Repository: anandvc/allindianpatents

File: patents/189866-process-for-making-an-array-of-tapered-photopolymerized-waveguides.html (part 1 of 2)
Indian Patents. 189866:"PROCESS FOR MAKING AN ARRAY OF TAPERED PHOTOPOLYMERIZED WAVEGUIDES."

Indian Patents

Recently Granted Patents

  Recently Published Patents

Title of Invention	"PROCESS FOR MAKING AN ARRAY OF TAPERED PHOTOPOLYMERIZED WAVEGUIDES."

Abstract	The present invention is directed to a process for making an array of tapered photopolymerized waveguides. The tapered waveguides are useful as a display means in direct view devices and projection display devices. In step (a), a photomask is placed in substantial contact with a substrate wherein the photomask has opaque and transparent regions. In step (b), a substantially uniform thickness of photopolymerizable mixture is placed on the substrate so that the substrate is positioned between the photopolymerizable mixture and the photomask wherein (i) the photopolymerizable mixture comprises at least one reactive monomer and photoinitiator and (ii) the photoinitiator is present in an amount sufficient to form a gradient of substantially collimated actinic radiation across the thickness of the photopolymerizable mixture durin subsequent step (c). In step (c), while maintaining the photopolymerizable mixture and substrate in a substantially fixed plant relative to the substantially collimated actinic radiation, the photopolymerizable mixture is exposed through the transparent region: of the photomask to the substantially collimated actinic radiation for a time sufficient to form an array of tapered photopolymerized waveguides wherein (i) the tapered end of each of the waveguides extends outward from the substrate, (ii) each of the waveguides has a light input surface adjacent the substrate and a light output surface distal from the light input surface, and (iii) the area of the light input surface of each of the waveguides is greater than the area of its light output surface. In step (d), the photomask and photopolymerizable mixture which was not substantially polymerized by the substantially collimated actinic radiation during step (c) are removed from the substrate.	

Full Text	Background of the Invention

The present invention relates to a process for making an array of tapered photopolymerized waveguides.

Waveguides, also known in the art as light transmissive devices or lightguides, are used in display devices, such as for example projection display devices, offscreen display devices, and direct view displays. See for example U.S. Patents 3,218,924 and 3,279,314 to Miller and U.S. Patent 4,767,186 to Bradley, Jr. et al. Such displays are used in a wide range of applications including computer terminals, airplane cockpit displays, automotive instrument panels, televisions, and other devices that provide text, graphics, or video information.

Processes for making waveguides for use in display devices are known. For example, U.S. Patents 3,218,924; 3,279,314; and 4,767,186 teach that projection screens may be manufactured by known processes and list compression molding, injection molding, extrusion, hot roller pressing, casting, and photopolymerization. U.S. Patent 3,767,445 teaches a method for producing integrated optical waveguides by making a die having a surface matching the desired uniform cross section waveguide shape, embossing a transparent plastic substrate with the die, and coating the embossed substrate with a high refractive index material.

U.S. Patent 5,230,990 teaches a process for making an optical waveguide array of light transmissive cores with uniform cross section throughout the core length. A resist master is formed first by exposing a photoresist layer through a photomask, dissolving the exposed areas, and heating the non-exposed areas to form parallel rows of semicircular shaped protuberances. The resist is heated until it is melted and the liquid surface tension draws it into a line of a semicircular cross section or a hemispherical bead. Thus, semicircular grooves and hemispherical dots are the only shapes attainable with this method. A stamper is then formed from the resist master by sputtering an electroconductive film

on the resist master to form a metal master and then forming a metallic film on the metal master to form a stamper having parallel rows of semicircular shaped protuberances. The stamper is then used to form the optical waveguide array by exposing a low refractive index material on the stamper, removing the cured layer, putting a high refractive index material into the semicircular shaped grooves of the cured layer, curing the high refractive index, putting a low refractive material on the high refractive index material, and curing. See also U.S. Patents 4,902,086; 5,113,471; and 5,136,678.

Kokai Patent Publication 245106 published October 31,1991 teaches a process of making an optical plate of a substrate having high refractive index waveguides with uniform cross section throughout the waveguide length, wherein the waveguides are separated by low refractive index material. The optical plate is made by placing high refractive index photosensitive resin on a substrate, covering the photosensitive resin with a low oxygen permeable sheet, and exposing the photosensitive resin to ultraviolet light through a photomask and the low oxygen permeable sheet to form uniform cross section waveguides. The unexposed resin and low oxygen permeable sheet are removed and low refractive index material is placed around the waveguides.

The 245106 process is disadvantageous because it produces waveguides which when used on a display, would suffer from low contrast and changes in visual chromaticity as the viewing angle changes. In order to obtain good collection of light at the input end of the waveguides, they must be close packed at the input end, as taught in Kokai 245106. Since the cross-section is uniform, this close packed arrangement persists throughout the optical plate, along the length of the waveguides. This results in difficulty in removing the unexposed material from the wall area during the development step and additionally, does not provide space on the output end of the plate for contrast improving materials to be added. Moreover, waveguides with uniform cross section do not increase the angular distribution of the light which passes through them. It is often highly desirable that the waveguides should cause such an increase in angular distribution as is taught in commonly assigned U.S. patent application Serial No. 86,414 filed July 1,1993.

Other processes for making optical waveguides having uniform cross section are disclosed in U.S. Patents 4,783,136 and 5,138,687; European Patent Publication 357396 published March 7, 1990; Kokai Patent Publication 24121 published February 2, 1993; and Kokai Patent Publication 119203 published May 18,1993.

U.S. Patent 4,712,854 teaches two processes for forming optical waveguides suitable for connection to optical fibers. The first process involves a first ultraviolet light exposure step to form a refractive index profile in the depthwise direction of the photopolymerization material and a second ultraviolet light exposure step to form a refractive index profile in the widthwise direction to form an optical waveguide having good matching characteristics relative to a graded index type optical fiber. This process is disadvantageous because two ultraviolet light exposure steps are required. In addition, no relief image is formed and the waveguide consists of a higher refractive index region within a sheet of continuous polymer film, or a lamination of several of such films. Optical waveguide propagation is therefore strictly limited to the plane of the film, never to propagation normal to the film surface.

Kokai Patent Publication 42241 published September 19, 1986 teaches a process of making a lightguide array by moving a substrate through a container of monomer solution while exposing the solution to ultraviolet light through a photomask so that uniform cross section lightguide bodies form on the substrate. During the process, the monomer solution being exposed is positioned between the photomask and substrate and the photomask is positioned between the ultraviolet light and the monomer solution. During the exposure, the substrate is moved perpendicularly away from the light source. The substrate is then removed from the container and a lower refractive index material is poured around the rod-shaped lightguide bodies and cured. Tapered lightguide bodies are formed by positioning a lens between the photomask and monomer solution and moving the lens, thereby altering the mask image magnification, so that the lightguide bodies taper in a direction away from the substrate toward the lens, photomask, and ultraviolet light. The complicated moving mask and lens system makes this process disadvantageous to use. Also, this process is incapable of making tapered lightguide bodies wherein the center-to-center distance

between light input surfaces of adjacent bodies is substantially equal to the center-to-center distance between light output surfaces thereof. As a result, the area of the input and output surfaces of the array cannot be equal. The array area at the tapered end is decreased by the square of the reduction ratio of the individual elements, as is clear from the diagrams of Kokai 42241. This method is therefore of no use for creating tapered waveguide arrays for use in display applications such as liquid crystal displays (LCD's), as it is highly undesirable to shrink the size of the display. Further, the cross sections of individual elements in an array created by a moving lens are not uniform. Those which are close to the optical axis of the lens system have a different cross-sectional profile than those lying at the perimeter of the array. This effect is also clearly shown in the diagrams of Kokai 42241. As a result, the individual elements of the array will have nonumform optical properties, which is highly undesirable in display systems where such nonuniformities would degrade the image qualities.

As such, the need exists in the art for a simple process for making an array of tapered photopolymerized waveguides wherein the array of tapered photopolymerized waveguides has improved properties.

Summary of the Invention

We have developed a process for making an array of tapered photopolymerized waveguides which responds to the foregoing need in the art. In step (a), a photomask is placed in substantial contact with a substrate wherein the photomask has opaque and transparent regions. In step (b), a substantially uniform thickness of photopolymerizable mixture is placed on the substrate so that the substrate is positioned between the photopolymerizable mixture and the photomask wherein (i) the photopolymerizable mixture comprises at least one reactive monomer and photoinitiator and (ii) the photoinitiator is present in an amount sufficient to form a gradient of substantially collimated actinic radiation across the thickness of the photopolymerizable mixture during subsequent step (c). In step (c), while maintaining the photopolymerizable mixture and substrate in a substantially fixed plane relative to the substantially collimated actinic radiation, the

photopolymerizable mixture is exposed through the transparent regions of the photomask to the substantially collimated actinic radiation for a time sufficient to form an array of tapered photopolymerized waveguides wherein (i) the tapered end of each of the waveguides extends outward from the substrate, (ii) each of the waveguides has a light input surface adjacent the substrate and a light output surface distal from the light input surface, and (iii) the area of the light input surface of each of the waveguides is greater than the area of its light output surface. In step (d), the photomask and photopolymerizable mixture which was not substantially polymerised by the substantially collimated actinic radiation during step (c) are removed from the substrate.

In another embodiment, in step (a), a substantially uniform thickness of photopolymerizable mixture is placed on a photomask wherein (i) the photomask has opaque and transparent regions, (ii) the photopolymerizable mixture comprises at least one reactive monomer and photoinitiator, and (iii) the photoimtiator is present in an amount sufficient to form a gradient of substantially collimated actinic radiation across the thickness of the photopolymerizable mixture during subsequent step (b). In step (b), while maintaining the photopolymerizable mixture and photomask in a substantially fixed plane relative to the substantially collimated actinic radiation, photopolymerizable mixture is exposed through the transparent regions of the photomask to the substantially collimated actinic radiation for a time sufficient to form an array of tapered photopolymerized waveguides wherein (i) the tapered end of each of the waveguides extends outward from the photomask, (ii) each of the waveguides has a light input surface adjacent the photomask and a light output surface distal from the light input surface, and (iii) the area of the light input surface of each of the waveguides is greater than the area of its light output surface. In step (c), photopolymerizable mixture which was not substantially polymerized by the substantially collimated actinic radiation during step (b) is removed from the photomask.

Unlike the process of Kokai Patent Publication 42241, the present process is advantageous because it does not require movement of the photopolymerizable mixture during the exposure step or a

Complicated lens systems in order to make tapered lightguides. More importantly, the area of the input and output surfaces of an array of such tapered waveguides is substantially unchanged and is largely independent of the degree of taper of the individual waveguides. Additionally, each individual waveguide is substantially identical regardless of its position within the array which results in uniform optical properties across the array.

Other advantages of the present invention will be apparent from the following description, attached drawings and attached claims.

Accordingly, the present invention relates to a process for preparing an array of tapered photopolymerized waveguides comprising the steps of :

(a)	placing a photomask in substantial contact with a substrate in a

conventional  manner  wherein  said  photomask  has  opaque  and

transparent regions;

(b)	placing a substantially uniform thickness of photopolymerizable

mixture on the substrate so the substrate is positioned between said

photopolymerizable mixture and said photomask wherein:

(i) said photopolymerizable mixture comprises at least one reactive monomer and photoinitiator, and

(ii) said photoinitiator is present in an amount sufficient to form a gradient of collimated actinic radiation across the thickness of said photopolymerizable mixture during subsequent step (c);

(c)	while maintaining the photopolymerizable mixture and substrate

in a fixed plane relative to the collimated actinic radiation,  exposing

through  said  transparent  regions  of  the  photomask  said

photopolymerizable mixture to said collimated actinic radiation for a time sufficient to form an array of tapered photopolymerized waveguides wherein:

(i)	the tapered end of each of said waveguides extends outwards

from the substrate,

(ii)	each of said waveguides has a light input surface adjacent

the substrate and a light output surface distal from said light input

surface, and

(iii)	the area of the light input surface of each of said waveguides

is greater than the area of its light output surface so that area of light

output surface is 1 to 60 % of the light input surface; and

(d)	removing said photomask and photopolymerizable mixture which

was not polymerized by the collimated actnic radiation during step (c)

from said substrate.

(e)	applying light absorptive material of the kind as herein described

to said array of tapered photopolymerized waveguides.

Brief Description of the Drawings

FIG. 1 shows a substrate useful in practicing the present process.

FIG. 2 shows a side view of a photomask useful in practicing the present process. FIG. 2A shows a top view of the photomask.

FIG. 3 shows the combination of the substrate of FIG. 1 and the photomask of FIG. 2.

FIG. 4 shows the FIG. 3 combination with a photopolymenzable material useful in practicing the present process.

FIG. 5 shows FIG. 4 with a cover plate useful in practicing the present process.

FIG. 6 illustrates exposure of the FIG. 5 combination to substantially collimated light.

FIG. 7 illustrates the FIG. 6 combination after removal of the photomask and cover plate.

FIG. 8 illustrates the removal of unexposed polymerizable material from the FIG. 7 combination.

FIG. 9 illustrates the combination resulting from FIG. 8.

FIG. 9A illustrates the combination resulting from another embodiment of the present process.

FIG. 10 illustrates the flood exposure of the FIG. 9 combination.

FIG. 11 is an exploded sectional view of an array of tapered waveguides with straight sidewalls made by the present process.

FIG. 12 is an array of tapered waveguides with rectangular cross-sections viewed in perspective made by the present process.

FIG. 13 is an array of tapered waveguides with round cross-sections viewed in perspective made by the present process.

FIG. 14 is a sectional view of a single tapered waveguide with straight sidewalls made by the present process.

FIG. 15 is an exploded sectional view of an array of tapered waveguides with curved sidewalls made by the present process.

FIG. 16 shows an array of tapered waveguides made by the present process wherein the interstitial regions between waveguides contain a light absorptive black particulate amaterial.

FIG. 17 shows an array of tapered waveguides made by the present process wherein the output faces of the waveguide array are covered by a transparent protective layer.

FIG. 18 shows an array of tapered waveguides made by the present process wherein the output faces of the waveguide array are covered by a transparent protective layer incorporating an array of lenses.

Description of the Preferred Embodiments

The preferred embodiments of this invention will be better understood by those of skill in the art by reference to the above Figures. The preferred embodiments of this invention illustrated in the Figures are not intended to be exhaustive or to limit the invention to the precise form disclosed. The Figures are chosen to describe or to best explain the principles of the invention, and its application and practical use to thereby enable others skilled in the art to best utilize the invention.

A waveguide substrate 2 as illustrated in FIG. 1 is useful in practicing the present process. Waveguide substrate 2 comprises substrate 4 and an optional adhesion promoting layer 6. At a minimum, substrate 4 is transparent to light within the wavelength range from about 400 to about 700 nm, as this visible wavelength region is the most desirable region in which the optical waveguides to be formed will operate. It is more preferred that the substrate 4 also transmits ultraviolet light in the region from about 250 to about 400 nm as this is the region in which many useful photoinitiators absorb light. Additionally, if it is desired to utilize the tapered waveguide array in the near infrared region, from about 700 nm to about 2000 nm, then it would be preferred to use a substrate 4 which is transparent in that

region as well. The index of refraction of substrate 4 may range from about 1.45 to about 1.65. The most preferred index of refraction is from about 1.50 to about 1.60. Substrate 4 may be made from any transparent solid material. Preferred materials are commercially available and include transparent polymers, glass, and fused silica. Useful transparent polymers include polyesters, polyacrylates and methacrylates, polystyrene, and polycarbonates. Desired characteristics of these materials include mechanical and optical stability at typical operating temperatures of the display device. Compared with glass, transparent polymers have the added advantage of structural flexibility which allows products to be formed in large sheets and then cut and laminated as necessary. The preferred materials for substrate 4 are glass and polyester such as polyethylene terephthalate. The thickness of substrate 4 may vary widely. Preferably, the thickness of substrate 4 is about 1 mil (0.001 inch or 25 microns) to about 10 mil (0.01 inch or 250 microns).

Preferably, the adhesion promoting layer 6 is an organic material which is light transmissive and causes the waveguides to be formed thereon, especially waveguides formed from polymers as for example photocrosslinked acrylate monomer materials, to adhere strongly to substrate 4. Such materials are well known to those skilled in the art, are commercially available, and will not be described herein in great detail. For example, if substrate 4 is glass and waveguides are formed from acrylate monomer materials, then an appropriate adhesion promoting layer 6 may be formed by reacting the glass surface with certain types of silane compounds including 3-(trimethoxysilyl)propyl methacrylate; 3-acryloxypropyl trichlorosilane; and trimethylsilylpropylmethacrylate. If substrate 4 is polyethylene terephthalate (PET) and waveguides are formed from acrylate monomer materials for example, adhesion promoting layer 6 may be provided by using an adhesion treated PET film such as Hostaphan 4500 (Hoechst-Celanese). If substrate 4 is emulsion coated and the waveguides are formed from acrylate monomer materials for example, adhesion promoting layer 6 may be formed from 3-acryloxypropyltrichlorosilane (Huls America A0396). The thickness of adhesion promotion layer 6 may vary widely. Usually, the thickness of

adhesion promoting layer 6 is as used in the end application such as conventional direct view flat panel display devices. In the preferred embodiments of the invention, adhesion promoting layer 6 is less than about 1 micrometer thick. If it is determined that adhesion of the waveguides to a bare substrate 4 is sufficient, then adhesion layer 6 may be omitted.

A photomask 8 as illustrated in FIG. 2 is useful in practicing the present process. Photomask 8 controls the spatial profile of the ultraviolet light, that is, where it falls upon the layer of photopolymerizable material. Photomask 8 comprises transparent substrate 10 which has opaque regions 12 and transparent regions 14 on one surface which allow radiation directed at photomask 8 to fall only on the desired regions of photopolymerizable material. As shown in FIG. 2 A, photomask 8 has a pattern of opaque regions 12 and transparent regions 14 which comprise the desired pattern of the array of tapered waveguides. The pattern in Fig 2A is one of many useful patterns and is intended to be illustrative only. Many other patterns of transparent and opaque regions are useful within the scope of the present invention. Commercially available photomasks are useful in the present process.

In the first step of one embodiment of the present invention, photomask 8 is placed in substantial contact with waveguide substrate 2 as illustrated in FIG. 3. As used herein, the term "substantial contact" means that the photomask 8 and waveguide substrate 2 do not become separated during the remainder of the present process. Any known method for maintaining substantial contact between two substrates may be used herein. For example, a liquid such as isopropanol, methanol, or water may be placed between photomask 8 and waveguide substrate 2 and then a rubber roller may be used to press photomask 8 and waveguide substrate 2 together. Other known methods for maintaining substantial contact between two substrates include mechanical fixturing, vacuum contact, static contact and others which enable off-contact or proximity printing, soft-contact printing, and scanning.

In the second step of the first embodiment of the present invention, a substantially uniform thickness of a photopolymerizable

mixture is placed on the waveguide substrate so that the waveguide substrate is positioned between the photopolymerizable mixture and the photomask wherein the photopolymerizable mixture comprises a reactive monomer, or mixture of such monomers, and photoinitiator, or mixture of such photoinitiators, and the photoinitiator is present in an amount sufficient to form a gradient of substantially collimated ultraviolet light across the thickness of the photopolymerizable mixture during a subsequent step. Any known method for placing a substantially uniform thickness of a photopolymerizable material on a substrate may be used in the present process.". As used herein, the term "substantially uniform thickness" means less than about 10 percent variation in thickness across the area of the mixture, and more preferably less than about 5 percent variation in thickness. As will be explained in more detail later, the thickness of photopolymerizable mixture is the desired final length of a photopolymenzed tapered waveguide which, in turn, is determined by the minimum transverse distance across the waveguide input surface. Preferably, the length of a photopolymenzed tapered waveguide or the thickness of photopolymerizable mixture is from about 1 to about 4000 microns, more preferably from about 15 to about 1600 microns, and most preferably from about 50 to about 400 microns.

Methods for placing a substantially uniform thickness of photopolymerizable material include spin coating, roller coating, doctor blading, patch coating using a slot, extrusion coating, and the like. FIG. 4 and 5 illustrate another method. Spacers 16 are positioned on waveguide substrate 2. The height of spacers 16 is the desired final length of the photopolymerized tapered waveguide. Photopolymerizable mixture 18 is then placed on waveguide substrate 2 so that waveguide substrate 2 is positioned between photopolymerizable mixture 18 and the photomask 8.

Photopolymerizable material 18 comprises two essential ingredients. The first essential ingredient is a photopolymerizable monomer, especially an ethylenically unsaturated monomer which will provide a transparent solid polymer material. Preferred solid polymer materials have an index of refraction between about 1.45 and about 1.65 and include commercially available polymethylmethacrylate,

polycarbonate, polyester, polystyrene, and polymers formed by photopolymerization of acrylate or methacrylate monomers. More preferred materials have an index of refraction between about 1.50 and about 1.60 and include polymers formed by photopolymerization of acrylate monomer mixtures composed of urethane acrylates and methacrylates, ester acrylates and methacrylates, epoxy acrylates and methacrylates, (poly) ethylene glycol acrylates and methacrylates and vinyl containing organic monomers. It is useful to utilize a mixture of monomers in the photopolymerizable mixture in order to fine tune the properties of the composition such as to fine tone crosslinking density, viscosity, adhesion, curing rate, and refractive index and to reduce discoloration, cracking, and delamination properties of the photopolymer formed from the composition.

Examples of useful more preferred monomers include methyl methacrylate; n-butyl acrylate (BA); 2-ethylhexyl acrylate (EHA); isodecyl acrylate; 2-hydroxyethyl acrylate; 2-hydroxypropyl acrylate; cyclohexyl acrylate (CHA); 1,4-butanediol diacrylate; ethoxylated bisphenol A diacrylate; neopentylglycol diacrylate (NPGDA); diethyleneglycol diacrylate (DEGDA); diethylene glycol dimethacrylate (PEGDMA); 1,6-hexanediol diacrylate (HDDA); trimethylol propane triacrylate (TMPTA); pentaerythritol triacrylate (PET A); pentaerythritol tetra-acrylate (PETTA); phenoxyethyl acrylate (PEA); p -carboxylethyl acrylate (ß-CEA); isobomyl acrylate (IBOA); tetrahydrofurfuryl acrylate (THFFA); propylene glycoi monoacrylate (MPPGA); 2-(2-ethoxyethoxy) ethyl acrylate (EOEOEA); N-vinyl pyrrolidone (NVP); 1,6-hexanediol dimethacrylate (HDDMA); triethylene glycol diacrylate (TEGDA) or dimethacrylate (TEGDMA); tetraethylene glycol diacrylate (TTEGDA) or dimethacrylate (TTEGDMA); polyethylene glycol diacrylate (PEGDA) or dimethacrylate (PEGDMA); dipropylene glycol diacrylate (DPGDA); tripropylene glycol diacrylate (TPGDA); ethoxylated neopentyl glycol diacrylate (NPEOGDA); propoxylated neopentyl glycol diacrylate (NPPOGDA); ah'phatic diacrylate (ADA); alkoxylated ah'phatic diacrylate (AADA); aliphatic carbonate diacrylate (ACDA); trimethylolpropane trimethacrylate (TMPTMA); ethoxylated trimethylolpropane triacrylate (TMPEOTA); propoxylated

trimethylolpropane triacrylate (TMPPOTA); glyceryl proxylated triacrylate (GPTA); tris (2-hydroxyethyl) isocyanurate triacrylate (THEICTA); dipentaerythritol pentaacrylate (DPEPA); ditrimethylolpropane tetraacrylate (DTMPTTA); and alkoxylated tetraacrylate (ATT A).

Especially usefUl are mixtures wherein at least one monomer is a multifunctional monomer such as a diacrylate or triacrylate, as these will produce a network of crosslinks within the reacted photopolymer. The most preferred materials for use in the method of the invention are crosslinked polymers formed by photopolymerizing mixtures of ethoxylated bisphenol A diacrylate and trimethylol propane triacrylate. The index of refraction of the most preferred materials ranges from about 1.53 to about 1.56. It is not essential that the refractive index of the transparent solid material be homogeneous throughout the waveguide element. It may be advantageous to cause to be present, inhomogeneities in refractive index, such as striarions or scattering particles or domains, as these inhomogeneities may further increase the divergence of light from the output of the waveguide array.

The amount of monomer in photopolymenzable material may vary widely. The amount of monomer or the total amount of a mixture of monomers is usually from about 60 to about 99.8 percent by weight of the photopolymerizable material, preferably from about 80 to about 99 percent by weight of the photopolymerizable material, and more preferably from about 85 to about 99 percent by weight of the photopolymerizable material.

As another essential component, the polymenzable material 18 includes a photoimtiator which is activated by actinic radiation to produce activated species which lead to photopolymenzation of the monomer. The photoimtiator system will contain a photoinitiator and preferably a conventional sensitizer which extends the spectral response into regions having spectral utility, e.g. the near ultraviolet region and the visible spectral regions where lasers excite and where many common optical materials are transmissive. Usually the photo-initiator is a free radical-generating addition polymerization initiator activated by actinic light and is preferably thermally inactive at and below room temperature (e.g. about 20°C to about 25°C.)

Illustrative of such initiators are those described in U.S. Patent No. 4,943,112 and references cited therein. Preferred free radical initiators are 1-hydroxy-cyclohexyl-phenyl ketone (Irgacure 184); benzoin; benzoin ethyl ether; benzoin isopropyl ether; benzophenone; benzidimethyl ketal (Irgacure 651); α,α-diethyloxy acetophenone, α,α-dimethyloxy-α-hydroxy acetophenone (Darocur 1173); l-[4-(2-hydroxyethoxy)phenyl]-2-hydroxy-2-methyl-propan-1 -one (Darocur 2959); 2-methyl-l-[4-methylthio)phenyl]-2-morphohno-propan-l-one (Irgacure 907); 2-benzyl-2-dimethylamino-l-(4-morphohnophenyl)-butan-1-one (Irgacure 369); poly{l-[4-(l-methylvinyl)phenyl]-2-hydroxy-2-methyl-propan-l-one} (Esacure KIP); [4-(4-methylphenylthio)-phenyl]phenyhnethanone (Quantacure BMS); di-campherquinone; and 50% 1-hydroxycyclohexyl phenyl ketone and 50% benzophenone (Irgacure 500).

The more preferred photoimtiators includes benzidimethyl ketal (Irgacure 651); α,α-diethyloxy acetophenone; a,a-dimethyloxy-α-hydroxy acetophenone (Darocur 1173); 1-hydroxy-cyclohexyl-phenyl ketone (Irgacure 184); l-[4-(2-hydroxyethoxy)phenyl]-2-hydroxy-2-methyl-propan-1-one (Darocur 2959); 2-methyl-l-4-(methylthio)phenyl]-2-morphohno-propan-l-one (Irgacure 907); 2-benzyl-2-dimethylamino-1 -(4-morpholinophenyl)butan-1 -one (Irgacure 369); and 50% 1-hydroxycyclohexyl phenyl ketone and 50% benzophenone (Irgacure 500). The most preferred photoimtiators are those which tend not to yellow upon irradiation and, thus, do not increase the coloration of the composition on the Gardner scale to a value of greater than 8 points on exposure to a temperature of 190°C for 24 hours as determined by ASTM D1544-80. Such photoimtiators include benzidimethyl ketal (Irgacure 651); α,α-dimethyloxy-α-hydroxy acetophenone (Darocur 1173); 1-hydroxy-cyclohexyl-phenyl ketone (Irgacure-184); l-[4-(2-hydroxyethoxy)phenyl]-2-hydroxy-2-methyl-propan-1-one (Darocur 2959); and 50% 1-hydroxycyclohexyl phenyl ketone and 50% benzophenone (Irgacure 500).

The amount of photoinitiator which must be present to form a gradient of substantially collimated ultraviolet light across the thickness of the photopolymerizable mixture 18 during a subsequent step is from about 0.1 to about 12 percent by weight based on the total weight of

the photopolymerizable material. The amount of photoinitiator is preferably from about 0.5 to about 12 percent by weight, and more preferably from about 0.5 to about 8 percent by weight based on the total weight of the photopolymerizable material. It is realized that the desired gradient will be influenced not only by the concentration of the initiator but by the choice of irradiating wavelengths present in the exposure source, which may be controlled by those skilled in the art.

In addition to the essential ingredients, the photopolymerizable material may include various optional ingredients such as stabilizers, inhibitors, plasticizers, optical brightners, release agents, chain transfer agents, other photopolymerizable monomers, and the like.

The photopolymerizable material preferably includes a stabilizer to prevent or reduce degradation which leads to property deterioration such as cracking and delamination after heat aging at 190°C in air for 24 hrs. as defined by ASTM D 4538-90A and yellowing (coloration of greater than 8 on the Gardner Color Scale as determined by ASTM D 1544-80) after such heat aging. Such stabilizers include UV absorbers, light stabilizers, and antioxidants.

UV absorbers include hydroxyphenyl benzotriazoles, such as 2-[2-hydroxy-3,5-di(l,l-dimethylbenzyl)phenyl]-2-H-benzotriazole (Tinuvin900); Poly(oxy-l,2-ethanediyl), α-(3-(3-(2H-benzyotriazol-2-yl)-5-( 1,1 -dimethylethyl)-4-hydroxyphenyl)-1 -oxopropyl)-o)-hydroxy (Tinuvin 1130); and 2-[2-hydroxy-3,5-di(l,l-dimethylpropyl)phenyl]-2-H-benzotriazole (Tinuvin 238) and hydroxybenzophenones such as 4-methoxy-2-hydroxybenzophenone and 4-n-octoxy-2-hydroxybenzophenone. Light stabilizers include hindered amines such as 4-hydroxy-2,2,6,6-tetramethylpiperidine, 4-hydroxy-1,2,2,6,6-pentamethylpiperidine, 4-benzoyloxy-2,2,6,6-tetramethylpiperidine, bis(2,2,6,6-tetramethyl-4-piperidinyl)sebacate (Tinuvin 770); bis(l,2,2,6,6-pentamethyl-4-piperidinyi)sebacate (Tinuvin 292); bis( 1,2,2,6,6-pentamethyl-4-piperidinyl)-2-n-butyl-2-(3,5-di -tert-butyl-4-hydroxybenzyl)malonate (Tinuvin 144); and polyester of succinic acid with N-|3-hydroxy-ethyl-2,2,6,6-tetramethyl-4-hydroxy-piperidine (Tinuvin 622).  Antioxidants include substituted phenols such as 1,3,5-trimethyl-2,4,6-tris(3,5-di-tert-butyl)-4-hydroxybenzyl)benzene, 1,1,3-tris-(2-methyl-4-hydroxy-5-tert-butyl)phenyl)butane, 4,4-butylidene-

bis-(6-tert-butyl-3-methyl)phenol, 4,4'-thiobis-(6-tert-butyl-3-methyl)phenol, tris-(3,5-di-tert-butyl-4-hydroxybenzyl)isocyanurate, cetyl-3,5-di-tert-butyl-4-hydroxybenzene (Cyasorb UV2908); 3,5-di-tert-butyl-4-hydroxybenzoic acid, l,3,5-tris-(tert-butyl-3-hydroxy-2,6-dimethylbenzyl) (Cyasorb 1790); stearyl-3-(3,5-di-tert-butyl-4-hydroxyphenyl)proprionate (Irganox 1076); pentaerythritol tetrabis(3,5-di-tert-butyl-4-hydroxyphenyl) (Irganox 1010); and thiodiethylene-bis-(3,5-di-tert-butyl-4-hydroxy)hydrocinnamate (Irganox 1035).

The preferred stabilizers used in this invention are antioxidants. Preferred antioxidants are selected from substituted phenols such as l,3,5-trimethyl-2,4,6-tris(3,5-di-tert-butyl)-4-hydroxybenzyl)ben2ene, 1,1,3-tris-(2-methyl-4-hydroxy-5-tert-butylphenyl)butane, 4,4-butylidene-bis-(6-tert-butyl-3-methylphenol, 4,4'-thiobis-(6-tert-butyl-3-methylphenol, tris-(3,5-di-tert-butyl-4-hydroxybenzyl)isocyanurate, cetyl-3,5-di-tert-butyl-4-hydroxybenzene (Cyasorb UV 2908); 3,5-di-tert-butyl-4-hydroxybenzoic acid, l,3,5-tris-tert-butyl-3-hydroxy-2,6-dimethylbenzyl) (Cyasorb 1790); stearyl-3-(3,5-di-tert-butyl-4-hydroxyphenyl)proprionate (Irganox 1076); pentaerythritol tetrabis(3,5-di-tert-butyl-4-hydroxyphenyl) (Irganox 1010); and thiodiethylene-bis-(3,5-di-tert-butyl-4-hydroxy)hydrocinnamate (Irganox 1035). The most preferred stabilizers include pentaerythritol tetrabis(3,5-di-tert-butyl-4-hydroxyphenyl) (Irganox 1010); thiodiethylene-bis-(3,5-di-tert-butyl-4-hydroxy)hydrocinnamate (Irganox 1035); and stearyl-3-(3,5-di-tert-butyl-4-hydroxyphenyl)proprionate (Irganox 1076).

The amount of stabilizers in the composition may vary widely and is usually from about 0.1 to about 10 percent by weight of the photopolymerizable material. The amount of stabilizer is preferably from about 0.1 to about 5 percent by weight of the photopolymerizable material and more preferably from about 0.2 to about 3 percent by weight of the photopolymerizable material.

Cover plate 20 is then placed over photopolymerizable mixture 18 and pressed down until it is in contact with spacers 16 as illustrated in FIG. 5. Cover plate 20 comprises cover substrate 22 and release layer 24. Cover substrate 22 may be made of any material such as glass, quartz, fused silica, polymer sheet, or metal sheet. Release layer

24 may be a fluorinated polymer such as Teflon AF®, a polysiloxane, or an untreated polymer film such as polyethylene terephthalate.

In another embodiment of the present process, waveguide substrate 2 is not used and the photopolymerizable material 18 is placed directly on photomask 8 (not illustrated).

In the next step of both embodiments of the present process, while maintaining the photopolymerizable mixture substantially stationary relative to the substantially collimated ultraviolet light, the photopolymerizable mixture is exposed through the transparent regions of the photomask to substantially collimated ultraviolet light for a time sufficient to form an array of tapered photopolymerized waveguides wherein: (i) the tapered end of each of the waveguides extends outward from the substrate or photomask, (ii) each of the waveguides has a light input surface adjacent the substrate or photomask and a light output surface distal from the light input surface, and (iii) the area of the light input surface of each of the waveguides is greater than the area of its light output surface. The assembly of FIG. 5 is then exposed to substantially coUimated actinic radiation 26 as illustrated in FIG. 6. As used herein, the term "substantially collimated" means that the light which exits the light source does not diverge from the optical axis of the exposure system by more than 10 degrees.

The photopolymerizable material is exposed to actinic radiation of the required wavelength and intensity for the required duration. As used herein "actinic radiation" is defined as light in the visible, ultraviolet or infrared regions of the spectrum, as well as electron beam, ion or neutron beam or X-ray radiation. Actinic radiation may be in the form of incoherent light or coherent light, as for example light from a laser.
