Repository: anandvc/allindianpatents

File: patents/192918-a-process-and-a-device-for-producing-steel-melts.html
Indian Patents. 192918:A PROCESS AND A DEVICE FOR PRODUCING STEEL MELTS

Indian Patents

Recently Granted Patents

  Recently Published Patents

Title of Invention	A PROCESS AND A DEVICE FOR PRODUCING STEEL MELTS

Abstract	Abstract The invention relates to a method and a steel works device for the metallurgical treatment of ferrous metals, in particular for producing steel melts. In order to carry out metallurgical work using ferrous metals, in particular to produce steel melts, in an energy-saving and inexpensive manner which does not harm the environment, the invention proposes carrying out all the metallurgical operations in one vessel, which firstly performs the function of a converter and, without the molten product being reladled, the function of an arc furnace. See Figure 2	

Full Text	 

The invention relates to a method for the metallurgical treatment of ferrous metals, in particular for producing steel melts, and to an associated steel works device with at least one metallurgical vessel which can be closed by a swiveling cover which is connected via a flue gas elbow to a gas cleaning plant and through the centre of which at least one electrode can be passed, a device for filling the vessel with charge material, as well as a slag discharge hole and a melt tap hole disposed in the bottom of the vessel.

The market is making increasingly greater demands on the owners of electric steel works as regards quality, with respect to the level as well as the continuity and price level of the steel products. Because of the fluctuating prices of raw materials, an increasing number of producers plan also to use greater quantities of pig iron - liquid or in pigs - in addition to scrap in electric steel works.

The blowing of pig iron with high oxygen rates was previously reserved for the converter. For example,

DE OS 28 03 960 discloses a plant for refining pig iron by means of oxygen or oxygen-enriched gases in which a main hood is provided to catch the waste gases escaping during the refining  which is connected to the main hood and leads to a dust removal plant. The discharge pipe comprises an opening through which the oxygen lance can usually be passed.

The main hood is connected to a cover which is disposed independently of the metallic vessel and with which it is formed as a device so that it can be moved to the side.

Electric arc furnaces are usually operated with direct current oil with alternating current. For example,

DE 43 02 285 Al discloses a double furnace device with twin-furnace vessels and a method for operating this device, which vessels can be closed by covers connected via flue gas elbows to a gas cleaning plant. As can be seen in Figure 2 of this publication, that firstly three electrodes are showed through the cover of a furnace operated with three-phase current and then one electrode is showed through the cover and, in the bottom of the vessel, the counter electrode of a furnace operated with direct current is represented. Both furnaces are operated such that one furnace is supplied with electrical energy to melt down the charge contained therein, while the other is completely separate from the electrical supply system and, following charging with the warm flue gases, the other furnace is filled. In metallurgical terms this is a single-stage process.

Metallurgical vessels have also already been proposed. For example, DE 34 19 030 CI discloses a metallurgical reaction vessel, in particular a steel works converter, which can be reached for each method section of a process and for operating devices which play a corresponding functional part and are disposed above and/or below the reaction vessel by being rotatably adjustable about a vertical axis of rotation. The operating devices include, e.g. the waste gas pipe", the charging device, the measuring lance, the blowing lance and the bottom lowering device. These are  installed in a stationary manner, whereas the reaction vessel is turned into the appropriate position about the vertical axis of rotation.

The reaction vessel is suitable for respective methods. Thus it is used to produce metal melts, in particular steel melts, and to produce gases, e.g. CO gases from coal and a substance whose presence assists the reaction and which is in the process only consumed to a slight degree, if at all, such as, for example, pig iron—felts.-

The object of the invention is to provide a method for carrying out metallurgical work using ferrous metals, in particular for producing steel melts, in an epee^-saving and inexphisive manner while does not harm the environment and a device which is suitable furies.

Acc(H-dangly the present invention provides a process birr producing steel melts, the sad process comprising the steps of d|oxidizing an iron containing metal pool on a bottom of the vessel by adding Al/Si; charging low carbon iron charge materials into the metal pool in the vessel; supplying

4'-.

'A

oxygen to the vessel to provide non-electric heat enter| to the metal pod

and the charge materials; implementing refining of the charge materials

while simultaneously charging ing iron and adding lime into the metal pool;

  materials while maintaining a portion of the pool in let vessel to permit

  restarting of the process, the steps being carried out so |bat the vessel first

I'

acts as a converter and ahead as a direct arc furnace.

»

I' The low carbon charge material has a carbon content of about 3.8 to

Accordingly the present invention also provides a device for producing steel melts by a process as herein above described, the said device comprising at least one metallurgical vessel having an upper part, a lower part, a bottom, and an open top; a cover swing ably arranged to close the top of the metallurgical vessel, the cover having a removable cover center with an opening; a flue gas elbow connected to the cover; a flush-off opening and a melt tap opening being arranged in the bottom of the vessel; a waste gas elbow having an opening configured to be peaceable on the cover center opening; at least one lance configured to be insert able into an interior of the upper part of the metallurgical vessel through the cover center opening via the waste gas elbow; and means for finishing heat energy to the vessel via an electric arc.

	According to the invention all the metallurgical operations are carried out in

	one  vessel,  which  firstly  performs  the  function  of a  converter  and

	function of an arc finance.  This method can advantageously take place in

two metallurgical vessels which overlap in their work cycles by 50%.

After the metal melt has been tapped without slag from the arc finance, the bottom of the vessel contains an initial bath which was required in conventional arc melting to re-start the process. Al/Si is introduced to bind the liquid initial metal bath so as to prevent violent reactions with the liquid metal in the present method. The vessel is then charged with low-carbon metal in the form of scrap or liquid metal.

Oxygen is then surface-injected, so that the silicon content is reduced and the overall charge heated. Pig iron is simultaneously added as a cooling material during the reduction operation in order to maintain the temperature of the steel at a predetermined value. Calcium is added at the same time to adjust the passivity. No kind of electrical work is required during this entire period. Approximately 50% of the silicon-enriched slag is in the meantime drawn off. The waste gases are sucked off during the reduction operation. The phosphoric slag is drawn off upon completion of the surface injection operation.

The'operating devices are replaced at this point, the lances and the waste gas elbow being removed and replaced by the electrodes and the flue gas line being opened so that the  melting work can then be carried out by the electric arc furnace. At the end of the process the residual slag is drawn off and the liquid melt tapped through the bottom tap.

Instead of the surface injection of oxygen through an oxygen lance, it is proposed that oxygen-natural gas or oxygen-oil burners be used to decarburize the pig iron and that these be operated with an exceptionally long flame and in a non-stoechiometric manner.

When liquid metal is used its temperature exceeds 1300°. Various metal mixes are proposed. A liquid pig iron to liquid metal ratio of approximately 50:50 has proved to be favourable in cost terms. A scrap: pig iron ratio of around 30:70 is also proposed. Yet another proposal lies in using scrap: pig iron: liquid metal in a ratio ranging from 10:60:30 to 10:40:50.

Following each complete method step the bottom tap is cleaned and closed again, the appropriate material is charged, the cover of the furnace vessel is closed, the lance or burner and the waste gas elbow are brought into position and the process can be restarted.

When using a double furnace installation a melting process by means of electrodes takes place in" the other furnace vessel during the blowing process. The flue gases are conveyed via a flue gas elbow into a mixing chamber, where they mix with the waste gases from the blowing process. As the blowing process permits very high waste gas temperatures through afterburning of the CO, any colder waste gases from the electric furnace operation are always after burned. This prevents the occurrence of any odour nuisance or possibly other hydrocarbons such as, for example, furans and dioxins.

In order to carry out the method, the invention proposes a steel works device with a metallurgical vessel employing covers whose

centre can be removed. The mouth of a waste gas elbow is applie

to the cover centre opening, and at least one lance or at least

one burner is brought into the interior of the upper part of the

metallurgical vessel- through this elbow and the opening in the

cover.

These adapted components enable the metallurgical vessel to be

changed from an electric arc furnace into a converter with few

manipulations and means which are structurally very simple. The

lance which is passed through the waste gas elbow is connected t

a positioning device which enables the lance head to move into

the vessel to a predeterminable depth.

The inserted lance may be formed as a simple oxygen lance, as a

simple burner or as a multifunction lance.

The flue gas elbow which is usual for the electric arc furnace

comprises shut-off members which are closed during the blowing

phase and the suction action through the waste gas elbow.

In order to charge liquid metal or liquid pig iron, it is

proposed that a bulge be provided at the lower part of the vessel

so that the liquid charge can easily be supplied.

When using a steel works device with two metallurgical vessels, just one lance or burner device and one waste gas elbow as" well as just one electrical supply via a support arm and an electrode or electrodes are required.

The respective functions of the vessels can be -changed by a simple and quick swiveling action by disposing the electrode F.upport arm and the flue gas elbow, including the lances or burner device, so as to avoid collisions. The disadvantageous action of opening the cover is no longer necessary, nor must any melt in the vessels be readied.

The swivel points of the electrode swiveling device and of the turning device for the waste gas elbow are disposed on a separating line which exactly separates the first furnace vessel from the second (extension) furnace vessel, even in the case of -an-  electric furnace installation with just one furnace vessel.

An example of the invention is represented in the accompanying drawings, in which:

Figure 1 is a plan view

Figure 2 is a side view of the metallurgical vessel.

Figure 1 shows a plan view of a single furnace installation with the possibility of expanding it as a double furnace installation. In addition to the bulge 18 (28) and the tap hole 19 (29) , the plan view also shows the furnace vessel cover 13 (23), which is suspended from the cover swiveling device 14 (24), both in the swung-out and in the operating position. The cover centre 25 of the second furnace, which may be used, can also be clearly seen.

Flue gas elbows 51 (52) are connected to the covers 13 (23) and via a shut-off valve 53 (54) to a flue gas main 55. The suction parts 56 (57) of the bulges 18 (28) are also connected to the flue gas main 52.

The cover "l3 is detachably connected to a waste gas elbow 61, which can be swiveled by a turning device 63. The flue gas main 55 and a waste gas main 64 are brought together in an afterburning chamber 71. A lance 41, which is held by a lance support arm 42, is passed through the waste gas elbow 61.

An electrode 31 is Dosed thrush the cover centre 25 which electrode is connected via an electrode support arm 32 to an electrode swivelling device 33.

Figure 2 shows diagrammatically the two operating states, with the metallurgical vessel operating firstly as a converter and secondly as an. arc furnace. A lance 41 is secured to a lance support arm 42 and passed coaxially with the principal axis I of the vessel through a waste gas elbow 61 and the cover centre opening 16 into the-interior of^t4ae upp^r vessel part 12. The

upper part 12 and the lower part 17 together room one turn ace

vessel 11, which is closed by a cover 13. The cover 13 has a

cover centre opening 16, against which the mouth 62 of the waste

gas elbow 61 leans. The waste gas elbow 61 can be swiveled by a

turning device  63.

The lower vessel 17 comprises a tap hole 19, here the bottom tap,

for the metal melt.

The furnace shown on the left-hand side of the figure comprises

an electrode arm 32, to which in the present case three

electrodes 31 are secured, these being passed through the cover

centre 25, which closes the cover centre opening 26.

List:_of_reference_numbers

Furnace  1  and 2

11,	21 furnace vessel

12,	22 upper vessel part

13,	23 cover

14,	24 cover swivelling device

15,	25 cover centre

16,	26 cover centre opening

17,	27 lower part

18,	28 bulge

19,	29 tap hole Electrical supply

31	electrode

32	electrode support arm

33	electrode swivelling device Energy supply

41	lance

42	lance support arm Flue gas conduction

51	flue gas elbow for 11

52	flue gas elbow for 21

53	shut-off device 51

54	shut-off device 52

55	flue gas main

56	suction part bulge 19

57	suction part bulge 2 9 Waste gas

61 waste gas elbow

52 mouth waste gas elbow

63	turning device

64	waste ^as main Gas utilization

71 afterburning chamber I principal axis of vessel • II separating line

WE CLAIM:

1.	A process for producing steel melts, comprising the steps of deoxidizing

an iron containing metal pool on a bottom of the vessel by adding Al/Si;

charging low carbon iron charge materials into the metal pool in the vessel;

supplying oxygen to the vessel to provide non-electric heat energy to the

metal pool and the charge materials; implementing refining of the charge

materials while simultaneously charging pig iron and adding lime into the

metal pool; removing up to 50% of slag that contains Si/02 and is formed by

the refining of the charge materials; suctioning off waste gases produced by

the refining; removing the slag, that contains phosphorous, at an end of

refining; furnishing heat energy via an electric arc to the metal pool and the

	charge materials; suctioning off flue gases created by heating the charge

	materials and metal pool with the electric arc; removing residual slag formed

	by the heating of the charge materials and metal pool with the electronic arc;

	and, tapping ferrous liquid melt fi-om the metal ix)ol and the heated charge

materials while maintaining a portion of the pool in the vessel to permit

restarting of the process, the steps being carried out so that the vessel first

acts as a converter and then as a direct arc furnace.

2.	The process as claimed in claim 1, wherein the step of charging low

  carbon iron charge materials includes charging scrap containing low carbon

  material.

3.	The process as claimed in claim 1, wherein the refining is carried out by top blowing of oxygen.

4.	The process as claimed in claim 1, wherein the refining includes burning one of an oxygen-natural gas mixture and an oxygen-oil mixture with an over extended flame in a hyperstoichiometeric manner.

5.	The process as claimed in claim 1, wherein liquid pig iron and liquid iron charge material are charged into the metal pool at a ratio of liquid pig iron: Quid iron charge material of approximately 50:50.

	6. The process as claimed in claim 2, wherein pig iron and scrap charge

	material are charged into the metal pool at a ratio of scrap: pig iron in a range

	of20:80 to 40:60.

7. The process as claimed in claim 2, wherein scrap charge material, liquid iron charge material and pig iron are charged at a ratio of scrap: pig iron: liquid iron charge material in a range of 10:60:30 to 10:40:50.

8.	The process as claimed in claim 1, wherein the step of charging low carbon iron charge materials includes charging the low carbon charge materials in liquid form.

9.	The process as claimed in claim 8, wherein the liquid low carbon charge materials are charged at a temperature of over 1300° C.

CD

INi»

10.	A device for producing steel melts by a process claimed in any of the preceding claims, the said device comprising at least one metallurgical vessel having an upper part, a lower part, a bottom, and an open top; a cover swingably arranged to close the top of the metallurgical vessel, the cover having a removable cover center with an opening; a flue gas elbow connected to the cover; a flush-off opening and a melt tap opening being arranged in the bottom of the vessel; a waste gas elbow having an opening configured to be placeable on the cover center opening; at least one lance configured to be insertable into an interior of the upper part of the metallurgical vessel through the cover center opening via the waste gas elbow; and means for famishing heat energy to the vessel via an electric arc.

11.	The device as claimed in claim 10, wherein a gas purification unit is connected to the flue gas elbow.

12.	The device as claimed in claim 10, wherein filling means is provided for filling the vessel with charge material.

13.	The device as claimed in claim 10, wherein the lance is configured and arranged to run coaxial with a main axis of the metallurgical vessel, and so that a depth of submersion of the lance into the vessel is adjustable.

14.	The device as claimed in claim 13, wherein an oxygen supply station is connected to the lance.

15.	The device as claimed in claim 14, wherein filial supply means is connected to the lance.

16.	The device as claimed in claim 15, wherein the fuel supply means is configured to supply one of natural gas and oil to the lance.

17.	The device as claimed in claim 15, wherein the lance is configured as a burner.

18.	Tlie device as claimed in claim 10, wherein a main flue gas hne and an after burning chamber are connected between the main flue gas hne and the waste gas elbow.

19.	The device as claimed in claim 10, wherein the lower part of the metallurgical vessel is configured to downwardly curve for receiving liquid charges.

20.	The device as claimed in claim 10, wherein two metallurgical vessels are provided, and a single electric power supply and a single oxygen or fuel station are connected to the vessels for powering the electric arc.

21. The device as claimed in claim 20, wherein the waste gas elbow is arranged along a hen that separates the two vessels, and further comprising turning means for permitting alternative placement of the opening of the waste gas elbow onto one of the cover center openings of the vessel covers.

22.	A process for producing steel melts substantially as herein described with reference to the accompanying drawings.

23.	A device for producing steel melts substantially as herein described with reference to the accompanying drawings.

Documents:

				1623-mas-95  others.pdf

				1623-mas-95 abstract.jpg

				1623-mas-95 abstract.pdf

				1623-mas-95 claims.pdf

				1623-mas-95 correspondence others.pdf

				1623-mas-95 correspondence po.pdf

				1623-mas-95 description (complete).pdf

				1623-mas-95 drawings.pdf

				1623-mas-95 form-1.pdf

				1623-mas-95 form-26.pdf

				1623-mas-95 form-4.pdf

				1623-mas-95 form-9.pdf

				1623-mas-95 petition.pdf

« Previous Patent

Next Patent »

Patent Number	192918	

Indian Patent Application Number	1623/MAS/1995	

PG Journal Number	30/2009	

Publication Date	24-Jul-2009	

Grant Date	27-Apr-2005	

Date of Filing	11-Dec-1995	

Name of Patentee	M/S. MANNESMANN AKTIENGESELLSCHAFT	

Applicant Address	MANNESMANNUFER 2, D-40213 DUSSELDORF	

Inventors:

#	Inventor's Name	Inventor's Address	

1	PETER MEIERLING,	LINGEWEIDE 12, D-40489 DUSSELDORF-	

2	UDO FALKENRECK	ROTTELAND 23A , D-44797 BOCHUM -	

3	STEFAN LEMKE	LINDENWEG 16, D-58452 WITTEN	

4	UDO EVERS	AM LIMBERG 67, D-46240 BOTTROP	

PCT International Classification Number	C21B11/10	

PCT International Application Number	N/A	

PCT International Filing date		

PCT Conventions:

#	PCT Application Number	Date of Convention	Priority Country	

1			NA	

© All Indian Patents, 2013-2021.

  Patent data available in the public domain from Indian Patents Office, Department of Industrial Policy and Promotions, Ministry of Commerce and Industry, Government of India.

File: patents/192945-method-and-device-for-continuous-casting-of-thin-metals-products-between-rolls.html
Indian Patents. 192945:"METHOD AND DEVICE FOR CONTINUOUS CASTING OF THIN METALS PRODUCTS BETWEEN ROLLS"

Indian Patents

Recently Granted Patents

  Recently Published Patents

Title of Invention	"METHOD AND DEVICE FOR CONTINUOUS CASTING OF THIN METALS PRODUCTS BETWEEN ROLLS"

Abstract	The device includes two rolls (1, 1") driven in rotation, two side dams (3) arranged against the front ends (11) of the rolls and thrust means (6) for pressing the side dams (3) against the rolls. It also includes means (14, 14", 14") for measuring the thrust force and means (9, 91) for measuring the friction force exerted on the side dams (3) by the rolls during their rotation. A coefficient of friction representative of the friction conditions at each of the side dam/roll contact, surfaces, and therefore of the state of this contact is deduced from simultaneous measurement of these forces, and it is thus possible to adjust the casting parameters as a function of this contact state. Application to continuous casting of thin steel strips between rolls. Figure 1.	

Full Text	The present invention relates to a method for manufacturing a thin strip of metal by continuous casting of thin metal products between two counter-rotatory rolls and a device  therefor.

The  present  invention  relates  to  continuous  casting

of  thin  metal  products,  in  particular  thin  steel  strips,

according  to  the  continuous  casting  technique  between  two

counter-rotatory  rolls,	and  more  particularly  to

management of the contact and of the lubrication between the front ends of such rolls and the side dams which are applied against these front ends, in order to delimit the casting  space  defined  between  the  rolls.

Known installations for continuous casting between rolls include two internally cooled rolls with horizontal and parallel axes, driven in rotation in opposite senses and spaced apart by a distance corresponding to the desired  thickness  of  the  cast  product.

During casting, the molten metal is poured into the casting space defined between the rolls, solidifies m contact with these rolls and is extracted downwards, as they rotate, in the form of a thin strip. In order to contain the molten metal, the side dams are pressed flat against the front ends of the rolls. Such side dams are commonly made of refractory material, at least in their part  which  is  brought  into  contact  with  the  molten  metal.

It is therefore necessary to ensure leaktightness between the rolls and the side dams. For this purpose, these side dams are pressed against the ends of the rolls and, in order to reduce the friction induced during rotation of the rolls, lubrication of the interface between roll and side dam is usually provided by supplying a consumable lubricant or by using a self lubricating  material  at  this  interface.

However, actually producing this leaktightness and retaining it throughout the casting raises numerous difficulties,  due  in  particular:

-  to  the  geometrical  deformations  of  the  rolls  and

of the side dams, in particular at the start of casting, which are caused by expansions of the various elements of the  installation,

to the forces exerted on these elements, in particular the forces exerted on the side dams by the cast metal in the axial direction of the rolls, which forces tend to separate the said side dams from the rolls,

-	to wear of the side dams or of the edges of the cooled walls of the rolls, which is not always uniform over  the  entire  area  of  the  contact  zones,

-	to the possible beginning of infiltration of cast: metal between side dam and roll, which tends to separate one  from  the  other.

In order to attempt to ensure this leaktightness as well as possible, and avoid infiltration of cast metal between the rolls and the side dams, a plurality of methods  are  already  known,  consisting  respectively  in

adjusting the pressure force of the side dams against the edge of the rolls in order to keep it in a given  value  interval,

-	adjusting the position of the side dams in order to ensure minimal play between these side dams and the rolls,

-	measuring this play and adjusting the pressure force  accordingly.

None of these methods has proved satisfactory, or

at	least	sufficient,	for  ensuring  leaktightness

throughout the casting, because it is possible only to measure resultant forces exerted on the side dam, or an overall position of this dam, without being capable of taking into account point forces or plays located on small  zones  of  the  interfaces.

It has also been proposed to solve this problem by causing controlled wear of the side dam, by friction of the  rolls  against  the  latter,  throughout  the  casting.  The

aim is thus to regenerate the interface between side dam

and roll continuously, so as to make the contact

conditions over the entire area of this interface as

uniform  as  possible.	Thus,	document  EP-A-546,206

describes a method according to which, before the start of casting, the side dams are pressed strongly against the rolls, in order to carry out a sort of grinding-in of these side dams by abrasion by the edges of the rolls, then this pressure is reduced and, during casting, the side dams are continued to be moved towards the rolls at a predetermined speed in order continuously to ensure the progress of intentional wear and thus to attempt to retain uniform contact over the entire area of the interfaces.

However, this method does not make it possible to take into account the random variations in the contact conditions which may occur during casting, and leads to significant wear of the side dams, even when the contact conditions are satisfactory and would not require such wear  to  caused.

The object of the present invention is therefore to solve the problems mentioned above and to improve management of the contact between the side dams and the rolls, while avoiding significant wear of the said side dams. More particularly, the object of the invention is to improve knowledge of the true state of the contact between the side dams and the rolls, continuously during casting, in order to make it possible to act accordingly on the means for applying pressure and for positioning the  side  dams  against  the  rolls.

With these objects in mind, the; subject of the invention is, in particular, a method for continuous casting of thin metal products between two counter-rotatory rolls, according to which molten metal is poured into a casting space defined by the cylindrical walls of the  said  rolls  and  two  side  dams  and  the  solidified  thin

product is extracted in an extraction direction, a thrust force is exerted on the said side dams in a direction parallel to the axes of the rolls, in order to apply them against the front ends of the cylindrical walls, and the said force is measured, characterized in that, in order to evaluate the contact state between side dam and cylindrical wail continuously during casting, the drive forces exerted on each side dam in the extraction direction are measured, this measurement being carried out for each side dam at each roll, and a quantity, representative of the friction conditions at each of the side dam/cylindrical wall contact surfaces is deduced from the measured values of the pressure forces and of the drive forces, the value of the said quantity is compared with a predetermined set-point value, and at least one casting parameter is adjusted as a function of the result of this comparison in order to return this quantity  to  the  set-point  value.

The method according to the invention therefore allows much better knowledge of the true side dam/roll contact state, since it adds to the already known measurements of the thrust force exerted on the said dam and of its position, a measurement of a quantity representative of the friction conditions, for example a coefficient of friction. This makes it possible to assess the variations in the friction of the surfaces in contact with respect to a reference, for example in the state before introduction of the cast metal into the casting space. Knowledge of the friction, in combination with that of the position of the side dam and of the thrust force exerted on the latter makes it possible, for example, to assess a variation in the effective contact area which may be due to uneven wear of the refractory material, to infiltration of cast metal between roll and side dam, or else to the latter being positioned not parallel  to  the  front  surface  of  a  roll.  It  is  also

possible to assess a possible lubrication deficiency. It consequently becomes possible to react, manually or automatically, in order to correct these defects, while taking into account their causes, by acting on certain casting parameters such as the thrust force on the side dam, the position of the latter or else the clamping force  of  the  rolls,  their  speed,  etc.

A further subject of the invention is a device for continuous casting of thin metal products between rolls, including:

two rolls having parallel axes of rotation and cooled cylindrical walls, which rolls are arranged symmetrically with respect to a median extraction plane and  are  driven  in  rotation  in  opposite  senses,

-	two side dams arranged against the front ends of

the  said  cylindrical  walls,

thrust means for applying the said side dams against  the  cylindrical  walls  with  a  thrust  force,  and

-	means  for  measuring  the  thrust  force,

characterized  in  that  it  comprises  means  for

measuring the friction force exerted on the said side dams  by  the  rolls  during  their  rotation.

Preferably, the means for measuring the friction force include, for each side dam, two force sensors for measuring the friction forces exerted on the said side dam by each of the rolls. It is thus possible further to improve knowledge of the side dam/roll contact state by separately  assessing  this  state  at  each  roll.

According to a particular arrangement, the force sensors are situated respectively on either side of the said median plane, and the side dam is supported, in the extraction direction, only by two support means placed respectively towards the lateral ends of the said dam, and the said force sensors are situated in the said support  means.

This  arrangement  allows  simple  production  of  the

device, it being possible, for example, for the said

support  means	to  be  dynamometric	shafts	fixed

horizontally on the structure for holding and positional adjustment of the side dam, and on which the said dam is simply  attached. 

Other  characteristics  and  advantages  will  emerge from  the  description  which  will  be  given  by  way  of example  of  a  device  according  to  the  invention  for continuous  casting  of  thin  steel  strips  between  rolls, and  of  its  implementation.

Therefore, the present invention provides for a method for manufacturing a thin strip of metal by continuous casting, comprising  the  steps  of:

pouring molten metal into a casting space defined by the cylindrical walls of the two rolls (1, 1') having parallel axes and two side dams (3), the rolls being cooled  and  driven  in  counter  rotation;

extracting in an extraction direction, a thin strip formed by the metal solidified on contacting the cold walls  of  the  rolls;

exerting a thrust force on the said side dams in a direction parallel to the axes of the rolls, in order to apply them against the front ends (11) of the cylindrical walls, and to place said side dams in a axial position in relation to the cylindrical walls, and measuring  the  said  thrust  force,

characterized in that, it comprises the steps of: adjusting at least one casting parameter as a function of the result of a comparison between a quantity representative of the friction conditions at each of the side dam/cylindrical wall contact surfaces, and a predetermined set point value in order to return this quantity to the set point value, the value of the said quantity being deduced from measured values of the thrust forces and of drive forces exerted on each side dam in the extraction direction, the drive forces being measured for  each  side  dam  at  each  roll.

The present invention also provides for a device for continuous casting of thin metal products between rolls to carry out the process as claimed in claim 1, comprising: two rolls (1, 1') having parallel axes of rotation and cooled cylindrical walls, which rolls are arranged symmetrically with respect to a median extraction plane (P) and are driven in rotation in opposite senses; two side dams (3) arranged against the front ends (11) of the said cylindrical walls; thrust means (6) for applying the said side dams against the cylindrical walls with a thrust force; and means (14, 14', 14") for measuring the thrust force, characterized in that it-comprises means (9, 9') for measuring the friction force exerted on each of said side dams by each of said rolls during their  rotation.

BRIEF  DESCRIPTION  OF  THE  ACCOMPANYING  DRAWINGS

Reference  will  be  made  to  the  attached  drawings,  in whicn  :

-	Figure 1 is a partial sectional schematic view of a  casting  device,

-	Figure 2 is a front view of the side dam and of its  support.

The drawing of Figure i shows the end of one of the rolls 1, 1' of the installation and an. assembly 2 for applying a side dam 3 against, the edge 11 of the rolls . This assembly too is itself supported, in a manner which is known per se, on a framework 4 of the casting installation.

The assembly 2 contains a main carriage 5, guided in translation along the direction of the axes of the rolls, on the framework 4. Displacement of the main carriage is controlled by a jack 6 which makes it possible to adjust the position of the assembly 2, and therefore the side dam 3, .with respect to the rolls 1, as well as to apply the side dam 3 against the edge of the rolls  with  an  adjustable  force.

The main carriage 5 carries a secondary carriage 7, guided horizontally on the said main carriage 5, and therefore displaceable transversely to the direction of the axes of the rolls, by a jack schematically represented at 8, in order to adjust the transverse position  of  the  side  dam  3  with  respect  to  the  rolls.

The  secondary  carriage  includes,  at  its  upper  part, two  pins  9,  9'  which  extend  horizontally,  in  the direction  of  the  axes  of  the  rolls,  and  are  arranged symmetrically  with  respect  to  the  longitudinal  median plane  P  of  the  installation."

The side dam 3, made of refractory material, is held on a support plate 10 including lugs 12 at its upper part.

Each of the lugs includes a bore 13, 13' which engages  on  a  pin  9,  9'  .

One of the pins 9 is engaged practically without play in the corresponding bore 13, whereas the other bore 13' is made in the form of a horizontal oblong hole, so as to allow differential expansion between the support plate 10 and the secondary carriage 7, without constraining  the  pins  9,  9'.

Thus, the side dam 3 and its support 10 are simply-suspended from the pins 9, 9' which include means for measuring the forces exerted on them, transversely to their axes. In practice, the pins 9, 9' constitute dynamometric shafts, making it possible to measure the forces exerted on them by the support 10, these forces resulting from the weight of the assembly comprising the support 10 and the side dam, from the downward driving force on the side dam 3 by the cast metal, and above all from the friction of this side dam against the edges of the  rolls  when  the  latter  rotate.

Furthermore, the support 10 abuts via its rear face, in the direction of the axes of the rolls, against other dynamometric shafts 14, 14', 14" which are fixed on the secondary carriage 7 and which constitute means for measuring the horizontal force by which the side dam 3 is applied against the rolls. Two of these dynamometric shafts 14, 14' are arranged in the upper part of the assembly 2, on either side of the plane P and the third dynamometric  shaft  14"  is  located  towards  the  lower  end

of  this  assembly.

The support 10 therefore has three bearing zones, arranged in a triangle, and the aforementioned various dynamometric shafts thus make it possible to evaluate the distribution of the thrust" forces pressing the dam 3 against the rolls, both in the vertical direction (shafts 9, 9') and in the horizontal direction (shafts 14, 14', 14") . It is thus possible to measure the value of the component of this thrust force relating to each roll separately and, by combining it with the value of the force measured by the dynamometric shaft 9, 9' located on the corresponding side, to evaluate a coefficient of friction specific to each of the side dams/roll interfaces.

Thus,  calling

FVI the vertical force measured by the dynamometric shaft  9,

FV2 the vertical force measured by the dynamometric shaft  9',

FHi the horizontal force measured by the dynamometric  shaft  14,

FH2 the horizontal force measured by the dynamometric  shaft  14',

FH3 the horizontal force measured by the dynamometric  shaft  14",

Fv the vertical friction force exerted on the side dam,  and

FH the overall force applying the side dam against the  rolls,

gives  Fv  =  FVI  +  FV2

FH  =  FHI  +  FH2  +  FH3  

Since FH3 is the application force of the side dam in the lower part of the dam, it can be decomposed into a force k.FH3 of application onto the roll 1 and a force (1-k).FH3 of application onto the other roll 1', k varying from  0  to  1  depending  on  whether  the  bottom  of  the  side

dam bears only on one roll, only on the other or on both at once, k representing the distribution of FH3 between the  two  rolls.

Comparison of FHI and kFH3 with FH2 and (1 - k)FH3 gives an image of the states of application of the side dam against each of the rolls. The orders of magnitude of the friction coefficients of the side dam against each of the  rolls  are  expressed

(Equation Removed)

The dynamometric shafts 9, 9', 14, 14 ' , 14" are connected to calculation and adjustment means 15 which can either display data representative of these coefficients of friction, in order to indicate possible anomalies to the operator and allow him to remedy them by acting on the various parameters of the casting, or to act directly on these parameters, for example on the application force of the side dam 3 against the rolls by-acting on the supply pressure of the jack 6 or on the position of the side dam with respect to the edge of the rolls,  by  causing  suitable  displacement  of  the  said  jack.

The device also includes position sensors 16, schematically represented in Figure 2, for example placed at the support 10, and preferably arranged in a triangle like the dynamometric shafts 14, 14', 14". The sensors make it possible to detect the displacements of the support 10 of the dam 3, either with respect to a fixed reference or with respect to the edges of the rolls, or both, and to do this independently for the various zones of  the  side  dam.

These  sensors  thus  make  it  possible  to  detect  and

evaluate either an overall displacement of the support in the direction of the axes or an inclination of the side dam with respect to the normal reference plane perpendicular to the axes of the rolls. These displacements may be in the direction away from the rolls, which occurs, for example, if cast metal infiltrates between the side dam 3 and the edge of a roll and tends to separate them. These displacements may also be in the direction towards the rolls, for example following wear of the refractory material of the side dam 3, leading to an instantaneous decrease in the bearing force of this dam on the roll located on the side on which the wear has occurred and to a response reaction of the jack 6 which displaces the assembly 2 until the said bearing  force  returns  to  a  sufficient  level.

In view of the above example, the full advantage will already have been understood of being capable of simultaneously measuring the position of the support of the side dam 3 with respect to a fixed reference, or the position of this dam directly with respect to the rolls, and the force corresponding to the pressure exerted by the  side  dam  3  on  one  or  other  of  the  rolls.

By adding thereto a measurement of the vertical forces exerted during casting on the said side dam 3, and the available knowledge of the contact state between side dam  and  roll  is  further  improved  for  each  roll.

For example, at constant bearing force of the side dam on the edge of a roll, measured by one of the-dynamometric shafts 14, 14', 14", an increasingly vertical force measured by a dynamometric shaft 9, 9' may-indicate  a  lubrication  defect.

By measuring the vertical forces and the bearing force of the side dam 3, it is possible to deduce therefrom a coefficient of friction at the interface between the side dam and one of the rolls, and therefore the  horizontal  component  of  the  friction  forces  which  is added to the separating force of the rolls generated by the cast metal, and by measuring the total clamping force of the rolls, that is to say the force exerted in order to keep them at the correct distance from each other, it is possible to deduce therefrom by subtraction the part of this force specifically corresponding to the force generated by the cast metal, which is an indicator of the solidification  state  of  the  cast  product.

The combination of these various measurements therefore makes it possible to obtain much additional information on the side dam/roll contact state and to correct the parameters of the casting accordingly, in order to keep the casting installation in an optimal state, allowing observed starts of degradation to be corrected rapidly and before these degradations become irreversible  and  can  cause  shutdown  of  the  casting.

In particular, it is possible to adjust the pressure force of the side dam on the rolls, or the position of this side dam, either manually or automatically, as a function of detected variations in coefficients  of  friction.

In order further to improve knowledge of the side dam/roll contact state, it is further possible to place a vibration sensor on the side dam or its support, an increase in the vibrations detected also being indicative of  degradation  in  the  state  of  this  contact.

It should also be noted that, even if the side dam and its support are not articulated with respect to the intermediate carriage or the assembly 2, the inevitable functional plays in this assembly lead to the possibility of the said dam and its support undergoing limited rotations in their overall plane, which is theoretically perpendicular to the axes of the rolls. This moreover makes it possible to prevent a significant play from being created, for example between the side dam and one of  the  rolls,  as  a  result  of  more  pronounced  wear  on  the

side of this roll than of the other. For such a case, under the force of the thrust exerted by the jack 6, the side dam 3 will be applied against the rolls while being slightly oblique. An increased thrust force will then lead to an increase in the preferential friction on the side where the wear was less, and to dominant wear on this side, tending to return the side dam into a normal orientation of its overall plane, precisely perpendicular to the axes of the rolls. The same effect could be produced in the event that wear might be more pronounced towards  the  bottom  than  towards  the  top  of  the  side  dam.

The invention is not limited to the particular arrangements of the devices or to the embodiments described  above  by  way  of  example.

In particular, the number and the arrangement of the various force and/or displacement sensors may be modified without departing from the field of the invention.

WE CLAIM:

1.  A  method for manufacturing a thin  strip  of metal  by continuous casting, comprising the steps of:

pouring  molten  metal  into  a  casting  space  defined  by  the

cylindrical walls of the two rolls (1, 1') having parallel axes and

two side dams (3), the rolls being cooled and driven in counter

rotation;

extracting in an extraction direction, a thin strip formed by the

metal solidified on contacting the cold walls of the rolls;

exerting a thrust force on the said  side dams in a direction

parallel to the axes of the rolls, in order to apply them against

the front ends (11) of the cylindrical walls, and to place said

side dams in a axial position in relation to the cylindrical walls,

and

measuring the said thrust force,

characterized in that, it comprises the steps of:

adjusting at least one casting parameter as a function of the

result of a comparison between a quantity representative of the

friction  conditions  at  each  of the  side  dam/cylindrical  wall

contact surfaces, and a predetermined set point value in order

to return this quantity to the set point value, the value of the

said quantity being deduced from measured values of the thrust

forces  and  of drive  forces  exerted  on  each  side  dam  in  the

extraction direction, the drive forces being measured for each

side dam at each roll.

2.	A method as claimed in claim 1, wherein at least one parameter is chosen between the said thrust force, the axial position of side dams, a speed of rotation of the rolls and a clamping force of the rolls.

3.	A method as claimed in claims 1 and 2, wherein at least one parameter is further chosen between the temperature of molten metal, the height of molten metal and a vibration frequency applied to side dam by a vibration generator.

4.	A method as claimed in claim 1, wherein the said quantity representative of the friction conditions is the coefficient of friction.

5.	A device for continuous casting of thin metal products between rolls to carry out the process as claimed in claim 1, comprising: two rolls (1, 1') having parallel axes of rotation and cooled cylindrical walls, which rolls are arranged symmetrically with respect to a median extraction plane (P) andare driven in rotation in opposite senses; two side dams (3) arranged against the front ends (11) of the said cylindrical walls; thrust means (6) for applying the said side dams against the cylindrical walls with a thrust force; and means (14, 14', 14") for measuring the thrust force, characterized in that it comprises means (9, 9') for measuring the friction force exerted on each of said side dams by each of said rolls during their rotation.

6.	A device as claimed in claim 5, wherein the said means for measuring the friction force include, for each side dam, two force sensors (9, 9') for measuring the friction forces exerted on the said side dam by each of the rolls.

7.	A device as claimed in claim 6, wherein the said force sensors (9, 9') are situated respectively on either side of the said median plane (P).

8.	A device as claimed in claim 7, wherein the said side dam (3) is supported, in the extraction direction, only by two support means (9, 9') placed respectively towards the lateral ends of the said side dam, and the said force sensors are situated in the said support means.

9.	A device as claimed in any one of claims 5 to 8, wherein it comprises position sensors (16) for measuring the position of the said side dams (3) with respect to the front ends (11) of the cylindrical walls.

10.	A device as claimed in any one of claims 5 to 9, wherein each said side dam includes a vibration sensor.

11.	A device as claimed in any one of claims 5 to 10, wherein the means for measuring the said thrust force include, for each side dam, force sensors (14, 14') provided on either side of the median plane (P) in order to measure the thrust force at each cylinder.

12.	A method for manufacturing a thin strip of metal substantially as herein described with reference to the accompanying drawings.

13.	A device for continuous casting of thin metal products substantially as herein described with reference to the accompanying drawings.

Documents:

				1187-del-1995-abstract.pdf

				1187-del-1995-claims.pdf

				1187-del-1995-correspondence-others.pdf

				1187-del-1995-correspondence-po.pdf

				1187-del-1995-description (complete).pdf

				1187-del-1995-drawings.pdf

				1187-del-1995-form-1.pdf

				1187-DEL-1995-Form-13.pdf

				1187-del-1995-form-2.pdf

				1187-del-1995-form-3.pdf

				1187-del-1995-form-4.pdf

				1187-del-1995-form-9.pdf

				1187-del-1995-gpa.pdf

				1187-del-1995-petition-others.pdf

				abstract.jpg

« Previous Patent

Next Patent »

Patent Number	192945	

Indian Patent Application Number	1187/DEL/1995	

PG Journal Number	25/2004	

Publication Date	19-Jun-2004	

Grant Date	20-Jan-2006	

Date of Filing	27-Jun-1995	

Name of Patentee	USINOR	

Applicant Address	IMMEUBLE "LA PACIFIC", 11-13 COURS VALMY, LA DEFENSE 7, 92800 PUTEAUX, FRANCE.	

Inventors:

#	Inventor's Name	Inventor's Address	

1	JACQUES BARBE	9 RUE DES TROIS MEULES, 42100 SAINT ETIENNE, FRANCE.	

2	LUC VENDEVILLE	32 RUE EDGARD QUINET, 62400 BETHUNE, FRANCE.	

3	FRANCOIS MAZODIER	1 RUE EDMOND CHARPENTIER, 2000 SAINT ETIENNE, FRANCE.	

4	PIERRE DELASSUS	267 RUE DU CORNET MALO, LOCON, 62400 BETHUNE, FRANCE.	

PCT International Classification Number	B22D 11/00	

PCT International Application Number	N/A	

PCT International Filing date		

PCT Conventions:

#	PCT Application Number	Date of Convention	Priority Country	

1			NA	

© All Indian Patents, 2013-2021.

  Patent data available in the public domain from Indian Patents Office, Department of Industrial Policy and Promotions, Ministry of Commerce and Industry, Government of India.
