Repository: anandvc/allindianpatents

File: patents/193255-an-apparatus-for-cutting-multiply-amorphous-alloy-ribbon-to-the-desired-length.html
Indian Patents. 193255:AN APPARATUS FOR CUTTING MULTIPLY AMORPHOUS ALLOY RIBBON TO THE DESIRED LENGTH

Indian Patents

Recently Granted Patents

  Recently Published Patents

Title of Invention	AN APPARATUS FOR CUTTING MULTIPLY AMORPHOUS ALLOY RIBBON TO THE DESIRED LENGTH

Abstract	This Invention relation to an apparatus for outting multiply amorphous alloy ribbon to the desired lenghts automatically It consists of an unooiler for unwinding spools of ribbon from a wound ooro seneing means senses and control the length of unwound ribbon which is fed to feed roller and from there to shearing means which out the ribbon as desired .A conveyor means is providad to coonvey the out ribbon to a stacking table. Control means control tha operations of this uncoiler, the feed rollers , the shearing means of the conveyor signal from the moneing means. PRICE: THIRTY RUPEES	

Full Text	 

This invention relates to an apparatus for cutting multiply amorphous alloy ribbon to desired length and is particularly useful in making transformer cores.

Transformer cores are formed by winding amorphous alloy ribbons. Conventionally a large number of amorphous alloy ribbons are wound to produce a transformer core. Variations in the physical properties of the different pieces of single ply ribbons that go into the making of a core, affect the stacking factor and uniformity of the cores produced.

In order to overcome this drawback, we developed an apparatus for multiply winding of amorphous alloy ribbon which is the subject matter of our copending patent application no.l410/MA/96. This apparatus consists of a plurality of uncoilers for single ply amorphous alloy ribbons. These are fed to a single recoiler through shaking or aligning means to produce a multiply amorphous core ribbon suitable for making transformer cores.

The multiply amorphous alloy ribbons must be cut to the desired length and then wound to fonn transformer cores. The ribbon may be annealed prior to core tbrmation. Mechanical or manual cutting is time consuming as the wound ribbon will have to be uncoiled and the desired length measured before manually cutting the same. Stacking the cut plys will amount to additional labour. In order to overcome these disadvantages, we have developed an automatic machine which uncoils the multiply ribbon to a predetermined length, cuts it and makes it ready for stacking.

The apparatus consists of a single uncoiler, a core feeder assembly, shearing means, conveying means, stacking means and sensors connected to a control panel with control means and power supply. The different parts of the apparatus are described in detail hereinbelow.

The Uncoiler :

The uncoiler is for uncoiling a wound spool of multiply amorphous alloy ribbon. It consists of a drivable gear housed in a metallic body. An AC motor with variable speed motor controlled by an ultrasonic sensor through a programmable logic control circuit is connected to the gear for driving the same. The uncoiler has expansion and collapsible means which are operated by hydraulic cylinders driven by a DC motor. The expansion and collapse means uncoils the spool from the wound coil of multiply amorphous alloy ribbon mounted in the uncoiler. The rate of uncoiling is controlled by infra-red sensors provided to sense the loop length.

The core feed roller assembly :

The feed roller assembly consists of two feed rollers drivable by a gear. The assembly has pneumatic lifting means such as pneumatic cylinders which will move the top roller up and down. The gear assembly is housed in a metallic housing and the entire feeder roller assembly is mounted on a structure preferably  a  metallic  frame.  The feeder  roller  assembly  is

Connected to a pulse taohometer for measuring the speed of rotataion to feed the uncoiled multiply filament from the uncoiler to the feeder rollers as per requirements.

The Shear :

The shear is a means for shearing or cutting the uncoiled multiply ribbon at the desired length. The shearing means consists of two Tungston Carbide blades fixed to a frame or a metal body. These blades are adjustable with the help of adjusting means operable hydraulically.

The Conveyor :

The conveyor consists of a belt supported by support rollers and is drivable by a geared motor. Preferably, the conveyor is a belt with mechanical metal structure. The conveyor is connected to the shearing means at one end and to the stacking table at the other end and carry the cut material from the shearing means to the stacking table.

The Stacking table :

Consists of structure with its top surface aligning with the conveyor belt. The table is preferably metallic. The cut multiply ribbons received from the conveyor belt is stacked on the stacking table.

The Sensors :

Are known electronic sensing means consisting of sensing elenents and signal transfer elements. The sensors are preferably infrared sensors and they control the uncoiled loop received from the uncoiler before the sane is fed to the shearing neans.

The Control Panel :

Controls the operation of the apparatus. The Control panel consists of push button stations connected to the motor for rotating the uncoiler. Drive can be in the forward and reverse direction. The Control panel is also provided with means for expansion and collapse of the uncoiler mandrel for controlling the speed of the ply uncoiled from the spool to the shearing means. Means for controlling the up and down movements of the feeder rollers for controlling the shearing is also provided. The control panel is also provided with means for emergency stopping of the system.

The apparatus for cutting multiply amorphous alloy ribbon to desired length according to this invention comprises an uncoiler for uncoiling wound spools from a oore of multiply amorphous alloy ribbon, for feeding the said spools to a feed roller assembly, shearing means for cutting the spools to the desired length, conveyor means for conveying the said cut spools from the

shearing means to a stacking means, sensing means for sensing and controlling the uncoiled spools from the uncoiler to a predoternined length, and a control panel for controlling the operation of the apparatus.

The apparatus according to this invention and the method of its operation will now be described in detail with reference to the single figure in the accompanying drawing.

Reference letter A stands for the uncoiler for uncoiling a spool of wound multiply amorphous alloy ribbon which is pulled through a feeder roller assembly indicated by (B) sensing means 0 controls the length of the uncoiled spool (F) and stops uncoiling or pulling when a predetermined length is reached. The shearing means C to which the length of the spool is fed from the feeder roller cuts the multiply ribbon with the Tungston cutting blades which is then transferred through the conveyor means (D) to a stacking table E. The apparatus is electrically connected through control panel H which has push buttons for controlling the operations. The cutting operations are programmed to continue sequentially till the desired number of lengths are cut. Sensing mechanism consists of sensing elements and signal transfer elements which transfer the signals to programmable logic control circuits. The programmed sequential operation of this apparatus Increases the efficiency of cutting and avoids the drawbacks of mechanical shearing and cutting of multiply ribbons. Reference letter F shows the uncoiled ribbon flowing to the feeder rollers.

It will be obvious to persons skilled in the art that numerous variations and modifications are possible without departing from the basic inventive concept. All such modifications and variations are to be considered within the scope of the present invention, the nature of which is described hereinabove and claimed in the appended claims.

WE CLAIM:

1.	An apparatus for cutting multiply amorphous alloy ribbon to desired length comprising an uncoiler (A) for uncoiling wound spools from a core of multiply amorphous alloy ribbon, for feeding the said spools to a feed roller assembly (B), shearing means (C) for cutting the spools to the desired length, conveyor means (D) for conveying the said cut spools from the shearing means to a stacking means (E), sensing means (G) for sensing and controlling the uncoiled spools (F) from the uncoiler to a predetermined length, and a control panel for controlling the operation of the apparatus.

2.	The apparatus as claimed in claim 1, wherein the uncoiler, the feeder roller assembly, the shearing means and the conveyor means have deviable gears located in housings.

3.	The apparatus as claimed in claim 1, wherein the sensing means has sensing elements and signal transter elements.

4.	The apparatus as claimed in claim 3, wherein the sensing element is an infra red sensor and is connected to programmable logic circuit controller.

5.	The apparatus as claimed in claim 1, wherein the feeder roller assembly has two rollers, and pneumatic means for moving the top roller up and down.

6.	The apparatus as clained in claim 5, wherein the feeder roller assembly is connected to a pulse tachometer to measure and control its speed of rotation.

7.	The apparatus as claimed in claim 1, wherein the shearing means has tungston carbide blades fixed to a frame.

8.	The apparatus as claimed in claim 7, wherein the tungston blades are adjustable.

9.	The apparatus as claimed in claims 7 and 8, wherein the shearing means is provided with adjusting means operable hydraulically.

10.	The apparatus as claimed in claim 1, wherein the conveyor is a belt supported on rollers and drivable by a geared motor.

11.	The apparatus as claimed in claim 1 and 10, wherein the belt is metallic and is connected to the shearing means and the stacking means.

12.	The apparatus as claimed in claim 1, wherein the stacking means is a table like structure preferably metallic.

13.	The apparatus as claimed in claim 1, wherein the control means is a

control panel which connects the uncoiler, sensing means, feeder

rollers, cutting means and the conveyor means.

14.	The apparatus as claimed in claim 13, wherein the control panel has

push button stations to regulate the operations of the uncoiler, the feed

rollers, the cutting means and the conveyor means.

15.	The apparatus as claimed in claim 13 and 14, wherein the control

panel is provided with a control switch for controlling the up and

down movement of the feed roller.

16.	The apparatus as claimed in claim 13, wherein the control panel has a

stopping switch tor emergency stopping of the apparatus.

17.	The apparatus as claimed in claim 13, wherein the control panel has a

switch means for forward and reverse driving of the uncoiler.

18.	An apparatus for cutting multiply amorphous alloy ribbon to desired

length substantially as hereinabove described and illustrated with

reference to the accompanying drawings.

Documents:

				1411-mas-1996 abstract.pdf

				1411-mas-1996 claims.pdf

				1411-mas-1996 correspondence-others.pdf

				1411-mas-1996 correspondence-po.pdf

				1411-mas-1996 description (complete).pdf

				1411-mas-1996 drawings.pdf

				1411-mas-1996 form-1.pdf

				1411-mas-1996 form-26.pdf

« Previous Patent

Next Patent »

Patent Number	193255	

Indian Patent Application Number	1411/MAS/1996	

PG Journal Number	02/2006	

Publication Date	13-Jan-2006	

Grant Date	10-Nov-2005	

Date of Filing	09-Aug-1996	

Name of Patentee	VIJAY ELECTRICALS LIMITED	

Applicant Address	INDUSTRIAL DEVELOPMENT AREA, BALANAGAR, HYDERABAD 500 037	

Inventors:

#	Inventor's Name	Inventor's Address	

1	K RAJA SEKHAR	C/O. VIJAI ELECTRICALS LIMITED, 28, I.D.A. BALANAGAR,	

2	CH SAI PRAKASH	PLOT NO.55, R.NO.8, JUBLI HILLS,	

PCT International Classification Number	B23D21/00	

PCT International Application Number	N/A	

PCT International Filing date		

PCT Conventions:

#	PCT Application Number	Date of Convention	Priority Country	

1			NA	

© All Indian Patents, 2013-2021.

  Patent data available in the public domain from Indian Patents Office, Department of Industrial Policy and Promotions, Ministry of Commerce and Industry, Government of India.

File: patents/193260-corundum-porcelain-body-processes-for-its-preparation-and-use-of-the-corundum-pocelain-body.html
Indian Patents. 193260:CORUNDUM PORCELAIN BODY, PROCESSES FOR ITS PREPARATION AND USE OF THE CORUNDUM POCELAIN BODY

Indian Patents

Recently Granted Patents

  Recently Published Patents

Title of Invention	CORUNDUM PORCELAIN BODY, PROCESSES FOR ITS PREPARATION AND USE OF THE CORUNDUM POCELAIN BODY

Abstract	ABSTRACT 1424/MAS/95 The invention relates to a corundum porcelain composition comprising from 60 to 94% by weight of a component A and from 6 to 40% by weight of a component B, in each case based on the total weight of all inorganic starting materials in the dry state, wherein component A comprises from 0 to 70% by weight of alumina, from 20 to 70% by weight of clay material, from 10 to 50% by weight of glass formers, and from 0 to 30% by weight of quartz, in each case based on the total weight of the inorganic starting materials of the component A in the dry state, and component B comprises comminuted broken porcelain, wherein the chemical composition of the mixture of the components A and B comprises from 20 to 75% by weight of SiO2, from 15 to 80% by weight of Al2O3, and from 2 to 10% by weight of flux selected from the group consisting of K.O, Na2O, FeO, MgO, CaO, Li2O, BaO, SrO, ZaO, and fluoride, and wherein the comminuted broken porcelain has a mean particle size between 25 and 800 ^m and a process for preparing the same.	

Full Text	 

The invention relates to a corundum porcelain body containing a plurality of inorganic starting materials. The addition of small amounts of comminuted broken porcelain to porcelain bodies for producing tableware is known. In the production of porcelain tableware, the addition of milled and fired broken porcelain increases the shape stability of the shaped bodies during firing. Texture effects play virtually no role here. While the porcelain tableware items have thin walls and only a low weight, the components of technical ceramics, particularly high voltage insulators and pipes, can have a length up to about 6 metres or a weight of more than 1000 kg. Depending on their length, their compactness and their weight, considerable stresses can arise in the shaped body and in the sintered body during shaping, drying and firing. In the production of high voltage insulators, these stresses can lead to the sheds breaking off during drying of insulator bodies and to fracture of the shank during suspended firing. In use, high voltage insulators are subjected to not only considerable electrical stresses, but also mechanical stresses. The mechanical properties of the high voltage insulators therefore play a critical role. In the case of tubes of great length, the shape stability of the sintered body is important in use.

The production of high voltage insulators comprises preparing a plastic corundum porcelain body, extruding a cylindrical body using a vacuum extruder, turning, drying and firing. Extrusion produces textures in the

green bodies. Texture means the anisotropic alignment of the platelet¬like clay particles and the other constituents of the body which results from the action of pressing pressure, flow and shear.

Distinction can be made between flow texture, screw texture and cutting texture. Particularly the cutting texture, which is produced by the flights of the screw of an extruder, is critical for insulator production. A thin zone of pronounced texture which runs helically through the shaped body is formed. This zone, which often extends over a large area, is a weak zone which can cause the shaped body fired in a hanging position to break during firing. The flow texture causes an anisotropic shrinkage on drying in the shaped body. Since the anisometric raw material particles are differently aligned in the outer and inner parts of the shaped body, this causes different shrinkage on drying. Drying results in stresses which in extreme cases in the drying of high voltage insulators can lead to the sheds breaking off from the shank of the shaped body.

To avoid textures which are too great, an corundum porcelain body which is suitable for high voltage insulators should contain a proportion of relatively coarse particles. Up to 5% by weight of the raw materials are customarily added as coarse particles having a particle size distribution between about 45 and 100//m, the coarse particles being composed of quartz, feldspar and/or alumina agglomerates. Although commercial calcined aluminas have a significantly finer primary particle size, they are agglomerated as a result of the method of manufacture. The mean particle size of the corundum porcelain body is then usually of the order of 8 µm.

As constituent of the fired porcelain, quartz has both a strength-increasing action and a strength- and lifetime-reducing action owing to the P-a-quartz transformation at 573°C in the cooling phase of firing.

which transformation is associated with a volume contraction of the quartz grains. The glass phase is already solidified at this temperature, resulting in microstructural stresses which increase with increasing quartz grain size. Tangential compressive stresses have a strength-increasing effect in the vicinity of a quartz grain; this microstructural stressing has to be overcome before crack propagation can occur. Strength and lifetime are impaired if the compensating radial tensile stresses exceed the strength of the quartz and generate microcracks in the quartz grains. Microcracks in quartz grains can frequently be observed in porcelains on optical microscopic examination. It is known that optimum strength is achieved with quartz grains having a size of the order of from 10 to 20µm. However, raw materials able to be used on a large scale have such broad particle size distributions that proportions of relatively large, crack-prone quartz particles having a particle size up to about 80 >c/m are also always present if these raw materials are not milled in an additional process step to particle sizes of less than 20 /ym for the entire particle size distribution.

Replacement of quartz by alumina (synthetic aluminum oxide or/and aluminum hydroxide powder) avoids the danger of microcrack formation since the corundum (a-Al2O3) retained and/or formed during firing has a thermal expansion similar to that of the remaining microstructural constituents of the corundum porcelain. Corundum is the constituent in corundum porcelain which has by far the best mechanical properties. The strength-increasing action of corundum is essentially dependent on its proportion and its grain size. It is generally known that the best strength is achieved when processing an alumina whose mean particle size after firing in the corundum porcelain is from 3 to 9 µm. For a corundum porcelain of high strength, such a fine alumina should be added or these particle sizes should be produced by milling during preparation of the composition; the quartz should be milled as finely as possible or avoided entirely. To be sure of excluding

quartz particles > 20 µm, the mean particle size of the quartz should not exceed 3 µm. Even finer milling is advantageous. Commercial feldspars too must not be added as a coarse fraction since they contain quartz as minor constituent and the feldspars, the alternatively usable feldspar substitutes or rocks containing feldspars or/and feldspar substitutes, which act as glass formers, have to be homogeneously distributed in the body; these raw materials are, like milled broken glass and glass frits, referred to as glass formers in the following text. The optimum strength can therefore only be achieved in conventional porcelain production if the starting materials are added in sufficiently fine form after prior milling or are finely milled during processing; the troublesome texture and the rejects resulting from this texture then have to be accepted. If this fine milling is omitted, an additional high proportion of the expensive alumina has to be added to achieve a sufficient strength.

In the large-scale manufacture of high voltage insulators, a substantial proportion of the rejects is caused by textures. Depending on the process procedure and insulator geometry, the rejects caused by texture are from about 1 to 3% of the components. Significant rejects resulting from textures also occur in the manufacture of other types of components from corundum porcelain. These effects are greater, the greater the degree to which shear forces occur during shaping and textures can be formed and the longer, compacter or heavier the shaped bodies are. Among the extremely varied shaping processes for ceramics, the ones which are most sensitive to the formation of textures are those which use bodies in a plastic state. These include extrusion in particular.

As indicated in the previous sections, in the production of large sintered bodies from conventional porcelain bodies a compromise has to be made according to the present state of the art between good

behavior in production, particularly the reduction of textures, and high strength of the fired sintered bodies. The reduction in strength resulting from this compromise is occasionally counteracted by an additional high and expensive alumina addition, but a significant number of texture flaws nevertheless remain and these cannot be counteracted further.

EP-B-0 189 260 teaches a process for producing a high-strength, feldspar-type porcelain in which the nonplastic raw materials of the quartz, feldspar and alumina type have, corresponding to figure 1, a mean particle size of from about 2 to 4µm, the nonplastic raw materials are calcined and subsequently mixed with the clay material. Since the calcination is carried out without clay material, no appreciable amount of mullite can be formed. There is therefore also an absence of the crystal nuclei which can allow a strong framework of mullite needles to be formed during firing and thus could increase the shape stability of the shaped body during firing. Before or after addition of the clay material, the calcined material is milled to a similar particle size to that possessed by the nonplastic raw materials prior to calcination. The milled mixture to which the clay material has been added is further processed by shaping, drying and firing. This document therefore teaches the repeated milling of the starting materials to an extraordinarily low particle size and the repeated carrying out of the firing. The fine-grained porcelain body leads to a lower drying sensitivity. Owing to the fineness of this porcelain body, it is expected that it tends to strong texture formation in the production of large sintered bodies.

It is an object of the invention to provide a process for preparing a corundum porcelain body in which the texture effects are kept so small that in the production of sintered bodies no rejects occur as a result of the texture, and which requires no additional process steps in

the production of a high-strength corundum porcelain. It is a further object of the invention to use starting materials which are as inexpensive as possible in the preparation of the corundum porcelain.

This object is achieved by a very simple and inexpensive-to-prepare corundum porcelain body which is particularly suitable for the mass production of high voltage insulators. .Accordingly, the present invention provides a corundum porcelain composition comprising from 60 to 94% by weight of a component A and from 6 to 40% by weight of a component B, in each case based on the total weight of all inorganic starting materials in the dry state, wherein component A comprises from 0 to 70% by weight of alumina, from 20 to 70% by weight of clay material, from 10 to 50% by weight of glass formers, and from 0 to 30% by weight of quartz, in each case based on the total weight of the inorganic starting materials of the component A in the dry state, and component B comprises comminuted broken porcelain, wherein the chemical composition of the mixture of the components A and B comprises from 20 to 75% by weight of SiO2, from 15 to 80% by weight of Al2O3, and from 2 to 10% by weight of flux selected from the group consisting of K2O, Na2O, FeO, MgO, CaO, Li2O, BaO, SrO, ZaO, and fluoride, and wherein the comminuted broken porcelain has a mean particle size between 25 and 800 µm.

The present invention also provides a process for preparing a corundum porcelain composition as herein above described, comprising the steps of mixing together the starting materials of the component A and, optionally, also milling the mixture, with the mixture having a particle size distiibution of from 97 to 100% by weight less than 45 fim, and then mixing the component B into the component A.

The component A of the corundum porcelain body preferably contains from 8 to 40% by weight of alumina, from 24 to 65% by weight of clay material, from 12 to 28% by weight of glass formers and from 0 to 25% by weight of quartz, in particular from 12 to 30% by weight of alumina, from 28 to 60% by weight of clay material, from 14 to 25% by weight of glass formers and from 0 to 22% by weight of quartz.  The chemical  composition  of the  mixture  of the  components  A  and B

preferably comprises from 30 to 65% by weight of SiO2, from 25 to 60% by weight of AI2O3 and from 2.5 to 8% by weight of flux, in particular from 42 to 55% by weight of SiO2, from 35 to 55% by weight of AI2O3 and from 3 to 7% by weight of flux. Preferably, in the corundum porcelain body, the component A as mixture has a particle size distribution of from 80 to 100% by weight less than 50/;m, in particular from 97 to 100% by weight less than 45 /jm.

For the purposes of the present invention, alumina is an unmilled or milled raw material based on aluminum oxide, transition aluminas or/and aluminum hydroxide for which indicated percentages by weight are as AI2O3 alone. The fired alumina is here described as corundum. To also relate the term corundum porcelain to the raw materials added, it is advisable to add an amount of at least 1 % of alumina. The term clay material denotes plastic raw materials based on clay or/and kaolin which, as is usual commercially, can be admixed with small amounts of other minerals and impurities. Glass formers is a term for the raw materials based on feldspar, feldspar substitutes or/and rock having a high content of feldspar or/and feldspar substitutes or/and milled broken glass or/and glass frits. They act as fluxes and contribute substantially to formation of a glass phase during firing. The term quartz describes amorphous and crystalline raw materials based on SiO2. The glass formers and quartz too can contain small amounts of other minerals and impurities. Quartz, glass formers and/or clay material can also be added in the form of naturally occurring mineral mixtures and rock.

The particle size and the particle size distribution of the coarser additives was determined by means of sieving above about 45 µm, while the laser granulometer Cilas 920 was used for measurements below 45 µm.

The comminuted broken porcelain can have a mean particle size greater than or equal to 50 µm, 60 µm, 80 µm, 100 µm or 1 20 µm and less than 800 µm. On addition to the corundum porcelain body, it already has a porcelain microstructure containing, apart from the glass phase, mullite and possibly corundum or/and quartz. The amounts of comminuted broken porcelain can no longer be discerned in the microstructure after firing. Preference is given to adding comminuted broken porcelain originating from the production of corundum porcelain. In the production of high voltage insulators, this is preferably the scrap from high voltage insulator manufacture. This can be the comminuted offcuts from the end regions of the insulator bodies which are removed before fitting the metal caps, and damaged or/and faulty insulators. Tubes and other technical ceramic products frequently also comprise corundum porcelain whose scrap can be preferably used for the preparation process of the invention.

Fired scrap from conventionally manufactured insulators frequently contains quartz grains up to 50 µm and corundum agglomerates up to 70µm in size in the microstructure. Since the quartz grains are usually already damaged by microcracks and the corundum agglomerates have a porous and inhomogeneous structure, these are greatly reduced in size during comminution, processing and firing, since they have weak points. In the corundum porcelain of the invention, the oversize quartz grains and corundum agglomerates from the comminuted porcelain reach sizes which very seldom or never exceed 20µm, even if the size of the comminuted broken porcelain particles exceeds 1 00µm or even 500 µm.

The invention is accordingly based on the idea of breaking the texture formed during shaping by means of a coarse particle fraction in the corundum porcelain body, which coarse fraction on firing leaves no quartz and corundum grains which impair the strength and lifetime of

the sintered bodies of corundum porcelain as a result of the grain size or initial cracks in the grains.

Among the raw materials of the component A, alumina preferably has a particle size distribution of from 50 to 100% by volume at from 2 to 10 fjvn, quartz from 50 to 100% by volume ^ 10//m and glass formers from 50 to 100% by volume ^ 10//m. The component B is added with a particle size 
Furthermore, the object of the invention is achieved by a process for preparing corundum porcelain bodies, which comprises mixing together the starting materials of the component A and, if appropriate, also milling the mixture, with the mixture having a particle size distribution of from 97 to 100% by weight less than 45 µm, and then mixing the component B into the component A.

A further process for preparing corundum porcelain bodies comprises producing a mixture of the inorganic starting materials of the component A to which a part of the inorganic starting materials, in particular a part amount or the entire amount of clay material, is not added, homogenizing this mixture and, if appropriate, also milling it and subsequently adding the missing parts of the inorganic starting materials and the component B to this mixture. In a preferred variant of this process, the parts of the inorganic starting materials missing

from the mixture are combined with the component B, homogenized and, if appropriate, also milled, before this second mixture is added to the mixture of the other inorganic starting materials of the component A. In a particularly advantageous process variant, the part amount of clay material missing from the mixture is > 50% by weight, in particular > 80% by weight, of the total amount of clay material added.

In particular, the total mixture of the components A and B is homogenized and, if appropriate, also milled. The homogenization of a mixture or the total mixture of the components A and B can be carried out in a mixer, but preferably by milling. In these process variants, the total mixture is particularly preferably milled to a particle size distribution of from 80 to 98% by weight less than 45 µm.

Those skilled in the art are familiar with the various techniques of comminution and preparation of the body for the purposes of porcelain production as well as the specific raw material grades to be used here. Any preparation process which ensures that either the prepared corundum porcelain body or the sintered body fired from a corundum porcelain body is free of quartz grains > 20 µm is suitable. Wet preparation processes in which an amount of water of the order of 50% by weight is present in the body prior to dewatering carried out in a filter press are preferable owing to the good homogenization. The individual additions can be homogenized or/and milled individually, in groups, or in the entire mixture. The clay material can be added at any stage of the preparation; when wet milling is used, it is advantageous to mix at most 20% by weight of the total amount of clay material to be added into the nonplastic raw materials, so as to achieve a more intensive milling action. It can be sufficient to homogenize the components A and B purely by a mixing procedure, e.g. in a blunger; in many cases it is more favorable to also mill this mixture. If greater

homogenization of the components A and B is to be achieved, it is advisable to add the component B essentially in a particle size > 30 µm and to carry out stronger milling, e.g. to a particle size distribution of from 80 to 98% by weight less than 45 µm.

The comminuted broken porcelain introduces mullite into the corundum porcelain body. This mullite has the effect of crystallization nuclei, so that the crystallization of mullite from the glass phase commences earlier and more intensively. This results in the formation of more mullite needles than in conventional porcelain, so that the viscosity of the melt phase appears to be increased owing to fixing, e.g. via the interwoven mullite crystals, and the deformation stability during firing is improved. Owing to the addition of comminuted broken porcelain, very fine milling of the raw materials is not necessary for producing a particularly mullite-rich corundum porcelain. In a conventional preparation process, the very fine milling would increase the reactivity of the raw materials and promote the formation of mullite, but would also increase the texture sensitivity of the body so much that it is not usable for insulator manufacture. In addition, the very finely milled body is difficult to process, particularly in shaping.

The increase in the mullite content was able to be confirmed by X-ray diffraction. With the apparently increased viscosity of the melt phase resulting from the mullite, the strength of the shaped bodies during firing also increases. This makes it possible to produce larger and heavier insulators, but also those having smaller diameters and greater length. If the insulator bodies are fired standing up, the improved shape stability creates firing space in the furnace because the parts used for suspension are omitted or can at least be made smaller.

The oversize quartz particles of the comminuted broken porcelain also become smaller under the mechanical stressing during the preparation

of the body, since the microcracks in large quartz grains aid connnninution by acting as preferential points of fracture. During firing, the quartz grains are partly dissolved in the melt phase. The strength and lifetime of the sintered bodies produced therefrom are not impaired.

The preparation of the corundum porcelain body of the invention not only avoids repeated firing and repeated milling, but also saves a part of the high-cost raw materials, in particular alumina, by addition of comminuted broken porcelain. In addition, a higher strength of the corundum porcelain of the invention is achieved without having to additionally add higher amounts of alumina, since the corundum particles present in the comminuted broken porcelain have a fully strength-increasing action. It has surprisingly been found that a sintered body of corundum porcelain according to the invention which is produced by shaping, drying, firing and, if desired, further process steps from a corundum porcelain body containing comminuted broken porcelain has a flexural strength which is at least 25 MPa higher than the flexural strength of a sintered body of corundum porcelain which is produced without addition of comminuted broken porcelain but has essentially the same chemical composition and the same or higher corundum content in the corundum porcelain. The deformation of shaped bodies under their own weight during firing is significantly decreased; this additionally opens up the opportunity of producing even larger or longer insulators having a greater load per unit area and of firing them in a suspended position. Surprisingly, the addition of comminuted broken porcelain containing oversize quartz and corundum particles resulted in strong size reduction and dissolution of these particles during firing, so that these particles do not impair the strength and lifetime of the sintered bodies produced therefrom.

The corundum porcelain body of the invention can be advantageously

used, inter alia, for the production of insulators, tubes, rods, catalyst supports, laboratory porcelain, porcelain sanitaryware and porcelain tableware and is particularly suitable for high voltage insulators.

Examples:

The invention is illustrated below by means of the examples according to the invention and is compared with the comparative examples.

In all comparative examples and examples according to the invention the corundum porcelain body was prepared by milling in a ball mill at a water content of the order of 50% by weight and subsequent pressing to a water content of the order of 20% by weight in a filter press. The shaping of the test specimens in the form of round rods was carried out using a vacuum extruder model V 250 from Netzsch and, for the production of high voltage insulators, using a vacuum extruder of appropriate dimensions. Firing was carried out in a car bottom furnace using a firing curve as is conventionally used for high voltage insulators. The firing temperature reached about 1320°C.

The flexural strength was tested after firing on unglazed and unground round rods having a diameter of 12 mm and a span of 100 mm in a 3-point flexural testing apparatus in accordance with lEC 672. The round rods were made from the respective corundum porcelain body by extrusion to a diameter such that shrinkage during drying and firing resulted in a diameter of 1 2 ± 0.1 mm. Measurements on from 10 to 12 specimens were averaged in each case.

For testing the deformation during firing, unglazed bars having a trapezoidal cross section of 23 mm x 21 mm x  14 mm height and a length of 250 mm were used. They were extruded using a separate die and mounted during firing on two knife-edges of refractory material

190 mm apart. The deflection of the middle of the bar from the plane of the knife-edges was measured. A small amount of sag is a measure of high deformation stability during firing.

For the examination of the microstructure of the fired corundum porcelain, polished sections were prepared and these were evaluated using a reflected-light microscope.

Example 1 (comparative example):

For the comparative example 1 and the example 2 according to the invention, two batches were made up in such a way that the corundum porcelain bodies had essentially identical chemical analyses, but different mineralogical compositions. The chemical analysis was (figures in % by weight):

The batch of the comparative example 1 corresponded to a conventional corundum porcelain body also used for high voltage

insulators and consisted of 25% by weight of alumina, added as aluminum oxide, 8% by weight of quartz, 40% by weight of clay material and 27% by weight of feldspar. The mixture of these raw materials was milled for 2.5 hours in a ball mill and given a particle size distribution in which 95% by weight of the milled material is less than 45 µm, as measured by sieving. The flexural strength of the corundum porcelain produced therefrom was 120 MPa. The microstructure of the comparative example 1 showed quartz grains up to 70µm, corundum grains in agglomerates up to 90µm and pore sizes up to 60µm.

Example 2 (according to the invention):

For the component A, 17% by weight of alumina as aluminum oxide, 3% by weight of quartz, 40% by weight of clay material and 20% by weight of feldspar were mixed and milled to a particle size distribution of 99.8% by weight 
In the example 2 according to the invention, a flexural strength of 155 MPa was determined; a 35 MPa higher flexural strength was thus achieved, although the corundum content of the sintered bodies was 3% by weight less than in the case of the sintered bodies of the comparative example 1.

The microstructure of the corundum porcelain of the invention was.

examined under the reflected-light microscope, significantly finer and more homogeneous than in the comparative example 1. 99.9% of the corundum grains were smaller than 30 µm and 99.9% of the quartz grains did not exceed 2 µm. The pore size was measured as 99.9% 
X-ray diffraction patterns recorded using a diffractometer showed the mullite content in the corundum porcelain of example 2 to be 1.6 times that in comparative example 1. Quartz could not be detected in the corundum porcelain of example 2, while the corundum porcelain of comparative example 1 showed a very distinct quartz peak.

Comparative example 3 and examples 4 to 7 according to the invention:

In the examples 3 to 7, the amount of comminuted broken porcelain added was varied, but the total content of alumina and of corundum from the comminuted broken porcelain was kept constant at 20% by weight of Al2O3 in the corundum porcelain body. The component A used was a mixture of alumina, feldspar, quartz, kaolin and clay. Table 1 shows the added amounts of inorganic starting materials of the component A and the added amount of the component B. The sum of the individual added amounts is in each case 100 % by weight based on the total weight of all inorganic starting materials in the dry state. Table 2 shows the amounts of alumina and corundum added to the corundum porcelain body. The preparation of comparative example 3 was carried out as in comparative example 1. The mixture of the comparative example 3 was milled to a particle size distribution of 95.5% by weight 

weight. The preparation of the examples 4 to 7 according to the invention was carried out as in the example 2 according to the invention. Here, the component A was milled to particle size distributions of from 99.6 to 100% by weight 

The test results on the specimens of exannples 3 to 7 clearly show the strong rise of the flexural strength and the deformation stability during firing with increasing added amount of comminuted broken porcelain, although the content of alumina in the form of aluminum oxide and of corundum in the total mixtures was kept constant at 20% by weight.

Examples 8 to 11 according to the invention and comparative examples 1 2 to 16:

In the examples 8 to 11 according to the invention, the content of alumina and corundum in the corundum porcelain  body was varied, with the amount of comminuted broken porcelain added being left unchanged at 20% by weight. The component A used as a basis contained 30% by weight of kaolin, 10% by weight of clay and varying contents of alumina, feldspar and quartz (Table 1). The preparation was carried out as in example 2. The component A was milled to particle size distributions of from 99.6 to 100% by weight 
The preparation of the corundum porcelain bodies of the comparative examples 1 2 to 16 was carried out in a similar manner to that for a conventional corundum porcelain. The inorganic starting materials including the clay but excluding the kaolin were milled in a ball mill. The total kaolin content was added in a blunger to the mixture milled

in the ball mill. Here, particle size distributions of from 95 to 96% by weight 

WE CLAIM:

1.	A corundum porcelain composition comprising from 60 to 94% by weight of a component A and from 6 to 40% by weight of a component B, in each case based on the total weight of all inorganic starting materials in the dry state, wherein component A comprises from 0 to 70% by weight of alumina, from 20 to 70% by weight of clay material, from 10 to 50% by weight of glass formers, and from 0 to 30% by weiglit of quartz, in each case based on the total weight of the inorganic starting materials of the component A in the dry state, and component B comprises comminuted broken porcelain, wherein the chemical composition of the mixture of the components A and B comprises from 20 to 75% by weight of SiO2, from 15 to 80% by weight of Al2O3, and from 2 to 10% by weight of flux selected from the group consisting of K2O, Na20, FeO, MgO, CaO, Li2O, BaO, SrO, ZaO, and fluoride, and wherein the comminuted broken porcelain has a mean particle size between 25 and 800 µm.

2.	The corundum porcelain composition as claimed in claim I, wherein component A contains from 8 to 40% by weight of alumina, from 24 to 65% by weight of clay material, from 12 to 28% by weight of glass formers and from 0.2 to 25% by weight of quartz, and wherein the chemical composition of the mixture of the components A and B comprises from 30 to 65% by weight of SiO2, from 25 to 60% by weight of Al2O3, and from 2.5 to 8% by weight of flux, and the component A has, as a mixture, a particle size distribution of from 80 to 100% by weight less than 50 µm.

3.	The corundum porcelain composition as claimed in claim 1, wherein component A contains from 12 to 30% by weight of alumina, from 28 to 60% by weight of clay material, from 14 to 25% by weight of glass formers and from 0.8 to 22% by weight of quartz, and wherein the chemical composition of the mixture of the components A and B comprises from 42 to 55% by weight of SiO2, from 35 to 55% by weight of Al2O3 and from 3 to 7% by weight of flux, and component A has, as a mixture, a particle size distribution of from 97 to 100% by weight less than 45 µm.

4.	The corundum porcelain composition as claimed in claim 1, wherein, for the raw materials of the component A, the alumina has a particle size distribution of 50-100% by volume from 2 to 10 µm, the quartz has a particle size distribution of from 50 to 100% by volume 
5.	The corundum porcelain composition as claimed in claim 1, wherein the component B is added in a particle size of 
6.	The corundum porcelain composition as claimed in claim 1, wherein the mean particle size of the component B is from twice to ten times as great as the mean particle size of the component A

7.	The corundum porcelain composition as claimed in claim 1, has from 12 to 36% by weight of component B.

8.	A process for preparing a corundum porcelain composition as claimed in claim 1, comprising the steps of mixing together the starting materials of the component A and, optionally, also milling the mixture, with the mixture having a particle size distribution of trom 97 to 100% by weight less than 45 µm, and then mixing the component B into the component A

9.	Tlie process for preparing the corundum porcelain composition as claimed in claim 1, which comprises producing a mixture from the inorganic starting materials of the component A to which a part of the inorganic starting materials, is not added, homogenizing this mixture and, optionally, also milling it and adding the missing parts of the inorganic starting materials and the component B to this mixture.

10.	The process for preparing the corundum porcelain composition as claimed in claim 9, wherein the parts of the inorganic starting materials missing from the mixture and the component B are combined, homogenized and, optionally, also milled before this second mixture is added to the mixture of the other inorganic starting materials of the component A

11.	The process for preparing the corundum porcelain composition as claimed in claim 8, wherein the total mixture of the components A and B is homogenized and, optionally also milled.

12.	The process for preparing the corundum porcelain composition as claimed in claim 8, wherein the mixture of components A and B is milled to a particle size distribution of from 80 to 98% by weight less than 45 µm.

13.	A corundum porcelain composition substantially as herein described and

exemplified.

14.	A process for preparing a corundum porcelain composition substantially as

herein described and exemplified.

Documents:

				1424-mas-1995 abstract.pdf

				1424-mas-1995 claims.pdf

				1424-mas-1995 correspondence-others.pdf

				1424-mas-1995 correspondence-po.pdf

				1424-mas-1995 description (complete).pdf

				1424-mas-1995 form-13.pdf

				1424-mas-1995 form-2.pdf

				1424-mas-1995 form-26.pdf

				1424-mas-1995 form-4.pdf

				1424-mas-1995 others.pdf

				1424-mas-1995 petition.pdf

« Previous Patent

Next Patent »

Patent Number	193260	

Indian Patent Application Number	1424/MAS/1995	

PG Journal Number	Gazette	

Publication Date	17-Jul-2004	

Grant Date	26-Oct-2005	

Date of Filing	02-Nov-1995	

Name of Patentee	HOECHST CERAMTEC AKTIENGESELLSCHAFT.,	

Applicant Address	D-95100 SELB, FEDERAL	

Inventors:

#	Inventor's Name	Inventor's Address	

1	HOECHST CERAMTEC AKTIENGESELLSCHAFT.,	D-95100 SELB, FEDERAL	

PCT International Classification Number	C04B33/26	

PCT International Application Number	N/A	

PCT International Filing date		

PCT Conventions:

#	PCT Application Number	Date of Convention	Priority Country	

1			NA	

© All Indian Patents, 2013-2021.

  Patent data available in the public domain from Indian Patents Office, Department of Industrial Policy and Promotions, Ministry of Commerce and Industry, Government of India.
