Repository: anandvc/allindianpatents

File: patents/193633-a-laminated-solar-cell-module-with-improved-backsin-and-method-for-its-manufacture.html
Indian Patents. 193633:A LAMINATED SOLAR CELL MODULE WITH IMPROVED BACKSIN AND METHOD FOR ITS MANUFACTURE

Indian Patents

Recently Granted Patents

  Recently Published Patents

Title of Invention	A LAMINATED SOLAR CELL MODULE WITH IMPROVED BACKSIN AND METHOD FOR ITS MANUFACTURE

Abstract	The invention discloses a laminated solar cell module comprising (a) a front support layer formed of light transmitting material and having first and second surfaces; (b) a transparent encapsulant layer disposed adjacent the second surface of the front support layer; (c) a plurality of interconnected solar cells having a first surface disposed adjacent the transparent encapsulant layer; (d) a backskin layer formed of a thermoplastic olefin and having a first surface disposed adjacent a second surface of the interconnected solar cells; wherein the transparent encapsulant layer and the backskin layer, in combination, encapsulate the interconnected solar cells.	

Full Text	1A FIELD OF INVENTION

The invention relates to a laminated solar cell module, particularly to a solar cell module having an improved backskin and also method for manufacture of said solar cell module with improved backskin.

The co-pending application No. 1217/CAL/97 by the same applicant discloses a laminated solar cell module having an integral mounting bracket and also method for manufacture of said solar cell module.

Background

In general, a solar cell module is formed by interconnecting individual solar cells and laminating the interconnected cells into an integral solar cell module. More specifically, the module usually includes a stiff transparent cover layer made of a polymer or glass material, a transparent front encapsulant which adheres to the cover material and to a plurality of interconnected solar cells, a rear encapsulant which can be transparent or any other color, a stiff backskin for protecting the rear surface of the module, a protective seal which covers the edges of the module, and a perimeter frame made of aluminum which covers the seal. The frame protects the edges of the module when the front cover is made of glass.

Before the frame is mounted, the module is laminated under heat and pressure. These conditions cause the layers of encapsulant material to melt, bond

2

to adjacent surfaces, and to literally "encapsulate" the solar cells. Since crystalline silicon solar cells are usually brittle, the encapsulant serves to protect the solar cells and reduce breakage when the module is subject to mechanical stress during field usage. After the lamination process, the frame is attached to the module. The frame includes mounting holes which are used to mount the framed module to an object in the field. The mounting process requires screws, bolts, and nuts and can be accomplished in a variety of ways.

Because existing methods for manufacturing solar cell modules tend to be too high, solar electricity is generally not cost-competitive for grid connected applications. For example, three areas in which manufacturing costs need to be reduced include: (i) the materials from which the modules are made; (ii) the labor required to deploy these materials; and (iii) the materials and labor associated with mounting the modules in the field. In particular, the cost of known backskin materials, the cost of the aluminum frame, and the cost of labor required for field mountings in remote areas are known to be too high.

One known method aimed at reducing solar cell module manufacturing costs includes eliminating the aluminum frame and using a polymeric (material as both the backskin and the edging. For amorphous silicon solar cell modules, polymeric frames of a molded thermoplastic material are widely practiced. Reaction injection molding may be used to mold a polyurelhane frame around an amorphous silicon module. Reaction injection molding is done in situ (i.e., on the module), and this is a significant cost savings advantage. However, this molding process has several disadvantages. For example, this process includes the use of a chemical precursor (e.g., isocyanate) which poses environmental hazards. This process also requires a mold, further adding to the overall manufacturing cost. In

3

addition, modules made this way tend to be small (e.g., 5-10 Watt size), not the 50-80 Watt size more generally deployed using aluminum frames. The modules tend to be smaller because of the higher cost of the mold and the limited strength of the resulting polymeric frame with its integral mounting holes. As a result, reaction injection molding is marginally successful in reducing manufacturing costs for amorphous silicon solar cell modules.

For crystalline silicon modules, the backskin material is generally quite costly. There are two widely used backskin materials, both of which tend to.be expensive. The most popular material used is a Tedlar(r) /polyester/ethylene vinyl acetate laminate, and the other widely used backskin material is glass. Two additional layers of material are often deployed between the solar cells in the module and the backskin, further adding to the manufacturing costs. A rear sheet of the same material as the transparent encapsulant, (e.g., Ethylene Vinyl Acetate) and a sheet of "scrim," which allows for efficient air removal during vacuum lamination, must be applied over the cells before the backskin material is deployed.

Both amorphous and crystalline silicon modules also include a junction box which is mounted pnto the backskin material and from which all external electrical connections are made. Further labor is required to make connections to the junction box.

A frame, along with an elastomeric edging material, is often used when the front support for the module is formed of tempered glass. This construction protects the edges, as the tempered glass is vulnerable to breakage if an edge is damaged. While the use of a frame adds durability to the solar cell module, it also adds significantly to the manufacturing costs.

4

The labor intensive process of mounting the module can add significantly to the overall cost of solar electricity. Modules are mounted by assembling screws, nuts, and bolts to the appropriate mounting holes on the aluminum frame. However, solar cell modules are often located in remote areas which have no other source of electricity. As such, the mounting process often involves attaching the hardware in difficult, awkward and not readily accessible locations such as on rugged terrain, or roof tops.

The foregoing discussion demonstrates that the manufacture of solar cell modules tends to be too costly and involves too much labor to allow for the realization of the goal of cost-competitive solar electricity for wide-scale global use.

Summary of the Invention

The invention features a solar cell module with a backskin material which provides all of the following advantageous features: (i) a strong and weatherable backing for the module; (ii) an edging which can (optionally) eliminate the need for an aluminum frame; (iii) an edge seal that eliminates the need for any additional seal materials; (iv) a rear encapsulate that eliminates the need for a separate rear sheet of encapsulant material; and (v) the elimination of the need for a scrim layer to remove air during lamination. The backskin material is easily formed and molded in situ during the module manufacturing process. The primary advantages of solar cell modules utilizing the backskin material include a significant reduction in manufacturing costs and module mounting costs.

The backskin material is a thermoplastic olefin which may be composed of two different kinds of ionomer, mineral filler and a pigment. Ionomer is a generic

5

name which herein refers to either a co-polymer of ethylene and methacrylic acid or acrylic acid, which has been neutralized with the addition of a salt which supplies a cation such as Na+, Li+, Zn++, A1+++, Mg++, etc., or a co-polymer of polyethylene and an acrylate to which cations such as those listed above have been added. The material has the usual covalent bonds which polymers typically have, but also has regions of ionic bonding. The latter imparts to the materials a built-in cross linking. Ionomers are characterized as being tough and iveatherable polymers. The combination of two ionomers produces a known synergistic effect which improves the water vapor barrier properties of the material over and above the barrier properties of either of the individual ionomcr components.

The addition of a mineral filler, such as glass fiber, to the backskin material provides for a lower coefficient of thermal expansion. This is important for preserving strong, long lasting bonds to all the adjacent surfaces in a module which undergoes ambient temperature extremes. The glass fibers also improve the water vapor and oxygen barrier properties of the material and increase the flexural modulus three or four times over the ionomers themselves. This makes the backskin material very strong, but still flexible. A pigment, such as carbon black, is added to the backskin material to provide excellent weathering properties (i.e. resistance to the degradation from the UV light in the solar spectrum).

In one aspect, the invention features a laminated solar cell module. The module includes a front support layer formed of light transmitting material, such as glass, and having first and second surfaces. A transparent encapsulant layer, formed of at least one ionomer, is disposed adjacent the second surface of the front support layer. A first surface of a plurality of interconnected solar cells are disposed adjacent the transparent encapsulant layer. A backskin layer, formed of

6

a thermoplastic olefin, has a first surface disposed adjacent a second surface of the interconnected solar cells. The transparent encapsulant layer and the backskin layer, in combination, encapsulate the interconnected solar cells.

A portion of the backskin layer may be wrapped around at least one edge of the module for contacting the first surface of the front support layer, to thereby form an edge seal. The presence of acid functionality in the ionomers utilized in the backskin material yields the property of bonding cohesively, not merely adhesively, to various materials including glass, metals, and other polymers. This property is utilized to provide a wraparound backskin that also serves as an edge seal without the need for additional adhesive materials. An optional metallic frame may be securely disposed to at least one edge of the module.

In another aspect, the invention features a method of manufacturing a solar cell module. A front support layer is formed of light transmitting material (e.g., glass). A transparent encapsulant layer, formed of at least one ionomer, is placed adjacent a second surface of the front support layer. A plurality of interconnected solar cells having first and second surfaces are positioned adjacent the transparent encapsulant layer. A backskin layer formed of thermoplastic olefin is placed adjacent a second surface of the interconnected solar cells to thereby form an assembly. The assembly is laminated to form the solar cell module. More specifically, the assembly is subjected to heat and pressure to encapsulate the interconnected solar cells with the encapsulant layer and the backskin layer.

A portion of the backskin layer may be wrapped around at least one edge of the assembly for contacting the first surface of the front support layer to form an edge seal. Also, a metallic frame may be secured adjacent at least one edge of the module.

7

In another aspect, the electrical leads for the module are coated with a polyolefin material (e.g., polyethylene) or a known blend of rubber and polypropylene. The polyolefin coated leads can be heated and bonded into the backskin material to form an integral seal. This embodiment (i) provides a superior approach for bringing the leads out of the module, (ii) eliminates the ingress of moisture, and (iii) eliminates the need for a junction box entirely. 

In yet another aspect, a solar cell module employing the above-described backskin material is bonded directly to the exterior surface of an architectural building material (e.g., aluminum, concrete, stone or glass). The above-described electrical leads can be brought out through holes in the building material.

Accordingly the present invention provides for a laminated solar cell module comprising:

a front support layer formed of light transmitting material and having first and second surfaces;

a transparent encapsulant layer disposed adjacent the second surface of the front support layer;

a plurality of interconnected solar cells having a first surface disposed adjacent the transparent encapsulant layer;

a backskin layer formed of a thermoplastic olefin and having a first surface disposed adjacent a second surface of the interconnected solar cells;

characterised in that the transparent encapsulant layer and the bakskin layer, in combination, encapsulate the interconnected solar cells.

7A

BRIEF DESCRIPTION OF THE ACCOMPANYING DRAWINGS

FIG. 1A is a cross-sectional view of a conventional solar cell module with a Tedlar(r) laminate backskin.

FIG. 1B is a cross-sectional view of a conventional module with a glass backskin.

FIG. 1C is a cross-sectional view of a conventional module with a perimeter aluminum frame.

FIG. 2 is a cross-sectional view of a solar cell module with the improved backskin material of the invention.

FIG. 3 is a cross-sectional view of a solar cell module with the improved backskin material of the invention and mounted in a perimeter aluminum frame using a sealant.

8

FIG. 4 is a cross-sectional view of a solar cell module with the improved backskin material wrapped around the assembly to form an edge seal.

FIGS. 5a-7a are a series of cross-rsectional views of a lamination process for a solar cell with edge seal and edge protection components.

FIG. 5b-6b are series of cross-sectional views of another lamination process for a solar cell with edge seal and edge protection components.

FIG. 8 illustrates a conventional ground mounting method of a solar cell module.

FIG. 9 illustrates another conventional ground mounting method of a solar cell module.

FIG. 10 illustrates a conventional pole mounting method of a solar cell module.

FIG. 11 illustrates a conventional roof mounting method of a solar cell module.

FIG. 12 illustrates a conventional solar cell mounting method which includes ground mounted pole and one axis tracking.

FIG. 13 is a cross-sectional view of a solar cell module of FIG. 7, modified to include mounting bracket bonded to the backskin material.

FIG. 14 is a rear view of the solar cell module of FIG. 13.

FIG. 15 is a cross-sectional view of an extruded mounting bracket

9

FIG. 16 is a cross-sectional view of the mounting bracket of FIG. 15 slidably engaging a channel bracket.

FIG. 17 is a cross-sectional view of an alternative extruded mounting bracket.

FIG. 18 is a cross-sectional view of the mounting bracket of FIG. 17 slidably engaging a channel bracket.

FIG. 19 is a cross-sectional view of the mounting bracket of FIG. 17 slidably engaging a channel bracket using a bolt.

FIG. 20 is across-sectional view of the mounting bracket of FIG. 17 slidably engaging a channel bracket using a rivet.

FIG. 21 is an illustration of a solar cell module with polyolefin covered leads bonded directly to the backskin.

FIG. 22 is an illustration of the module of FIG. 4 bonded directly to the outer surface of an architectural building material.

Detailed Description

FIGS. 1A, IB, and 1C are cross-sectional views of conventional solar cell modules. FIG. 1A shows a module with a transparent front support layer 10 of glass or polymer disposed on a transparent encapsulant layer 12. The encapsulate layer is disposed on an array of interconnected solar cells 14, which is disposed on a scrim layer 16. The scrim layer is disposed on a rear encapsulant layer 18, which is disposed on a backskin 20. The backskin 20 may be a Tedlar(r) laminate of about ten-thousandths of an inch thickness. FIG. 1B shows another module

10

having the same configuration as the module shown in FIG. 1 A, except that the backskin 22 is formed of a sheet of glass. The assembly shown in FIG. 1A or FIG. 1B is laminated by subjecting the assembly to heat and pressure in a vacuum laminator using a known process.

Referring to FIG. 1C, the scrim layer 16 is absorbed into the rear encapsulant sheet 18 during lamination and is not therefore shown. A perimeter frame 26, typically aluminum, is mounted to surround the edges of the module and a sealing material 28 seals the edges. The sealing material 28, in the form of a strip of tape or a caulking type compound, is applied to the edges. Subsequently, sections of the perimeter frame 26 are fastened onto the module and joined together at the corners.

The invention features a solar cell module having an improved backskin material which significantly reduces manufacturing costs. This is accomplished by eliminating certain materials which are conventionally used in the construction of prior art modules and by simplifying the steps required to make the module. More particularly, the improved backskin material eliminates the need for a rear encapsulant layer, for a scrim layer, for a sealing strip or sealing material at the module edges, and for the requirement of a perimeter frame of aluminum.

FIG. 2 shows a solar cell module including the improved backskin material. The module 30 includes a front support layer 32 formed of light transmitting material (e.g., glass) and having front and rear surfaces(32a, 32b). A transparent encapsulant layer 34 is disposed over the rear surface 32b of the front support layer. A first surface 36a of a plurality of interconnected solar cells 36 is disposed over the transparent encapsulant layer 34. A flexible backskin layer 38 has a first surface 38a disposed adjacent the second surface 36b of the

11

interconnected solar cells. A laminated module is formed by placing the module in a laminator and subjecting it to heat and pressure. The lamination process causes the transparent encapsulant layer 34 and the backskin material 38 to melt and bond to the interconnected solar cells 36 and other adjacent surfaces. Once the lamination process is complete, the transparent encapsulant layer 34 and the backskin layer 38, in combination, encapsulate the interconnected solar cells 36.

In accordance with the invention, the backskin material 38 is a thermoplastic polyolefin including a mixture of at least two ionomers. In one detailed embodiment, the backskin is a flexible sheet of thermoplastic polyolefin which includes a sodium ionomer, a zinc ionomer, 10-20% glass libers, and about 5% carbon black an'd has a thickness of about 0.040 inches. The carbon black is added to provide excellent resistance to weathering effects due to UV sunlight mid atmospheric conditions. Thus, the material 38 combines the features of flexibility, elasticity, strong cohesive bonding to certain surfaces (e.g., glass, metal and polymer), toughness, and excellent resistance to UV light degradation. As a result of these properties and advantages, the use of this material results in significant cost savings in the manufacture of solar cell modules.

Referring to FIG. 3, the module can be fitted with a frame. In one embodiment, a perimeter frame 40 of metallic material can be secured to the module 30. A sealant 42 may be applied to the module edges to seal the frame 40 to the module 30. Alternatively, the backskin can be wrapped around the edges of the module (see, FIG. 4), and the frame heated and bonded directly to the wrapped portion of the backskin material without any adhesive or bonding agent. In another embodiment, instead of using a perimeter frame, a plurality of mounting brackets are heated and then bonded directly to the backskin material without any

12

adhesive or bonding agent. These aluminum pieces then become slides which allow the module to be slid into place by sliding it along channel brackets (see, FIGS. 13-18).

FIG. 4 shows a solar cell module 44 in which portions 46 of the improved backskin material 38 is wrapped around the edges of the assembly and bonds to the solar cells 36, the transparent front encapsulant 34 and the front support layer 32. In this configuration, the backskin material 38 provides four functions: (i) the backskin, (ii) the rear encapsulant, (iii) the edge protector, and (iv) the edge sealant. As noted previously, the module 44 can be fitted with various types of frames.

FIGS. 5a-7a show a processing sequence used to form the solar cell module shown in FIG. 4. Referring to FIG. 5a, a sheet of backskin material 38 about one inch wider than the cover layer 32 is positioned adjacent the interconnected solar cells 36. Narrow strips of the backskin material 38c are laid down along the perimeter of the coyer layer 32 with the strips overlapping at the corners. The assembly is then placed in a laminator and subjected to heat and pressure with temperatures on the order of 150°C. FIG. 6a illustrates the laminated module. As shown, the backskin 38 and perimeter strips 38c have completely melted together and formed a tight seal along the edge 32c of the front surface of the cover layer 32. Without the need for a mold of any kind, the lamination of a module with the improved backskin yields edge protection and edge sealing. Any excess backskin material can easily be trimmed off to provide the finished module illustrated in FIG. 7a.

FIGS. 5b-6b show a processing sequence used to form another solar cell module. Referring to FIG. 5b, the module is the same as that described in

13

connection with FIG. 5a, except that a plurality of narrow strips of the backskin material 38c are stacked along the perimeter of the cover layer 32. The assembly is then placed in a laminator and subjected to heat and pressure. FIG. 6b illustrates the laminated module. As shown, the backskin 38 and perimeter strips 38c have completely melted together and formed a tight seal along the front , surface of the cover layer 32. With this process, there is no need to trim excess backskin material as described in connection with FIG. 6a.

FIGS. 8-12 illustrate conventional means for mounting modules. In FIG. 8, the solar cell module 50 and the aluminum frame 52 are mounted to metallic mounts 54. These mounts 54 are, in turn, mounted to a metallic structure 56 or to cement. In FIG. 9, the module 50 is connected to a support member 58 which, in turn, is joined to other metal support members 60, 62. In FIG. 10, cross members 64 are mounted to other pieces 66 and directly to a pole 68. In FIG. 11, the module 50 is placed on jacks (or standoffs) 70 which are attached to the roof 72. FIG. 12 shows a pole mounting scheme for tracking in which modules 50 are mounted in a metal structure 52 connecting the module frames.

The invention features a solar cell module including an improved mounting structure. Referring to FIG. 13, a solar cell module 80 includes a front support layer 82, a transparent front encapsulant 84, solar cells 86 and the improved backskin material 88. As shown, the backskin 88 is wrapped around the edges of the assembly and bonds to the solar cells 86, the transparent front encapsulant 84 and the front support layer 82. Extruded mounting brackets 90, which may be aluminum or polymeric material, are heated and bonded directly to rear surface of the backskin material. FIG. 14 is a plan view of the module 80 including four mounting brackets 90. In another embodiment, the module may

14

include two mounting brackets (not shown) extending across the rear surface of the backskin material.

FIGS. 15 ,and 17 illustrate two possible configuration of extruded mounting brackets (92, 94). In both configurations, the bracket include two C-shaped members (92a, 92b or 94a, 94b) connected by linear member. As described below, these brackets slidably engage a channel bracket for mounting a module. The C-shaped members (92a, 92b or 94a, 94b) provide stiffness and permit secure engagement to the channel bracket. The linear member is multifunctional in that it allows for various mounting configurations to the channel bracket as explained below (see FIGS. 16, 19 and 20). Also, a molded plastic insert (not shown) may be inserted adjacent the linear member and between the C-shaped members. The insert wraps around the bottom and sides of the C-shaped members and engages the channel bracket to accommodate tolerance differences along the channel bracket and C-shaped members.

FIG, 16 illustrates a module mounted to channel bracket disposed on a structure (e.g., a roof, a pole, or the ground). A module 80 includes including a mounting bracket 92 directly mounted to the backskin 88. The C-shaped members 92a, 92b slidably engage a channel bracket 96 secured to a structure (not shown). As such, the module 80 can be easily slid along the channel bracket 96 to a desired location. FIG. 18 illustrates a module mounting configuration using the mounting bracket 94 shown in FIG. 17.

FIGS. 19 and 20 illustrate alternative mounting configurations. In FIG. 19, the module 80 includes including an inverted mounting bracket 92 directly mounted to the backskin 88. The C-shaped members 92a, 92b are secured via a

15

FIGS. 19 and 20 illustrate alternative mounting configurations. In FIG. 19, the module 80 includes including an inverted mounting bracket 92 directly mounted to the backskin 88. The C-shapcd members 92a, 92b are secured via a bolt 98 to the channel bracket 96. In FIG. 20, an inverted mounting bracket 94 is secured via a rivet 100 to the channel bracket 96.

FIG. 21 illustrates an embodiment in which the electrical leads for the module are coated with a polyolefin material (e.g., polyethylene) or a known blend of rubber and polypropylene. The two electrical leads (102a, 102b) are covered with a polyolefin material (101a, 101b) and bonded into the backskin material (103a, 103b). As such, the coated leads form an integral seal and no junction box is required on the module.

FIG. 22 illustrates an embodiment in which the module 104 (see FIG. 4) is bonded directly to the exterior surface of an architectural building material 105 (e.g., aluminum, concrete, stone or glass). The exterior surface (or the backskin material) is heated and the module is bonded directly to the building material. The electrical leads (not shown), formed as described in connection with FIG. 21, are brought out through holes 106 in the building material and extend into the interior of the building.

Equivalents

While the invention has been particularly shown and described with reference to specific preferred embodiments, it should be understood by those skilled in the art that various changes in form and detail may be made therein without departing from the spirit and scope of the invention as defined by the appended claims.

1 6

WE CLAIM:

1.	A laminated solar cell module with improved bakskin comprising:

a front support layer formed of light transmitting material and having first and second surfaces;

a transparent encapsulant layer disposed adjacent the second surface of the front support layer;

a plurality of interconnected solar cells having a first surface disposed adjacent the transparent encapsulant layer;

a backskin layer formed of a thermoplastic olefin and having a first surface disposed adjacent a second surface of the interconnected solar cells;

characterised in that the transparent encapsulant layer and the bakskin layer in combination, encapsulate the interconnected solar cells.

2. The solar cell module as claimed in claim 1 wherein the thermoplastic olefin

comprises a first ionomer and a second ionomer.

3. The solar cell module as claimed in claim 2 wherein the thermoplastic olefin

further comprises a mineral filler.

4. The solar cell module as claimed in claim 3 wherein the mineral filler is glass

fiber.

5. The solar cell module as claimed in claim 2 wherein the thermoplastic olefin

further comprises a pigment.

6. The solar cell module as claimed in claim 5 wherein the pigment is carbon black.

2. 

17

7. The solar cell module as claimed in claim 1 wherein a portion of the backskin

layer is wrapped around at least one edge of the module for contacting the first

surface of the front support layer, to thereby form an edge seal.

8. The solar cell module as claimed in claim 1 wherein the backskin layer is flexible.

9. The solar cell module as claimed in claim 1 wherein the front support layer

comprises glass.

10. The solar cell module as claimed in claim 1 wherein the transparent encapsulant

layer comprises at least one ionomer.

11. The solar cell module as claimed in claim 1 further comprising a metallic frame

securely disposed adjacent at least one edge of the module.

12.	Method of manufacturing of the solar cell module as claimed in claim 1, comprising

the steps of:

providing a front support layer formed of light transmitting material and having first and second surfaces;

placing a transparent encapsulant layer adjacent the second surface of the front support layer;

positioning a plurality of interconnected solar cells having first and second surfaces adjacent the transparent encapsulant layer;

placing a backskin layer formed of thermoplastic olefin adjacent a second surface of the interconnected solar cells to thereby form an assembly; and

laminating the assembly to form the solar cell module.

18

13. The method as claimed in claim 12 wherein the laminating step

comprises subjecting the assembly to heat and pressure to encapsulate the

interconnected solar cells with the encapsulant layer and the backskin layer.

14. The method as claimed in claim 12 wherein the method further

comprising wrapping a portion of the backskin layer around at least one edge of

the assembly for contacting the first surface of the front support layer to form an

edge seal.

15. The method as : claimed in claim 12 wherein the method further

comprising securing a metallic frame adjacent at least one edge of the module.

16. The solar cell module as claimed in claim 1, wherein

the front support layer is rigid;

the transparent encapsulant layer has a first surface that is disposed adjacent the second surface of the front support layer;

the plurality of interconnected solar cells have the first surface disposed adjacent a second surface of the transparent encapsulant layer; and

a portion of the backskin layer is wrapped around at least one edge of the module for contacting the first surface of the front support layer to form an edge seal.

17.	The solar cell module as claimed in claim 16 wherein the thermoplastic olefin

comprises a first ionomer and a second ionomer.

18. The solar cell module as claimed in claim 17 wherein the thermoplastic olefin

further comprises mineral filler and a pigment.

19. The solar cell module as claimed in claim 16 wherein the backskin layer is

flexible.

19. 

19

20. Method of manufacturing of the solar cell module as claimed in claim 1, comprising the steps of:

providing a front support layer formed of light transmitting material and having first and second surfaces;

placing a transparent encapsulant layer adjacent the second surface of the front support layer;

positioning a plurality of interconnected solar cells having first and second surfaces adjacent the transparent encapsulant layer;

placing a backskin layer formed of thermoplastic olefin adjacent a second surface of the interconnected solar cells to thereby form an assembly;

wrapping an end portion of the backskin layer around at least one edge of the assembly for contacting the first surface of the front support layer, to form an edge seal; and

subjecting the assembly to heat and pressure to (i) bond the encapsulant layer and the backskin layer to the interconnected solar cells, and (ii) encapsulate the interconnected solar cells with the encapsulant layer and the backskin layer, to form the solar cell module.

21.	The solar cell module as claimed in claim 1, wherein:

the front support layer is stiff;

the transparent encapsulant layer is formed of at least one ionomer; and

the backskin layer is flexible.

22.	Method of manufacturing of the solar cell module as claimed in claim 1, comprising

the steps of:

20

providing a stiff front support layer formed of light transmitting material and having first and second surfaces;

placing a transparent encapsulant layer formed of at least one ionomer adjacent the second surface of the front support layer;

positioning a plurality of interconnected solar cells having first and second surfaces adjacent the transparent encapsulant layer;

placing a flexible backskin layer formed of thermoplastic olefin adjacent a second surface of the interconnected solar cells to thereby form an assembly; and

subjecting the assembly to heat and pressure to encapsulate the interconnected solar cells with the encapsulant layer and the backskin layer, to thereby form the solar cell module.

23. A laminated solar cell module substantially as herein described and illustrated in the accompanying drawings.

The invention discloses a laminated solar cell module comprising (a) a front support layer formed of light transmitting material and having first and second surfaces; (b) a transparent encapsulant layer disposed adjacent the second surface of the front support layer; (c) a plurality of interconnected solar cells having a first surface disposed adjacent the transparent encapsulant layer; (d) a backskin layer formed of a thermoplastic olefin and having a first surface disposed adjacent a second surface of the interconnected solar cells;

wherein the transparent encapsulant layer and the backskin layer, in combination, encapsulate the interconnected solar cells.

Documents:

				01216-cal-1997 abstract.pdf

				01216-cal-1997 assignment.pdf

				01216-cal-1997 claims.pdf

				01216-cal-1997 correspondence.pdf

				01216-cal-1997 description(complete).pdf

				01216-cal-1997 drawings.pdf

				01216-cal-1997 form-1.pdf

				01216-cal-1997 form-2.pdf

				01216-cal-1997 form-3.pdf

				01216-cal-1997 form-5.pdf

				01216-cal-1997 general power of authority.pdf

				1216-cal-1997-granted-abstract.pdf

				1216-cal-1997-granted-acceptance publication.pdf

				1216-cal-1997-granted-assignment.pdf

				1216-cal-1997-granted-claims.pdf

				1216-cal-1997-granted-correspondence.pdf

				1216-cal-1997-granted-description (complete).pdf

				1216-cal-1997-granted-drawings.pdf

				1216-cal-1997-granted-examination report.pdf

				1216-cal-1997-granted-form 1.pdf

				1216-cal-1997-granted-form 2.pdf

				1216-cal-1997-granted-form 3.pdf

				1216-cal-1997-granted-form 5.pdf

				1216-cal-1997-granted-gpa.pdf

				1216-cal-1997-granted-letter patent.pdf

				1216-cal-1997-granted-pa.pdf

				1216-cal-1997-granted-reply to examination report.pdf

				1216-cal-1997-granted-specification.pdf

				1216-cal-1997-granted-translated copy of priority document.pdf

« Previous Patent

Next Patent »

Patent Number	193633	

Indian Patent Application Number	1216/CAL/1997	

PG Journal Number	30/2009	

Publication Date	24-Jul-2009	

Grant Date	11-Feb-2005	

Date of Filing	25-Jun-1997	

Name of Patentee	EVERGREEN SOLAR, INC.	

Applicant Address	211, SECOND AVENUE, WALTHAM, MASSACHUSETTS	

Inventors:

#	Inventor's Name	Inventor's Address	

1	JACK I HANOKA	107, YORK TERRACE, BROOKLINE, MASSACHUSETTS 02146	

PCT International Classification Number	F24J 3/06	

PCT International Application Number	N/A	

PCT International Filing date		

PCT Conventions:

#	PCT Application Number	Date of Convention	Priority Country	

1	08/671,415	1996-06-27	U.S.A.	

© All Indian Patents, 2013-2021.

  Patent data available in the public domain from Indian Patents Office, Department of Industrial Policy and Promotions, Ministry of Commerce and Industry, Government of India.
