Repository: anandvc/allindianpatents

File: patents/193895-supported-catalyst-component-supported-catalyst-preparation-process-and-polymerization-process.html (part 1 of 4)
Indian Patents. 193895:SUPPORTED CATALYST COMPONENT, SUPPORTED CATALYST, PREPARATION PROCESS, AND POLYMERIZATION PROCESS

Indian Patents

Recently Granted Patents

  Recently Published Patents

Title of Invention	SUPPORTED CATALYST COMPONENT, SUPPORTED CATALYST, PREPARATION PROCESS, AND POLYMERIZATION PROCESS

Abstract	(57) Abstracts- The present invention relates to a polymerization process wherein one or more olefins having from 2 to 8 carbons are contacted with a supported catalyst under gas phase polymerization conditions, under slurry polymerization conditions to form a polymer, characterized in that the supported catalyst, comprises a) the reaction production of an organometal compound b) a transitior metal compound c) a silica or alumina suppoed PRICE: THIRTY RUPEE	

Full Text	 

This invention relates to a supported catalyst component comprising a support material, an organometal compound, and an activator compound, to a supported catalyst comprising said supported catalyst component and a transition metal compound, to a process for preparing such a supported catalyst component and catalyst, to a polymerization process using such a supported catalyst, to complex compounds for use as activator compounds, and to a process for making such complex compounds.

Background of the invention

Homogeneous or non-supported ionic transition metal catalysts are known for their high catalytic activity in olefin polymerizations.  Under polymerization conditions where polymer is formed as solid particles, these homogeneous (soluble) catalysts form polymer deposits on reactor walls and stirrers which deposits should be removed frequently as they prevent an efficient heat-exchange necessary for cooling the reactor contents and cause excessive wear of the moving parts in the reactor.  The polymers produced by these soluble catalysts further have a low bulk density which limits the commercial utility of both the polymer and the process.  In order to solve these problems, several supported ionic catalysts have been proposed for use in particle forming polymerization processes.

WO-91/09882 describes a supported ionic metallocene catalyst prepared by combining  a

bis(cyclopentadienyl) metal compound containing at least one ligand capable of reacting with a proton, ii) an activator component comprising a cation capable of donating a proton and a bulky, labile anion capable of stabilizing the metal cation formed as a result of reaction between the metal compound and the activator component, and iii) a catalyst support material.  The support material may be subjected to a thermal or chemical dehydration treatment.  In some of the examples triethylaluminum was added for this purpose.  The maximum bulk density reported in the examples of W091/09882 is 0.17 g/cm3 and the catalyst efficiency is not satisfactory.

WO-94/03506 describes a supported ionic catalyst prepared by combining i) a monocyclopentadienyl metal compound, ii) an activator component comprising a cation which will irreversibly react with at least one ligand contained in said metal compound and an anion, said anion being a chemically stable non-nucleophilic anionic complex, and iii) a catalyst support material, optionally followed by prepolymerizing said supported catalyst system with an olefinic monomer. The support material may be treated with a hydrolyzable organoadditive, preferably a Group 13 alkyl compound such as triethylaluminum. The catalyst efficiencies obtained in WO-94/03506, however, are very low. WO-94/03509 suggests the use of supported ionic catalysts such as described in WO-94/035G6 for use in a gas phase polymerization process.

WO-93/21238 discloses trisCpentafluorophenyDborane complexes of water, alcohols, mercaptans, silanols, oximes, and mixtures thereof.  These neutral complexes may be converted to

42,173A-F

acidic salts of their conjugate bases by reaction with amines. These complexes and acidic salts thereof together with Group 4 transition metal compounds, especially metallocenes, were disclosed as being useful as homogeneous olefin pol)mierization catalysts.

WO-93/11172 relates to polyionic transition metal catalyst compositions.  It is suggested that polyanionic activators are used to prepare a catalyst system of enhanced performance by immobilizing the catalyst on a support material.  It is believed, however, that the teachings in WO-93/11172 do not suffice for preparing a supported catalyst based on surface-hydroxyl groups containing support materials. Figure 1, Formula 3 and page 26, line 25 suggest so-called alcohol-functionalized synthons to be used in making the polyanionic activators.  Several methods are suggested to make catalyst supports based on polyanionic activators made from alcohol-functionalized synthons, as discussed below.  In a first method (page 26, line 32-36 and Fig. 1 Formula 6) the alcohol functionalized synthon is converted into silylhalide analogs by treatment with R'jSiCl4-j (j = 0 to 3). As indicated therein, HCl is liberated which should be adsorbed by a tertiary amine. This, however, will give the by-product R3NH.CI.  The ammonium chloride thus formed is not a suitable activator compound for a transition metal catalyst because the chloride anion is not a non-coordinating anion which is typically required for such type of catalyst, and the catalyst thus made will not have substantial catalyst activity.  The compound of Formula 6 may be reacted with a hydroxylated substrate such as silica gel, alumina or metal oxides (page 34, lines 25-28 and Figure 1 route C).  When using the compound of

M2,173A-F

Formula 6 equivalents of HCl may be liberated, which compound and the possibly suggested by-product ammonium chloride will provide catalyst systems having only insignificant catalytic activities.

On page 32, lines 11-18 further methods are suggested for making catalyst supports from the alcohol-functionalized synthons: acid catalyzed dehydration of hydroxylated surfaces (such as amorphous silica), and esterification or transesterification of discrete or polymeric materials containing more than one carboxylic acid or ester per molecule, polymer chain or particle. All such reactions liberate water, which is a poison for transition metal catalysts.

A further method is described on page 34, line 34 to page 35, line 37 and page 37, line 16 to page 38, line 14, as well as in Figure 8.  According to that method, a support material is provided with anionic functionalities by reacting a silane halide or silane alkoxide coupling agent with a hydroxylated surface of silica. On page 35, lines 33-37 it is suggested to mask or protect reactive functionalities such as hydroxyl functions (on the silica). On page 37, lines 20-31 this is further explained and it is indicated that part of the hydroxyl functions can be masked and the remaining part can be converted into said anionic functionalities. This would enable varying or adjusting the concentration of (ultimately) anionic functionalities.  A mixture of bromophenyl silane trimethoxy and phenylsilane trimethoxy is mentioned in this context.  Accordingly, the hydroxyl functionalities which are masked or protected are not used for preparing anionic functionalities.  Besides, using silane halides or silane alkoxides to react with surface hydroxyl groups

i|2,173A-F

would give as by-product hydrogen halides and alcohols which are catalyst poisons. Accordingly, none of the suggested methods are believed to give effective supported catalysts.

It would be desirable to provide a supported catalyst and supported catalyst component thereof, and a polymerization process that is capable of producing polymers at good catalyst efficiencies, thereby avoiding or reducing some of the disadvantages occurring in the prior art.

Summary of the invention

In one aspect of the present invention there is provided a supported catalyst component comprising (a) a support material, an organometal compound wherein the metal is selected from Groups 2-13 of the Periodic Table of Elements, germanium, tin, and lead, and (b) an activator compound comprising b.l) a cation which is capable of reacting with a transition metal compound to form a catalytically active transition metal complex, and b.2) a compatible anion having up to 100 nonhydrogen atoms and containing at least one substituent comprising an active hydrogen moiety.

In a second aspect there is provided a supported catalyst comprising the supported catalyst component of the invention and (c) a transition metal compound containing a substituent capable of reacting with activator compound (b) to thereby form a catalytically active transition metal complex.

In a further aspect the invention provides a process for preparing a supported catalyst component comprising combining a support material (a), an

M2,173A-F

organometal compound wherein the metal is selected from Groups 2-13 of the Periodic Table of the Elements, germanium, tin, and lead, and an activator compound (b) comprising b.l) a cation which is capable of reacting with a transition metal compound to form a catalytically active transition metal complex, and b.2) a compatible anion having up to 100 nonhydrogen atoms and containing at least one substituent comprising an active hydrogen moiety.

In another aspect of the invention there is provided a process for preparing a supported catalyst comprising the process for making the supported catalyst component of the present invention and the further step of adding a transition metal compound (c) containing a substituent capable of reacting with activator compound (b) to thereby form a catalytically active transition metal complex.

In yet a further aspect the present invention provides an adduct of an organometal compound wherein the metal is selected from Groups 2-13 of the Periodic Table of the Elements, germanium, tin, and lead, and an activator compound comprising b'l) a cation which is capable of reacting with a transition metal compound to form a catalytically active transition metal complex and, b.2) a compatible anion having up to 100 nonhydrogen atoms and containing at least one substituent comprising an active hydrogen moiety, obtained by combining the organometal compound and the activator compound in a suitable diluent or solvent, optionally followed by removing the solvent or diluent.

In yet another aspect the invention provides an addition polymerization process wherein one or more

42,173A-F

addition poljnnerizable monomers are contacted with a supported catalyst according to the present invention under addition polymerization conditions.

In yet a further aspect there is provided a complex compound comprising a charge balancing cation, and a compatible anion corresponding to Formula (I):

  (I)

wherein:

M' is a metal or metalloid selected from Groups 5-15 of the Periodic Table of the Elements;

Q independently in each occurrence is selected from the group consisting of hydride, dihydrocarbylamido, halide, hydrocarbyloxide, hydrocarbyl, and substituted-hydrocarbyl radicals, including halo-substituted hydrocarbyl radicals, and hydrocarbyl- and halohydrocarbyl-substituted organo-metalloid radicals, the hydrocarbyl portion having from 1 to 20 carbons with the proviso that in not more than one occurrence is Q halide;

G is a polyvalent hydrocarbon radical, having r+1 valencies, bonded to M' and T;

T is 0, S, NR, or PR, wherein R is a

hydrocarbon radical, a trihydrocarbyl silyl

radical, a trihydrocarbyl germyl radical, or

hydrogen;

Pr is hydrogen H or a protecting group;

m is an integer from 1 to 7;

n is an integer from 0 to 7;

q is 1;

r is an integer from 1 to 3;

n2,173A-F

z is an integer from 1 to 8;

d is an integer from 1 to 7; and n+z-m = d.

According to a further aspect the present invention provides a method for preparing a complex compound containing an anion corresponding to the Formula (I).

wherein:

M' is a metal or metalloid selected from Groups 5-15 of the Periodic Table of the Elements;

Q independently in each occurrence is selected from the group consisting of hydride, dihydrocarbylamido, halide, hydrocarbyloxide, hydrocarbyl, and substituted-hydrocarbyl radicals, including halo-substituted hydrocarbyl radicals, and hydrocarbyl- and halohydrocarbyl-substituted organo-metalloid radicals, the hydrocarbyl portion having from 1 to 20 carbons with the proviso that in not more than one occurrence is Q halide;

G is a polyvalent hydrocarbon radical, having r+1 valencies, bonded to M' and T;

T is 0, S, NR, or PR, wherein R is a hydrocarbyl radical, a trihydrocarbyl silyl radical, a trihydrocarbyl germyl radical or hydrogen;

Pr is hydrogen H or a protecting group;

m is an integer from 1 to 7;

n is an integer from 0 to 7;

q is an integer of 0 or 1;

r is an integer from 1 to 3;

z is an integer from 1 to 8;

d is an integer from 1 to 7; and

n+z-m = d; and

42,173A-F

a charge balancing cation;

in which complex compound the anion and cation are contained in such relative quantities to provide a neutral compound,

comprising the steps of combining in a suitable solvent or diluent a compound M'^'^Q^ with a compound of the formula zHG^CT-Pr)^), wherein Z^ is [M*X**]+ or [M**]+ and M* is a group 2 element, M** is a group 1 element and X is halogen, G, T, Pr, q, and r have the same meaning as given for Formula (I), optionally followed by recovering the product complex.

Detailed description of the invention

All references herein to elements or metals belonging to a certain Group refer to the Periodic Table of the Elements published and copyrighted by CRC Press, Inc., 1989.  Also any reference to the Group or Groups shall be to the Group or Groups as reflected in this Periodic Table of the Elements using the lUPAC system for numbering groups.

Surprisingly, it has been found that a complex compound that contains at least one substituent comprising an active hydrogen moiety as specified herein, can be attached to the support and is capable of activating transition metal catalysts typically employed in addition polymerization processes.  This is surprising, as it is known, that active hydrogen-containing compounds tend to deactivate typical transition metal catalysts, especially those transition metal catalysts containing a cyclopentadienyl moiety or a derivative thereof.  The present supported catalysts

i42,173A-F

can be employed to produce polymers at satisfactory catalyst efficiencies.

An additional benefit is that the formation of polymer deposits at reactor walls and other moving parts in the reactor is avoided; and the polymers are in the form of free flowing powder or particles, when a particle forming poljmierization process, such as a slurry or gas phase pol3mierization process, is employed so that the polymers can be easily transported, and that polymers of improved bulk density are obtained in such particle forming polymerization processes.  According to the present invention improved bulk densities, for ethylene based polymers and interpolymers, are preferably bulk densities of at least about 0.20 g/cm3, and more preferably of at least about 0.25 g/cm3.  In the supported catalyst components and catalysts, the activating complexes are well dispersed throughout the pore structure of the porous support material, which is one of the important factors for maintaining both an extended period and a high level of catalyst efficiency. During the formation of polymer on the supported catalyst particles, the particles tend to fragment and thus make fresh surface available for polymer growth. The presence of catalytically active groups on such fresh surface is very desirable for providing good catalyst efficiencies and poljmier morphology.

Suitable support materials for use in the present invention include porous resinous materials, for example, polyolefins such as polyethylenes and polypropylenes or copolymers of styrene-divinylbenzene, and solid inorganic oxides including oxides of Group 2, 3, 4, 13, or 14 metals, such as silica, alumina, magnesium oxide, titanium oxide, thorium oxide, as well

42,173A-F

as mixed oxides of silica.  Suitable mixed oxides of silica include those of silica and one or more Group 2 or 13 metal oxides, such as silica-magnesia or silica-alumina mixed oxides.  Silica, alumina, and mixed oxides of silica and one or more Group 2 or 13 metal oxides are preferred support materials.  Preferred examples of such mixed oxides are the silica-aluminas.  The most preferred support material is silica.  The shape of the silica particles is not critical and the silica may be in granular, spherical, agglomerated, fumed or other form.  Suitable silicas include those that are available from Grace Davison (division of W.R. Grace & Co.) under the designations SD 3216.30, SP-9-10046, Davison Syloid 245, Davison 948 and Davison 952, from Degussa AG under the designation Aerosil 812, and from Crossfield under the designation ES 70X.

Support materials suitable for the present invention preferably have a surface area as determined by nitrogen porosimetry using the B.E.T. method from 10 to about 1000 m2/g, and preferably from about 100 to 600 m2/g.  The pore volume of the support, as determined by nitrogen adsorption, is typically up to 5 cm3/g, advantageously between 0.1 and 3 cm3/g, preferably from about 0.2 to 2 cm3/g. The average particle size is not critical but typically is from 0.5 to 500 pm, preferably from 1 to 200 ptm, more preferably to 100 \m.

The support material may be subjected to a heat treatment and/or chemical treatment to reduce the water content or the hydroxyl content of the support material. Both dehydrated support materials and support materials containing small amounts of water can be used. Typical thermal pretreatments are carried out at a temperature from 30'C to 1000°C for a duration of 10 minutes to 50

i|2,173A-F

hours in an inert atmosphere or under reduced pressure. Typical support materials have a surface hydroxyl content of from 0.1 micromol, preferably from 5 micromol, more preferably from 0.05 mmol to not more than 5 mmol hydroxyl groups per g of solid support, more preferably from 0.5 to 2 mmol per gram.  The hydroxyl content can be determined by known techniques, such as infrared spectroscopy and titration techniques using a metal alkyl or metal hydroxide, for example, adding an excess of dialkyl magnesium to a slurry of the solid support and determining the amount of dialkyl magnesium remaining in solution via known techniques.  This latter method is based on the reaction of S-OH + MgR2 -*■  S-QMgR + RH, wherein S is the solid support.

The support material is treated with the organometal compound.  Suitable organometal compounds are those comprising metals of Groups 2-13, germanium, tin, and lead, and at least two substituents selected from hydride, hydrocarbyl radicals, trihydrocarbyl silyl radicals, and trihydrocarbyl germyl radicals. Additional substituents preferably comprise one or more substituents selected from hydride, hydrocarbyl radicals, trihydrocarbyl substituted silyl radicals, trihydrocarbyl substituted germyl radicals, and hydrocarbyl-, trihydrocarbyl silyl- or trihydrocarbyl germyl-substituted metalloid radicals.

The recitation "metalloid", as used herein, includes non-metals such as boron, phosphorus and the like which exhibit semi-metallic characteristics.

Examples of such organometal compounds include organomagnesium, organozinc, organoboron, organoaluminum, organogermanium, organotin, and

42,173A-F

organolead compounds, and mixtures thereof.  Further suitable organometal compounds are alumoxanes. Preferred examples are alumoxanes and compounds represented by the following formulae:  MgR^2> ZnR-'-2, BR^xR^yj AlR^xR^yj wherein Rl independently each occurrence is hydride, a hydrocarbyl radical, a trihydrocarbyl silyl radical, a trihydrocarbyl germyl radical, or a trihydrocarbyl-, trihydrocarbyl silyl-, or trihydrocarbyl germyl-substituted metalloid radical, R2 independently is the same as R^, x is 2 or 3, y is 0 or 1 and the sum of x and y is 3, and mixtures thereof. Examples of suitable hydrocarbyl moieties are those having from 1 to 20 carbon atoms in the hydrocarbyl portion thereof, such as alkyl, aryl, alkaryl, or aralkyl.  Preferred radicals include methyl, ethyl, n- or i-propyl, n-, s- or t-butyl, phenyl, and benzyl. Preferably, the aluminum component is selected from the group consisting of alumoxane and aluminum compounds of the formula AlRlx wherein Rl in each occurrence independently is hydride or a hydrocarbyl radical having from 1 to 20 carbon atoms, and x is 3.  Suitable trihydrocarbyl aluminum compounds are trialkyl or triaryl aluminum compounds wherein each alkyl or aryl group has from 1 to 10 carbon atoms, or mixtures thereof, and preferably trialkyl aluminum compounds such as trimethyl, triethyl, tri-isobutyl aluminum.

Alumoxanes (also referred to as aluminoxanes) are oligomeric or poljmieric aluminum oxy compounds containing chains of alternating aluminum and oxygen atoms, whereby the aluminum carries a substituent, preferably an alkyl group.  The structure of alumoxane is believed to be represented by the following general formulae (-Al(R)-0)ni, for a cyclic alumoxane, and

i|2,173A-F

R2Al-0(-Al(R)-0)n,-AlR2, for a linear compound, wherein R independently in each occurrence is a Ci-Cio hydrocarbyl, preferably alkyl, or halide and m is an integer ranging from 1 to about 50, preferably at least about 4.  Alumoxanes are typically the reaction products of water and an aluminum alkyl, which in addition to an alkyl group may contain halide or alkoxide groups. Reacting several different aluminum alkyl compounds, such as, for example, trimethyl aluminum and tri-isobutyl aluminum, with water yields so-called modified or mixed alumoxanes.  Preferred alumoxanes are methylalumoxane and methylalumoxane modified with minor amounts of other lower alkyl groups such as isobutyl. Alumoxanes generally contain minor to substantial amounts of starting aluminum alkyl compound.

The way in which the alumoxane is prepared is not critical.  When prepared by the reaction between water and aluminum alkyl, the water may be combined with the aluminum alkyl in various forms, such as liquid, vapor, or solid, for example in the form of crystallization water.  Particular techniques for the preparation of alumoxane type compounds by contacting an aluminum alkyl compound with an inorganic salt containing water of crystallization are disclosed in U.S. Patent 4,542,199.  In a particular preferred embodiment an aluminum alkyl compound is contacted with a regeneratable water-containing substance such as hydrated alumina, silica or other substance.  This is disclosed in European Patent Application No. 338,044.

The supported catalyst component and supported catalyst of the present invention generally comprise a support material combined or treated with the organometal compound, preferably an aluminum component,

M2,173A-F

and containing at least 0.1 micromol of organometal compound per g of support material, typically at least 5 micromole per g support material, advantageously at least 0.5 weight percent of the metal, preferably aluminum, expressed in gram of metal, preferably aluminum, atoms per g of support material.  Preferably, the amount of metal, advantageously aluminum, is at least 2 weight percent, and generally not more than 40 weight percent, and more preferably not more than 30 weight percent. At too high amounts of metal, preferably aluminum, the supported catalyst becomes expensive.  At too low amounts the catalyst efficiency goes down to drop below acceptable levels.

The supported catalyst component and supported catalyst of the present invention preferably contain a treated support material (a) comprising a support material and an alumoxane wherein not more than about 10 percent aluminum present in the treated support material is extractable in a one hour extraction with toluene of 90°C using about 10 mL toluene per gram of pretreated support material.  More preferably, not more than about 9 percent aluminum present in the supported catalyst component is extractable, and most preferably not more than about 8 percent.  This is especially advantageous when the supported catalyst component or catalyst prepared therefrom is used in a polymerization process where a diluent or solvent is used which may extract non-fixed alumoxane from the support material.  It has been found that when the amount of extractables is below the levels given above, the amount of alumoxane that can diffuse into the polymerization solvent or diluent, if used, is so low that no appreciable amount of poljnner will be formed in the diluent, as compared to polymer

n2,173A-F

formed on the support material.  If too much polymer is formed in the diluent the polymer bulk density will decrease below acceptable levels and reactor fouling problems may occur.

The toluene extraction test is carried out as follows:  About 1 g of supported catalyst component or supported catalyst, with a known aluminum content, is added to 10 mL toluene and the mixture is then heated to 90°C under an inert atmosphere.  The suspension is stirred well at this temperature for 1 hour.  Then the suspension is filtered applying reduced pressure to assist in the filtration step.  The solids are washed twice with about 3 to 5 mL toluene of 90"C per gram of solids.  The solids are then dried at 120°C for 1 hour, and subsequently the aluminum content of the solids is measured.  The difference between the initial aluminum content and the aluminum content after the extraction divided by the initial aluminum content and multiplied by 100%, gives the amount of extractable aluminum.

The aluminum content can be determined by slurrying about 0.5 g of supported catalyst component or supported catalyst in 10 mL hexane.  The slurry is treated with 10 to 15 mL 6N sulfuric acid, followed by addition of a known excess of EDTA.  The excess amount of EDTA is then back-titrated with zinc chloride.

Without wishing to be bound by any theory, it is believed that the activator compound used in the present invention reacts with the organometal compound, preferably aluminum component, through the active hydrogen-containing substituent.  It is believed that a group R^ of the organometal compound, preferably aluminum component, combines with the active hydrogen

M2,173A-F

moiety of the activator compound to release a neutral organic compound, for example an alkane, or hydrogen gas thereby chemically coupling the metal, preferably aluminum atom with the activator compound residue.  Thus the activator is believed to become chemically attached to the support material once the support material has been treated with the organometal compound or adduct of organometal compound and activator compound.  Upon addition of the transition metal compound a supported catalyst is formed having improved properties.

The activator compound useful in the present invention contains a compatible anion having up to 100, and preferably up to 50 nonhydrogen atoms and having at least one substituent comprising an active hydrogen moiety.  Preferred substituents comprising an active hydrogen moiety correspond to the formula

wherein G is a polyvalent hydrocarbon radical, T is 0, S, NR, or PR, wherein R is a hydrocarbyl radical, a trihydrocarbyl silyl radical, a trihydrocarbyl germyl radical, or hydrogen, H is hydrogen, q is 0 or 1, and preferably 1, and r is an integer from 1 to 3, preferably 1.  Polyvalent hydrocarbon radical G has r+1 valencies, one valency being with a metal or metalloid of the Groups 5-15 of the Periodic Table of the Elements in the compatible anion, the other valency or valencies of G being attached to r groups T-H.  Preferred examples of G include divalent hydrocarbon radicals such as: alkylene, arylene, aralkylene, or alkarylene radicals containing from 1 to 20 carbon atoms, more preferably from 2 to 12 carbon atoms.  Suitable examples of G include phenylene, biphenylene, naphthylene, methylene,

i|2,173A-F

ethylene, 1,3-propylene, 1,4-butylene, phenylmethylene (-C6H4-CH2-).  The polyvalent hydrocarbyl portion G may be further substituted with radicals that do not interfere with the coupling function of the active hydrogen moiety.  Preferred examples of such non-interfering substituents are alkyl, aryl, alkyl- or aryl-substituted silyl and germyl radicals, and fluoro substituents.

The group T-H in the previous formula thus may be an -OH, -SH, -NRH, or -PRH group, wherein R preferably is a Ci-is, preferably a Ci-10 hydrocarbyl radical or hydrogen, and H is hydrogen.  Preferred R groups are alkyls, cycloalkyls, aryls, arylalkyls, or alkylaryls of 1 to 18 carbon atoms, more preferably those of 1 to 12 carbon atoms.  The -OH, -SH, -NRH, or -PRH groups may be part of a larger functionality such as, for example, C(0)-OH, C(S)-SH, C(0)-NRH, and C(0)-PRH.  Most preferably, the group T-H is a hydroxy group, -OH, or an amino group, -NRH.

Very preferred substituents Gq(T-H)r comprising an active hydrogen moiety include hydroxy- and amino-substituted aryl, aralkyl, alkaryl or alkyl groups, and most preferred are the hydroxyphenyls, especially the 3-and 4-hydroxyphenyl groups, hydroxytolyls, hydroxy benzyls (hydroxymethylphenyl), hydroxybiphenyls, hydroxynaphthyls, hydroxycyclohexyls, hydroxymethyls, and hydroxypropyls, and the corresponding amino-substituted groups, especially those substituted with -NRH wherein R is an alkyl or aryl radical having from 1 to 10 carbon atoms, such as for example methyl, ethyl, propyl, i-propyl, n-, i-, or t-butyl, pentyl, hexyl,

42,173A-F

heptyl, octyl, nonyl, and decyl, phenyl, benzyl, tolyl, xylyl, naphthyl, and biphenyl.

The compatible anion containing the substituent which contains an active hydrogen moiety, may further comprise a single Group 5-15 element or a plurality of Group 5-15 elements, but is preferably a single coordination complex comprising a charge-bearing metal or metalloid core, which anion is bulky.  A compatible anion specifically refers to an anion which when functioning as a charge balancing anion in the catalyst system of this invention, does not transfer an anionic substituent or fragment thereof to the transition metal cation thereby forming a neutral transition metal compound and a neutral metal by-product.  "Compatible anions" are anions which are not degraded to neutrality when the initially formed complex decomposes and are noninterfering with desired subsequent polymerizations. Preferred anions are those containing a single coordination complex comprising a charge-bearing metal or metalloid core carrying a substituent containing an active hydrogen moiety which anion is relatively large (bulky), capable of stabilizing the active catalyst species (the transition metal cation) which is formed when the activator compound and transition metal compound are combined and said anion will be sufficiently labile to be displaced by olefinic, diolefinic and acetylenically unsaturated compounds or other neutral Lewis bases such as ethers, nitriles and the like.  Suitable metals for the anions of activator compounds include, but are not limited to, aluminum, gold, platinum and the like.  Suitable metalloids include, but are not limited to, boron, phosphorus, silicon and the like. Activator compounds which contain

42,173A-F

anions comprising a coordination complex containing a single boron atom and a substituent comprising an active hydrogen moiety are preferred.

Preferably, compatible anions containing a substituent comprising an active hydrogen moiety may be represented by the following general Formula (I):

  (I) wherein:

M' is a metal or metalloid selected from Groups 5-15 of the Periodic Table of the Elements;

Q independently in each occurrence is selected from the group consisting of hydride, dihydrocarbylamido, preferably dialkylamido, halide, hydrocarbyloxide, preferably alkoxide and aryloxide, hydrocarbyl, and substituted-hydrocarbyl radicals, including halo-substituted hydrocarbyl radicals, and hydrocarbyl- and halohydrocarbyl-substituted organo-metalloid radicals, the hydrocarbyl portion having from 1 to 20 carbons with the proviso that in not more than one occurrence is Q halide;

G is a polyvalent, having r+1 valencies and preferably divalent hydrocarbon radical bonded to M' and T;

M*; ,  I I Oil—r

d is an integer from 1 to 7, preferably 1; and n+z-m = d.

Preferred boron-containing anions which are particularly useful in this invention may be represented by the follovying general Formula (II):

Illustrative, but not limiting, examples of anions of activator compounds to be used in the present invention are boron-containing anions such as triphenyl(hydroxyphenyl)borate, diphenyl-di(hydroxyphenyl)borate, triphenyl(2,4-dihydroxyphenyDborate, tri(p-tolyl)(hydroxyphenyl)borate, tris-

(pentafluorophenyl)(hydroxyphenyl)borate, tris-(2,4-dimethylphenyl)(hydroxyphenyl)borate, tris-(3,5-dimethylphenyl)(hydroxyphenyl)borate, tris-(3,5-di-trifluoromethylphenyl)(hydroxyphenyl)borate, tri s(pentafluorophenyl)(2-hydroxyethyl)borate, tri s(pentafluorophenyl)(4-hydroxybuty1)borate, tris(pentafluorophenyl)(4-hydroxycyclohexyl)borate, tris(pentafluorophenyl)(4-(4'-

hydroxyphenyl)phenyl)borate, tris(pentafluorophenyl)(6-hydroxy-2-naphthyl)borate, and the like.  A highly preferred activator complex is

i*2,173A-F

tris(pentafluorophenyl)(4-hydroxyphenyl) borate.  Other preferred anions of activator compounds are those above mentioned borates wherein the hydroxy functionality is replaced by an amino NHR functionality wherein R preferably is methyl, ethyl, or t-butyl.

The cationic portion b.l) of the activator compound to be used in association with the compatible anion b.2) can be any cation which is capable of reacting with the transition metal compound to form a catalytically active transition metal complex, especially a cationic transition metal complex.  The cations b.l) and the anions b.2) are used in such ratios as to give a neutral activator compound.  Preferably the cation is selected from the group consisting of Bronsted acidic cations, carbonium cations, silylium cations, and cationic oxidizing agents.

Bronsted acidic cations may be represented by the following general formula:

wherein:

L is a neutral Lewis base, preferably a nitrogen, phosphorus, or sulfur containing Lewis base; and (L-H)"*" is a Bronsted acid.  The Bronsted acidic cations are believed to react with the transition metal compound by transfer of a proton of said cation, which proton combines with one of the ligands on the transition metal compound to release a neutral compound.

Illustrative, but not limiting, examples of Bronsted acidic cations of activator compounds to be

n2,173A-F

used in the present invention are trialkyl-substituted ammonium cations such as triethylaramonium, tripropylammonium, tri(n-butyl)ammonium, trimethylammonium, tributylammonium, and tri(n-octyDammonium. Also suitable are N,N-dialkyl anilinium cations such as N,N-dimethylanilinium, N,N-diethylanilinium, N,N-2,4,6-pentamethylanilinium, N,N-dimethylbenzylaramonium and the like; dialkylammonium cations such as di-(i-propyl)ammonium, dicyclohexylammonium and the like; and

triarylphosphonium cations such as triphenylphosphonium, tri(methylphenyl)phosphonium,

tri(dimethylphenyl)phosphonium, dimethylsulphonium, diethylsulphonium, and diphenylsulphonium.

A second type of suitable cations corresponds to the formula: ©■•■, wherein ©+ is a stable carbonium or silylium ion containing up to 30 nonhydrogen atoms, the cation being capable of reacting with a substituent of the transition metal compound and converting it into a catalytically active transition metal complex, especially a cationic transition metal complex. Suitable examples of cations include tropyllium, triphenylmethylium, benzene(diazonium).  Silylium salts have been previously generically disclosed in J. Chem. Soc. Chem. Comm., 1993, 383-38A, as well as Lambert, J.B., et. al., Organometallics, 1994, 13, 2430-2443. Preferred silylium cations are triethylsilylium, and trimethylsilylium and ether substituted adducts thereof.

Another suitable type of cation comprises a cationic oxidizing agent represented by the formula: 0x2+

42,173A-F

wherein Ox^"^ is a cationic oxidizing agent having a charge of e+, and e is an integer from 1 to 3.

Examples of cationic oxidizing agents include: ferrocenium, hydrocarbyl-substituted ferrocenium, Ag+, and Pb2+.

The quantity of activator compound in the supported catalyst component and the supported catalyst is not critical, but typically ranges from 0.1, i  preferably from 1 to 2,000 micromoles of activator compound per gram of treated support material. Preferably, the supported catalyst or component contains from 10 to 1,000 micromoles of activator compound per gram of treated support material.

The supported catalyst component of the present invention as such or slurried in a diluent can be stored or shipped under inert conditions, or can be used to generate the supported catalyst of the present invention.

Suitable transition metal compounds for use in the supported catalyst of the present invention are those that contain a substituent capable to react with activator compound (b) to thereby form a catalytically active transition metal complex.  The transition metal compounds may be derivatives of any transition metal including Lanthanides, preferably from Groups 3, 4, 5, and 6, more preferably of the Group 3 or 4 transition metals or the Lanthanides, which transition metals are in the +2, +3, or +4 formal oxidation state.  The transition metals preferably contain at least one n-bonded anionic ligand group which can be a cyclic or noncyclic delocalized n-bonded anionic ligand group.

42,173A-F

Exemplary of such n-bonded anionic ligand group are conjugated or non-conjugated, cyclic or non-cyclic dienyl groups, allyl groups, aryl groups, as well as substituted derivatives of such groups.

By the term "derivative" when used to describe the above-substituted, delocalized n-bonded groups is meant that each atom in the delocalized n-bonded group may independently be substituted with a radical selected from the group consisting of halogen, hydrocarbyl, halohydrocarbyl, and hydrocarbyl-substituted metalloid radicals wherein the metalloid is selected from Group 14 of the Periodic Table of the Elements.  Included within the term "hydrocarbyl" are Ci-20 straight, branched and cyclic alkyl radicals, C6-20 aromatic radicals, C7-20 alkyl-substituted aromatic radicals, and C7-20 aryl-substituted alkyl radicals.  In addition two or more such radicals may together form a fused ring system or a hydrogenated fused ring system.  Suitable hydrocarbyl-substituted organo-metalloid radicals include mono-, di-and tri-substituted organo-metalloid radicals of Group 14 elements wherein each of the hydrocarbyl groups contains from 1 to 20 carbon atoms.  More particularly, suitable hydrocarbyl-substituted organo-metalloid radicals include trimethylsilyl, triethylsilyl, ethyldimethylsilyl, methyldiethylsilyl, triphenylgermyl, trimethylgermyl and the like.

Preferred anionic, delocalized n-bonded groups include cyclopentadienyl and substituted cyclopentadienyl groups.  Especially preferred are cyclopentadienyl, indenyl, fluorenyl, tetrahydroindenyl, tetrahydrofluorenyl, and octahydrofluorenyl.  Other examples of preferred anionic ligand groups are pentadienyl, cyclohexadienyl, dihydroanthracenyl,

i42,173A-F

hexahydroanthracenyl, and decahydroanthracenyl groups, and methyl-substituted derivatives thereof.
