Repository: anandvc/allindianpatents

File: patents/259118-power-coating-composition-suitable-for-coil-coating.html
Indian Patents. 259118:"POWER COATING COMPOSITION SUITABLE FOR COIL COATING"

Indian Patents

Recently Granted Patents

  Recently Published Patents

Title of Invention	"POWER COATING COMPOSITION SUITABLE FOR COIL COATING"

Abstract	The present invention provides a powder coating composition comprising (A) 40 to 99 wt% of at least one saturated carboxylic functional polyester resin having an acid value in the range 5 to 200, (B) 1 to 60 wt% of at least one glycidylester and/or glycidylether selected from the group consisting of polyglycidyl ethers based on aliphatic, aromatic and/or cycloaliphatic epoxy resins, triglycidyl trimellitate (TML) and diglycidyl terephthalate (DGT), and (C) 0,01 to 40 wt% of at least one coating additive, pigment and/or filler, the wt% being based on the total weight of the powder coating composition. The powder coating composition provides a good storage stability and giving coatings with good coating properties, particularly, high exterior durability and stable flexibility The compositions are suitable for the coil coating technology, that means, for coating applications also under high speed.	

Full Text	Title of the Invention

POWDER COATING COMPOSITION SUITABLE FOR COIL COATING

Field of the Invention

The present invention is directed to a powder coating composition providing a coating system which is suitable for coil coating of substrate surfaces, which is a significant improvement over the systems of prior art in that they present health advantages.

Description of Prior Art

Coil coating of substrates is a process of coating strips or sheets of, e.g., metal that are in the shape of coils, with liquid or powder coating compositions. In general, such coils are being un-wound, and are cleaned or pre-treated, then coated, cured in an oven, cooled down and are wounded again. This process proceeds under high speed, e.g. at coating speeds of, for example, > 50 m/min.

Powder coating compositions are being used more and more for that kind of coating process. Especially thermosetting powder compositions are used based on polyesters as binder resin and typical curing agents such as solid polyepoxides, for example triglycidyl isocyanurate (TGIC).

The polyester/TGIC system gives coatings with good properties for outdoor use, especially for the coating of metal substrates such as weather durability and chemical resistance as well as fast curing of the coating and flexibility of the cured coating.

The problem arising with these systems is the high toxicity of TGIC, a product of mutagenic character apart from being irritant to the skin and the mucosae, toxic on inhalation, and the like. This compels the introduction of robust safety measures from the standpoint of the health of the workforce, the personnel having to be appropriately protected and to submit to the appropriate medical checks, thereby entailing substantial costs in addition to the already high cost of TGIC.

Accordingly, there is a need to replace this polyester resin/TGIC system by other, less harmful and globally less expensive systems.

There are numerous patents in which the use of organic peroxides as curing initiator or agent is described for different types of resins, e.g. JP 49128939, JP 49040348, JP 55025462, DE2332749, JP 54150440, JP 55027307, JP 56100870,

JP 55003416,  JP  54158440,  JP  52150443,  JP  49129725,  JP-04/227713  and JP 49093425. Such formulations are not suitable for coil coating processes.

In the article "Rund um TGIC-freie Pulverlacke" (Th. Brock, Farbe&Lack, volume 106, 2/2 000, pages 38 to 44) alternatives of TGIC substitutes are named such as polyurethanes, anhydrides + glycidylmethacrylate and hydroxyl alkyl amides. The TGIC-free powder coats may have good coating properties but show difficulties regarding weatherability resistance, generating pin holes and problems regarding balance of flow and sagging properties, low storage stability.

There is  a need to provide coating compositions  suitable for coil coating  
Summary of the Invention

The present invention provides a powder coating composition comprising

(A)	40 to 99 wt% of at least one saturated carboxylic functional polyester resin having an acid value in the range of 5 to 200,

(B)	1 to 60 wt% of at least one glycidylester and/or glycidylether selected from the group consisting of polyglycidyl ethers based on aliphatic, aromatic and/or cycloaliphatic epoxy resins, triglycidyl trimellitate (TML) and diglycidyl terephthalate (DGT), and

(C)	0,01 to 40 wt% of at least one coating additive, pigment and/or filler,

the wt% being based on the total weight of the powder coating composition.

En spite of substitution of TGIC, the powder coating composition of this invention are coating compositions having a good storage stability and giving coatings with good coating properties, particularly, high exterior durability and stable flexibility. Surprisingly the disadvantages caused by the known TGIC substitutes such as pin holes and gassing of the coating may be prevented. The composition of the invention fulfils the requirements of health and safety classification in Europe, e.g. is not classified as "Toxic" according to the European Chemicals Regulations in particular R46 (R46 phrases: May cause heritable genetic damage).

The powder coating compositions according to the invention is especially suitable for the coil coating technology, that means, for coating applications also under high speed, e.g. at coating speeds of > 50 m/min. providing coatings with a high flexibility under post forming.

Detailed Description of the Invention

The features and advantages of the present invention will he more readily understood, by those of ordinary skill in the art, from reading the following detailed description. It is to be appreciated those certain features of the invention, which are, for clarity, described above and below in the context of separate embodiments, may also be provided in combination in a single embodiment. Conversely, various features of the invention that are, for brevity, described in the context of a single embodiment, may also be provided separately or in any sub-combination. In addition, references in the singular may also include the plural (for example, "a" and "an" may refer to one, or one or more) unless the context specifically states otherwise.

The slight variations above and below the stated ranges of numerical values can be used to achieve substantially the same results as values within the ranges. Also, the disclosure of these ranges is intended as a continuous range including every value between the minimum and maximum values.

All patents, patent applications and publications referred to herein are incorporated by reference in their entirety.

Suitable polyester resins as component A) are saturated carboxylic functional polyester resins. They have an acid value in the range of 5 to 200, preferably 15 to 100, especially preferred 15 to 60,

The acid value is defined as the number of mg of potassium hydroxide (KOH) required to neutralise the carboxylic groups of 1 g of the resin.

The polyesters may be produced in a conventional manner by reacting of one or more aliphatic, aromatic or cycloaliphatic di- or polycarboxylic acids, and the anhydrides and/or esters thereof with polyalcohols, as is, for example, described in D.A. Bates, The Science of Powder Coatings, volumes 1 & 2, Gardiner House, London, 1990, and as known by the person skilled in the art.

Examples of suitable polycarboxylic acids, and the anhydrides and/or esters thereof include maleic acid, furnarie acid, malonic acid, adipic acid, 1.4-cyclohexane dicarboxylic acid, isophthalic acid, terephthalic acid, acrylic acid, and their anhydride form, or mixtures thereof. Examples of suitable alcohols are benzyl alcohol, butanediol, hexanediol, ethylene glycol, diethylene glycol, pentaerytritol, neopentyl glycol, propylene glycol, and mixtures thereof.

The saturated carboxyl group containing polyesters may be used together with

small amounts of hydroxyl group containing polyesters, for example 0 to 10 wt% of hydroxyl group containing polyesters having a hydroxyl value of, for example, 10 to 200,

Preferred is the use of saturated carboxyl-functionalized polyesters without any addition of hydroxyl group containing polyesters.

The polyester resins may have a glass transition temperature Tg in a range of, e.g., 35 to 80°C, preferably 50 to 75 °C, Tg determined by means of differential scanning calorimetry (DSC). The number average molecular weight Mn of the resins is in the range of, e.g., 2 000 to 10 000, Mn determined from gel permeation chromatography (GPC) using polystyrene standard.

Crystalline and/or semicrystalline saturated carboxylic functional polyester resins are also usable which have a Tm (melting temperature) in the range of e.g., 50 to 150°C, determined by means of DSC.

The polyesters of the invention can also be partially self cross-linkable polyesters containing cross-linkable functional groups known by a person skilled in the art.

Component B) of this invention is used as hardener of Component A). Glycidylesters and/or glycidylethers may be used as component B) selected from the group consisting of polyglycidyl ethers based on aliphatic, aromatic and/or cycloaliphatic epoxy resins, TML and DGT. Preferred is the use of TML and DGT in solid form.

The polyglycidyl ethers based on aliphatic, aromatic and/or cycloaliphatic epoxy resins can be used which are known in the powder coating area.

The hardeners of the invention may be used together with small amounts of other suitable hardeners known by the person skilled in the art, for example, blocked polyisocyates such as, e.g. aliphatic diisocyanates, for example, in quantities in the range of 0 to 10 wt%.

The content of the polyester resin (A) may be in a range, for example, preferably between 40 wt% and 95 wt%, particularly in the range of 50 wt% to 90 wt%.

The content of the hardener (B) may be, for example, preferably in a range between 2 wt% and 30 wt%, particularly in the range of 3 to 20 wt%.

The powder coating composition may contain as further components the constituents conventional in powder coating technology, such as, additives, pigments and/or fillers as known by a person skilled in the art.

Additives are, for example, degassing auxiliaries, flow-control agents, flatting

agents, texturing agents, fillers (extenders), catalysts, dyes, anti-oxidant, anti-UV, tribostatic or corona electrostatic charging auxiliaries. Compounds having antimicrobial activity may also be added to the powder coating compositions.

The crosslinking reaction may be additionally accelerated by the presence in the powder coating composition according to the invention of catalysts known from thermal crosslinking. Such catalysts are, for example, tin salts, phosphides, amines, ammonium salts, cyclic amidines, phosphonium salts, alkyl- or aryl- imidazolines and amides. They may be used, for example, in quantities of 0,02 to 3 wt%, based on the total weight of the powder coating composition.

The powder coating composition may contain transparent, color-imparting and/or special effect-imparting pigments and/or fillers (extenders). Suitable color-imparting pigments are any conventional coating pigments of an organic or inorganic nature considering their heat stability which must be sufficient to support the curing of the powder coating composition of the invention. Examples of inorganic or organic color-imparting pigments are titanium dioxide, micronized titanium dioxide, carbon black, azopigments, and phthalocyanine pigments. Examples of special effect-imparting pigments are metal pigments, for example, made from, aluminum, copper or other metals, interference pigments, such as, metal oxide coated metal pigments and coated mica. Examples of usable extenders are silicon dioxide, aluminum silicate, barium sulfate, calcium carbonate, magnesium carbonate, micronized dolomite.

The constituents are used in conventional amounts known to the person skilled in the art, for example, based on the total weight of the powder coating composition, regarding pigments and/or fillers in quantities of 0 to 40 wt.%, preferred 0 to 35 wt%, regarding the additives in quantities of 0,01 to 5%, preferred 1 to 3 wt%.

The powder coating composition may be prepared by conventional manufacturing techniques used in the powder coating industry, such as, extrusion and/or grinding processes.

For example, the ingredients used in the powder coating composition, can be blended together and the mixture is extruded. In the extruder the mixture is melted and homogenized, a dispersion of pigments is ensured by shearing effect. The extruded material is then cooled on chill roles, broken up and then ground to a fine powder, which can be classified to the desired grain size, for example, to an average

particle size of 20 to 200 pan, preferred 20 to 50 £im.

The powder coating composition may also be prepared by spraying from supercritical solutions, NAD "non-aqueous dispersion" processes or ultrasonic standing wave atomization process.

Furthermore, specific components of the composition according to the invention, for example, additives, pigment, fillers, may be processed with the finished powder coating particles after extrusion and grinding by a "bonding" process using an impact fusion. For this purpose, the specific components may be mixed with the powder coating particles. During blending, the individual powder coating particles are treated to softening their surface so that the components adhere to them and are homogeneously bonded with the surface of the powder coating particles. The softening of the powder particles' surface may be done by heat treating the particles to a temperature, e.g. the glass transition temperature Tg of the composition, in a range, of e.g., 50 to 60°C. After cooling the mixture the desired particle size of the resulted particles may be proceed by a sieving process.

The powder coating composition of this invention may be applied by, e.g., electrostatic spraying, thermal or flame spraying, or fluidized bed coating methods, all of which are known to those skilled in the art.

The powder coating composition according to the invention is especially suitable for the coil coating technique at coating speeds of, for example, 5 to 50 m/rain, also for high speed coating, at coating speeds of, for example, > 50 m/min.

Coil coating techniques such as cloud technology generated by rotating brush and electromagnetic brush technology (EMB) as well as other known application techniques like corona or tribostatic sprayer guns or rotative bells projectors are examples for the application by coil coating procedure as known by a person skilled in the art. For example, the metal sheets or strips may be disposed on a horizontal conveyor during coil coating.

The coating compositions may be applied to, e.g., metallic substrates, non-metallic substrates, such as, paper, wood, plastics, glass and ceramics, as a one-coating system or as coating layer in a multi-layer film build. In certain applications, the substrate to be coated may be pre-heated before the application of the powder composition, and then either heated after the application of the powder or not. For example, gas is commonly used for various heating steps, but other methods, e.g.,

microwaves, conduction methods, Infrared (IR) radiation, near infrared (NIR) radiation, electrical induction heating are also known. Catalytic gas infrared ovens and electric infrared oven are commonly used, frequently coupled with gas convection ovens.

The powder coating compositions according to the invention can be applied directly on the substrate surface or on a layer of a primer which can be a liquid or a powder based primer. The powder coating compositions according to the invention can also be applied as a coating layer of a multilayer coating system based on liquid or powder coats, for example, based on a powder or liquid clear coat layer applied onto a color-imparting and/or special effect-imparting base coat layer or a pigmented one-layer powder or liquid top coat applied onto a prior coating.

The applied and melted powder coating layer can be cured by thermal energy. The coating layer may, for example, be exposed by convective, gas and/or radiant heating, e.g., infra red (IR) and/or near infra red (NER) irradiation, as known in the art, to temperatures of, e.g., 100°C to 300°C, preferably of 180°C to 280°C (object temperature in each case).

If the composition accordmg to the invention is used together with unsaturated resins and, optionally photo-initiators or with unsaturated resin containing powders, dual curing may also be used. Dual curing means a curing method of the powder coating composition according to the invention where the applied composition can be cured, e.g., both by high energy radiation such as, e.g. ultra violet (UV) irradiation, and by thermal curing methods known by a skilled person.

The present invention is further defined in the following Examples. It should be understood that these Examples are given by way of illustration only. From the above discussion and these Examples, one skilled in the art can ascertain the essential characteristics of this invention, and without departing from the spirit and scope thereof, can make various changes and modifications of the invention to adapt it to various uses and conditions. As a result, the present invention is not limited by the illustrative examples set forth herein below, but rather is defined by the claims contained herein below.

The following Examples illustrate the invention.

Examples

Example 1

Manufacture of a Powder Coating Composition and Application

A powder coating composition according to the invention is prepared using the following ingredients:

(Table Removed)

The ingredients of each composition are mixed and extruded in an extruder PR 46 (firm: Buss AG) at 120°C. The melt-mixed formulation is cooled and the resulted material is grinded to a D50 value of 30 urn particle size distribution.

The final powder compositions are applied to a 0.8-mm metal sheet using the coil coating technology at a coil coating speed of about 40 m/min and cured by medium wave infrared electric emitters adjusted in such a way that the coated surface temperature increases from room temperature to 270 °C in 60 seconds (s), kept at 270 °C for 10 second and cooled down rapidly to room temperature. The total heating time is 70 seconds and the cooling time is 30s by cool air. The resulted film thickness is of 45 um.

Example 2

Testing of the Coating9

Table 1

(Table Removed)

The test results show very good mechanical properties, high flexibility without

any gassmg and cracking.

Patent Claims What  is claimed is:

1.	A powder coating composition comprising

(A)	40 to 99 wt% of at least one saturated carboxylic functional polyester resin having an acid value in the range of 5 to 200,

(B)	1 to 60 wt% of at least one glycidylester and/or glycidylether selected from the group consisting of polyglycidyl ethers based on aliphatic, aromatic and/or cycloaliphatic epoxy resins, triglycidyl trimellitate (TML) and diglycidyl terephthalate (DGT), and

(C)	0,01 to 40 wt% of at least one coating additive, pigment and/or filler,

the wt% being based on the total weight of the powder coating composition.

2.	The powder coating composition according to claims 1 wherein the saturated carboxylic functional polyester resins have a number average molecular weight Mn in the range of, e.g., 2 000 to 10 000, Mn determined from gel permeation chromatography (GPC) using polystyrene standard.

3.	The powder coating composition according to claims 1 wherein the saturated carboxylic functional polyester resins have a glass transition temperature Tg in a range of 35 to 80 °C, Tg determined by means of differential scanning calorimetry (DSC).

4.  The powder coating composition according to claims 1 to 2 wherein TML and DGT are used as component B).

5.  The powder coating composition of claims 1 to 3 wherein the content of component A) is in a range between 40 wt% and 95 wt%.

6.	The powder coating composition of claims 1 to 4 wherein the content of component B) is in a range between 2 wt% and 30 wt%.

7.	A process for the preparation of powder coatings using the powder coating composition of claims 1 to 5.

8.	The process of claim 6 using coil coating techniques.

9.  The process of claim 7 wherein a coil coating technique is used under high speed of > 50 m/rnin.

10.	A substrate surface coated by the powder coating composition according to claims 1 to 5 and cured the composition.

11.	The substrate surface according to claim 9 wherein the substrate is from metal.

Documents:

				4447-delnp-2008-Abstract-(05-12-2013).pdf

				4447-delnp-2008-abstract.pdf

				4447-delnp-2008-Claims-(05-12-2013).pdf

				4447-delnp-2008-claims.pdf

				4447-delnp-2008-Correspondence Others-(05-12-2013).pdf

				4447-delnp-2008-Correspondence-Others (19-11-2009).pdf

				4447-delnp-2008-correspondence-others.pdf

				4447-delnp-2008-description (complete).pdf

				4447-delnp-2008-form-1.pdf

				4447-delnp-2008-Form-18 (19-11-2009).pdf

				4447-delnp-2008-form-2.pdf

				4447-delnp-2008-Form-3-(05-12-2013).pdf

				4447-delnp-2008-form-3.pdf

				4447-delnp-2008-form-5.pdf

				4447-delnp-2008-pct-101.pdf

				4447-delnp-2008-pct-210.pdf

				4447-delnp-2008-pct-220.pdf

				4447-delnp-2008-pct-237.pdf

				4447-delnp-2008-pct-306.pdf

				4447-delnp-2008-Petition-137-(05-12-2013).pdf

« Previous Patent

Next Patent »

Patent Number	259118	

Indian Patent Application Number	4447/DELNP/2008	

PG Journal Number	09/2014	

Publication Date	28-Feb-2014	

Grant Date	26-Feb-2014	

Date of Filing	26-May-2008	

Name of Patentee	DUPONT POWDER COATINGS FRANCE S.A.S.	

Applicant Address	Z.I. CROIX-MEYSSANT-SAVIGNEUX, F-42601, MONTBRISON CEDEX, FRANCE.	

Inventors:

#	Inventor's Name	Inventor's Address	

1	ROGER FUGIER	ALLE DE LA RAIE FARAUDE, F-42600 MONTBRISON, FRANCE.	

2	VINCENT BERGER	ALLEE DES MYOSOTIS, LA CAMEYRONNIERE, F-42290 SORBIERS, FRANCE.	

PCT International Classification Number	C09D 167/00	

PCT International Application Number	PCT/US2006/047631	

PCT International Filing date	2006-12-13	

PCT Conventions:

#	PCT Application Number	Date of Convention	Priority Country	

1	05292702.7	2005-12-15	EPO	

© All Indian Patents, 2013-2021.

  Patent data available in the public domain from Indian Patents Office, Department of Industrial Policy and Promotions, Ministry of Commerce and Industry, Government of India.
