Repository: anandvc/allindianpatents

File: patents/260946-aqueous-metallic-coating-composition-and-method-for-forming-a-multilayer-coating-film.html (part 1 of 4)
Indian Patents. 260946:"AQUEOUS METALLIC COATING COMPOSITION AND METHOD FOR FORMING A MULTILAYER COATING FILM"

Indian Patents

Recently Granted Patents

  Recently Published Patents

Title of Invention	"AQUEOUS METALLIC COATING COMPOSITION AND METHOD FOR FORMING A MULTILAYER COATING FILM"

Abstract	The present invention provides an aqueous metallic coating composition comprising: (A) an aqueous film-forming resin; (B) a curing agent; (C) a phosphoric acid group-containing resin having an acid value of 10 to 200 mg KOH/g and obtained by copolymerizing a phosphoric acid group-containing polymerizable unsaturated monomer (a) represented by formula (1) with other polymerizable unsaturated monomer(s) (b); (D) a nitrogen-containing compound represented by formula (2); and (E) a metallic pigment. The present invention further provides a method for forming a multilayer coating film using the aqueous metallic coating composition.	

Full Text	DESCRIPTION AQUEOUS METALLIC COATING COMPOSITION AND METHOD FOR FORMING A MULTILAYER COATING FILM

TECHNICAL FIELD The present invention relates to an aqueous metallic coating composition, and a method for forming a multilayer coating film using the aqueous metallic coating composition.

BACKGROUND ART

Aqueous metallic coating compositions containing a metallic pigment such as an aluminum pigment have a problem in that the metallic pigment comes into contact with a large amount of water and reacts therewith to generate hydrogen gas.

To solve this problem, incorporation of a phosphoric ester into the aqueous metallic coating composition has been proposed to protect the metallic pigment surface with a phosphoric ester by the adsorbing action of acidic hydroxy groups bonded to the phosphorus atoms in the ester, thereby inhibiting the reaction caused by direct contact between water and the metallic pigment.

For example, Japanese Unexamined Patent Publication No. 1987-30167 discloses an aqueous metallic coating composition comprising: an acrylic resin having a hydroxy value of 30 to 150 mg KOH/g and obtained by copolymerizing a specific phosphate group-containing monomer with an a, (3-ethylenic unsaturated monomer; a curing agent; and a metallic pigment. The publication describes that the aqueous metallic coating composition can form a coating film with excellent water resistance against discoloration and excellent metallic appearance. However, the coating film formed using the metallic coating composition is insufficient in terms of smoothness and water-resistant adhesion.

U.S. Patent No. 5,151,125 discloses an aqueous metallic coating composition comprising: an acrylic resin having an acid value of 15 to 200 mg KOH/g and a hydroxy value of 20 to 200 mg

KOH/g and prepared by copolymerizing an ethylenic monomer and a phosphoric acid group-containing monomer having an alkylene oxide chain; a curing agent; and a metallic pigment. The patent describes that the aqueous metallic coating composition can form a coating film with high adhesion and excellent water resistance against discoloration. However, the coating film formed using the aqueous metallic coating composition is insufficient in terms of smoothness, luster, and water-resistant adhesion.

DISCLOSURE OF THE INVENTION

An object of the present invention is to provide an aqueous metallic coating composition that has excellent storage stability and is capable of forming a coating film with excellent smoothness, luster, and water-resistant adhesion.

Another object of the present invention is to provide a method for forming a multilayer coating film using the aqueous metallic coating composition.

To solve the above problems, the present inventors conducted extensive research. As a result, the inventors found that when using an aqueous metallic coating composition prepared by blending an aqueous film-forming resin, a curing agent, and a metallic pigment with a specific phosphoric acid group-containing resin and a specific nitrogen-containing compound, the reaction between the metallic pigment and water is inhibited over a long period of time, so that the composition has excellent storage stability and can form a coating film with excellent smoothness, luster, and water-resistant adhesion. The present invention has been accomplished based on this finding.

The present invention provides the following aqueous metallic coating compositions and methods for forming multilayer coating films.

1. An aqueous metallic coating composition comprising:

(A)	an aqueous film-forming resin;

(B)	a curing agent;

(C)	a phosphoric acid group-containing resin having an acid

value of 10 to 200 mg KOH/g and obtained by copolymerizing a phosphoric acid group-containing polymerizable unsaturated monomer (a) with other polymerizable unsaturated monomer (s) (b) ; the monomer (a) being represented by the formula

(Formula Removed)

OH wherein R1 represents a hydrogen atom or a methyl group, X

represents -0- or -NH-, and R2 represents a C1-30 divalent organic group;

(D) a nitrogen-containing compound represented by the formula

(Formula Removed)

wherein R3 represents a C4-22 monovalent organic group, R4 represents a C4-22 hydrocarbon group, a C4-22 acyl group or

(Formula Removed)

wherein R represents a C2-10 alkylene group, and n is an integer of 0 to 100, and when n is 2 or more, the R 's may be the same or different;

and also wherein R represents a C2-10 alkylene group, m is an integer of 1 to 100, and when m is 2 or more, the R 's may be the same or different; and (E) a metallic pigment.

2.	An aqueous metallic coating composition according to item 1 wherein the aqueous film-forming resin (A) is at least one member selected from the group consisting of a hydroxy-containing acrylic resin (A1) and a hydroxy-containing polyester resin (A2).

3.	An aqueous metallic coating composition according to item 2 wherein the hydroxy-containing acrylic resin (Al) is a core-shell-type water-dispersible acrylic resin (A1') comprising:

a core copolymer (I) consisting of 0.1 to 30 mass % of a polymerizable unsaturated monomer having two or more polymerizable unsaturated groups per molecule and 70 to 99.9

mass % of a polymerizable unsaturated monomer having one polymerizable unsaturated group per molecule as monomer components; and

a shell copolymer (II) consisting of 5 to 50 mass % of a hydrophobic polymerizable unsaturated monomer, 1 to 40 mass % of a hydroxy-containing polymerizable unsaturated monomer, and 10 to 94 mass % of other polymerizable unsaturated monomer(s) as monomer components; and

the solids mass ratio of copolymer (I) to copolymer (II) is in the range of 10/90 to 90/10.

4.	An aqueous metallic coating composition according to item 1 wherein the curing agent (B) is at least one member selected from the group consisting of amino resins, blocked polyisocyanate compounds, and carbodiimide group-containing compounds.

5.	An aqueous metallic coating composition according to item 1 wherein the proportion of the aqueous film-forming resin (A) to the curing agent (B) is 50 to 90 mass % of the former to

50 to 10 mass % of the latter, based on the total mass of both components.

6.	An aqueous metallic coating composition according to

item 1 wherein the phosphoric acid group-containing polymerizable

unsaturated monomer (a) is a monomer (a1) represented by the

formula

(Formula Removed)

wherein R1  is as defined above,  and R7  is a C1-6 alkylene group.

7.	An aqueous metallic coating composition according to

item 1 wherein the phosphoric acid group-containing polymerizable

unsaturated monomer  (a)  is  a monomer  (a2)  represented by the

formula

(Formula Removed)

wherein R1 is as defined above, R8 represents a C1-10 alkylene

group, p is an integer of 3 to 30, and the R8 's may be the same or different.

8.	An aqueous metallic coating composition according to

item 1 wherein the phosphoric acid group-containing polymerizable

unsaturated monomer (a) is a monomer (a3) represented by the

formula

(Formula Removed)

wherein R1  and X are as defined above,  R9  represents a C1-6 alkylene group,  R10  and R11  independently represent a C1-10 alkylene group,  q is  an integer of  1 to  30,  when q is  2  or more,

the R10  's may be the  same or different,  r is  an integer of 0  to  30,

and when r is  2  or more,  the R11  's may be the  same or different.

9.	An aqueous metallic coating composition according to

item 1 wherein the phosphoric acid group-containing polymerizable

unsaturated monomer  (a)  is  a monomer  (a4)  represented by the

formula

(Formula Removed)

wherein R1  and X are as defined above,  R12  represents  a C1-6

alkylene group, R13  and R14  independently represent a C1-10 alkylene group, s is an integer of 1 to 30, when s is 2 or more,

the R13 's may be the same or different, t is an integer of 0 to 30,

and when t is 2 or more, the R14 's may be the same or different.

10.	An aqueous metallic coating composition according to item 1 wherein the proportion of the phosphoric acid group-containing polymerizable unsaturated monomer (a) to the polymerizable unsaturated monomer (b) is 10 to 70 mass % of the former to 90 to 30 mass % of the latter, based on the total mass of both monomers.

11.	An aqueous metallic coating composition according to item 1 wherein the polymerizable unsaturated monomer (b)

comprises a hydrophobic polymerizable unsaturated monomer.

12.	An aqueous metallic coating composition according to item 11 wherein the content of the hydrophobic polymerizable unsaturated monomer is 5 to 80 mass %, based on the total mass of the phosphoric acid group-containing polymerizable unsaturated monomer (a) and the polymerizable unsaturated monomer (b).

13.	An aqueous metallic coating composition according to item 11 wherein the hydrophobic polymerizable unsaturated monomer is at least one monomer selected from the group consisting of C6-22 alkyl or cycloalkyl (meth)acrylates, isobornyl-containing polymerizable unsaturated monomers, adamantyl-containing polymerizable unsaturated monomers, and aromatic ring-containing polymerizable unsaturated monomers.

14.	An aqueous metallic coating composition according to item 1 wherein the proportion of the phosphoric acid group-containing resin (C) is 0.1 to 40 parts by mass, based on 100 parts by mass of the total of the aqueous film-forming resin (A) and the curing agent (B).

15.	An aqueous metallic coating composition according to item 1 wherein the nitrogen-containing compound (D) is a nitrogen-containing compound (D1) represented by the formula

(Formula Removed)

wherein R  represents  C3_21 hydrocarbon group,  and R5 ,  R6 ,  m and n are as defined above,  with the proviso that  1
16.	An aqueous metallic coating composition according

to item 1 wherein the nitrogen-containing compound  (D)  is a

nitrogen-containing compound  (D2)  represented by the  formula

(Formula Removed)

wherein R15  and R16  independently represent a C3_21 hydrocarbon group,  and R5  and m are as  defined above.

17. An aqueous metallic coating composition according to item 1 wherein the nitrogen-containing compound (D) is a nitrogen-containing compound (D3) represented by the formula

(Formula Removed)

wherein R  represents a C4-22 hydrocarbon group, and R5 , R6 , m and n are as defined above.

18. An aqueous metallic coating composition according to item 1 wherein the nitrogen-containing compound (D) is a nitrogen-containing compound (D4) represented by the formula

(Formula Removed)

wherein R17  and R18  independently represent a C4-22 hydrocarbon

group, and R5 and m are as defined above.

19.	An aqueous metallic coating composition according to item 1 wherein the nitrogen-containing compound (D) has an HLB value of 8 to 18.

20.	An aqueous metallic coating composition according to item 1 wherein the proportion of the nitrogen-containing compound (D) is 1 to 30 parts by mass, based on 100 parts by mass of the total of the aqueous film-forming resin (A) and the curing agent (B).

21.	An aqueous metallic coating composition according

to item 1 wherein the metallic pigment (E) is an aluminum pigment.

22.	An aqueous metallic coating composition according to item 1 wherein the proportion of the metallic pigment (E) is 1 to 60 parts by mass, based on 100 parts by mass of the total of the aqueous film-forming resin (A) and the curing agent (B).

23.	A method for forming a multilayer coating film comprising

(1)	a step of applying the aqueous metallic coating composition of item 1 to a substrate to form a metallic base coating,

(2)	a step of applying a clear coating composition to the uncured

metallic base coating surface to form a clear coating, and

(3) a step of heating the uncured metallic base coating and the uncured clear coating to cure the coatings at the same time. 24. An article coated using the method of item 23.

The aqueous metallic coating composition and method for forming a multilayer coating film according to the present invention are described below in detail. Aqueous metallic coating composition

The aqueous metallic coating composition of the invention comprises as essential components: an aqueous film-forming resin (A); a curing agent (B); a specific phosphoric acid group-containing resin (C); a specific nitrogen group-containing resin (D); and a metallic pigment (E). Aqueous film-forming resin (A)

Water-soluble or water-dispersible coating film-forming resins commonly used in aqueous coating compositions can be used as the aqueous film-forming resin (A). Kinds of usable resins include, for example, acrylic resins, polyester resins, alkyd resins, polyurethane resins, etc. The aqueous film-forming resin (A) preferably has a crosslinkable functional group, such as hydroxy, carboxy, epoxy, etc.

At least one resin selected from the group consisting of hydroxy-containing acrylic resins (Al) and hydroxy-containing polyester resins (A2) is preferably used as the aqueous film-forming resin (A) . Combined use of a hydroxy-containing acrylic resin (Al) and a hydroxy-containing polyester resin (A2) is more preferable for enhancing the smoothness and luster of the coating film. The proportion of the hydroxy-containing acrylic resin (Al) to the hydroxy-containing polyester resin (A2), when used together, is preferably about 20 to about 80 mass % of the former to about 80 to about 20 mass % of the latter, particularly preferably about 30 to about 70 mass % of the former to about 70 to about 30 mass % of the latter, based on the total mass of the

resins.

When the aqueous film-forming resin (A) has an acid group such as carboxy, the resin (A) preferably has an acid value of about 5 to about 150 mg KOH/g, more preferably about 10 to about 100 mg KOH/g, and even more preferably about 15 to about 80 mg KOH/g. When the resin (A) has a hydroxy group, the resin (A) preferably has a hydroxy value of about 1 to about 200 mg KOH/g, more preferably about 2 to about 180 mg KOH/g, and even more preferably about 5 to about 170 mg KOH/g. Hydroxy-containing acrylic resin (Al)

To enhance the smoothness and luster of the coating film of the coating composition of the invention, the hydroxy-containing acrylic resin (Al) is preferably a core-shell-type water-dispersible acrylic resin used alone or in combination with a water-soluble acrylic resin.

The core-shell-type water-dispersible acrylic resin is preferably a resin (Al') comprising: a core that is a copolymer (I) consisting of about 0.1 to about 30 mass % of a polymerizable unsaturated monomer having two or more polymerizable unsaturated groups per molecule and about 70 to about 99.9 mass % of a polymerizable unsaturated monomer having one polymerizable unsaturated group per molecule as monomer components; and a shell that is a copolymer (II) consisting of about 5 to about 50 mass % of a hydrophobic polymerizable unsaturated monomer, about 1 to about 40 mass % of a hydroxy-containing polymerizable unsaturated monomer, and about 10 to about 94 mass % of other polymerizable unsaturated monomer(s) as monomer components; and the solids mass ratio of copolymer (I) to copolymer (II) in the resin (Al') is in the range of 10/90 to 90/10.

In this specification, the term "polymerizable unsaturated group" refers to "an unsaturated group that can be radically polymerized". Examples of such polymerizable unsaturated groups include vinyl, (meth)acryloyl, etc.

In this specification, the term "(meth)acrylate" refers to "acrylate or methacrylate". The term "(meth)acrylic acid"

refers to "acrylic acid or methacrylic acid". The term

"(meth)acryloyl" refers to "acryloyl or methacryloyl". The term

"(meth)acrylamide" refers to "acrylamide or methacrylamide".

In this specification, the terms "number average molecular weight" and "weight average molecular weight" refer to values as determined by GPC (gel permeation chromatography) and expressed in terms of the molecular weight of standard polystyrene.

Examples of polymerizable unsaturated monomers having two or more polymerizable unsaturated groups per molecule, that can be used as a monomer for the core copolymer (I), include allyl (meth)acrylate, ethylene glycol di(meth)acrylate, triethylene glycol di(meth)acrylate, tetraethylene glycol di(meth)acrylate, 1,3-butylene glycol di(meth)acrylate, trimethylol propane tri(meth)acrylate, 1,4-butanediol di(meth)acrylate, neopentyl glycol di(meth)acrylate, 1,6-hexanediol di(meth)acrylate, pentaerythritol di(meth)acrylate, pentaerythritol tetra(meth)acrylate, glycerol di(meth)acrylate, 1,1,1-tris-hydroxymethylethane di(meth)acrylate, 1,1,1-tris-hydroxymethylethane tri(meth)acrylate, 1,1,1-tris-hydroxymethylpropane tri(meth)acrylate, triallyl isocyanurate, diallyl terephthalate, divinylbenzene, etc. Such monomers can be used singly or in a combination of two or more.

The polymerizable unsaturated monomer having two or more polymerizable unsaturated groups per molecule functions to provide a crosslinked structure to the core copolymer (I). "Although the amount of the polymerizable unsaturated monomer having two or more polymerizable unsaturated groups per molecule can be suitably selected according to the desired degree of crosslinking of the core copolymer (I) , it is preferably about 0.1 to about 30 mass %, more preferably about 0.5 to about 10 mass %, and even more preferably about 1 to about 7 mass %, based on the total mass of the polymerizable unsaturated monomer having two or more polymerizable unsaturated groups per molecule and the unsaturated monomer having one polymerizable unsaturated group

per molecule.

To provide the obtained coating film with excellent luster, the polymerizable unsaturated monomer having two or more polymerizable unsaturated groups per molecule is preferably an amide group-containing monomer, such as methylene bis(meth)acrylamide, ethylene bis(meth)acrylamide, etc. The amount of amide group-containing monomer, when used, is preferably about 0.1 to about 25 mass %, more preferably about 0.5 to about 8 mass %, and even more preferably about 1 to about 4 mass %, based on the total mass of the polymerizable unsaturated monomer having two or more polymerizable unsaturated groups per molecule and the unsaturated monomer having one polymerizable unsaturated group per molecule.

The polymerizable unsaturated monomer having one polymerizable unsaturated group per molecule, which is used as a monomer for the core copolymer (I), is a polymerizable unsaturated monomer that can be copolymerized with a polymerizable unsaturated monomer having two or more polymerizable unsaturated groups per molecule.

Specific examples of polymerizable unsaturated monomers having one polymerizable unsaturated group per molecule include alkyl or cycloalkyl (meth)acrylates, such as methyl (meth)acrylate, ethyl (meth)acrylate, n-propyl (meth)acrylate, i-propyl (meth)acrylate, n-butyl (meth)acrylate, i-butyl (meth)acrylate, tert-butyl (meth)acrylate, n-hexyl (meth)acrylate, n-octyl (meth)acrylate, 2-ethylhexyl (meth)acrylate, nonyl (meth)acrylate, tridecyl (meth)acrylate, lauryl (meth)acrylate, stearyl (meth)acrylate, isostearyl (meth)acrylate, cyclohexyl (meth)acrylate, methylcyclohexyl (meth)acrylate, t-butylcyclohexyl (meth)acrylate, cyclododecyl (meth)acrylate, tricyclodecanyl (meth)acrylate, etc.; polymerizable unsaturated monomers having an isobornyl group, such as isobornyl (meth)acrylate, etc.; polymerizable unsaturated monomers having an adamantyl group, such as adamantyl (meth)acrylate, etc.; polymerizable unsaturated monomers having a tricyclodecenyl group,

such as tricyclodecenyl (meth)acrylate, etc.; aromatic ring-containing polymerizable unsaturated monomers, such as benzyl (meth)acrylate, styrene, a-methyl styrene, vinyltoluene, etc.; polymerizable unsaturated monomers having an alkoxysilyl group, such as vinyltrimethoxysilane, vinyltriethoxysilane, vinyltris(2-methoxyethoxy)silane, y-(meth)acryloyloxypropyltrimethoxysilane, and y-(meth)acryloyloxypropyltriethoxysilane, etc.; perfluoroalkyl (meth)acrylates, such as perfluorobutylethyl (meth)acrylate, perfluorooctylethyl (meth)acrylate, etc.; polymerizable unsaturated monomers having a fluorinated alkyl group, such as fluoroolefin, etc.; polymerizable unsaturated monomers having a photopolymerizable functional group, such as a maleimide group, etc.; vinyl compounds, such as N-vinylpyrrolidone, ethylene, butadiene, chloroprene, vinyl propionate, vinyl acetate, etc.; hydroxy-containing polymerizable unsaturated monomers, such as monoesterified products of (meth)acrylic acid with a dihydric alcohol containing 2 to 8 carbon atoms (e.g., 2-hydroxyethyl (meth)acrylate, 2-hydroxypropyl (meth)acrylate, 3-hydroxypropyl (meth)acrylate, 4-

hydroxybutyl (meth)acrylate, etc.), s-caprolactone-modified products of the monoesterified products of (meth)acrylic acid with a dihydric alcohol having 2 to 8 carbon atoms, N-hydroxymethyl (meth)acrylamide, allyl alcohol, (meth)acrylate having a polyoxyethylene chain with a terminal hydroxy group, etc.; carboxy-containing polymerizable unsaturated monomers, such as (meth) acrylic acid, maleic acid, crotonic acid, and (3-carboxyethylacrylate, etc.; nitrogen-containing polymerizable unsaturated monomers, such as (meth)acrylonitrile, (meth)acrylamide, N,N-dimethylaminoethyl (meth)acrylate, N,N-diethylaminoethyl (meth)acrylate, N,N-dimethylaminopropyl (meth)acrylate, addition products of an amine with glycidyl (meth)acrylate, etc.; epoxy-containing polymerizable unsaturated monomers such as glycidyl (meth)acrylate, p-methylglycidyl (meth)acrylate, 3,4-epoxycyclohexylmethyl (meth)acrylate, 3,4-epoxycyclohexylethyl (meth)acrylate, 3,4-epoxycyclohexylpropyl

(meth)acrylate, allylglycidyl ether; (meth)acrylate having a polyoxyethylene chain with an alkoxy group at the molecular end; etc. Such monomers can be used singly or in a combination of two or more according to the properties required of the core-shell-type water-dispersible hydroxy-containing acrylic resin.

The hydroxy-containing polymerizable unsaturated monomer used as a monomer for the shell copolymer (II) introduces a hydroxy group that can crosslink with a curing agent (B) into a water-dispersible acrylic resin and thereby functions to enhance the water resistance of the coating film and enhance the stability of the water-dispersible acrylic resin in an aqueous medium. Examples of hydroxy-containing polymerizable unsaturated monomers include monoesterified products of (meth)acrylic acid with a dihydric alcohol containing 2 to 8 carbon atoms, such as 2-hydroxyethyl (meth)acrylate, 2-hydroxypropyl (meth)acrylate, 3-hydroxypropyl (meth)acrylate, 4-hydroxybutyl (meth)acrylate, etc.; s-caprolactone-modified products of the monoesterified products of (meth)acrylic acid with a dihydric alcohol containing 2 to 8 carbon atoms; N-hydroxymethyl (meth)acrylamide, allyl alcohol, (meth)acrylate having a polyoxyethylene chain with a terminal hydroxy group; etc. Such monomers can be used singly or in a combination of two or more. Examples of monomers preferably used as the hydroxy-containing polymerizable unsaturated monomer include 2-hydroxyethyl (meth)acrylate, 2-hydroxypropyl (meth)acrylate, 3-hydroxypropyl (meth)acrylate, 4-hydroxybutyl (meth)acrylate, etc.

To provide the core-shell-type water-dispersible acrylic resin with excellent stability in an aqueous medium and provide the obtained coating film with excellent water resistance, the amount of hydroxy-containing polymerizable unsaturated monomer used is preferably about 1 to about 40 mass %, more preferably about 6 to about 25 mass %, and even more preferably about 7 to about 19 mass %, based on the total mass of the monomers constituting the shell copolymer (II).

The hydrophobic polymerizable unsaturated monomer used

as a monomer for the shell copolymer (II) is a polymerizable unsaturated monomer containing a linear, branched or cyclic saturated or unsaturated hydrocarbon group containing 6 or more carbon atoms, excluding monomers containing a hydrophilic group, such as hydroxy-containing polymerizable unsaturated monomers. Examples of hydrophobic polymerizable unsaturated monomers include alkyl or cycloalkyl (meth)acrylates, such as n-hexyl (meth)acrylate, octyl (meth)acrylate, 2-ethylhexyl (meth)acrylate, nonyl (meth)acrylate, tridecyl (meth)acrylate, lauryl (meth)acrylate, stearyl (meth)acrylate, isostearyl (meth)acrylate, cyclohexyl (meth)acrylate, methylcyclohexyl (meth)acrylate, t-butylcyclohexyl (meth)acrylate, cyclododecyl (meth)acrylate, tricyclodecanyl (meth)acrylate, etc.; isobornyl-containing polymerizable unsaturated compounds, such as isobornyl (meth)acrylate, etc.; adamantyl-containing polymerizable unsaturated compounds, such as adamantyl (meth)acrylate, etc.; and aromatic ring-containing polymerizable unsaturated monomers

such as benzyl (meth)acrylate, styrene, a-methylstyrene, vinyl toluene, etc. Such monomers can be used singly or in a combination of two or more.

To enhance the smoothness and image sharpness of the coating film, the hydrophobic polymerizable unsaturated monomer is preferably a polymerizable unsaturated monomer having an alkyl group containing 6 to 18 carbon atoms and/or a polymerizable unsaturated monomer having an aromatic ring. Styrene is particularly preferable.

To provide the core-shell-type water-dispersible acrylic resin with excellent stability in an aqueous medium and provide the obtained coating film with excellent water resistance, the amount of hydrophobic polymerizable unsaturated monomer used is preferably about 5 to about 50 mass %, more preferably about 7 to about 40 mass %, and even more preferably about 9 to about 30 mass %, based on the total mass of the monomers constituting the shell copolymer (II).

The other polymerizable unsaturated monomer (s) used as

a monomer for the shell copolymer (II) are polymerizable unsaturated monomers other than hydroxy-containing polymerizable unsaturated monomers and hydrophobic polymerizable unsaturated monomers. Examples of such monomers include alkyl or cycloalkyl (meth)acrylates, such as methyl (meth)acrylate, ethyl (meth)acrylate, n-propyl (meth)acrylate, i-propyl (meth)acrylate, n-butyl (meth)acrylate, i-butyl (meth)acrylate, tert-butyl (meth)acrylate, etc.; carboxy-containing polymerizable unsaturated monomers, etc. Such monomers can be used singly or in a combination of two or more.

Specific examples of carboxy-containing polymerizable unsaturated monomers are the same as mentioned above as examples of a monomer for the core copolymer (I) . Acrylic acid and/or methacrylic acid is particularly preferable as a carboxy-containing polymerizable unsaturated monomer. By using a carboxy-containing polymerizable unsaturated monomer as other polymerizable unsaturated monomer(s), the obtained core-shell-type water-dispersible acrylic resin is provided with stability in an aqueous medium.

To provide the core-shell-type water-dispersible acrylic resin with excellent stability in an aqueous medium and provide the obtained coating film with excellent water resistance, the amount of carboxy-containing polymerizable unsaturated monomer used is preferably about 1 to about 30 mass %, more preferably about 6 to about 25 mass %, and even more preferably about 7 to about 19 mass %, based on the total mass of the monomers constituting the shell copolymer (II).

To enhance the luster of the obtained coating film, monomers other than polymerizable unsaturated monomers having two or more polymerizable unsaturated groups per molecule are preferably used as other polymerizable unsatureated monomer(s) for the shell copolymer (II), thus forming an uncrosslinked copolymer (II).

To enhance the luster of the coating film, the mass ratio of the copolymer (I) to the copolymer (II) in the core-

shell-type water-dispersible acrylic resin (Al') is preferably in the range of about 10/90 to about 90/10, more preferably about 50/50 to about 85/15, and even more preferably about 65/35 to about 80/20, on a solids basis.

To provide the coating film with excellent water resistance, etc., the core-shell-type water-dispersible acrylic resin (Al') preferably has a hydroxy value of about 1 to about 70 mg KOH/g, more preferably about 2 to about 50 mg KOH/g, and even more preferably about 5 to about 30 mg KOH/g.

To provide the coating composition with excellent storage stability and provide the coating film with excellent water resistance, etc., the core-shell-type water-dispersible acrylic resin (Al') preferably has an acid value of about 5 to about 90 mg KOH/g, more preferably about 8 to about 50 mg KOH/g, and even more preferably about 10 to about 35 mg KOH/g.

The core-shell-type water-dispersible acrylic resin (Al') can be prepared by a process comprising: subjecting to emulsion polymerization a monomer mixture of about 0.1 to about 30 mass % of a polymerizable unsaturated monomer having two or more polymerizable unsaturated groups per molecule, and about 70 to about 99.9 mass % of a polymerizable unsaturated monomer having one polymerizable unsaturated group per molecule to form an emulsion of a core copolymer (I); adding to this emulsion a monomer mixture of about 1 to about 40 mass % of a hydroxy-containing polymerizable unsaturated monomer, about 5 to about 50 mass % of a hydrophobic polymerizable unsaturated monomer, and about 10 to about 94 mass % of other polymerizable unsaturated monomer(s), and further performing emulsion polymerization to form a shell copolymer (II) .

The emulsion polymerization for preparing an emulsion of the core copolymer (I) can be carried out according to known methods. For example, the emulsion can be prepared by subjecting the monomer mixture to emulsion polymerization in the presence of an emulsifier using a polymerization initiator.

Examples of emulsifiers preferably used are anionic

emulsifiers and nonionic emulsifiers. Examples of anionic emulsifiers include sodium salts and ammonium salts of alkylsulfonic acids, alkylbenzenesulfonic acids, alkylphosphoric acids, etc. Examples of nonionic emulsifiers include polyoxyethylene oleyl ether, polyoxyethylene stearyl ether, polyoxyethylene lauryl ether, polyoxyethylene tridecyl ether, polyoxyethylene phenyl ether, polyoxyethylene nonylphenyl ether, polyoxyethylene octylphenyl ether, polyoxyethylene monolaurate, polyoxyethylene monostearate, polyoxyethylene monooleate, sorbitan monolaurate, sorbitan monostearate, sorbitan trioleate, polyoxyethylene sorbitan monolaurate, etc.

Examples of usable emulsifiers include polyoxyalkylene-containing anionic emulsifiers having an anionic group and a polyoxyalkylene group, such as a polyoxyethylene group or a polyoxypropylene group, per molecule; and reactant anionic emulsifiers having an anionic group and a radically polymerizable unsaturated group per molecule. Among these, reactant anionic emulsifiers are preferable.

Examples of reactant anionic emulsifiers include sodium salts of sulfonic acid compounds having a radically polymerizable unsaturated group, such as allyl, methallyl, (meth)acryloyl, propenyl, butenyl or the like, ammonium salts of such sulfonic acid compounds, etc. Among these, ammonium salts of sulfonic acid compounds having a radically polymerizable unsaturated group are preferable in view of the excellent water resistance of the obtained coating film. Examples of commercially available ammonium salts of such sulfonic acid compounds include "LATEMUL S-180A" (tradename of Kao Corporation).

Among the ammonium salts of sulfonic acid compounds having a radically polymerizable unsaturated group, ammonium salts of sulfonic acid compounds having a radically polymerizable unsaturated group and a polyoxyalkylene group are preferable. Examples of commercially available ammonium salts of sulfonic acid compounds having a radically polymerizable unsaturated group and a polyoxyalkylene group include "Aqualon KH-10" (tradename of

ADEKA Co., Ltd.), "SR-1025A" (tradename of Asahi Denka Kogyo K.K.), etc.

The amount of emulsifier used is preferably about 0.1 to about 15 mass %, more preferably about 0.5 to about 10 mass %, and even more preferably about 1 to about 5 mass %, based on the total mass of the monomers used.

Examples of polymerization initiators include organic peroxides such as benzoyl peroxide, octanoyl peroxide, lauroyl peroxide, stearoyl peroxide, cumene hydroperoxide, tert-butyl peroxide, tert-butyl peroxylaurate, tert-butyl peroxyisopropylcarbonate, tert-butyl peroxyacetate, diisopropylbenzene hydroperoxide, etc; azo compounds such as azobisisobutyronitrile, azobis(2,4-dimethylvaleronitrile), azobis(2-methylpropionenitrile), azobis(2-methylbutyronitrile), 4, 4'-azobis(4-cyanobutanoic acid), dimethyl azobis(2-methyl propionate), azobis[2-methyl-N-(2-hydroxyethyl) -propionamide], azobis[2-methyl-N-[2-(1-hydroxy butyl)]-propionamide], etc.; persulfates such as potassium persulfate, ammonium persulfate, sodium persulfate, etc.; etc. Such polymerization initiators can be used singly or in a combination of two or more. Redox initiators prepared by combining a polymerization initiator as mentioned above with a reducing agent such as sugar, sodium formaldehyde sulfoxylate, iron complex, etc. may also be used.

The amount of polymerization initiator is generally preferably about 0.1 to about 5 mass %, and more preferably about 0.2 to about 3 mass %, based on the total mass of all the monomers used. The method of adding the polymerization initiator is not particularly limited, and can be suitably selected according to the kind and amount of polymerization initiator used. For example, the polymerization initiator may be incorporated into a monomer mixture or an aqueous medium beforehand, or may be added dropwise or all at once at the time of polymerization.

The core-shell-type water-dispersible acrylic resin (Al') can be obtained by adding to the above-obtained emulsion of the core copolymer (I) a monomer mixture of a hydroxy-containing

polymerizable unsaturated monomer, a hydrophobic polymerizable unsaturated monomer, and other polymerizable unsaturated monomer(s), and further performing polymerization to form a shell copolymer (II).

The monomer mixture for forming the shell copolymer (II) may optionally contain other components such as polymerization initiators as mentioned above, chain transfer agents, reducing agents, and emulsifiers, etc. The monomer mixture is preferably added dropwise as a monomer emulsion obtained by dispersing the monomer mixture into an aqueous medium, although it may be added dropwise as is. In this case, the particle size of the monomer emulsion is not particularly limited.

The method for polymerizing the monomer mixture for forming the shell copolymer (II) comprises, for example, adding the monomer mixture or emulsion thereof dropwise to the emulsion of the core copolymer (I) all at once or gradually, and heating to a suitable temperature while stirring.

The core-shell-type water-dispersible acrylic resin (Al' ) thus obtained has a multiple-layer structure comprising a core copolymer (I) of a monomer mixture of a polymerizable unsaturated monomer having two or more polymerizable unsaturated groups per molecule and a polymerizable unsaturated monomer having one polymerizable unsaturated group per molecule, and a shell copolymer (II) of a monomer mixture of a hydroxy-containing polymerizable unsaturated monomer, a hydrophobic polymerizable unsaturated monomer, and other polymerizable unsaturated monomer(s).

The core-shell-type water-dispersible acrylic resin (Al') thus obtained usually has a mean particle size of about 10 to about 1,000 run, and particularly about 20 to about 500 nm.

In this specification, the mean particle size of the core-shell-type water-dispersible acrylic resin refers to a value obtained by measurement at 20°C using a submicron particle size distribution analyzer after dilution with deionized water according to a usual method. For example, "COULTER N4" (tradename

of Beckman Coulter, Inc.) can be used as the submicron particle size distribution analyzer.

To improve the mechanical stability of the particles of the core-shell-type water-dispersible acrylic resin (Al'), acid groups such as carboxy groups of the water-dispersible acrylic resin are preferably neutralized with a neutralizing agent. The neutralizing agent is not particularly limited as long as it can neutralize acid groups. Examples of such neutralizing agents include sodium hydroxide, potassium hydroxide, trimethylamine, 2-(dimethylamino)ethanol, 2-amino-2-methyl-l-propanol, triethylamine, aqueous ammonia, etc. Such a neutralizing agent is preferably used in an amount such that the pH of the aqueous dispersion of the water-dispersible acrylic resin after neutralization is about 6.5 to about 9.0. Hydroxy-containing polyester resin (A2)

In the coating composition of the present invention, use of a hydroxy-containing polyester resin (A2) as the aqueous film-forming resin (A) improves the performance of the resulting coating film in terms of smoothness and the like.

The hydroxy-containing polyester resin (A2) can usually be produced by an esterification reaction or transesterification reaction of an acid component with an alcohol component.

The acid component may be a compound that is conventionally used as an acid component for producing a polyester resin. Examples of such acid components include aliphatic polybasic acids, alicyclic polybasic acids, aromatic polybasic acids, etc.

Generally, aliphatic polybasic acids include aliphatic compounds having at least two carboxy groups per molecule; anhydrides of such aliphatic compounds; and esters of such aliphatic compounds. Examples of aliphatic polybasic acids include succinic acid, glutaric acid, adipic acid, pimelic acid, suberic acid, azelaic acid, sebacic acid, undecanedioic acid, dodecanedioic acid, brassylic acid, octadecanedioic acid, citric acid, and like aliphatic polycarboxylic acids; anhydrides of such

aliphatic polycarboxylic acids; esters of such aliphatic polycarboxylic acids with about C1 to about C4 lower alkyls; etc. Such aliphatic polybasic acids can be used singly or in a combination of two or more.

From the viewpoint of the smoothness of the resulting coating film, it is particularly preferable to use adipic acid and/or adipic anhydride as an aliphatic polybasic acid.

Generally, alicyclic polybasic acids include compounds having at least one alicyclic structure and at least two carboxy groups per molecule; acid anhydrides of such compounds; and esters of such compounds. The alicyclic structure is mainly a 4-to 6-membered ring structure. Examples of alicyclic polybasic acids include 1,2-cyclohexanedicarboxylic acid, 1,3-cyclohexanedicarboxylic acid, 1,4-cyclohexanedicarboxylic acid, 4-cyclohexene-l,2-dicarboxylic acid, 3-methyl-l, 2-cyclohexanedicarboxylic acid, 4-methyl-l, 2-
