Repository: anandvc/allindianpatents

File: patents/277238-method-for-coating-a-metal-strip-and-equipment-for-implementing-said-method.html
Indian Patents. 277238:METHOD FOR COATING A METAL STRIP AND EQUIPMENT FOR IMPLEMENTING SAID METHOD

Indian Patents

Recently Granted Patents

  Recently Published Patents

Title of Invention	METHOD FOR COATING A METAL STRIP AND EQUIPMENT FOR IMPLEMENTING SAID METHOD

Abstract	The invention relates to a process for coating a metal strip, in which a layer of an oxidizable metal or an oxidizable metal alloy or a metal oxide is vacuum-deposited on a metal strip precoated with zinc or with a zinc alloy, the coated metal strip is then coiled, and the wound coil undergoes a static diffusion treatment so as to obtain a strip having a coating that comprises, in the upper portion, a layer of an alloy formed by diffusion of the oxidizable metal or the oxidizable metal alloy in all or part of the zinc or zinc alloy layer, and also to equipment for implementing the process. Figure: None	

Full Text	Method for coating a metal strip and equipment for implementing said method

The present invention relates to a process for coating a metal strip, more particularly intended for coating steel strip with layers based on zinc and on oxidizable metal elements, without in any way being limited thereto.

Various methods for depositing metal coatings composed of a metal layer, several successive layers of different metals, or metal alloys, on a metal surface such as a steel strip are known. Among, these, mention may be made of hot-dip galvanizing, electroplating and various vacuum deposition processes (evaporation, magnetron sputtering, etc.)

Certain products have to be deposited as several layers, for technological or even economic reasons, and have to undergo a diffusion heat treatment for obtaining the alloy with the desired properties. This may for example be the case for zinc-magnesium coatings that may advantageously replace pure zinc coatings or coatings of other zinc alloys.

The diffusion heat treatment may prove to be complicated and expensive. It may involve the use of large quantities of inerting gas in order to prevent oxidation reactions promoted by the high temperatures during the heat treatment. Furthermore, to avoid any risk of oxidation between the deposition of the oxidizable element and its diffusion treatment, it is necessary to carry out the two operations one immediately after the other, without exposing the strip to the open air.

Furthermore, a continuous heat treatment line runs at speeds incompatible with the time required for the diffusion.

A first solution would consist in producing continuous treatment equipment operating at moderate temperature, the length of the equipment allowing the time necessary for the diffusion to take place, but this equipment is then bulky and expensive and there may not always be enough room to install it on existing production lines. Thus, trials have shown that, for a zinc coating covered with a layer of magnesium with a thickness of 1.5 urn, 50 seconds  at 300°C  are  required  for accomplishing  the  diffusion,  which  represents a length of 150 m to be maintained at temperature for a strip running at 180 m/min.

Equipment of such size is not easily acceptable, and, in industrial practice, it is therefore necessary to envisage higher temperatures using shorter continuous treatment equipment. Thus, for a zinc coating covered with a layer of magnesium with a thickness of 1.5 urn, it is possible to limit the diffusion time to around 10 seconds, which represents a length of 30 m to be maintained at temperature for a strip running at 180 m/min. However, the working window for this type of dynamic diffusion treatment is very narrow since, as soon as 350 to 360°C is reached, the coating melts, passing through a eutectic phase, resulting in the properties of the coating being impaired. Operating the process on high-capacity lines in which the strip runs at 160 to 180 m/min is therefore very tricky. Furthermore, the energies involved are higher and the treatment of certain grades of steel, such as bake-hardening grades, widely used in the automobile industry, is precluded, since their properties would be impaired by such a heat treatment.

Moreover, even by reducing the size of the equipment, the lengths of treatment to be carried out still remain such that the continuous treatment equipment must provide strip support rollers or strip deflectors, which are complicated and expensive, since they have to be cooled and designed so as not to degrade the layer formed, something which may in particular happen when a strip sticks on the rollers.

The object of the present invention is therefore to remedy the drawbacks of the processes of the prior art by providing a process for manufacturing a metal strip covered with a coating based on zinc or on a zinc alloy and an oxidizable metal or an oxidizable metal alloy, which consumes little energy and little or no inerting gas, which is easy to implement, which is compact and which allows metal substrates of various type to be treated.

For this purpose, a first subject of the present invention is formed by a process for coating a metal strip, in which a layer of an oxidizable metal or an oxidizable metal alloy is vacuum-deposited on a metal strip precoated with zinc or with a zinc alloy, the coated metal strip is then coiled, and the wound coil undergoes a static diffusion treatment so as to obtain a strip having a  coating that comprises, in the upper portion, a layer of an alloy formed by diffusion of the oxidizable metal or the oxidizable metal alloy in all or part of the zinc or zinc alloy layer.

The process according to the invention may also comprise various optional features, taken individually or in combination:

-	the coating comprises only a layer of an alloy formed by diffusion of the oxidizable metal or the oxidizable metal alloy throughout the zinc or zinc alloy layer;

-	the coating comprises a lower portion, consisting of zincor a zinc alloy, and an upper portion consisting of a layer of an alloy formed by diffusion of the oxidizable metal or the oxidizable metal alloy into a portion of the zinc or zinc alloy layer;

-	the metal strip has been precoated with zinc or a zinc alloy by a hot-dip galvanizing process;

-	the metal strip has been precoated with zinc or a zinc alloy by an electroplating process;

-	the metal strip has been precoated with zinc or a zinc alloy by a vacuum deposition process;

-	the metal strip is precoated with a zinc or zinc alloy layer having a thickness of between 0.5 and 15 urn, preferably between 0.5 and 7.5 um and more particularly preferably between 0.5 and 5 um;

-	the zinc or zinc alloy coated metal strip is coated with magnesium or a magnesium alloy by vacuum deposition;

-	a magnesium layer is deposited by vacuum evaporation with a thickness of between 0.2 and 5 um, preferably between 0.2 and 2 um;

-	a layer of an alloy with the composition Zn2Mg, possibly comprising ZnnMg2 compounds, is formed during the static diffusion annealing;

-	the coating on the metal strip coated with the oxidizable metal or metal alloy is oxidized on the surface before undergoing said static diffusion treatment;

-	the coil of metal strip is heated for a time of between 4 and 40 hours at a temperature below 200°C;

-	the metal strip is a steel strip and may be made of a bake-hardening steel.

A second  subject of the  invention  is formed  by equipment for implementing the process according to the invention, comprising:

-	a device for galvanizing said metal strip; followed by

-	a vacuum deposition coating device; and

-	a static heat treatment device operating in a controlled atmosphere.

The equipment according to the invention may also comprise the following variants, taken individually or in combination: the galvanizing device is a hot-dip galvanizing device; the galvanizing device is an electrogalvanizing device; the galvanizing device is a vacuum deposition galvanizing device.

Other features and advantages of the invention will become apparent on reading the following description, given solely by way of example.

The process according to the invention applies more particularly, but not solely, to the treatment of steel strip coated with zinc or with a zinc alloy. The term "zinc alloy" denotes any compound comprising at least 50% zinc and possibly containing, for example, aluminum, iron, silicon, etc.

The coated strip may be obtained by any galvanizing process, whether hot-dip galvanizing, electroplating or vacuum evaporation deposition, for example. However, strip coated by electroplating or by vacuum evaporation deposition is preferred in which the coating thickness is constant over the entire surface of the steel coil.

The thickness of the coating will preferably be between 0.5 and 15 urn. This is because below 0.5 pm, there is a risk that the corrosion protection of the strip is insufficient. The thickness of the coating may be up to 15 pm, depending on the end applications of the strip, but in general it is less than 7.5 pm as it is unnecessary to go beyond this to have the level of corrosion resistance required in particular in the automobile industry.

Of course, the process according to the invention may be used with any coated metal substrate not liable to have its properties irreversibly impaired during the subsequent heat treatment. Thus, the process according to the invention may especially be applied to bake-hardening steel strip containing large amounts of carbon in solid solution, which must not be completely precipitated before the strip undergoes a forming operation, by stamping or any other suitable process. The heat treatment according to the invention, despite the low temperature levels thereof, will precipitate a small portion of the carbon in solid solution present in these grades, but a surface work hardening (skin-pass) treatment after diffusion will restore the properties of these grades, something which would not be possible with the processes of the prior art. By carrying out the static annealing cycle at low temperature it is thus possible to make the heat treatment compatible with most metallurgies.

The zinc or zinc alloy coated metal strip is firstly coated with a layer of an oxidteable metal or an oxidizable alloy by a vacuum deposition process. Mention may especially be made of magnetron sputtering, cold plasma deposition and vacuum evaporation processes, without the invention being in any way limited thereto.

The use of such a process makes it possible in particular to deposit a very thin layer of oxidizable metal or metal alloy, preferably with a thickness of between 0.2 and 5 urn. Furthermore, such a coating process allows this additional layer to be deposited without heating the strip and therefore without  subjecting it to any inopportune diffusion between the substrate and the zinc layer.

The deposition of the oxidizable metal or metal alloy is conventionally carried out starting with a metal coil, which is unwound before running it through the deposition chamber. The strip runs through this chamber, in which the coating is deposited, then exits the chamber and is coiled, again conventionally.

The oxidizable metal may in particular consist of magnesium, which has the advantage of greatly enhancing the corrosion resistance of a metal strip when it is added to the zinc in the surface coating of this metal strip. In most applications, the magnesium thickness may be limited to 2 urn owing to this considerable improvement in corrosion resistance.

After this deposition step, the metal strip is therefore covered with a zinc or zinc alloy layer above which is a layer of oxidizable metal or alloy. Since the strip is coiled and then stored without it being inerted, the outermost surface of said strip rapidly oxidizes on contact with oxygen in the air, thus forming an oxidation layer.

The present inventors then attempted to carry out a static annealing operation on the non-unwound metal coil, which made it possible for the oxidizable element to diffuse completely correctly into the upper portion of the zinc or zinc alloy layer. Quite surprisingly, the oxidation layer in no way impeded this diffusion, contrary to what a person skilled in the art might have expected.

Furthermore, this very oxidation layer proved to be propitious in preventing the turns of the coil from sticking together during the diffusion heat treatment.

Of course, it is still possible to protect the metal strip from oxidation during transportation and storage between the coating operation and the heat treatment by depositing a final protection layer. However, the laboratory trials carried out have shown that this protection is unnecessary.

The static annealing is carried out in conventional box annealing equipment in an atmosphere which may be an oxidizing or a nonoxidizing atmosphere.

In particular, the present inventors have shown that the annealing treatment in an oxidizing atmosphere, such as air, prevents certain heterogeneities in surface color of the strip from appearing.

As in the case of the metallurgical annealing of an uncoated metal coil, the rates of temperature rise and fall must be adapted according to the temperature heterogeneities accepted within the metal coil. The other characteristics of the heat cycles to be carried out, such as the time during which the temperature rises, the soak time and the duration of cooling, are also determined according to the desired maximum temperature level. Thus, figure 1 shows an example of an actual thermal cycle for the treatment of a steel coil weighing 2 tons. This figure indicates the temperature settings and the control of the burners for a static heat treatment device. It may be seen that the temperature rise is accomplished over 14 hours, until 170°C is reached, after which the heating is stopped and the coil gradually cooled down to 55°C after a total treatment time of 30 hours.

Since the duration of this type of annealing ranges generally from 4 to 40 hours, the maximum temperatures reached will generally be below 200°C.

This makes it possible to treat a large number of steel or metal grades that are sensitive to an excessively high temperature rise and that could not undergo continuous annealing. This is because, owing to the high run speed during a continuous annealing operation, the hold temperature would be much higher.	

Static diffusion cycles were carried out at various temperatures and with various levels of tightening between turns. These various levels of tightening have shown that, well beyond the normal range of winding stresses and well beyond the normal range of pressures undergone during heat treatments on coils, there was no sticking between turns.

The sheets resulting from these static diffusion heat treatments reveal correctly diffused products and the formation of the intended alloy at the surface of the coating, with either complete or partial diffusion depending on the case.

Exemplary embodiments

Example 1

A 15-tonne coil of bake-hardening steel strip coated with a 2.5 urn layer of zinc by electroplating was then coated with a 1 urn layer of magnesium by vacuum evaporation. The strip then spent several days in the open air with no particular protection, resulting in the formation of a magnesium oxide layer on the outermost surface.

The metal strip was then subjected to a static annealing treatment at 160°C to make the magnesium diffuse into the zinc.

The inerting gas used during the static annealing was a nitrogen/hydrogen mixture, identical to that used conventionally for annealing low carbon steel. No oxidation of the metal coil was observed during the heat treatment because a nonoxidizing inerting gas was used.

Figure 2 shows the thermal cycle undergone by the coil. This figure also shows the variation in the temperature of the gas inside the furnace, the variations in temperature of the various points in the steel coil, including in particular the hottest point and the coolest point.

It may be seen that the temperature rise is carried out over a period of approximately 14 hours, the hold at the 160°C soak temperature lasted about 2 hours, during which the magnesium diffusion took place. In practice, such a soak hold is obtained by simply turning the furnace off and leaving the coil therein. The cooling down to a temperature of 70°C lasted 8 hours. Thus, the total cycle time was about 24 hours. To start the cooling, the coil was removed from the furnace and placed under a cooling bell, enabling these cooling conditions to be controlled.

Thus, all of the magnesium was alloyed with a portion of the zinc forming the first layer, and a coating having a zinc sublayer and a Zn-Mg alloy upper layer was obtained. The differences in temperature between the hottest point of the coil and the coolest point of the coil represent a difference in diffusion rate limited to a few percent, resulting in no significant modifications to the properties of the coating. It is also possible to adapt the temperature soak time before cooling so as to allow this diffusion rate to be made completely uniform, should this prove necessary.

Example 2

In the same way as in example 1, two 15-tonne coils A and B of bake-hardening steel strip identical to that used above, these being coated with a 2.5 urn layer of zinc by electroplating, were then coated with a 1 urn layer of magnesium by vacuum evaporation. Each strip was then left in the open air without any particular protection, causing the formation of a magnesium oxide layer on the outermost surface.

Each metal strip was then subjected one after another to a static annealing treatment at 160°C in the same static annealing equipment, to make, the magnesium diffuse into the zinc. The thermal cycle undergone by the coils was the same as in example 1, the only treatment difference being the type of atmosphere chosen for annealing coil B.

Coil A:

The gas used during the static annealing of coil A was an inert nitrogen/hydrogen mixture identical to that mentioned in example 1. The same effects as regards oxidation of the metal coil during the heat treatment could be observed.

In addition, whereas in example 1 the color of the metal strip after the static annealing treatment was a uniform light gray, in this case darker halos appeared on the edges of the strip. The color along the axis of the strip remained unchanged relative to that observed in example 1. Electron microscope observations showed that, in the light zone, the magnesium crystallites present on the surface of the strip had very sharp and well-defined hexagonal geometric shapes. In contrast, in the dark zones, the magnesium crystallites present on the surface of the strip were deformed and had irregular edges.

Complementary investigations did not reveal any appreciable difference from a chemical standpoint between the light zone and the dark zones.

This slight color heterogeneity is therefore very probably due to the deformation of the magnesium crystallites on the surface of the strip in the dark zones: these crystallites scatter light differently and produce the observed visual effect.

Since all the parameters in the study (steel strip, zinc and magnesium coatings, thermal characteristics and atmosphere of the annealing) had been left unchanged in relation to those of example 1, the cause of the crystallite deformation proves to be due to the annealing equipment itself. Specifically, depending on the production campaigns in progress, the equipment may contain variable amounts of polluting species, such as for example carbon residues coming from roiling oil combustion. In addition, the shape of the coloration defect, in the form of an oscillation starting from the edges, leaves one to suppose that there is an effect caused by the inter-turn diffusion of gaseous species contained in the annealing atmosphere. Thus, the presence of polluting agents in the annealing atmosphere, combined with a thermal gradient effect, transverse to the strip, could explain the observed phenomenon.

Coil B:

The gas used during the static annealing of coil B was air. The observed effects as regards oxidation of the metal coil during the heat treatment were the same as those observed in the case of coil A and in example 1.

However, in this case, the coloration defect did not appear. The strip had a uniform light gray color, identical to that observed in example 1. Moreover, electron microscope observations showed that the magnesium crystallites present on the surface of the strip had very sharp and well-defined hexagonal geometric shapes, as in the light zone of coil A.

Since coils A and B were treated one after the other in the same annealing equipment, the sole unique element of the latter experiment was the annealing atmosphere, all the other parameters remaining unchanged (steel strip, zinc and magnesium coatings, thermal characteristics of the annealing). The fact that the heat treatment was carried out in air therefore had the effect of neutralizing the thermochemical effects responsible for the appearance of the coloration defect observed on coil A (elimination of the pollutants, etc.).

It has thus been shown that, in the case of a diffusion heat treatment on industrial equipment, the fact of using an oxidizing gas such as air instead of an inert gas as annealing atmosphere makes it possible to neutralize the thermochemical effects due to the presence of pollutants (arising for example from the previous uses of the equipment) and possibly leading to the appearance of a coloration defect on the final product. It is therefore possible in particular to carry out the process according to the invention without inerting.

The invention makes it possible to produce coatings comprising alloys by depositing multilayers, without having to invest in a complicated and expensive on-the-run diffusion device. The space required in the coating line is therefore around 50% less than for equipment for carrying out the annealing in line. The invention is therefore particularly suitable for new products to be applied on an existing production line when the production volume, is small or when the start-up curve is long and slow.

The invention uses a static heat treatment of longer time and at lower temperature than has to be applied on a continuous line. The invention allows compact tools to be used to carry out the diffusion. It minimizes, or even eliminates, the consumption of inerting gas and minimizes the energy consumption per ton (and the power to be installed) by lowering the temperature of the diffusion cycle, thereby making the treatment compatible with a wide range of steel products and steel grades.

The invention allows the use of box annealing equipment or similar production tools to carry out the alloying necessary for producing the end product. By using existing box annealing tools it is possible to reduce the investment cost by around 30% (taken over an investment including the deposition and the heat treatment) and thus to decide to invest in, and launch on the market, new products of shorter life time or lower cumulative volume.

By combining processes, it is possible to produce innovative multilayer coatings. Combined with a diffusion heat treatment, these may give rise to an alloy giving the coated product advantageous surface characteristics.

It is then necessary either to construct a new production plant or to supplement an existing production plant. The second case is more opportune provided that it combines, in the alloy, a metal already deposited using the existing equipment and provided that the equipment is available, in terms of space and capacity, for providing the new production.

The present invention is aimed in particular at obtaining zinc-magnesium coatings, but it is not limited to these coatings - it encompasses any coating based on an oxidizable metal or oxidizable alloy.

CLAIMS

1.	A process for coating a metal strip, in which a layer of an oxidizable metal or an oxidizable metal alloy is vacuum-deposited on a metal strip precoated with zinc or with a zinc alloy, the coated metal strip is then coiled, and the wound coil undergoes a static diffusion treatment so as to obtain a strip having a coating that comprises, in the upper portion, a layer  of an alloy formed by diffusion of the oxidizable metal or the oxidizable metal alloy in all or part of the zinc or zinc alloy layer.

2.	The process as claimed in claim 1, in which the static diffusion treatment is carried out on the wound coil in an oxidizing atmosphere.

3.	The process as claimed in claim 1, in which the static diffusion treatment is carried out on the wound coil in a nonoxidizing atmosphere.

4.	The process as claimed in any one of claims 1 to 3, in which the metal strip has been precoated with zinc or a zinc alloy by a hot-dip galvanizing process.

5.	The process as claimed in any one of claims 1 to 3, in which the metal strip has been precoated with zinc or a zinc alloy by an electroplating process.

6.	The process as claimed in any one of claims 1 to 3, in which the metal strip has been precoated with zinc or a zinc alloy by a vacuum deposition process.

7.	The process as claimed in any one of claims 1 to 6, in which the metal strip is precoated with a zinc or zinc alloy layer having a thickness of between 0.5 and 15 µm.

8.	The process as claimed in any one of claims 1 to 7, in which the zinc or zinc alloy coated metal strip is coated with magnesium or a magnesium alloy by vacuum deposition.

9.	The process as claimed in claim 8, in which a magnesium layer is deposited by vacuum deposition with a thickness of between 0.2 and 5 µm.

10.	The process as claimed in either of claims 8 and 9, in which a layer of an alloy with the composition Zn2Mg, possibly comprising Zn11Mg2 compounds, is formed during the static diffusion annealing.

11.	The process as claimed in either of claims 1 to 10, in which the coating on said metal strip coated with the oxidizable metal or metal alloy is oxidized on the surface before undergoing said static diffusion treatment.

12.	The process as claimed in any one of claims 1 to 11, in which said coil of metal strip is subjected to a diffusion heat treatment for a time of between 4 and 40 hours by heating it at a temperature below 200°C.

13.	The process as claimed in any one of claims 1 to 12, in which the metal strip is a steel strip.

14.	The process as claimed in claim 13, in which the metal strip is made of a bake-hardening steel.

15.	Equipment for manufacturing a metal strip coated by the process as claimed in any one of claims 1 to 14, comprising:

-	a device for galvanizing said bare metal strip; followed by

-	a vacuum deposition coating device; and

-	a static heat treatment device operating in a controlled atmosphere.

16.	The equipment as claimed in claim 15, in which said galvanizing device is a hot-dip galvanizing device.

17.	The equipment as claimed in claim 15, in which said galvanizing device is an electrogalvanizing device.

18. The equipment as claimed in claim 15, in which said galvanizing device is a vacuum deposition galvanizing device.

Documents:

				http://ipindiaonline.gov.in/patentsearch/GrantedSearch/viewdoc.aspx?id=w2ZL+LEKGUaT3fMUTCbYRw==&amp;loc=egcICQiyoj82NGgGrC5ChA==

« Previous Patent

Next Patent »

Patent Number	277238	

Indian Patent Application Number	5930/CHENP/2010	

PG Journal Number	48/2016	

Publication Date	18-Nov-2016	

Grant Date	16-Nov-2016	

Date of Filing	21-Sep-2010	

Name of Patentee	ARCELORMITTAL INVESTIGACION Y DESARROLLO SL	

Applicant Address	CL/CHAVARRI, 6, S-48910 SESTAO, BISKAIA-ESPANA.	

Inventors:

#	Inventor's Name	Inventor's Address	

1	MONNOYER, MAXIME	JOINVELLE 59, B-4000 LIEGE.	

2	SCHMITZ, BRUNO	3, PARC DE LA GOTTE, B-4550 DANDRIN.	

3	DEWEER, BENOIT	MECHELSESTEENWEG, 15B, B-1933 STERREBEEK.	

4	SILBERBERG, ERIC	RUE DE BELLAIRE 14A, B-5340 HALTINNE (GESVES).	

5	VANHEE, LUC	1, RUE FELIX PRE, 1 F-08600 FROMELENNES.	

PCT International Classification Number	C23C14/02, C23C14/06, C23C14/58	

PCT International Application Number	PCT/FR09/000181	

PCT International Filing date	2009-02-18	

PCT Conventions:

#	PCT Application Number	Date of Convention	Priority Country	

1	08290173.7	2008-02-25	EUROPEAN UNION	

© All Indian Patents, 2013-2021.

  Patent data available in the public domain from Indian Patents Office, Department of Industrial Policy and Promotions, Ministry of Commerce and Industry, Government of India.

File: patents/277249-amorphous-silica-alumina-cogel-support.html
Indian Patents. 277249:AMORPHOUS SILICA ALUMINA COGEL SUPPORT

Indian Patents

Recently Granted Patents

  Recently Published Patents

Title of Invention	AMORPHOUS SILICA ALUMINA COGEL SUPPORT

Abstract	The present invention provides a process for preparing a silica-alumina support catalyst which is highly homogenous and amorphous.	

Full Text	 

AMORPHOUS SILICA ALUMINA COGEL: SUPPORT OR CATALYST

Field of the invention:

The present invention relates to an improved silica-alumina catalyst compositions, more particularly the present invention relates to a highly homogeneous amorphous silica-alumina cogel material.

Background of the invention:

Silica, alumina and their amorphous mixtures are well known as catalysts used in hydrocarbon conversion process. The method of preparation clearly controls the resultant activity (such as hydrocracking, hydrodepolymerisation or deoxygenation activity), and physical properties (such as pore structure and volume, surface area, density and catalyst strength). There exist a need to develop a silica/alumina catalyst or support for catalyst which can be used particularly in reactions that require acidic catalysts, or can optionally be combined with metal oxides.

Previous researchers focused mainly on the preparation of a cogel for a particular operation i.e. hydrocracking, hydrodepolymerisation etc. With the existing cogels it was not possible to detect how or which parameters of the support or catalyst are responsible for the improvement of the reaction. Therefore, there exists a need to develop a catalyst support having both good activity and high product selectivity, and a process for the preparation thereof. So a broad area of hydrocracking, hydrodepolymerisation or deoxygenation have been covered and the support preparation is defined in terms of its acidic sites, surface area etc.

Objects of the present invention:

The main object of the present invention is to provide a silica alumina cogel.

Another object of the present invention is to provide a silica/alumina catalyst or support

for catalyst that can be used particularly in reactions that require acidic catalysts or

support.

Description of the invention:

The present invention provides a process for the preparation of an amorphous silica alumina catalyst or support for catalyst, used specifically for hydrocracking, hydrodepolymerisation or deoxygenation, aliphatic unsaturation-reductions etc. of fuels obtained from petroleum, coal, biomass etc. The catalyst or support are particularly appropriate for the conversion of petroleum oils, refractory oils, solid fuels or biofuels or solid carbonaceous matter to high valued low boiling oils or benzenoid products. The catalyst or support comprises a unique cogelled silica-alumina matrix.

The present invention provides a highly homogeneous, amorphous silica-alumina cogel material, which is useful for the hydrocracking, hydrodepolymerisation, deoxygenation, aliphatic unsaturation-reductions processes etc.

The cogel of the present invention is preferably composed of silica, alumina and their amorphous mixtures. The method of preparation controls physical properties, such as pore structure and volume, surface area, density and catalyst strength, which in turn governs the resultant activity such as cracking, hydrocracking, hydrodepolymerisation or deoxygenation, aliphatic unsaturation-reductions etc. of biomass, coal, petroleum or any carbonaceous matter. It must be noted that seemingly very minor differences in the preparation factors discussed below can make significant differences in the make-up and effectiveness for a particular purpose of the matrix and a catalyst of which it may be a component.

The numerous specific factors that are involved in preparing materials containing alumina-silica amorphous mixtures include: the mole ratio of silica to alumina, the molar concentrations of the silica and alumina in water, the source of silica and alumina, the pH of the solutions when combined, the pH of the mixture during precipitation, the pH of the mixture after precipitation, the rate of mixing of two solutions, the kind of solution for optimization of pH, time duration for complete precipitation, method of filtration and maintaining the temperature of furnace.

The properties of the composition are highly sensitive to each of these factors, and variations among these factors, especially in combination, will greatly influence the particular properties of the final cogel produced.

This cogel is surprisingly active for the cracking of large molecules such as biomass. This cogel is particularly used for support of cracking or reduction catalysts such as cobalt-molybdnem, nickel-tungstate amd iron-chromate etc.

The obtained products have high gasoline character. This is the indication of high octane

value. The cogel can be made in either a batch or continuous mode. Among the unique

characteristics of the fresh/non-steamed cogel are:

High MAT (microactivity testing, according to ASTM test method D-3907) conversions

obtainable between about 50% and 75%;

The specific surface areas were determined by the Brunauer-Emmell-Teller (BET)

method. Characteristics of the studied ASA are summarized in table-1

IR spectroscopies of probe molecules (Pyridine, carbon monoxide) give a new insight into the acidic sites of amorphous silica alumina (ASA). ASA samples are heterogeneous compounds that contain a silica alumina mixed phase as well as aluminium clusters and silica zones.

A preferred aspect of the present invention provides a process for preparing a silica-alumina cogelled catalyst comprising steps of:

1.	adding a sodium silicate or tetraethoxy silane solution to an aqueous solution of an acid

aluminum salt, such as aluminum nitrate, aluminum carbonate, aluminum oxalate or

aluminum formate and an acid, such as nitric acid, carbonic acid, formic acid or oxalic

acid but preferably a weak acid such as acetic, to form an acidified silica sol in said

aluminum salt solution; the pH of said mixture being in the range of 1 to less than about

3;

2.	raising the pH of the mixture by adding base, such as KOH or NaOH, preferably KOH, to a pH range of about 5-8;

3.	Stirring the cogelled slurry and keeping it for over night for complete precipitation and homogenicity;

4.	removing the filtrate to recover the cogelled mass;

5.	adding an acid, such as nitric, oxalic, or formic acid to adjust the pH to 5-7.

6.	washing with diionised water to remove the counter ions such as Na+ and K+ for at

least 3-8 times.

7.	washing the cogelled hydrogel to reduce the Na20 content to less than 1 weight

percent.

First, the silica sol described in Step (1) is preferably defined as a colloidal dispersion or suspension of the metal oxide in a liquid. In a step (3), cogelled slurry or hydrogel may be described as a coagulated colloid with an imbibed liquid phase condensation reactions among the units present in the hydrogels. Any factors which promote or disrupt these reactions affect the structure of the hydrogel and also the structure of the final dried cogel. Cogelification of high silica-containing ASA appears as the best mean to prepare homogeneous amorphous aluminosilcate, which exhibits the strongest Bronsted acidity.

Surface composition of the ASA samples can be inferred from quantification of silanol groups and compared to what is expected from chemical analysis (Figure 1). The results show that surface composition depends on the Si/Al ratio and on the method of preparation. Oxide prepared via impregnation of alumina with silica gel presents a gradient of concentration between bulk and surface since surface Si concentration is greater on than that expected from chemical analysis. By contrast, cogelification favors mixed oxide formation.

An aspect of the present invention provides a catalyst composition comprising a silica-alumina cogel prepared by the method comprising steps of:

(a)	mixing a silicate solution with an aqueous solution of an acid aluminum salt and an

acid, to form an acidified silica sol in said aluminum salt solution, and adjusting said

silica sol/aluminum salt solution mixture to a pH in the range of about 1 to 4;

(b)	slowly adding sufficient base with vigorous stirring, to said acidified silica

sol/aluminum salt solution mixture to form a cogel slurry of silica and alumina, and to

adjust said slurry to a pH in the range of about 5 to 9;

(c)	adjusting the pH of said cogel slurry to about 5-9;

(d)	keeping the cogel solution for overnight.

(e)	recovering a cogelled mass from said slurry;

(f)	washing said cogelled mass;

(g)	adjusting the pH of said cogelled mass to between about 4 and 7h. forming said

combination into particles.

Another aspect of the present invention provides a catalyst or support for catalysts of homogeneous and amorphous structure, containing silica, alumina having specific surface area of 400-600 m /gm a crystallization temperature greater than or to 600 C. In still another aspect of the present invention said cogelled, silica-alumina matrix is comprised of silica between 10 and 90% by weight.

In yet another aspect of the present invention said silica is about 60% by weight.

In a further aspect of the said base comprises potassium hydroxide.

In another aspect of the present invention said cogelation takes place at ambient temperature for a period of between 1 and 24 hours.

In still another aspect of the present invention cogelification of high silica-containing ASA exhibits the strongest Bransted acidity.

In yet another aspect of the present invention cogelification of high silica-containing ASA exhibits the strongest Lewis acidity.

In a further aspect of the present invention enhanced acid site leads to the use of other reducing gases (eg carbon monoxide) that can be produced by the gasification of fuels (solid, liquid, bio) because we can not afford to use a large amount of expensive hydrogen solely.

In a further more another aspect of the present invention the carbon monoxide can be used with steam (water gas shift reaction) for the production of hydrogen to seat on the active sites.

In another aspect of the present invention high acidic site of this cogel catalyst or support enhance the CO grabbing and therefore facilitate the deoxygenation of the substrate oxygen linkage (hydroxyl, phenolic, epoxy, ether etc.).

The catalyst or the support of the present invention is useful for hydrocracking, hydrodepolymerisation, deoxygenation, reforming, aliphatic unsaturation-reductions etc. of any organic fuel (solid, liquid, biomass).

This ASA cogel catalyst or support shows high Lewis acidic strength and Bronsted acidic strength. Pyridine was first used to characterize the acidic properties of ASAs. Pyridine presents the advantage of giving rise to very distinct vibrationnal bands according to its

mode of interaction with the surface. Regarding the site strength, the wavenumber is a good indicator of the Lewis strength.

Carbon monoxide, a week base secondly used to characterize the acidic properties of ASAs. It can coordinate on Lewis acid sites, and if adsorbed at low temperature (-98° C). It can also form a hydrogen bond with acidic-OH groups. Depending on its interaction mode, wave numbers of CO bands can be directly related to the acidic strength of Lewis acid sites or hydroxyl groups. The vibration frequency of CO in interaction with LAS can reach 2230 cm"1 for very strong LAS and shifts down to 2157 cm"1 for very weak LAS. For CO in interaction with acidic OH groups, the CO frequency range is located between 2180 and 2152 cm"1 depending on the OH acidic strength. Thus, discriminating between CO in interaction with LAS from CO in interaction with acidic OH groups is not always staightforward from analyzing the CO stretching frequency zone. A parallel study of CO and OH zone is often necessary to distinguish between CO interaction via coordination or via H bonding. CO in interaction with OH groups of metal oxides or zeolites leads to the formation of H-bond and is proportional to the OH group acidity. Thus, these two values are good indicators of the acidic strength of the OH groups.

Example 1:

A solution of diionised water and of 1M Nitric acid was added to a solution of aluminium nitrate hexahydrate and which had a pH 1.3. The solution was stirred for 10 minutes and had a resultant pH 4. Into a different reaction vessel a solution of sodium silicate in diionised water was prepared. The solution was mixed and kept it for 10 minute and had a result pH 10.1.

The sodium silicate solution was slowly pumped into the solution containing the aluminum nitrate. It took 30 minutes to add the silicate solution; the final solution was clear and had a pH of about 2. The aluminum nitrate solution was stirred vigorously for 10 minutes.

A dilute solution of KOH in diionised water was slowly added into the silica-, alumina-, nitric acid solution, with vigorous mixing, until a pH of 8 was reached. It took approximately 35 minutes to add the KOH solution. The Potassium hydroxide solution addition rate must be sufficiently slow to prevent the contents of the vessel from hydrogelling too quickly.

The resulting slurry was stirred for 3 hours and the final pH was readjusted to 8, if necessary. The slurry was filtered at room temperature. The slurry was filtered through Whatman-41 filter paper.

The filter cake was washed with diionised water (DI) for 8 times. The residue on the filter paper was dried in the oven at 100C for over night and finally roasted at 600C in the muffle furnace for about three hours.

Example 2:

Additional cogel catalyst samples were prepared as in Example l.The results are shown in Table I.

Example 3:

Amorphous silica alumina was soaked overnight in 5% solution of cobalt nitrate which was evaporated to dryness followed by heating over a hot plate till most of the N02 was removed. Then it was kept in a furnace at 400C for about an hour. Cobalt oxide was thus deposited on the surface on silica alumina cogel. The solid mass was finally heated at 600C for four hours in a furnace. Cooled mass was then soaked over night in 10% solution of ammonium molybdate. . The previous procedure of evaporation and heating was repeated.

Example 4:

Nickel (5-35%)-Tungstate(7-25%) on silica alumina cogel support was prepared as described in Example 3.

Example 5:

Iron (3-25%)-Chromium (4-35%) on silica alumina cogel support was prepared as described in Example 3.

Advantages of the catalyst or support for catalysts of the present invention:

1.	The catalyst or support for catalysts of homogeneous and amorphous structure,

containing silica, alumina having specific surface area of 400-600 m /gm a

crystallization temperature greater than or to 600 C.

2.	In the catalyst or support for catalysts the base comprises potassium hydroxide.

3.	Cogelation takes place at ambient temperature for a period of between 1 and 24

hours.

4.	Cogelification of high silica-containing ASA exhibits the strongest Brensted acidity.

5.	Cogelification of high silica-containing ASA exhibits the strongest Lewis acidity.

6.	Enhanced acid site leads to the use of other reducing gases (eg carbon monoxide) that can be produced by the gasification of fuels (solid, liquid, bio) because we can not afford to use a large amount of expensive hydrogen solely.

7.	The carbon monoxide can be used with steam (water gas shift reaction) for the production of hydrogen to seat on the active sites.

8.	The cogel catalyst or support enhance the CO grabbing and therefore facilitate the

Documents:

				http://ipindiaonline.gov.in/patentsearch/GrantedSearch/viewdoc.aspx?id=56tW/xeB6BV/Gh9uJorWtg==&amp;loc=egcICQiyoj82NGgGrC5ChA==

« Previous Patent

Next Patent »

Patent Number	277249	

Indian Patent Application Number	1105/CHE/2007	

PG Journal Number	48/2016	

Publication Date	18-Nov-2016	

Grant Date	16-Nov-2016	

Date of Filing	28-May-2007	

Name of Patentee	NAGARJUNA ENERGY PRIVATE LIMITED	

Applicant Address	NAGARJUNA HILLS, PUNJAGUTTA, HYDERABAD 500 082, INDIA	

Inventors:

#	Inventor's Name	Inventor's Address	

1	DHRUBA SARKAR	NAGARJUNA HILLS, PUNJAGUTTA, HYDERABAD 500 082, INDIA	

2	DHURJATI PRASAD CHAKRABARTI	NAGARJUNA HILLS, PUNJAGUTTA, HYDERABAD 500 082, INDIA	

3	MANOJ KUMAR SARKAR	NAGARJUNA HILLS, PUNJAGUTTA, HYDERABAD 500 082, INDIA	

4	BANIBRATA PANDEY	NAGARJUNA HILLS, PUNJAGUTTA, HYDERABAD 500 082, INDIA	

PCT International Classification Number	B01J 29/08	

PCT International Application Number	N/A	

PCT International Filing date		

PCT Conventions:

#	PCT Application Number	Date of Convention	Priority Country	

1			NA	

© All Indian Patents, 2013-2021.

  Patent data available in the public domain from Indian Patents Office, Department of Industrial Policy and Promotions, Ministry of Commerce and Industry, Government of India.
