Repository: anandvc/allindianpatents

File: patents/213305-a-thermoplastic-moulding-composition.html (part 2 of 2)
Indian Patents. 213305:A THERMOPLASTIC MOULDING COMPOSITION
The fluorinated polyolefins are known (see "Vinyl and Related Polymers" by Schildknecht, John Wiley & Sons, Inc., New York, 1962, pages 484 to 494; "Fluorpolymers" by Wall, Wiley-Interscience, John Wiley & Sons, Inc., New York, Volume 13,1970, pages 623 to 654; "Modern Plastics Encyclopedia", 1970 to 1971, Volume 47, No. 10A, October 1970, McGraw-Hill, Inc., New York, pages 134 and 774; "Modern Plastics Encyclopedia", 1975 to 1976, October 1975, Volume 52, No. 10A, McGraw-Hill, Inc., New York, pages 27, 28 and 472, and US-A 3 671 487, 3 723 373 and 3 838 092).

They can be prepared by known processes, for example by polymerisation of tetrafiuoroethylene in an aqueous medium with a catalyst that forms free radicals, for example sodium, potassium or ammonium peroxydisulfate, at pressures of from 7 to 71 kg/cm2 and at temperatures of from 0 to 200°C, preferably at temperatures of from 20 to 100°C. (For further details see, for example, US patent 2 393 967.) Depending on the form in which they are used, the density of these materials may be from 1.2 to 2.3 g/cm3, and the mean particle diameter may be from 0.05 to 1000 μm.

Preferred fluorinated polyolefins are tetrafiuoroethylene polymers. They have mean particle diameters of from 0.05 to 20 urn, preferably from 0.08 to 10 μm, and a density of from 1.2 to 1.9 g/cm3 and are preferably used in the form of a coagulated mixture of emulsions of the tetrafiuoroethylene polymers E with emulsions of the graft polymers C.

Suitable fluorinated polyolefins which can be used in powder form are tetrafiuoroethylene polymers having mean particle diameters of from 100 to 1000 μm and densities of from 2.0 g/cm3 to 2.3 g/cm3.

The thermoplastic moulding compositions according to the invention may also contain very finely divided inorganic compounds. The moulding compositions according to the invention preferably contain from 0.1 to 50 parts by weight, preferably from 0.1 to 10 parts by weight, based on the total amount. They may preferably consist of compounds of one or more metals of main groups 1 to 5 or sub¬groups 1 to 8 of the periodic system, preferably main groups 2 to 5 or sub-groups 4 to 8, especially main groups 3 to 5 or sub-groups 4 to 8, with at least one element selected from the group consisting of oxygen, sulfur, boron, phosphorus, carbon, nitrogen, hydrogen and silicon.

Preferred compounds are, for example, oxides, hydroxides, water-containing oxides, sulfates, sulfites, sulfides, carbonates, carbides, nitrates, nitrites, nitrides, borates, silicates, phosphates, hydrides, phosphites or phosphonates.

Preferred very finely divided inorganic compounds are, for example, TiN, Ti02, Sn02, WC, ZnO, A1203, AlO(OH), Zr02, Sb203, Si02, iron oxides, Na2SO4, Si, BaS04, vanadium oxides, zinc borate, silicates such as Al silicates, Mg silicates, one-, two-, three-dimensional silicates, mixtures and doped compounds can likewise be used. Furthermore, these nano-scale particles can be surface-modified by organic molecules in order to achieve better tolerability with the polymers. In that manner, hydrophobic or hydrophilic surfaces can be produced.

The average particle diameters are less than or equal to 200 nm, preferably less than or equal to 150 nm, especially from 1 to 100 nm.

Particle size and particle diameter always refer to the mean particle diameter d50, determined by ultracentrifuge measurements according to W. Scholtan et al, Kolloid-Z. und Z. Polymere 250 (1972), p. 782 to 796.

The inorganic compounds may be in the form of powders, pastes, sols, dispersions or suspensions. Powders can be obtained from dispersions, sols or suspensions by precipitation.

The powders can be incorporated into the thermoplastic plastics by conventional processes, for example by direct kneading or extrusion of the constituents of the moulding composition and the very finely divided inorganic powders. Preferred processes are the preparation of a master batch, for example in flameproofing additives, other additives, monomers, solvents, the co-precipitation of dispersions of the  above-described components of the thermoplastic moulding  compositions

according to the invention with dispersions, suspensions, pastes or sols of the very finely divided inorganic materials.

The moulding compositions according to the invention may also contain conventional additives, such as lubricating and mould release agents, nucleation agents, antistatics, stabilisers, filling and reinforcing materials as well as colourings and pigments.

The filled or reinforced moulding compositions can contain up to 60 wt.%, preferably from 10 to 40 wt.%, based on the filled or reinforced moulding composition, of filling and/or reinforcing materials. Preferred reinforcing materials are glass fibres. Preferred filling materials, which may also have a reinforcing effect, are glass beads, mica, silicates, quartz, talcum, titanium dioxide, wollastonite.

The moulding compositions according to the invention can be prepared by mixing the constituents in a known manner and melt-compounding or melt-extruding the mixture at elevated temperatures, preferably at from 200 to 350°C, in conventional devices, such as kneaders, extruders or double-shaft screws. The constituents can be mixed in succession or simultaneously. In special cases it may be advantageous to prepare pre-mixtures from the low-molecular-weight additives and the magnesium aluminium silicates.

The thermoplastic moulding compositions according to the invention are suitable on account of their very good mechanical properties for the production of moulded bodies of any kind, especially those having increased requirements as regards fracture resistance.

The moulding compositions of the present invention can be used for the production of moulded bodies of any kind. In particular, moulded bodies can be produced by injection moulding. Examples of moulded bodies which can be produced are: casing

parts of any kind, e.g. for domestic appliances, such as juice extractors, coffee machines, mixers, for office equipment, such as monitors, printers, copiers, or covering plates for the construction sector and parts for the motor sector. In addition, they can be used in the field of electrical engineering, because they have very good electrical properties.

The moulding compositions according to the invention can also be used, for example, for producing the following moulded bodies or mouldings:

1.	parts for finishing the interior of track vehicles (FR)

2.	hub caps

3.	casings for electrical appliances containing small transformers

4.	casings for devices for distributing and transmitting information

5.	casings and coverings for medical purposes

6.	massage devices and casings therefor

7.	toy vehicles for children

8.	flat prefabricated wall panels

9.	casings for security devices

10.	rear spoilers

11.	heat-insulated containers

12.	device for keeping or caring for small animals

13.	mouldings for sanitary and bathroom fittings

14.	grids for covering ventilation openings

15.	mouldings for garden and tool sheds

16.	casings for gardening tools

Another form of processing is the production of moulded bodies by deep drawing from previously prepared plates or films.

The invention is described in greater detail below with reference to the Examples:

Examples

Component A

Al (comparison)

Graft polymer of 40 parts by weight of a copolymer of styrene and acrylonitrile in a ratio of 73:27 with 60 parts by weight of particulate crosslinked polybutadiene rubber (mean particle diameter d50 = 0.3 urn), prepared by emulsion polymerisation.

The coarse portion having a particle diameter of from 200 to 500 μm is 3800 ppm (determined by wet screening with subsequent gravimetric quantitative determination of the coarse portion).

A2 (comparison)

Graft polymer of 40 parts by weight of a copolymer of styrene and acrylonitrile in a ratio of 73:27 with 60 parts by weight of particulate crosslinked polybutadiene rubber (mean particle diameter d50 = 0.35 μm), prepared by emulsion polymerisation.

The coarse portion having a particle diameter of from 200 to 500 μm is 4100 ppm (determined by wet screening with subsequent gravimetric quantitative determination of the coarse portion).

A3

Graft polymer according to the invention of 40 parts by weight of a copolymer of styrene and acrylonitrile in a ratio of 73:27 with 60 parts by weight of particulate crosslinked polybutadiene rubber (mean particle diameter d50 = 0.3 μm), prepared by emulsion polymerisation.

The coarse portion having a particle diameter of from 200 to 500 μm of the graft polymer according to the invention is less than 50 ppm (determined by wet screening with subsequent gravimetric quantitative determination of the coarse portion).

A4

Graft polymer according to the invention of 40 parts by weight of a copolymer of styrene and acrylonitrile in a ratio of 73:27 with 60 parts by weight of particulate crosslinked polybutadiene rubber (mean particle diameter d50 = 0.35 jam), prepared by emulsion polymerisation.

The coarse portion having a particle diameter of from 200 to 500 μm of the graft polymer according to the invention is less than 50 ppm (determined by wet screening with subsequent gravimetric quantitative determination of the coarse portion).

Component B

Linear polycarbonate based on bisphenol A having a relative solution viscosity of 1.252 measured in CH2C12 as solvent at 25°C and in a concentration of 0.5 g/100 ml.

Component C

Styrene/acrylonitrile copolymer having a styrene/acrylonitrile ratio of 72:28 and an intrinsic viscosity of 0.55 dl/g (measured in dimethylformamide at 20°C).

Preparation and testing of the moulding compositions according to the invention

Components A-C are mixed using a 3 litre kneader. The moulded bodies are produced using an Arburg 270 E injection moulding machine at 260°C.

The notched bar impact strength is determined according to method ISO 1801 A using rods measuring 80 x 10 x 4 mm at room temperature.

The elongation at tear DR is determined within the framework of the determination of the modulus of elasticity in tension according to method ISO 527 using F3 shoulder rods.

The yellowness index is determined in accordance with ASTM D 1925.

In the case of the thermostability, specimen plates (60 x 40 x 2 mm) are injection-moulded at a tool temperature of 80°C and a composition temperature of from 260 to 300°C. The composition temperature is reached in 10°C steps; the dwell time of the composition in the cylinder is 6 minutes.

A visual assessment of the surface is carried out according to the following criteria:

Symbol	Assessment

0	not tested

1	i.o., smooth surface, no cracks

2	traces of disintegration, smooth surface, small, just visible cracks

3	minimal disintegration, smooth surface, up to 5 blistered cracks

4	slight disintegration, smooth surface, from 5 to 10 blistered cracks

5	moderate disintegration, cracked blistered surface, approximately half still smooth

6	severe disintegration, cracked surface, still smooth areas visible

7	very severe disintegration, foam-like condition

8	foam formation, sputters from nozzle, cannot be injection-moulded

Table 1: Composition and properties of the polycarbonate-ABS moulding compositions

Example	1 (comparison)	2	3 (comparison)	4

Components

parts by weight				

Al	24.0	-	-	-

A2	-	-	24.0	-

A3	-	24.0	-	-

A4	-	-	-	24.0

B	43.0	43.0	43.0	43.0

C	33.0	33.0	33.0	33.0

Properties	

ak (ISO 1801 A) kJ/m2	81.1	90.0	72.1	92.8

DR (ISO 527) %	35.5	80.2	15.8	79.5

YI			39.40	38.84

Thermostability 260°C			2	1

Thermostability 270°C			2	2

Thermostability 280°C			3	2

Thermostability 290°C			4	4

Thermostability 300°C			6	5

Table 2: Composition and properties of the ABS moulding compositions

Example	1	2 (comparison)	3	4 (comparison)

Components

parts by weight				

Al	-	40	-	-

A2	-	-	-	40

A3	40	-	-	-

A4	-	-	40	

C	60	60	60	60

Properties				

\ (ISO 1801 A) kJ/m2	19.0	14.6	21.1	19.5

ak (ISO 1801 A) kJ/m2	110	79	155	84

DR (ISO 527) %	17.4	8.6	9.6	6.7

YI	37.3	38.4	35.6	38.0

WE CLAIM:

1.	Thermoplastic moulding composition containing

a.	from 1 to 40 parts by weight of rubber-containing vinyl polymers of one

or more ethylenically unsaturated monomers selected from at least of the

group of mono-or polyunsaturated olefins, vinyl acetate, styrene, a-

methylstyrene, ring substituted styrenes, vinyl cyanides, maleic

anhydride, N-substituted maleimides, chloropropene, C1-C8-alkyl

acrylates and mehacrylates containing less than 100 ppm of coarse

fractions having a mean particle diameter in the range from 200 to

500μm,

b.	from 50 to 95 parts by weight of polycarbonates and/or polyester

carbonates,

c.	from 1 to 30 parts by weight of copolymers of styrene, a-methylstyrene,

styrene substituted at the nucleus, or mixtures thereof, and acrylonitrile,

methacrylonitrile, (meth)acrylic acid C1.C8-alkyl esters, maleic anhydride,

N-substituted malemidts, or mixtures thereof and the sum of all

components of the moulding compositions is 100.

2.	Thermoplastic moulding composition as claimed in claim 1, wherein the vinyl polymers A contain 
3.	Thermoplastic moulding composition as claimed in claim 1 or 2, wherein the vinyl polymers A contain 
4.	Thermoplastic moulding composition as claimed in claim 1 to 3, wherein the vinyl polymers A contain 

5.	Thermoplastic moulding composition as claimed in any one of claims 1 to 4, wherein the vinyl polymers A contain 
6.	Thermoplastic moulding composition as claimed in claims 1 to 5, wherein the vinyl polymers A contain 
7.	Thermoplastic moulding composition as claimed in any one of claims 1 to 6, wherein the vinyl polymers A contain graft polymers of resjn forming vinyl polymers on a rubber.

8.	Thermoplastic moulding composition as claimed in any of claims 1 to 7, wherein the vinyl polymers contain polyester.

9.	Thermoplastic moulding composition as claimed in claims 1 to 9, wherein the vinyl polymers A contain flameproofing agents.

10.	Thermoplastic moulding composition as claimed in claims 1 to 8, wherein the vinyl polymers A contain inorganic compounds.

11.	Thermoplastic moulding composition as claimed in any of claims 1 to 10, wherein the vinyl polymers A contain polyolefins.

Dated this 26th day of April, 2001.

[RITUSHKA NEGI]

OF REMFRY & SAGAR

ATTORNEY FOR THE APPLICANTS	

Documents:

				in-pct-2001-00463-mum-cancelled pages(26-04-2001).pdf

				in-pct-2001-00463-mum-claims(granted)-(19-05-2005).doc

				in-pct-2001-00463-mum-claims(granted)-(19-05-2005).pdf

				in-pct-2001-00463-mum-correspondence(26-07-2007).pdf

				in-pct-2001-00463-mum-correspondence(ipo)-(12-10-2006).pdf

				in-pct-2001-00463-mum-form 1(26-04-2001).pdf

				in-pct-2001-00463-mum-form 13(26-07-2007).pdf

				in-pct-2001-00463-mum-form 19(01-04-2004).pdf

				in-pct-2001-00463-mum-form 1a(19-05-2005).pdf

				in-pct-2001-00463-mum-form 1a(26-07-2007).pdf

				in-pct-2001-00463-mum-form 2(granted)-(19-05-2005).doc

				in-pct-2001-00463-mum-form 2(granted)-(19-05-2005).pdf

				in-pct-2001-00463-mum-form 3(09-07-2001).pdf

				in-pct-2001-00463-mum-form 3(25-04-2001).pdf

				in-pct-2001-00463-mum-form 5(26-04-2001).pdf

				in-pct-2001-00463-mum-form-pct-isa-210(19-05-2005).pdf

				in-pct-2001-00463-mum-power of authority(11-05-2003).pdf

				in-pct-2001-00463-mum-power of authority(23-12-1999).pdf

« Previous Patent

Next Patent »

Patent Number	213305	

Indian Patent Application Number	IN/PCT/2001/00463/MUM	

PG Journal Number	04/2008	

Publication Date	25-Jan-2008	

Grant Date	26-Dec-2007	

Date of Filing	26-Apr-2001	

Name of Patentee	BAYER AKTIENGESELLSCHAFT	

Applicant Address	D-51368 LEVERKUSEN, GERMANY	

Inventors:

#	Inventor's Name	Inventor's Address	

1	MICHAEL ZOBEL	SCHIRMER STR. 18, D-50823 KOLN, GERMANY	

2	DIETER WITTMANN	ERNST-LUDWIG-KIRCHNER-STRASSE 41, D-51375, LEVERKUSEN, GERMANY.	

3	HERBERT EICHENAUER	GUSTAV-HEINEMANN-STRASSE 3, D-41539 DORMAGEN, GERMANY.	

4	ALFRED EITEL	SIEGERSDORF 76, A-8222, ST. JOHANN, AUSTRIA.	

5	THOMAS ECKEL	PFAUENSTRASSE 51, D-41540, DORMAGEN, GERMANY.	

6	BERND KELLER	IM WINKEK 34, D-47608, GELDERN, GERMANY.	

7	HANS-BERNHARD HAUERTMANN	KORNBLUMENWEG 1, D-41539 DORMAGEN, GERMANY.	

8	DOROTHY ROSE	IM DAUBENTHAL 3, D-41539, DORMAGEN, GERMANY.	

PCT International Classification Number	C08L57/00 ; C08F 279/02	

PCT International Application Number	PCT/EP99/08182	

PCT International Filing date	1999-10-28	

PCT Conventions:

#	PCT Application Number	Date of Convention	Priority Country	

1	198 51 676.2	1998-11-10	Germany	

© All Indian Patents, 2013-2021.

  Patent data available in the public domain from Indian Patents Office, Department of Industrial Policy and Promotions, Ministry of Commerce and Industry, Government of India.
