Repository: anandvc/allindianpatents

File: patents/216020-method-for-producing-a-metal-melt-in-a-metallurgical-vessel.html (part 2 of 3)
Indian Patents. 216020:METHOD FOR PRODUCING A METAL MELT IN A METALLURGICAL VESSEL
15  nozzles and/or the mouth of the first tube is widened in diameter.

This Laval nozzle form is expedient, in particular, in order,  in  addition  to  the  refining  and  cutting

20 function, also to obtain a high velocity and, consequently, pulse and range, or depth of penetration of the respective gas and/or gas/solid jets for one or more of the functions, namely burner, carbon and solid blow-in and post-combustion.

25

The widening of the mouth diameter of the first tube is advantageous, in particular, in the case of a melting vessel which is under underpressure or a vacuum.

30  According to an advantageous embodiment, the nozzle tube or nozzle tubes is or are designed to be wear-resistant.

The wear-resistant design of the nozzle tubes is 

35 	preferably such that the respective " tube is manufactured from an alloyed steel with chromium carbides or from a hard-chrome-plated steel or from hard-chrome-plated copper or from copper or a steel

24

which is provided with a ceramic insert or covering on the inside and, if appropriate, on the outside.

These wear-resistant designs make it possible to blow 

5 	abrasive media, such as, for example, fine-grained coal, metal oxides, slag formers and the like, through the nozzle tubes into or onto the melt or slag by means of a carrier gas, without thereby appreciably shortening the lifetimes of the nozzle tubes.

10

In a further advantageous embodiment of the multifunctional lance according to the invention, a solid-distribution chamber is assigned to the nozzle tube or nozzle tubes at that end which faces away from the head

15 	of the multi-functional lance, the solid-distribution chamber being formed by an annular, essentially cylindrical hollow body enclosed all-round and having a bottom, a cover and a lateral limitation, and the nozzle tube or nozzle tubes piercing the bottom of the

20  solid-distribution chamber from below, and at least one

	  solid supply  opening tangentia11y into the  1afcera1

limitation of the solid-distribution chamber.

In addition to the above embodiment, a further annular, 

25 	essentially cylindrical hollow body is preferably provided, the further hollow body being open at the top and having a bottom and a lateral limitation, and the further hollow body being arranged within the solid-distribution chamber in such a way that a gap remains 

30 	between the cover of the solid-distribution chamber and the lateral limitation of the further hollow body, and the nozzle tube or nozzle tubes opening into the bottom of the further hollow body.

35 Solid is blown tangentially into the solid-distribution chamber and flows through the gap via an intermediate wall, formed by the lateral limitation of the further hollow body, into a space, from which the nozzle tubes lead away (that is to say,  into the further hollow

25 

body). The entry to the nozzle tubes is conical and, like the nozzle tubes themselves, is designed to be wear-resistant.

5 	The solid-distribution chamber is fastened to the lance body by means of a quick-acting fastening or a flange and, after the fastening has been released, can be drawn off. The wear-resistant nozzle tubes are fastened in a ring forming the bottom of the solid-distribution 

10  chamber and can easily be exchanged.

The solid-distribution chamber of the multi-functional lance  according  to  the  invention  is  expediently connected to a carrier-gas supply, in particular an 

15  inert-gas supply, and to one or more solid supplies.

Alternatively to this, that is to say when no solid-

distribation chamber is provided,  the nozzle tubes

themselves are connected to a carrier-gas supply, in

20  particular an inert-gas supply, _ and to one or more

-solid supplies . 

For the further supply of the multi-functional lance with carrier gas, the first tube as well as the first, 

25 	the second, the third and the fifth annular gap are in each case connected to a carrier-gas supply, in particular an inert-gas supply.

Depending on the method step currently being carried 

30 	out, carrier gas or inert gas may serve as injector gas for carbon or solid injection or for setting a specific oxygen content of the oxygen-containing gas supplied during a cutting and melting, refining or combustion step. Furthermore, the multi-functional lance, before

35 	being used in the method according to the invention, or the blowing cross sections not used at that particular time, can be scavenged with a small stream of inert gas or with air and be kept free of splashes of metal.

In order to supply the multi-functional lance with all the other gases necessary for the method steps, the first tube as well as the first, the third and the fifth annular gap are in each case connected to an

5 	oxygen supply, an air supply and, if appropriate, a steam supply, and the second annular gap is connected to a fuel supply for the supply of liquid and/or gaseous fuel.

10 	Additionally or alternatively to the supply of oxygen and/or air, the first and/or the fifth annular gap may be provided with a hot-blast supply. By hot blast is to be meant, in this case, an oxygen-containing gas, for example air enriched with oxygen, at a temperature of

15  200 to about 1200°C.

Advantageously, the supply of gases to the multifunctional lance can be regulated by setting the admission pressure of the respective gas.

20

Alternatively or-•-additionally: to this,  the- supply of-gases to the multi-functional lance can be set by means of simple rigid diaphragms and/or quick-acting stop valves  which  in  each  case  are  arranged  in  the

25  individual gas lines.

All the embodiments of the multi-functional lances according to the invention have in common the fact that, as is known per se, electromagnetic waves, in

30 particular in the range of visible light and of the adjacent infrared range, which are emitted by a metal melt, can, through the first tube and/or the first annular gap, be capable of being detected by means of an optical system and of being fed to a detector for

35 determining the temperature and/or chemical composition of the metal melt.

During such measurements, preferably inert gas is blown through the first tube and/or the first annular gap,

27 

and, at the same time, the burner function of the multi-functional lance can remain switched on. In this case, the evaluation of the electromagnetic waves for determining the temperature and/or chemical composition 

 5 	of the metal melt may be carried out by pyrometry and/or spectrometry. A similar method has already been proposed in WO 97/22859, the difference being that, here, measurement is not carried out under the bath, as in WO 97/22859.

10

The multi-functional lances according to the invention, in both the embodiment for smaller solid quantities and that for larger solid quantities, are advantageously arranged in such a way that they are displaceable

15 and/or pivotable along their longitudinal axis. Consequently, on the one hand, the depth of penetration of the respective gas jets into the melt can be controlled and the running distance of the gas jets, in the case of a variable height of the bath surface, can

20  be set, and, on the other hand, .a larger region of the bath surface can be reached or swept.

It has proved advantageous, furthermore, to arrange a multi-functional lance below a copper panel bulged in

25  	the direction of the interior of the metallurgical vessel, the multi-functional lance remaining displaceable and/or pivotable, since it is thereby protected particularly well.

30 The number of multi-functional lances used in a metallurgical vessel for the method according to the invention varies with the type of metallurgical vessel and its size and with the embodiments of the multifunctional  lances used.  One  to 10 multi-functional

35  lances may be provided. The investment costs, which are higher in the case of larger numbers, are more than compensated by the fact that the introduction of energy, of carbon and Of solids and the post-combustion take place in an essentially equalized manner over the

28 

entire furnace space or the entire melt surface and the productivity of the respective metallurgical vessel is increased.

5  In the case of relatively large numbers of multifunctional lances, for example 5, it is also advantageous for the multi-functional lances to be designed with smaller dimensions, so that the sum of the blowing cross sections is approximately the same as

10 	when a smaller number of multi-functional lances, for example only two multi-functional lances, are used.

The electric furnace and the converter are adopted hereafter as typical, but non-restrictive examples for

15  describing the invention.

20

Unless specified otherwise, the following statements relate to multi-functional lances for blowing in  relatively large solid quantities.

25

In order to simplify- the terminology, the first tube, the first, the second, the third and fifth annular gaps and the nozzle tubes, together with the respectively associated mouth part and the outflow ducts, are designated hereafter as nozzlel, nozzle2, nozzle3, nozzle4, nozzle5 and nozzle6.

According to the invention, one or, in the case of larger furnaces, a plurality of multi-functional lances

30  are arranged above the bath surface, as measured before the tapping of the melt, preferably in the side wall, in the bay region or else so as to blast from the furnace roof. The longitudinal axis of the multifunctional lance, if it is arranged in the side wall or

35  in the bay region, is to have an inclination relative to the bath surface of more than 35°. The multifunctional lance is, as a rule, arranged in a stationary manner. In the case of an arrangement in electric furnaces with long bricks in the slag zone or

  29 

sometimes also .in the bay region of the electric furnace, a linearly displaceable lance arrangement, with or without the possibility of pivoting, is provided in the side wall and/or in the bay region or

5  in the furnace roof.

Depending on how the electric furnace is equipped with burners and/or post-combustion lances corresponding to the prior art, the multi-functional lances are used

10  preferably in the area of the colder furnace regions (cold spots) or bay. In principle, however, the multifunctional lances may be used at all points on the furnace circumference or so as to travel down from the furnace roof. In the case of electric furnaces which

15 are charged, for example continuously, with large quantities of sponge iron through a fifth roof hole, it is advantageous to have an arrangement in which the jets from the multi-functional lances impinge in the vicinity of the point of impingement of the sponge iron

20  on the melt, since energy is urgently required there, CO occurs and can be afterburnt and the formation of FeO is reduced by blowing in coal.

As regards the height of the lance position in the side

25 	wall, it must be stipulated that the running distance of, for example, the jet from nozzle2 is to be less than 2 m, if the specific refining of the melt and, consequently, the penetration of the oxygen jet into the melt are important. In the bay of the electric

30  furnace, the running distance of the t3ets is mostly below 1.2 m. In the converter or similar reactors, the running distances of the jets may even be substantially longer than 2 m.

35 In order to optimize the electrode consumption, the multi-functional lances, when arranged in the side wall, are preferably arranged tangentially to an imaginary cylinder. The cylinder diameter is between the electrode reference circle and the furnace wall.

30 

The multi-functional lance is preferably inserted into an intensively cooled, approximately square copper panel having a side length of about 0.5 m. The lifetime

5 	of the surroundings of the lance -is thereby lengthened. This is important, in particular, when sometimes large scrap fragments are in use and the preheating time during blasting with oxygen from nozzle4 and fuel from nozzle3 is kept short. Then, in particular, the oxygen

10  jet from nozzle.5 or else nozzle2 can be deflected and for a short time a part quantity can brush the panel, as may also occur in conventional burners. Installing the multi-functional lance below a copper panel bulged in a wedge-shaped manner in the direction of the

15  furnace interior has proved particularly advantageous, since the lance is thereby protected particularly well.

Operation with the multi-functional lance according to the invention may be described as follows:

20

 In the stand-by position, the1 nozzles are loaded with the media, air (nozzlel), air (nozzle2), N2 (nozzle3), air (nozzle4) and air (nozzle5) in minimal quantities which, for example, flow at 0.2 bar.

25

During charging, the pressure at the nozzles is increased briefly to about 1.5 bar when the lance is exposed to splashes from the furnace space during charging.

30

After the charging of iron carriers, such as scrap and/or cast iron, and of lump coal, directly reduced iron, slag formers, etc., the multi-functional lance is activated in steps,  starting from the keeping-clear

35  quantities (an admission pressure of below 1 bar) and is used for the various purposes. However, the time flow of the method steps also depends, inter alia, on the lumpiness of the feed substances, the planned profile of the carbon content of the melt, the metal

31 

oxide contents in the slag, the necessary dephosphorization of the melt, etc. and may vary. In the extreme instance, all the functions are switched on from the outset and the lance is operated constantly

5  	for a period of time.

In the case of average feed substances - conventional scrap -, typical operation is as follows:

10  First, after the ignition of the arc and flaming in the waste-gas elbow, oxygen through nozzle4 is switched on and, immediately thereafter, the fuel, such as, for example, natural gas (0.6 to 7 Nm3/min), from nozzle 3 is connected. The scrap is preheated upstream of the

15  lance (burner function).

After a short time, which depends on the scrap mix used, for example after two minutes, a mean oxygen through flow from nozzle2 for the cutting and oxidizing

20  melting of the scrap is switched on. Depending on the recalculated 02 quantity for; refining, after a metal sump having a depth of, for example, 20 cm has been formed, the melt is decarbonized with a larger quantity of oxygen by means of an oxygen-jet pulse controlled by

25  the first tube. In this case, the burner function remains switched on in most instances of use, in order to optimize the effectiveness of melting and decarbonization and of the partial oxidization of the melt.

30

After the oxygen from nozzle5 has been connected, the burnable furnace gases are sucked into the individual oxygen jets and partially burnt. The energy released at the same time is transmitted with high efficiency to

35  the scrap, slag and melt and is not lost to the waste-gas system. The latter is even relieved of thermal load. The oxygen jets from nozzle5, that is to say 2 to 16 jets per multi-functional lance,  blow askew away

  32 

from the longitudinal axis of the lance downwards into the scrap running gear.

In a lance for low solid blow-in rates, the central 

5 		nozzlel can, if a special change-over valve is installed at the entrance to the nozzle, be changed over from air to the oxygen mode and, after being scavenged with nitrogen, to, for example, the blowing-in of coal. When there is a high demand for oxygen for

10  refining purposes, coal injection is switched off, nozzlel is scavenged with N2 with the aid of the change-over valve, and nozzlel and nozzle2 are loaded with a predetermined oxygen through flow.

15 The oxygen quantity through nozzle2 is 400 to 3000 Nm3 per hour, depending on the furnace size and the number of multi-functional lances. Up to 0.3 kg/min of coal are blown through the nozzles6 per mm2 of blowing cross section. Depending on the operating mode, therefore,

20 the melt can either be quickly refined or even carbonized. Through a npzzle6 :with a nominal width of 12 mm, it is possible, for example, to blow up to 34 kg/min of coal when low 02 quantities are blown through nozzle2. By coal blasting, the slag is foamed

25  very quickly and intensively, the FeO contents in the slags are stabilized at a low level to below 20%, and, even in the case of carbon contents of the melt of, for example, 0.04%, the oxygen contents in the steel are reduced from about 1000 to about 600 ppm. This also

30 leads, inter alia, to lower consumptions of alloying agents and to a purer steel. These effects may be reinforced by scavenging the melt with accurately regulatable scavenging nozzles which are loaded with nitrogen and/or argon plus CH4.

35

When low carbon contents of the melt of, for example, 0.03% have to be set and the slag must also foam in the superheating period of the melt, the coal is blown onto the slag through nozzle6 only at very low pressure and

33

with a small quantity/min and is thereafter refined again.

When relatively large carbon quantities are to be 

5 	briefly supplied to the melt or, for conditioning, to the slag, inert gas, air or small oxygen quantities are blown through nozzle2 and large coal quantities through nozzle6. The pressure at the entrance to nozzle6 rises with the blowing-in of coal . (or else the blowing-in of 

10  solid) according to the following rule of thumb:

  in this, f represents the factor for the

pressure rise in the case of a constant carrier-gas

quantity and B represents the carrier-gas content in

kg/Nm3.

15	

Particularly in the case of Cr-alloyed melts, the reduction in the CO partial pressure and, consequently, in Cr slagging in the case of carbon contents of, for example, below 1% due to the admixture of inert gas or

20  steam to the oxygen from nozzlel, nozzle2 and nozzle4 is particularly advantageous.

As a result, carbon contents to below 0.4% can be produced efficiently, that is to say with a low degree

25 of slagging of the alloying elements, at low temperature and with high productivity. Subsequent VOD treatment (Vacuum Oxygen Degassing) is thereby shortened appreciably and the entire productivity of the method route EAF, with a multi-functional lance or

30 multi-functional lances and VOD, is increased substantially. Bottom blowing by means of oxygen and inert gas or steam, in combination with the multifunctional lances, is a particularly suitable combination for making alloyed steel,  such as,  for

35  example, stainless steel, in the EAF, using the present method. In an extreme instance, stainless steel can be made in such an EAF, even without VOD treatment.

34 

The multi-functional lances according to the invention and their use are explained in more detail hereafter in Figure 1 to Figure 9 of the drawings.

5  In this case, Figure 1 to Figure 3 of the drawings illustrate the multi-functional lance for blowing in relatively small solid quantities:

Figure 1 illustrates a reduced longitudinal section

10  	which is drawn through the central longitudinal axis of  the multi-functional lance,

Figure 2 shows the head of the multi-functional lance,

15 	Figure 3 is a view of the head illustrated in Figure 2, in the direction of the arrow I of Figure 2.

Figure 4 to Figure 7 of the drawings illustrate the multi-functional lance according to the invention for

20  blowing in relatively large solid quantities.

Figure 4 illustrates a reduced longitudinal section through the entire design of this lance, whilst

25 Figure 5 illustrates the head of the multi-functional lance.

A view of the head illustrated in Figure 5, in the direction of the arrow IV, can be seen in Figure 6. 

30	Figure 7 illustrates the multi-functional lance for relatively large quantities, together with the gas supply lines,

35  Figure 8 and Figure 9 show the installation of multifunctional lances according to the invention into metallurgical vessels.

35 

The multi-functional lance illustrated in Figure 1 has

a first tube 1 which is used, in particular, for the

supply of solid, fine-grained to dust-like substances

which can be conveyed pneumatically. This first tube 1

5 	extends in the direction of the central longitudinal

axis 2 of the multi-functional lance and is surrounded

by a second tube 3, by means of which a first annular

gap 4-, through which, in particular, oxygen-containing

gas is supplied, is formed between the first and second

10  tubes.	->

The inside of the second tube 3 is designed in the manner of a Laval nozzle at the mouth end which is formed by a specific mouth part 5, easily releasable

15 	from the second tube 3 by means of a screw connection, so that the oxygen-containing gas or the oxygen emerges from the mouth part 5 at supersonic velocity.

The second" tube 3 is surrounded by a third tube 6, so

20  	as to form, between the second and third tubes,  a second annular gap 7,  through which gaseous and/or liquid fuel is supplied.

A fourth tube 8 surrounds the third tube 6, so as to

25  	form, between the third and fourth tubes,  a third annular  gap  9,  through  which,  once  again,  in particular, oxygen-containing gas is supplied.

Furthermore, the fourth tube 8 is surrounded by a fifth

30  	tube 10, so as to form, between the fourth and fifth tubes,  a fourth annular gap 11,  through which,  in particular, oxygen-containing gas is supplied.

The fourth annular gap 11 terminates, on the mouth

35 	side, in a plurality of outflow ducts 12. The centre axes 13 of the outflow ducts 12 are skew to the longitudinal axis 2 of the multi-functional lance. The normal projection of the centre axis 13 of each outflow duct  12  onto  a  plane  drawn  through  the  central

36 

longitudinal  axis  2  and through  the mouth of  the outflow duct 12 (the said plane being identical to the drawing plane in Figure 2 of the drawing) forms with the central longitudinal axis 2 an angle a of 2.5 to

5  	25°.  As  a  measure  of  the  skewness,  the  normal projection of the centre axis 13 of each outflow duct 12 onto a plane directed normally to the central longitudinal axis 2 (this plane being identical to the drawing plane in Figure 3 and this normal projection

10  coinciding with the centre axis in the selected view of Figure 3)  forms,  with a plane drawn through  the longitudinal axis 2 and the mouth of the outflow duct, an angle 13 of 2.5 to 60°.

15 	As a result, the oxygen-containing gas blown in through the outflow ducts 12 and, consequently, also the waste gases from the metallurgical vessel, which are sucked into these oxygen gas jets, are set in a helical mixing movement and the waste gases are sucked into the oxygen

20  gas jets. This leads to efficient intermixing of the oxygen-containing gas and Waste gases and to the comprehensive post-combustion of these.

The fifth tube 10 is surrounded on the outside by a 25  water-cooled double  casing  14  which conventionally

terminates in the same mouth plane 15 as the first,

second and third tubes 1, 3, 6 or their mouth parts.

The fourth tube 8 and fifth tube 10 may terminate,

jointly with the water-cooled double casing 14, in a 30  second mouth plane 16, the first mouth plane being set

back (as illustrated by a broken line at 17) behind the

second.

The mouth parts 5, 18 of the second 3 and third 6 tube

35 	are provided with a plurality of slots 19 on their outside, thereby achieving an intensified cooling effect on the gases supplied through the second 7 and third 9 annular gap.

37

The first tube 1 is designed to be wear-resistant on the inside. For this purpose, it has a ceramic insert on the inside. The first tube 1 can also be moved along the central longitudinal axis, as indicated by the 

5  	arrow II, for example by means of a pneumatic drive.

Both the third 6 and the fourth 8 tube are divided in their length and the respective tube parts 6a, 6b and 8a, 8b are fastened to one another by means of screw

10 	connections. As a result, the tube parts 6b and 8b can be quickly exchanged in the event of a repair. Sealing-off takes place, for example, by means of an O-ring.

The multi-functional lance illustrated in Figure 4 has 15 a first tube" 20 which is used, in particular, for the supply of oxygen-containing gas. This first tube

20 	extends in the direction of the central longitudinal axis 21 of the multi-functional lance and is surrounded by a second" tube 22, by means of which a first annular 20 gap 23, through which, once again, in particular, oxygen-containing gas is supplied, is formed between the first and second tubes.

When oxygen-containing gas is supplied through the

25 	first tube 20, the latter serves mainly for controlling the pulse of the gas jet out of the first annular gap 23 or for controlling the FeO contents of slags. For this purpose, the first tube 20 can be moved along the" central longitudinal axis 21, as indicated by the arrow 

30 III, for example by means of a pneumatic drive. However, a liquid blow-in step can also be carried out by means of the first tube 20.

The inside of the second tube 22 is designed in the

35  	manner of a Laval nozzle at the mouth part 24, so that the oxygen-containing gas or the oxygen emerges from the mouth part 24 at supersonic velocity.

38 

The second tube 22 is surrounded by a third tube 25, so as to form,  between the second and third tubes,  a second annular gap 26,  through which gaseous and/or liquid fuel is supplied. 

5	A fourth tube 27 surrounds the third tube 25, so as to form, between the third and fourth tubes, a third annular gap 28, through which, once again, in particular, oxygen-containing gas is supplied.

10

Furthermore, the fourth tube 27 is .surrounded by a fifth tube 29, so as to form, between the fourth and fifth tubes, a fourth annular gap 30, through which cooling water is supplied.

15

Furthermore, the fifth tube 29 is surrounded by a sixth tube 31, so as to form, between the fifth and sixth tubes, a fifth annular gap 32, through which, in particular, oxygen-containing gas is supplied.

20

The fifth annular gap 32 terminates, on the mouth side, in a plurality of outflow ducts 33. The centre axes 34 of the outflow ducts 33 are skew to the longitudinal axis 21 of the multi-functional lance.  The normal

25 	projection of the centre axis 34 of each outflow duct 33 onto a plane drawn through the central longitudinal axis 21 and through the mouth of the outflow duct 33 (the said plane being identical to the drawing plane in Figure  5  of  the  drawing)  forms  with  the  central

30  longitudinal axis 21 an angle a of 2.5 to 25°. As a

measure of the skewness, the normal projection of the

centre axis 34 of each outflow duct 33 onto a plane

dialcted normally to the central longitudinal axis 21

(this plane being identical to the drawing plane in

35 	Figure 6 and this normal projection coinciding with the centre axis in the selected view of Figure 6) forms, with. a plane drawn through the longitudinal axis 21 and the mouth of the outflow duct, an angle 6 of 2.5 to 60°.

39 

As a result, the oxygen-containing gas blown in through the outflow ducts 33 and, consequently, also the waste gases from the metallurgical vessel, which are sucked

5 	into these oxygen gas jets, are set in a helical mixing movement and the waste. gases are sucked into the oxygen gas jets. This leads to efficient intermixing of the oxygen-containing gas and waste gases and to the comprehensive post-combustion of these. 

10

The sixth tube 31 is surrounded on the outside by a seventh tube 35, thereby forming a sixth annular gap 36, through which cooling water is drawn off.

15  The fourth 30 and sixth 36 annular gap are designed to be closed on the mouth side and are connected by means of bores 38 in the head 37 of the multi-functional lance. The fourth 30 and sixth 36 annular gap form, together with the bores  38,  a water-cooled double

20 casing, through which approximately 60 m3/hour of water flow during operation. .

A plurality of nozzle tubes 39 for the supply of dustlike t  to  fine-grained  solids  run  within  the  fifth

25  annular gap 32, only one of the nozzle tubes 39 being illustrated in cross section in Figure 4 and Figure .5 of the drawings on account of the selected view. The nozzle tubes 39 are designed to be wear-resistant on the inside, for which purpose they are provided with a

30  ceramic insert. The nozzle tubes 39 open out in the head 37 of the multi-functional lance or pierce the said head. The mouths of the nozzle tubes 39 are cylindrical here, but may also be widened slightly conically or be designed in the form of a Laval nozzle.

35

In special cases, when the use of the -outflow ducts 33 for post-combustion is dispensed with, the entire fifth annular gap 32 may additionally be loaded with carrier gas and solid. The solid is then blown through the

40

outflow ducts  33  which  are  designed  to  be  wear-resistant in this case.

The mouth parts 24, 40 of the second 22 and third 25

5 	tube are provided with a plurality of slots 41 on their outside, as a result of which an intensified cooling effect on the gases supplied through the second 26 and third 28 annular gap is achieved.

10  The mouth parts of the fourth 27, fifth 29, sixth 31

and seventh 35 tube terminate in a first mouth plane

42. The mouth parts 24, 40 of the second 22 and third

  25 tube terminate in a second mouth plane 43,  the

second mouth plane being set back somewhat .behind the

15  first.

Both the fourth 27 and the fifth 29 tube are divided in their length, the fourth tube 27 twice and the fifth tube 29 once, and the respective tube parts are 

20 	fastened to one another by means of screw connections 44. As a result, the respective tube parts can quickly be exchanged in the event of a repair. Sealing-off takes place, for example, by means of O-rings.

25  The water-cooled parts of the head 37 of the multifunctional lance, that is to say the mouth parts of the fourth to seventh tube 27, 29, 31, 35, are preferably made from copper, specifically either welded or forged, but preferably cast. After only one weld seam has been

30  severed in each case, these parts can easily be drawn off and therefore replaced.

The nozzle tubes 39 are assigned, approximately in the middle of the multi-functional lance, a solid-

35 	distribution chamber 45 which is designed as an annular hollow body and which surrounds the multi-functional lance. Located within the solid-distribution chamber 45 is a further annular hollow body 46 which, however, is designed to be open at the top, with the result that a

41 

- 41 -

gap . remains between the cover 47 of the solid-distribution chamber 45 and the lateral limitation 48 of the further annular hollow body 46. The nozzle tubes 39 pierce the bottom 49 of the solid-distribution 

5 	chamber 45 and open into the bottom 50 of the further hollow body 46. A solid supply 51 opens into the solid-distribution chamber 55 approximately tangentially to the latter. Blown-in solids are distributed in the solid-distribution chamber 45 and flow via the lateral

10 	limitation 48 of the further hollow body 46, the said limitation forming a kind of overflow, first into the further hollow body 4 6 and then into the nozzle tubes 39.

15  Figure 7 of the drawing illustrates the gas and solid supply system of a multi-functional lance (for relatively large solid quantities).

A fuel supply 52, a carrier-gas supply 53, an oxygen 

20 		supply 54, an air supply 55, one or more solid supplies 56 and, for special instances of use, a steam supply 57 are provided for supplying all the gases and solids necessary for all the instances of use.

25 Hydrocarbons, such as methane, ethane, propane or butane, CO or mixtures of these gases, are mostly used as fuel, but, depending on availability, it may also be appropriate to use liquid fuels, for example fuel oil, in which case it is advantageous, particularly in the

30 	case of high-viscosity oils, if the respective fuel is preheated before it is used.

Inert gases, such as nitrogen, argon or mixtures of these gases, are typically used as carrier gas. 

35 	Depending on the instance of use, however, other gases, for example air or natural gas, may also be employed as carrier gas.

42 

The first tube 20 and the first 23, second 26, third 28 and fifth 32 annular gap are provided with gas feed lines 58, 59, 60, 61, 62, the second annular gap 26 being connected to the fuel supply 52 and the carrier

5 	gas supply 53, and the remaining annular gaps 23, 28, 32 as well as the first tube 20 being in each case connected both to the carrier-gas 53, oxygen 54 and air 55 supply and, for special instances of use, to the steam supply 57.

10

For the coal and solid blow-in functions of the multifunctional lance according to the invention, the carrier-gas feedline 63 to the solid-distribution chamber 45 and, for special cases, the gas feedlines

15  59, 61, 62 to the first, third and fifth annular gap are in each case provided with solid supplies 56 which can in each case be connected and disconnected to the effect of comprehensive functional versatility.

20  The main quantity of solids, here, once again, mainly coal, is blown via. the nozzle tubes 39. However, in exceptional cases, further quantities of solids may also be blown at any time via one or more of the annular  gaps  23,  28  and  32,  in  which  case  the

25  respective carrier gas for solid blowing may be oxygen, air, steam or mixtures of these gases.

Furthermore, the multi-functional lance, or the fourth 30 and the sixth 36 annular gap, are equipped with a

30  cooling-water inflow 64 and a cooling-water outflow 65. Water cooling itself may be dispensed with in many instances of use. Thus, in certain cases, this is also possible in the electric furnace, if there is no obligation to maintain the outstanding durability of

35  the lance head.

Figure 8 shows a vertical section through an electric furnace 66, in which multi-functional lances 67, 68 according to the invention are arranged. Furthermore,

43 

the penetration of the jets 69 into the melt 70 or the slag 71, and the oxygen jets (short arrows 72) for the post-combustion of the furnace waste gases, are illustrated. Moreover, conventional burner/post-

5 	combustion lances 75, as well as a door burner 74 and bottom, scavenging nozzles 75, are arranged in the electric furnace 66, and a tapping point 76 is provided. The multi-functional lances 68 are protected by a panel 77 curved forwards towards the furnace

10  interior.

Figure 8a illustrates a horizontal section through the electric furnace 66 from Figure 8. The multi-functional lances 68 are arranged approximately tangentially to a

15 circle which is concentric to the electrode reference circle 78. This prevents excessive electrode consumption or premature wear. The further multifunctional lance 67 is arranged in the bay 79 of the electric furnace 66.

20

Figure 9 and Figure .9a illustrate the arrangement of the multi-functional lances 67, 68 in an electric furnace 80 with an excentric shaft, the burner/post-combustion lances 73 and bottom nozzles 75. A further

25  multi-functional lance 81 is introduced by means of a lifting gear (not illustrated in the drawing), which stands outside the electric furnace 80, into one or more positions through orifices in the roof into the furnace interior for blasting purposes. In this type of

30  furnace, it is particularly important for the preheated and partly already pasty scrap 82 to move in the direction of the electrodes 86 without the formation of skull.

35  This is achieved in a particularly impressive way by means of the nozzle arrangement illustrated. It was possible to lower the tapping times to below 40 minutes and  the  current  consumption  to below  290 kWh/t  of

44 

liquid steel.  The multi-functional, lance  introduced through the furnace roof also contributed to this.

45

- 45 -Practical examples:

The designations, nozzlel, nozzle2, nozzle3, nozzle4, nozzle5 and nozzle6 for the first tube, the first,

5 	second, third and fifth annular gaps and the nozzle tubes or their respective mouth parts are used again in the following examples.

Example 1

10

In a 115-t electric furnace with a transformer power of 80 MVA, 3 multi-functional lances (49 and 50), as illustrated in Figures 5 and 5a, were installed. The furnace was also equipped with 2 bottom scavenging

15  nozzles and 4 post-combustion/burner lances 55 as well as a door burner 57.

After the charging of the first scrap basket with 49 t of. scrap, 19 t of solid pig iron and 1000 kg of lumpy

20 coal onto a metal sump of approximately 20 t, nozzlel, nozzle2, nozzle4 and nozzle5 being operated with air during charging, nozzle3 and nozzle4 were loaded with 6 Nm3 of 02/niin (nozzle4) and 3 Nm3 of CH4/min (nozzle3). After 2 minutes, nozzle2 and nozzle5 were

25  changed over from air to oxygen and loaded with 6 (nozzle2) and 4.5 NmVmin respectively. Air, in each case with 5 kg/min of fine-grained coal, was blown through nozzle6, in order to accelerate the melting of the scrap and control scrap oxidation. 5 minutes after

30  power-on, that is to say after an increase in the quantity of melted metal, the oxygen quantity of nozzle2 was increased to 16 NmVmin and the conveyance of coal through nozzlel doubled to 12 kg/min. Towards the end of the melting-down operation for the first

35 basket, the oxygen quantity through nozzleS was decreased again.

57 t of scrap were, charged in the second basket, and, by means of the multi-functional and post-combustion

46 

lances,  the same procedure,  such as the preheating,

cutting, accelerated melting and post-combustion of the

furnace waste gases, was carried out,  and intensive

refining was carried out by means of the oxygen jets of

5  	nozzles5 from the 3 multi-functional lances. The two

bottom nozzles 57 were operated respectively at 0.4 Nm3

of N2/min and 0.2 Nm3 of CH4/min, which were premixed in

the gas-regulating station, although only at half the

rates during the two flat bath periods. The oxygen

10  	quantities through all the post-combustion lances 55

were adapted to the waste-gas analysis, so that the CO

content did not rise above about 10% in the waste gas.

The blowing-in of coal was set, inter alia, according 

15 	to the requirement for the formation of foamed slag and for a carbon content in the melt of approximately 1580°C and approximately 0.30%. respectively. During a period of 3 minutes, the coal was replaced by a granulated shredderlight fraction. The foaming of the 

20  slag also functioned by this means. In the superheating period, refining was carried out with up to altogether 4500 Nm3 of 02/hour. Meanwhile, the post-combustion nozzles (nozzles5) of the multi-functional lances 49 and 50 and the burner 55 were kept clear by air. 

25  2 minutes before tapping and after slagging-off, coal was blown intensively, once again, with a minimal refining effect, in order to lower the oxygen content of the melt to about 600 ppm.

30  At .0.3% C in the melt (melt-down), the FeO content in the slag was 18% and the yield of liquid steel was therefore also high at 92%. The tapping follow-up time and the melting capacity were around 52 min. and above 132 t/h respectively. Consumptions amounted to 39 kg of

35  lime/t, 2.1 kg of electrodes/t, 9 kg of lumpy coal/t, 12 kg of blow-in coal/t, 55 Nm3 of 02/t," 4 Nm3 of CH„/t and 290 kWh/t of liquid steel. The multi-functional lances  used  in  this  case  had  a  durability  of

47 

800 batches. Only the nozzles for blowing in the coal were exchanged once as a precaution.

Example 2 5
