Repository: anandvc/allindianpatents

File: patents/259285-articles-comprising-a-polyimide-solvent-cast-film-having-a-low-coefficient-of-thermal-expansion-and-method-of-manufacture-thereof.html (part 2 of 3)
Indian Patents. 259285:"ARTICLES COMPRISING A POLYIMIDE SOLVENT CAST FILM HAVING A LOW COEFFICIENT OF THERMAL EXPANSION AND METHOD OF MANUFACTURE THEREOF"
A general methodology for making solvent cast films according to this process involves dispersing the modified clay either by sonication or high shear mixing in the chosen solvent (for example, DMAc). The clay dispersion is formulated to be in the range of 1-15% solids by weight, or more particularly, 1-5% solids by weight. The monomers, at least one dianhydride monomer and at least one diamine monomer, are added to the clay dispersion to form a modified polyamic acid solution. Also, instead of adding polyamic acid to the clay dispersion, fiilly imidized soluble polyimides can be dissolved in solvents such as DMAc and NMP in the range of 5-25% solids by

weight, for example 10% by weight. In another embodiment, a 10% by weight solution of the dried film in dimethylacetamide or N-methylpyrolidinone has an inherent viscosity of greater than 0.05 dl/g. The polyimide solution can then be combined with the clay dispersion and cast as above

Another additive which can be employed to lower the CTE of solvent cast polyimide

films are metal oxide nanoparticles which can be formed from an organo-metallic

precursor. Metal oxide nanoparticles can be generated in situ by decomposing an

organometallic  precursor.	One  example  of  such  a  material  is

aluminum(acetylacetonate)3 (Al(acac)3). Thermolysis of (Al(acac)3) yields aluminum oxide When done in dilute solution (small molecule solvent or polymer melt) AI2O3 nanoparticles are formed. Targeting a 1 % by weight loading of AI2O3 in the final polymer, the precursor can be added upfront to the polymerization of dianhydride and diamine monomers, specifically oxydiphthalic anhydride and diaminodiphenylsulfone. Resultant polymer filled with AI2O3 nanoparticles exhibited a CTE lowered by more than 15% compared to an unfilled control sample.

In addition to the organo-metallic precursor being added to the polymerization, the precursor can be solvent blended with the polyamic acid solution, or finished soluble polyimide, or blended and extruded with finished polymer to yield a filled system. The materials in solution can be cast as films and cured to give the filled film. Other suitable organo-metallic precursors include metal(acac) complexes, and ceramic precursors such as molybdenum sulfide.

Other classes of additives which can be used to impart a desirable property other than, or in addition to lowering the CTE of a polyimide film, include fillers and reinforcements for example fiber glass, milled glass, glass beads, flake and the like. Minerals such as talc, wollastonite, mica, kaolin, or montmorillonite clay, silica, fumed silica, perlite, quartz, and barite may be added. The compositions can also be modified with effective amounts of morganic fillers, such as, for example, carbon fibers and nanotubes, glass fibers, metal fibers, metal powders, conductive carbon, and other additives including nano-scale reinforcements.

In some cases a metal oxide may be added to the polymers of the present invention. In some instances the metal oxide may fiirther improve flame resistance (FR)

performance by decreasing heat release and increasing the time to peak heat release. Titanium dioxide is of note. Other metal oxides include zinc oxides, boron oxides, antimony oxides, iron oxides, and transition metal oxides. Metal oxides that are white may be desired in some instances. Metal oxides may be used alone or in combination with other metal oxides Metal oxides may be used in any effective amount, in some instances at from 0.01 to 20% by weight of the polymer.

Other useful additives include smoke suppressants such as metal borate salts, for example zinc borate, alkali metal or alkaline earth metal borate or other borate salts. Additionally other boron containing compounds, such as boric acid, borate esters, boron oxides, or other oxygen compounds of boron may be useful. Additionally other flame retardant additives, such as aryl phosphates and brominated aromatic compounds, including polymers containing linkages made from brominated aryl compounds, may be employed. Examples of halogenated aromatic compounds are brominated phenoxy resins, halogenated polystyrenes, halogenated imides, brominated polycarbonates, brominated epoxy resins and mixtures thereof.

In some instances it maybe desired to have flame retardant compositions that £ire essentially free of halogen atoms, especially bromine and chlorine. Essentially free of halogen atoms means that in some embodiments the composition has less than 3% halogen, specifically chlorine and/or bromine by weight of the composition, and in other embodiments less than 1% by weight of the composition contains halogen atoms, specifically chlorine and/or bromine. The amount of halogen atoms can be determined by ordinary chemical analysis.

The composition may also optionally include a fluoropolymer in an amount of 0.01 to 5.0 % fluoropolymer by weight of the composition The fluoropolymer may be used in any effective amount to provide anti-drip properties to the resin composition. Some examples of suitable fluoropolymers and methods for making such fluoropolymers are set forth, for example, in US Patent Nos. 3,671,487, 3,723,373 and 3,383,092 Suitable fluoropolymers include homopolymers and copolymers that comprise structural units derived from one or more fluorinated alpha-olefin monomers. The term "fluorinated alpha-olefin monomer" means an alpha-olefin monomer that includes at least one fluorine atom substituent.  Some of the suitable

fluorinated alpha-olefin monomers include, for example, fluoroethylenes such as, for example, CF2=CF2, CHF=CF2, CH2=CF2, and CH2=CHF and fluoro propylenes such as, for example, CF3CF=CF2, CF3CF=CHF, CF3CH=CF2, CF3CH=CH2, CF3CF=CHF, CHF2CH=CHF, and CF3CF=CH2.

Some of the suitable fluorinated alpha-olefin copolymers include copolymers compnsmg structural units derived from two or more fluorinated alpha-olefin monomers such as, for example, poly(tetrafluoro ethylene-hexafluoro ethylene), and copolymers comprising structural units derived from one or more fluorinated monomers and one or more non-fluorinated monoethylenically unsaturated monomers that are copolymerizable with the fluorinated monomers such as, for example, poly{tetrafluoroethylene-ethylene-propylene) copolymers. Suitable non-fluorinated monoethylenically unsaturated monomers include for exeimple, alpha-olefin monomers such as, for example, ethylene, propylene, butene, acrylate monomers such as for example, methyl methacrylate, butyl acrylate, and the like, with poly(tetrafluoroethylene) homopolymer (PTFE) preferred.

Other additives which may be added to the solvent cast films include antioxidants such as phosphites, phosphonites, and hindered phenols. Phosphorus containing stabilizers, including triaryl phosphite and aryl phosphonates, are of note as useful additives. Difiinctional phosphorus containing compounds can also be employed. Stabilizers with a molecular weight of 300 Daltons or more are preferred. In other instances phosphorus containing stabilizers with a molecular weight of greater than or equal to 500 Daltons are useful. Phosphorus containing stabilizers are typically present in the composition at 0.05-0.5% by weight of the formulation. Colorants as well as light stabilizers and UV absorbers may also be used. Flow aids and mold release compounds are also contemplated. Examples of mold release agents are alkyl carboxylic acid esters, for example, pentaerythritol tetrastearate, glycerin tri-stearate, and ethylene glycol distearate. Mold release agents are typically present in the composition at 0.05-0 5% by weight of the formulation. Preferred mold release agents will have high molecular weight, typically greater than 300 Daltons, to prevent loss if the release agent from the molten polymer mixture during melt processing.

Compositions used to form the articles according to the present invention may also include various additives such as nucleating, clarifying, stiffiiess, and/or crystallization rate agents. These agents are used in a conventional matter and in conventional amounts.

The compositions can be blended with the aforementioned ingredients by a variety of methods mvolving intimate mixing of the materials with any additional additives desired in the formulation. A preferred procedure includes solution blending, although melt blending may be employed after the solvent cast film is made. Illustrative examples of equipment used in such melt processing methods include co-rotating and counter-rotating extruders, single screw extruders, co-kneaders, disc-pack processors, and various other types of extrusion equipment.

Liquid coating solutions can be formed using the above-described polyimide compositions, as well as film-forming solutions. The liquid coating solutions have many and varied uses. The coating solutions can be applied to a variety of substrates using any suitable coating method, e.g. dipping, brushing, spraying, wiping and the like, and thereafter heated to evaporate the solvent system and form cured poiyetherimide resinous coatings. The temperature is preferably increased gradually to produce smooth resinous coatings. The polymerization and cure proceeds advantageously at a temperature of from 125°C to 300°C or more.

The polyamic acid solution can also be used as a coating solution which may be applied immediately upon preparation or stored prior to use. In general, maximum storage life can be obtained by storing the solutions under a nitrogen blanket in the absence of light.

Polymers used to make the solvent cast films and coatings are polyimides and in some specific instances, polyetherimides. Polyimides according to the present invention have the general formula (1):

(Formula Removed)

wherein a is more than 1, typically 10 to 1,000 or more, or more specifically 10 to 500; and wherein V is a tetravalent linker without limitation, as long as the linker does not impede synthesis or use of the polyimide. Suitable linkers include but are not limited to: (a) substituted or unsubstituted, saturated, unsaturated or aromatic monocyclic and polycyclic groups having 5 to 50 carbon atoms, (b) substituted or unsubstituted, linear or branched, saturated or unsaturated alkyl groups having 1 to 30 carbon atoms; or combinations comprising at least one of the foregoing. Suitable substitutions and/or linkers include, but are not limited to, ethers, epoxides, amides, esters, and combinations comprising at least one of the foregoing. At least a portion of the linkers V contain a portion derived from a bisphenol. Desirably linkers include but are not limited to tetravalent aromatic radicals of structures (2):

(Structure Removed)

wherein W is a divalent moiety including -O-, -S-, -C(O)-, -SO2-, -SO-, -CyH2y- (y being an integer from 1 to 5), and halogenated derivatives thereof, including perfluoroalkylene groups, or a group of the formula -O-Z-O- wherein the divalent bonds of the -O- or the -O-Z-O- group are in the 3,3', 3,4', 4,3', or the 4,4' positions, and wherein Z includes, but is not limited, to divalent radicals of formulas 3:

(Formula Removed)

wherein Q includes but is not limited to a divalent moiety including -O-, -S-, -C(O)-, -SO2-, -SO-, -CyH2y- (y being an integer from 1 to 5), and halogenated derivatives thereof, including perfluoroalkylene groups.

R in formula (1) includes but is not limited to substituted or unsubstituted divalent organic radicals such as: (a) aromatic hydrocarbon radicals having 6 to 20 carbon atoms and halogenated derivatives thereof; (b) straight or branched chain alkylene radicals having 2 to 20 carbon atoms; (c) cycloalkylene radicals having 3 to 20 carbon atoms, or (d) divalent radicals of the general formula (4):

(Formula Removed)

wherein Q includes but is not limited to a divalent moiety includmg -O-, -S-, -C(O)-, -SO2-, -SO-, -CyH2y- (y being an integer from 1 to 5), and halogenated derivatives thereof, including perfluoroalkylene groups.

Exemplary classes of polyimides include polyamidimides and polyetherimides, particularly those polyetherimides which are melt processible, such as those whose preparation and properties are described in U.S. Patent Nos. 3,803,085 and 3,905,942.

Exemplary polyetherimide resins comprise more than 1, typically 10 to 1,000, or more specifically, 10 to 500 structural units, of the formula (5):

(Formula Removed)

wherein T is -O- or a group of the formula -O-Z-O- wherein the divalent bonds of the -O- or the -O-Z-O- group are in the 3,3', 3,4', 4,3', or the 4,4' positions, and wherein Z includes, but is not limited, to divalent radicals of formula 10 as defined above

In one embodiment, the polyetherimide may be a copolymer which, m addition to the etherimide units described above, further contains polyimide structural units of the formula (6):

(Formula Removed)

wherein R is as previously defined for formula (6) and M includes, but is not limited to, radicals of the following formulas:

(Formula Removed)

The polyetherimide can be prepared by various methods, including, but not limited to, the reaction of an aromatic bis(ether anhydride) of the formula (7):

(Formula Removed)

with an organic diamine of the formula (8)-

(Formula Removed)

wherein R and T are defined in relation to formulas (1) and (5).

Examples of specific aromatic bis(ether anhydride)s and organic diamines are disclosed, for example, in U.S. Patent Nos. 3,972,902 and 4,455,410. Illustrative examples of dianhydride molecules include:

2,2-bis[4-(3,4-dicarboxyphenoxy)phenyl]propane dianhydride;

4,4'-bis(3,4-dicarboxyphenoxy)dipheny lether dianhydride;

4,4'-bis(3,4-dicarboxyphenoxy)diphenylsulfide dianhydride,

4,4'-bis(3,4-dicarboxyphenoxy)benzophenone dianhydride;

4,4'-bis(3,4-dicarboxyphenoxy)diphenylsulfone dianhydride;

2,2-bis[4-(2,3-dicarboxyphenoxy)phenyl]propane dianhydride;

4,4'-bis(2,3-dicarboxyphenoxy)diphenylether dianhydride;

4,4'-bis(2,3-dicarboxyphenoxy)diphenylsulfide dianhydride;

4,4'-bis(2,3-dicarboxyphenoxy)benzophenone dianhydride;

4,4'-bis(2,3-dicarboxyphenoxy)diphenylsulfone dianhydride;

4-(2,3-dicarboxyphenoxy)-4'-(3,4-dicarboxyphenoxy)diphenyl-2,2-propane dianhydride;

4-(2,3-dicarboxyphenoxy)-4'-(3,4-dicarboxyphenoxy)diphenylether dianhydride;

4-(2,3-dicarboxyphenoxy)-4'-(3,4-dicarboxyphenoxy)diphenylsulfide dianhydride;

4-(2,3-dicarboxyphenoxy)-4'-(3,4-dicarboxyphenoxy)benzophenone dianhydride;

4-(2,3-dicarboxyphenoxy)-4'-(3,4-dicarboxyphenoxy)diphenylsulfone dianhydride,

1,3-bis(2,3-dicarboxyphenoxy)benzene dianhydride,

1,4-bis(2,3-dicarboxyphenoxy)benzene dianhydride;

1,3-bis(3,4-dicarboxyphenoxy)benzene dianhydride;

1,4-bis(3,4-dicarboxyphenoxy)benzene dianhydride; 3,3',4,4'-diphenyl tetracarboxylic dianhydride;

3,3',4,4'-benzophenonetetracarboxylic dianhydride;

naphthalic dianhydrides, such as 2,3,6,7-naphthalic dianhydride, etc ;

3,3'54,4'-biphenylsulphonictetracarboxylic dianhydride;

3,3',4,4'-biphenylethertetracarboxylic dianhydride;

3,3',4,4'-dimethyldiphenylsilanetetracarboxylic dianhydride,

4,4'-bis (3,4-dicarboxyphenoxy)diphenylsulfide dianhydride,

4,4'-bis (3,4-dicarboxyphenoxy)diphenylsulphone dianhydride;

4,4'-bis (3,4-dicarboxyphenoxy)dipheny[propane dianhydride;

3,3',4,4'-biphenyltetracarboxylic dianhydride;

bis(phthalic)phenylsulphineoxide dianhydride;

p-phenylene-bis(triphenylphthalic) dianhydride;

m-phenylene-bis(triphenylphthalic) dianhydride;

bis(triphenylphthalic)-4,4'-diphenylether dianhydride,

bis(triphenylphthalic)-4,4'-diphenylmethane dianhydride;

2,2'-bis(3,4-dicarboxyphenyl)hexafluoropropane dianhydride;

4,4'-oxydiphthalic dianhydride;

pyromellitic dianhydride;

3,3',4,4'-diphenylsulfonetetracarboxylic dianhydride;

4',4'-bisphenol A dianliydride;

hydroquinone diphthaiic dianhydride;

6,6'-bis(3,4-dicarboxyphenoxy)-2,2',3,3'-tetrahydro-3,3,3',3'-tetramethyl-l,l'-spirobi[lH-indene] dianhydride;

7,7'-bis(3,4-dicarboxyphenoxy)-	3,3',4,4'-tetrahydro-4,4,4',4'-tetramethyl-2,2'-

spirobi[2H-l -benzopyran] dianhydride;

1,1 '-bis[l-(3,4-dicarboxyphenoxy) -2-methyl-4-phenyl]cyclohexane dianhydride;

3,3 ',4,4'-diphenylsulfonetetracarboxylic dianhydride;

3,3 ',4,4'-diphenylsulfidetetracarboxylic dianhydride;

3,3',4,4'-diphenylsuIfoxidetetracarboxylic dianhydride;

4,4'-oxydiphthalic dianhydride;

3,4'-oxydiphthalic dianhydride;

3,3'-oxydiphthalic dianhydride;

3,3 '-benzophenonetetracarboxylic dianhydride;

4,4'-carbonyldiphthal ic dianhydride,

3,3',4,4'-diphenylmethanetetracarboxylic dianhydride;

2,2-bis(4-(3,3-dicarboxyphenyl)propane dianhydride;

2,2-bis(4-(3,3-dicarboxyphenyl)hexafluoropropane dianhydride;

(3,3',4,4'-diphenyI)phenylphosphinetetracarboxylic dianhydride;

(3,3',4,4'-diphenyl)phenylphosphineoxidetetracarboxylic dianhydride;

2,2'-dich]oro-3,3',4,4'-biphenyltetracarboxylicdianhydride;

2,2'-dimethyl-3,3 ',4,4'-biphenyltetracarboxylic dianhydride;

2,2'-dicyano-3,3',4,4'-biphenyltetracarboxyhcdianhydride,

2,2'-dibromo-3,3',4,4'-biphenyltetracarboxylic dianhydride;

2,2'-diiodo-3,3 ',4,4'-biphenyltetracarboxylic dianhydride;

2,2'-trifluoromethyl-3,3',4,4'-biphenyltetracarboxylie dianhydride;

2,2'-bis(l-methyl-4-phenyl)-3,3',4,4'-biphenyltetracarboxylic dianhydride,

2,2'-bis(l-trifiuoromethyl-2-phenyl)-3,3',4,4'-biphenyItetracarboxylic dianhydride;

2,2'-bis(l-trifluoromethyl-3-phenyl)-3,3',4,4'-biphenyltetracarboxylic dianhydride;

2,2'-bis(l-trifluoromethyl-4-phenyl)-3,3',4,4'-biphenyltetracarboxylic dianhydride;

2,2'-bis(l-phenyl-4-phenyl)-3,3',4,4'-biphenyltetracarboxylic dianhydride;

4,4'-bisphenol A dianhydride;

3,3' ,4,4' -diphenylsulfoxidetetracarboxylic dianhydride;

4,4'-carbonyldiphthalic dianhydride;

3,3' ,4,4' -diphenylmethanetetracarboxylic dianhydride,

2,2'-bis(l,3-trifluoromethyl-4-phenyl)-3,3',4,4'-biphenyltetracarboxylic dianhydride, and all isomers thereof, as well as a combination of the foregoing.

The bis(ether anhydride)s can be prepared by the hydrolysis, followed by dehydration, of the reaction product of a nitro substituted phenyl dinitrile with a metal salt of a bisphenol compound (e.g., BPA) in the presence of a dipolar, aprotic solvent. An exemplary class of aromatic bis(ether anhydride)s included by formula (7) above includes, but is not limited to, compounds wherein T is of the formula (9).

(Formula Removed)

and the ether linkages, for example, are in the 3,3', 3,4', 4,3', or 4,4' positions, and mixtures comprising at least one of the foregoing, and where Q is as defined above.

Any diamino compound may be employed. Examples of suitable compounds are:

m-phenylenediamine;

p-phenylenediamine,

2,4-diaminotoluene;

2,6-diaminotoluene;

m-xylylenediamine;

p-xylylenediamine;

benzidine;

3,3'-dimethylbenzidine;

3,3 '-dimethoxybenzidine;

1,5-diaminonaphthalene;

bis(4-aminophenyl)methane;

bis(4-aminophenyl)propane;

bis(4-aminophenyl)sulfide,

bis(4-aminophenyl)sulfone;

bis(4-aminophenyl)ether;

4,4'-diaminodiphenylpropane;

4,4'-diaminodiphenylmethane(4,4'-methylenedianiline); 4,4'-diaminodiphenylsulfide;

4,4'-diaminodiphenylsulfone;

4,4'-diaminodiphenylether(4,4'-oxydianiline);

1,5-diaminonaphthalene,

3,3'dimethylbenzidine;

3-methylheptamethylenediamine;

4,4-dimethyIheptamethylenediamine; 2,2',3,3'-tetrahydro-3,3,3',3'-tetramethyl-l,l'-spirobi[lH-indene]-6,6'-diamine;

3,3',4,4'-tetrahydro-4,4,4',4'-tetramethyl-2,2'-spirobi[2H-l-benzopyran]-7,7'-diaraine;

l,r-bis[l-ammo-2-methyl-4-phenyl]cyclohexane, and isomers thereof as well as mixtures and blends comprising at least one of the foregoing.

Desirably, the diamino compounds are aromatic diamines, especially m- and p-phenylenediamine and mixtures comprising at least one of the foregoing

In one embodiment, the polyetherimide resin comprises structural units according to formula 12 wherein each R is independently p-phenylene or m-phenylene or a mixture comprising at least one of the foregoing and T is a divalent radical of the formula (10):

(Formula Removed)

Included among the many methods of making the polyimides, particularly polyetherimides, are those disclosed in U.S. Patent Nos. 3,847,867, 3,850,885, 3,852,242, 3,855,178, 3,983,093, and 4,443,591.

The reactions can be carried out employing solvents, e.g., o-dichlorobenzene, m-cresol/toluene and the like, to effect a reaction between the anhydride of formula (7)

and the diamine of formula (8), at temperatures of 100°C to 250°C. Chain stoppers and branching agents may also be employed in the reaction.

When polyimide copolymers of ether-containing and non-ether containing subunits are used, a dianhydride, such as pyromellitic anhydride, is used in combination with the bis(ether anhydride). The polyimides can optionally be prepared from reaction of an aromatic bis(ether anhydride) with an organic diamine in which the diamine is present in the reaction mixture at less than or equal to 0.2 molar excess. Under such conditions the polyetherimide resin may have less than or equal to 15 microequivalents per gram ((aeq/g) acid titratable groups, or, more specifically less than or equal to 10 microequivalents/g acid titratable groups, as shown by titration with chloroform solution with a solution of 33 weight percent (wt%) hydrobromic acid in glacial acetic acid. Acid-titratable groups are essentially due to amine end-groups in the polyetherimide resin.

One route for the synthesis of polyimides proceeds through a bis(4-halophthalimide) having the following structure (11):

(Formula Removed)

wherein R is as described above and X is a halogen.  The bis(4-halophthalimide) wherein R is a 1,3-phenyl group (12) is particularly useful.

(Formula Removed)

Bis(halophthalimide)s (11) and (12) are typically formed by the condensation of amines, e.g, 1,3-diaminobenzene with anhydrides, e.g., 4-halophthalic anhydride (13).

(Formula Removed)

Polyetherimides may be synthesized by the reaction of the bis(halophthalimide) with an alkali metal salt of a bisphenol such as bisphenol A or a combination of an alkali metal salt of a bisphenol and an alkali metal salt of another dihydroxy substituted aromatic hydrocarbon in the presence or absence of phase transfer catalyst. Suitable phase transfer catalysts are disclosed in U.S. Patent No. 5,229,482. Suitable dihydroxy substituted aromatic hydrocarbons include those having the formula (14):

(Formula Removed)

wherein A2 is a divalent aromatic hydrocarbon radical. Suitable A2 radicals include m-phenylene, p-phenylene, 4,4'-biphenylene, and similar radicals.

As described above, virgin polyimides can be used in the formation of the solvent cast polyimide films. However, in a specific embodiment, the polyimide films comprise up to 50 wt%, specifically up to 30 wt%, of a recycled polyimide. The recycled polyimide, prior to recycling, can have a glass transition temperature from 210°C to 450°C. In one embodiment, virgin polyimide is melt blended with recycled polyimide, for example polyimide that has already been formed into a film as described above. In another embodiment, virgin polyimide is solvent mixed with recycled polyimide, for example polyimide that has been formed into a film as described above. Polyimide compositions comprising the recycled polyimide can then be formed into a casting composition and be cast as described above, for example from a composition comprising 1 to 30 wt% solids In the foregoing embodiments, the CTE of the film comprising the recycled polyimide can be within ±10 ppm/°C of a film having the same composition without the recycled polyimide

The above described solvent cast polyimide films can be used to manufacture recycled compositions for a variety of uses The recycled compositions can be formed by melt bending (when the recycled film is capable of being melt blended) or by solvent mixing. In one embodiment, a method for the manufacture of recycled polyimide  composition comprises melting the  solvent cast polyimide  film  as

described herein; and combining the melted solvent cast polyimide film of claim 1 with a polymer composition to form a recycled a polyimide composition. In another embodiment, a method of manufacture of a recycled a polyimide composition comprises dissolving the solvent cast polyimide film and combining the dissolved film of claim 1 with a polymer composition to form the recycled polyimide composition. In either of the foregoing embodiments, the polymer composition can comprise a virgin polyimide. The recycled compositions can then be used in the manufacture of compositions and articles as is known in the art. For example, the recycled polyimide composition can be extruded, or cast as described above. Articles comprising the recycled polyimide compositions are within the scope of the invention.

As an alternative to creating a solvent cast film having a CTE less than 70 ppm/°C, in another embodiment less than 60 ppm/°C, or in another embodiment, less than 35 ppm/°C, It is possible to add an additional process step to lower the CTE of a solvent cast film having a CTE above 70 ppm/°C, above 60 ppm/°C, or in another embodiment, above 35 ppm/°C, to a CTE below 60 ppm/°C and in another embodiment less than 35 ppm/°C, specifically less than 30 ppm/°C.

The CTE of a solvent cast film can be reduced by biaxially stretching as described in US Patent 5,460,890. Similarly, the CTE of a melt extruded film or fully imidized solvent cast film can be reduced by thermally biaxially stretching as described in US Patent No 5,260,407 The skilled artisan will be familiar with the other known methods of lowering the CTE of a polyimide film.

For example, a film with a low in-plane CTE may be obtained from polyimide resm compositions because the resin exhibits a partial crystallinity after annealing, and the crystalline phases can be aligned in two dimensions through biaxial stretching after extrusion. The film can then be heat set while constrained in a fi-ame, returning the amorphous portion of the film back to a random unoriented configuration while retaining the alignment of the crystalline phases (and also inducing more aligned crystalline domains). The alignment of the crystalline phases results in a film with a low CTE Since the amorphous part of the material is returned to its random state the film will not exhibit shrinkage, even when taken above the Tg of the material. This can lead to a dimensionally stable film at flex fabrication temperatures, because the

crystalline domains are stable to temperatures above 400°C. The film has high temperature survivability due to the high Tg of the material and the partial crystallinity. The Tg of the material is above the temperature of the solder float test, which makes the material survive this test as well. The polymer crystals do not melt until temperatures exceeding 400°C, which is well above the temperatures seen during flex fabrication. The crystals act as effective crosslinks below Tm, holding the material together for high temperature survivability. The crystallization kinetics of the composition identified below is fairly slow, allowing the material to be melt extruded to a film before significant crystallization takes place. The film can then be heat set above Tg to induce crystallinity.

Very good film properties are obtained when a specific combination of dianhydrides are used, especially when the specific dianhydrides are used in combination with specific diamines. In one embodiment, the dianhydrides comprise 3,4'-oxydiphthalic anhydride, 3,3'-oxydiphthalic anhydride, 4,4'-oxydiphthalic anhydride, and combinations thereof Other, additional dianhydrides can be present to adjust the properties of the films. In one embodiment, however, the polyimide has less than 15 molar % of structural units derived from a member of the group consisting of biphenyltetracarboxylic acid, a dianhydride of biphenyltetracarboxylic acid, an ester of biphenyltetracarboxylic acid, and combinations thereof

Alternatively, the polyimides are formed from a dianhydride component that consists essentially of 3,4'-oxydiphthalic anhydride, 3,3'-oxydiphthalic anhydride, 4,4'-oxydiphthalic anhydride, and combinations thereof In still another embodiment, the polyimides are formed from a dianhydride component that consists of 3,4'-oxydiphthalic anhydride, 3,3'-oxydiphthalic anhydride, 4,4'-oxydiphthalic anhydride, and combinations thereof

It has further been found films having excellent properties are obtained when the

diamine component further comprises m-phenylenediamine, p-phenylenediamine,

4,4'-oxydianiline,	l,3-bis(4-aminophenoxy)benzene,	l,3-bis(3-

aminophenoxy)benzene, and combinations thereof In one embodiment, the diamine component consists essentially of 4,4'-diaminodiphenyl sulfone, m-phenylenediamine, p-phenylenediamine, 4,4'-oxydianiline, l,3-bis(4-aminophenoxy)benzene, l,3-bis(3-

aminophenoxy)benzene, and combinations thereof. In another embodiment, the diamine component consists of 4,4'-diaminodiphenyl sulfone, m-phenylenediamine, p-phenylenediamine, 4,4'-oxydianiline, l,3-bis(4-aminophenoxy)benzene, l,3-bis(3-aminophenoxy)benzene, and combinations thereof, and no other diamines are present.

The polyimides are further advantageously formed from structural units wherein the diamine component comprises greater than or equal to 10 mole % of 4,4'-diaminodiphenyl sulfone, based on the total moles of diamine component. In one embodiment the diamine component comprises 10 to 100 mole % of 4,4'-diaminodiphenyl sulfone.

The films can have a number of advantageous properties, in addition to low CTE, useful Tg, and low solvent retention. In one embodiment, the film is stable, that is, loses less than 5% of its initial weight after storage in water for 24 hours at 25°C, specifically less than 2% of its initial weight after storage in water for 24 hours at

25°C.

The liquid coating solutions, film casting solutions, coatings, and solvent cast films of the present invention have many and varied uses The coating solutions may be applied to a variety of substrates using any suitable coating method, e.g. dipping, brushing, spraying, wiping and the like, and thereafter heated to evaporate the solvent system and form cured polyimide resinous coatings and/or solvent cast films. The temperature is preferably increased gradually to produce smooth resinous coatings. The polyimide-forming reaction proceeds advantageously at a temperature of from 125°C to 450°C or more.

The present coating and casting solutions, including compositions comprising a recycled polyimide film, may be employed to manufacture a variety of articles comprising the solvent cast polyimide films. In one embodiment, the film is disposed on a substrate A variety of substrates can be used, for example copper, silicon, aluminum, gold, silver, nickel, a glass, a ceramic, and a polymer, including a polymeric release layer In one embodiment, the substrate is a solvent cast polyimide film comprising structural units derived from polymerization of a dianhydride component comprising a dianhydride selected from the group consisting of 3,4'-oxydiphthalic  dianhydride,  3,3'-oxydiphthalic  dianhydride,  4,4'-oxydiphthalic

dianhydride, and combinations thereof, with a diamine component; wherein the polyimide has a glass transition temperature of at least 190°C; wherein the film has a coefficient of thermal expansion of less than 60 ppm/°C, a thickness from 0.1 to 250 micrometers, endless than 5% residual solvent by weight; wherein the polyimide has less than 15 molar % of structural units derived from a member selected from the group consisting of biphenyltetracarboxylic acid, a dianhydride of biphenyltetracarboxylic acid, an ester of biphenyltetracarboxylic acid, and a combination thereof A first and a second substrate having the same or different compositions can be disposed on opposite sides of the solvent cast film.

In one embodiment, the coating and casting solutions is used to manufacture a laminate comprising the solvent cast polyimide film, a conductive layer comprising a metal, wherein a side of the film is adheringly disposed on a side of the conductive layer. The conductive metal can be copper, silver, gold, aluminum, or an alloy comprising at least one of the foregoing metals. In a specific embodiment, the metal is copper and wherein the solvent cast film has a coefficient of thermal expansion less than 35 ppm/°C

In another embodiment, films for circuit boards, including flexible circuit boards. In this embodiment, a solvent cast polyetherimide film is adheringly disposed on an electrically conductive substrate, for example a face of a metal layer such as copper, wherein the metal is etched to provide a circuit. A second substrate, e.g., another layer of a conductive material, i.e., a metal such as copper, can be disposed on a side of the film opposite the first substrate The flexible printed circuit can further comprise a dielectric layer comprising a second dielectric material other than the polyimide of the film.

Other specific articles that can be manufactured using the solvent cast polyimide films mclude capacitors, which in their simplest embodiment comprise a solvent cast polyimide film adheringly disposed between two electrically conductive layers, e.g., two copper layers.

In still another embodiment, the solutions can be used as wire enamels to form resinous insulating coatings on copper and aluminum wire. In this embodiment, the

polyimide film forms a coating on an electrically conductive wire that surrounds at least a portion of the radial surface of the wire.

The solutions can also be used as varnishes for coating or impregnating various substrates such as coils of previously insulated wire (e.g. in motor and generator coils), as well as woven and non-woven fabrics, and the like. The solvent cast films of the present invention may also be used for chip-on-flex (COF), and tape automated bonding (TAB) applications. The term "articles" can also include speaker cones, tapes and labels, wire wraps, etc.

EXAMPLES

Without further elaboration, it is believed that the skilled artisan can, using the description herein, make and use the present invention. The following examples are included to provide additional guidance to those skilled in the art of practicing the claimed invention. These examples are provided as representative of the work and contribute to the teaching of the present invention. Accordingly, these examples are not intended to limit the scope of the present invention in any way. Unless otherwise specified below, all parts are by weight and all temperatures are in degrees Celsius.

Materials

ODPA is a dianhydride monomer also known as 4,4'-oxydiphthalic anhydride which can be made as described in US 6,028,203, US 4,870,194, or US 5,021,168.

BPDA is a dianhydride monomer also known as 3,3',4,4'-biphenyltetracarboxylic dianhydride which is commercially available from Chriskev Company, with offices in Leawood, Kansas.

PMDA is a dianhydride monomer also known as pyromellitic dianhydride, which is commercially available from Aldrich Chemical Company, with offices in Milwaukee, Wisconsin

BPADA is a dianhydride monomer also known as 2,2-bis[4-(3,4-dicarboxyphenoxy)phenyl]propane dianhydride, which is commercially available from Aldrich Chemical Company, with offices in Milwaukee, Wisconsin.

BTDA is a dianhydride monomer also known as 3,3'-benzophenonetetracarboxylic dianhydride which is commercially available from TCI America, with offices m Portland, Oregon

BPhDA is a dianhydride monomer also known as 4,4'-bis(3,4-dicarboxyphenoxy)biphenyl dianhydride which can be made as described in the Journal of Polymer Science, Polymer Chemistry Edition, 1985, vol. 23(6), pp 1759-1769.

DDS is a diamine monomer also known as 4,4'-diaminodiphenylsulfone, which is commercially available from Chriskev Company, with offices in Leawood, Kansas.

MPD is a diamine monomer also known as meta-phenylenediamme, which is commercially available from Aldrich Chemical Company, with offices in Milwaukee, Wisconsin.

PPD is a diamine monomer also known as para-phenylenediamine, which is commercially available from Aldrich Chemical Company, with offices in Milwaukee, Wisconsin

ODA is a diamine monomer also known as 4,4'-oxydianiline, which is commercially available from Chriskev Company, with offices in Leawood, Kansas.

1,3,4-APB is a diamine monomer also known as l,3-bis(4-aminophenoxy)benzene, which is commercially available from Chriskev Company, with offices in Leawood, Kansas.

1,3,3-APB is a diamine monomer also known as l,3-bis(3-aminophenoxy)benzene, which is commercially available from Chriskev Company, with offices in Leawood, Kansas.

TPPBr is a phosphonium salt also known as tetraphenylphosphonium bromide, which is commercially available from Fluorochem Ltd., with offices in Old Glossop, United Kingdom.

Sodium montmorillonite is an inorganic layered silicate, which is commercially available from Sud-Chemie, with offices in Dusseldorf, Germany.

Examples 1-43

Film Casting Procedure and Experimental for Examples 1-43

Inventive formulations 1 -43 were prepared using the compositions specified in Table 1. The amounts of each monomer were calculated at a stoichiometry of 1 amine for every anhydride with no correction for purity, (corrections for purity can effect the final molecular weight of the polymer and could effect the final performance of the article). A Microsoft Excel spreadsheet calculator was constructed that calculates the grams of each monomer based upon the total grams polymer desired and the monomer feeds of dianhydride and amine. The skilled artisan will appreciate that there are many different ways of ascertaining the correct amount by weight of each ingredient to be used in making the films according to the present invention. It is within the ability of the skilled artisan to calculate the weight amount of ingredients based on the overall stoichiometry and the final percent solids of the reaction mechanism enunciated herein.

Casting Procedure: The correct molar percentages of dianhydride and diamine as shown in Table 1 were weighed on an analytical balance to four decimal place accuracy.

Table I.

(Table Removed)

CH = cyclohexanone

The monomers were then transferred to a scintillation vial and the weigh paper used was rinsed with the solvent. The remaining volume of solvent was transferred to the vial and the vial was rendered inert with nitrogen. The sealed inert vial was then placed on a shaker overnight to produce a poly(amic acid) solution. The poly(amic acid) solution was then drop cast through a 0.45 micrometer filter onto clean glass slides, prepared in advance by cleaning with hexanes.

The coated slides were then placed on a hotplate equipped with: a thermocouple; a ramp and soak temperature controller; a nitrogen purge; and, a cover The films were then imidized following the heating profile outlined in Table 2 and Figure 1:

Table 2.

(Table Removed)

Upon completion of the imidization reaction, the films so produced were removed from the glass slide for use in later examples, or for thorough property testing.

Table 3.

(Table Removed)

* CTE Measured from 30-150°C

** CTE Measured from 30-175°C

***Tg determmed by DMA

ND no Tg detected by DSC

****A + indicates at 10 wt% solids the cured film dissolves.

A - indicates that at 10 wt% solids the film did not completely dissolve.

Weight% (wt%) is defined as: [weight of component/(weight of component + weight of all other components)] x 100. Because the initial curing profile was not optimum for every formulation/solvent combination, some of the films were not suitable for testing described in Table 3 and thus not represented. It should be recognized by those skilled in the art that a suitable combination of solvent and thermal processing profile may be developed to make films that can be tested.

Example 44

Detailed Film Casting Example:
