Repository: anandvc/allindianpatents

File: patents/194187-a-shield-for-reducing-heat-loss-in-hot-rolled-bars-in-steel-plants.html
Indian Patents. 194187:A SHIELD FOR REDUCING HEAT LOSS IN HOT ROLLED BARS IN STEEL PLANTS

Indian Patents

Recently Granted Patents

  Recently Published Patents

Title of Invention	A SHIELD FOR REDUCING HEAT LOSS IN HOT ROLLED BARS IN STEEL PLANTS

Abstract	A shield for reducing heat loss in hot rolled bars in steel plants, characterised in that the shield comprises one outer rectangular metallic plate (9) and one inner rectangular metallic plate (10), which are held in position parallel to each other by anchor bolts and are of adjustable dimensions, such as herein described, with a gap (11) between the plates, which is packed with heat insulating materials, such as herein described, the plates being held together firmly along the periphery, length, width and diagonal thereof by means of mild steel structural angles (12), nuts and bolts, the shield being supported on beam (7) disposed before the finishing stand housing (6) and arranged to be held at a varying height above the roller table (4) used for hot rolling of bars.	

Full Text	The present invention relates to a shield for reducing heat loss in hot rolled bars  in steel plants.

Considerable heat losses occur during hot rolling and transfer stages of producing hot strips from bars/slabs in the rolling mill of a steel plant.  The maximum heat loss takes place, however, during the transfer of break-down bars from the last roughing stand to the finishing stand in a rolling mill,  causing a temperature run down from the front end of the bar to its tail end, which may be as high as 80-100°C.  This temperature run down leads to non-uniformity in hardness  and affects also the other quality parameters  of the rolled  strips appreciably.

At present, no suitable means is  available for reducing the said heat loss in the rolling mill of a steel plant.

The objective of the present invention is to provide a shield by using which the temperature run down of bars during their transfer from the last roughing stand to the finishing stand in a rolling mill can be reduced to 20-25°C.

The other objective is to minimise the percentage of the kick backs of blooms  (due to temperature drop) in Blooming and Billet Mills, thereby improving the productivity and quality of rolled products.

The invented shield has been designed by optimising the following operating parameters of the laboratory modules:

-  2  -

(i) dimensions of the shield; (ii) height of the shield above the roller table; (iii) material used for fabricating the shield; (iv) type and thickness of heat insulating materials used in the shield.

The invention is described fully and particularly in an unrestricted manner with reference to the accompanying drawings in which -

Figure 1 is a view of the general arrangement of the heat shield disposed in different position over the roller table of a hot strip mill; Figure 2 is the front elevation of one embodiment of the invented shield mounted over the roller table in a hot strip mill; Figure 3 is the view of Section A-A in Figure 2; and Figure 4  is the graph showing the variation in

temperature run down of bars with retention time over the roller table, with and without using the shield. Referring to Fig. 1, the heat shield (1) is in the fully raised position, heat shield (2) is in partly raised position and heat shield (3) is in fully lowered position with respect to the upper surface of roller table (4).

Referring to Figs. 2 and 3, the invented heat shield module is shown to be in the fully raised position (1); it can be in the partly raised position (2). The shield is supported on beam (7) disposed near the finishing stand housing (6). The

- 3 -

bars to be rolled are allowed to move from the last roughing

stand (5) towards the finishing stand housing (6) over the

roller table (A) and to be covered by the shield module for

reducing the temperature run down of the bars during their

transfer from the last roughing stand to the finishing stand

housing.

The heat shield module comprises  one outer plate  (9)

made of rectangular mild steel sheet and one inner plate  (10)

made of rectangular stainless steel sheet of type SS 310S.

which are held in position parallel to each other by anchor

bolts.  The gap (3.1) between the outer and inner plates is

packed with heat insulating materials  (not  shown).  The typical

thickness of the outer plate is 8.0 mm and that of the inner

plate is 0.8 to  1.2 mm.  The  outer and inner plates are held

together firmly along the periphery,  length, width and diagonal

thereof by means of mild steel structural angles  (12) of typical sectional

dimensions  75 x 75 x 5 mm,  and nuts and bolts.  The shield is

designed to accommodate heights between 250-400 mm above the

roller table during the normal rolling operation at Hot strip

mills.

Different modules of the shield were fabricated and their effectiveness in reducing the temperature run down of the rolled bars was studied for determining the optimum design parameters for construction of the shield.

Module 1 was made by sandwiching the gap between the outer and inner plates with 5.0 mm thick ceramic fibre as the heat insulating material.

- 4 -

Module 2 was made by providing 10.0 nun thick air gap as the heat insulating material between the outer and inner plates.

Module 3 was made by sandwiching the gap between the outer and inner plates with 10.0 mm thick ceramic wool as the heat insulating material.

Experimental bars of dimensions 750x250x20 mm were rolled using the modules 1, 2 and 3 of shields. Holes for inserting thermocouples were made in the bars for recording the surface temperature thereof. At different preheating temperatures of the bars, the effect of the shield in reducing the temperature run down of the bars during their movement from the last roughing stand to the finishing stand housing was evaluated by recording the variation in temperature along their length during their movement.

From the analysis of the test results it is found that module 3 experienced minimum temperature run down of the bars.

The module 4 of the shield was then designed and constructed having the features given below s

(i)  Dimensions of the shield - 1500 x 1000 x 120 mm (ii)  Thickness of heat insulating ceramic wool - 50 mm (iii)  Height of the shield above the roller table - 350 mm.

Thermocouples were mounted at three different positions on the shield, namely, at the inner plate, at the side panel and at the outer plate. Temperature was recorded continuously during rolling of 25/27.2 mm thick bars. Altogether 100 coils were monitored during the experimental runs.

- 5 -

The results obtained were found to be very encouraging.

Based on the results obtained with module 4 shield, the design and construction of an industrial module of the shield were undertaken for heat conservation during double-piece rolling of blooms of length 5.5 m (max) supplied from 602/601 mm sq ingots wherein during processing of the first piece, the second piece is kept waiting on the roller table for 2 to 3 or 10 minutes defending upon the mill operating conditions. The temperature drop of the second piece during this waiting period was as high as 80 to 100°C.

The features of module 5 of the shield designed are stated below s

(i)  Dimensions of the shield - 6000 x 1500 x 500 mm (ii)  Thickness of the heat insulating ceramic wool - 75 mm (iii)  Height of the shield above the roller table - 350 mm.

The performance of the module 5 shield was studied under industrial production conditions in the rolling mill of a steel plant.

The variation in temperature run down of rolled bars with time of their retention on the roller table, with and without using the shield, is shown in Fig. 4 from which it is found that while the temperature run down is 60 to 90°C without using the shield, it could be reduced to 20 to 25°C by using the shield.

- 6 -

We Claim :-

1.  A shield for reducing heat loss in hot rolled bars in steel plants,  characterised in that the shield comprises one

outer rectangular metallic plate  (9) and one inner rectangular metallic plate  (10),  which are held in position parallel to each other by anchor bolts and are  of adjustable dimensions,  such as herein described,  with a gap  (11) between the plates,  which is packed with heat insulating materials,  such as herein described, the plates being held together firmly along the periphery,  length, width and diagonal thereof by means of mild steel structural angles (12),  nuts and bolts,  the shield being supported on beam (7)  disposed before the  finishing stand housing (6) and arranged to be held at a varying height above the roller table (4) used for hot rolling of bars.

2.  The shield as claimed in claim 1,  wherein the outer plate is made of thick mild steel sheet,  the inner plate is made of thick stainless steel sheet of type SS 310 S,  the heat insulating material used is ceramic wool and the shield is capable of being held at a varying height of 250-400 mm above the roller table during the rolling operation.

3.  The shield as claimed in claim 1  or 2,  wherein the shield is provided with heat insulating material of thickness 50 mm and held at a height of 350 mm above the  roller table during the rolling operation.

-  7  -

-  8  -

4.  The shield as claimed in claim 1 or 2,  wherein the shield is provided with heat insulating material of thickness 75 mm and held at a height of 350 mm above the  roller table during the rolling operation.

A shield for reducing heat loss in hot rolled bars in steel plants,  characterised in that the shield comprises one outer rectangular metallic plate  (9)  and one inner rectangular metallic plate  (10),  which are held in position parallel to each other by anchor bolts and are of adjustable dimensions,  such as herein described,  with a gap  (11) between the plates, which is packed with heat insulating materials,  such as herein described, the plates being held together firmly along the periphery,  length, width and diagonal thereof by means of mild steel structural angles (12),  nuts and bolts,  the shield being supported on beam (7)  disposed before the  finishing stand housing (6) and arranged to be held at a varying height above the  roller table  (4) used for hot rolling of bars.	

Documents:

				01395-cal-1997 abstract.pdf

				01395-cal-1997 assignment.pdf

				01395-cal-1997 claims.pdf

				01395-cal-1997 correspondence.pdf

				01395-cal-1997 description(complete).pdf

				01395-cal-1997 drawings.pdf

				01395-cal-1997 form-1.pdf

				01395-cal-1997 form-2.pdf

				01395-cal-1997 form-3.pdf

				01395-cal-1997 pa.pdf

				1395-cal-1997-granted-abstract.pdf

				1395-cal-1997-granted-assignment.pdf

				1395-cal-1997-granted-claims.pdf

				1395-cal-1997-granted-correspondence.pdf

				1395-cal-1997-granted-description (complete).pdf

				1395-cal-1997-granted-drawings.pdf

				1395-cal-1997-granted-examination report.pdf

				1395-cal-1997-granted-form 1.pdf

				1395-cal-1997-granted-form 2.pdf

				1395-cal-1997-granted-form 3.pdf

				1395-cal-1997-granted-letter patent.pdf

				1395-cal-1997-granted-pa.pdf

				1395-cal-1997-granted-reply to examination report.pdf

				1395-cal-1997-granted-specification.pdf

« Previous Patent

Next Patent »

Patent Number	194187	

Indian Patent Application Number	1395/CAL/1997	

PG Journal Number	30/2009	

Publication Date	24-Jul-2009	

Grant Date	29-Jul-2005	

Date of Filing	25-Jul-1997	

Name of Patentee	STEEL AUTHORITY OF INDIA LTD.	

Applicant Address	ISPAT BHAWAN, LODHI ROAD	

Inventors:

#	Inventor's Name	Inventor's Address	

1	PRAMOD KUMAR PRUSTY	RDCIS/SAIL, DORANDA, RANCHII-834002	

2	APOORVA KUMAR MARIK	RDCIS/SAIL, DORANDA, RANCHII-834002	

3	PARTHO PRATIM SENGUPTA	RDCIS/SAIL, DORANDA, RANCHII-834002	

4	GANTI MAHAPATRA DAKSHINA MURTY	RDCIS/SAIL, DORANDA, RANCHII-834002	

5	SUDHAKAR JHA	RDCIS/SAIL, DORANDA, RANCHII-834002	

6	MRS. GALINA PETROVNA ROY	RDCIS/SAIL, DORANDA, RANCHII-834002	

PCT International Classification Number	C04B 35/00	

PCT International Application Number	N/A	

PCT International Filing date		

PCT Conventions:

#	PCT Application Number	Date of Convention	Priority Country	

1			NA	

© All Indian Patents, 2013-2021.

  Patent data available in the public domain from Indian Patents Office, Department of Industrial Policy and Promotions, Ministry of Commerce and Industry, Government of India.

File: patents/194198-heat-treatment-apparatus-for-heat-treating-metals.html
Indian Patents. 194198:HEAT TREATMENT APPARATUS FOR HEAT TREATING METALS

Indian Patents

Recently Granted Patents

  Recently Published Patents

Title of Invention	HEAT TREATMENT APPARATUS FOR HEAT TREATING METALS

Abstract	A heat treatment apparatus having a heat treatment furnace into which a hydrocarbon gas and an oxidization gas are introduced, wherein the improvement comprises a ball valve (30) having an outlet opening and an inlet opening through which a pusher for pushing a work to be heat treated in said heat treatment furnace is movable, said outlet opening of the ball valve (30) being hermetically connected to a pusher inserting port (29) formed on a wal1 (28) of said heat treatment furnace, and a seal box (31) hermetically connected to said inlet opening of the ball valve (30), said pusher (27) being movable hermetically through said seal box (31).	

Full Text	- 2 -

Field of the Invention

This invention relates to a heat treatment apparatus for heat treating metals, and more particularly relates to a heat treatment apparatus for heat treatment furnace into which a hydrocarbon gas and an oxidization gas are introduced in order to heat treating metals.

In the conventional cementation method, a converted gas obtained from the conversion furnace is used as a carrier gas-Recently, in order to enhance the quality, and to reduce the treatment time and running cost, such a method that the conversion furnace is not used, but a hydrocarbon gas and an oxidizing gas are introduced directly into the furnace to carry out the metamorphism and the cementation in the furnace has been proposed- Further, such a cementation method that the carbon potential in the furnace atmosphere is increased and decreased repeatedly to reduce the treatment time is described in Japanese Patent Laid Open NOB-128577/1980 and 49621/1994, Japanese Patent Publication Nos.38870/1989, 51904/1994 and 21866/1987, for example •

3

However, the conventional heat treatment apparatus for metals using an endothermic gas has such a defect that it is difficult to form a hermetical seal of the apparatus.

SUMMARY OF THE INVENTION

An object of the present invention is to obviate the above defect of the conventional heat treatment apparatus.'

According to the invention in one of its aspects, a heat treatment apparatus comprises a valve having an outlet opening and an inlet opening through which a pusher for pushing a work to be heat treated in said heat treatment furnace is movable, said outlet opening of the valve being hermetically connected to a pusher inserting port formed on a wall of said heat treatment furnace, and a seal box hermetically connected to said inlet opening of the valve, said pusher being movable hermetically through said seal box.

According to other aspects of the invention, said valve is closed when said pusher is withdrawn therefrom, and is opened when said pusher is inserted thereinto.

According to another aspect of the invention, the heat treatment apparatus further comprises an elevator door for opening and closing an opening of said heat treatment furnace, a guide pin projected from said elevator door, and a jam having an upper hook surface for receiving said guide pin thereon, said jam being pivotally supported so that when said elevator door is lowered, said elevator door is moved by said jam toward a seal surface of an opening of said heat treatment furnace.

4

In accordance with the invention in another of its aspects, the heat treatment apparatus further comprises ah elevator door for opening and closing an opening of said hear treatment furnace, a guide pin projected from said elevator door, and a guide groove for guiding said pin in the vertical direction, wherein a lower end portion of said groove is curved toward a seal surface of an opening of said heat treatment furnace.

According to yet other aspects of the invention, a seal packing is provided on a seal surface of an opening of said heat treatment furnace, and a cooling pipe is provided near said seal packing.

The foregoing and other objects, features, and advantages of the present invention will become apparent from the following more particular description of a preferred embodiment of the invention, as illustrated in the accompanying drawings.

BRIEF DESCRIPTION OF THE ACCOMPANYING DRAWINGS

Fig. 1 is a sectional side view of a hermetical seal of a pusher

portion of a heat treatment apparatus in accordance with the present invention.

Fig.2 is a sectional side view of an intermediate door portion of the heat treatment apparatus.

Fig.3 is a front view of the intermediate door portion.

Fig.4 is an enlarged side view of a guide means for the door.

- 5 -Fig.5 is en enlarged side view of a guide means for an

entrance door of the beat treatment apparatus. Fig.6 is a front view of a seal portion of an opening

of the heat treatment apparatus. Fig-7 is a sectional side view of a conventional batch

furnace . Fig.8 is a sectional side view of a conventional

continuous furnace. Fig.9 shows a conventional heat treatment furnace.

DESCRIPTION OF THE PREFERRED EMBODIMENT

Fig. l shows an improved hermetical seal for one pusher 27 of the pushers 23, 25 and 27 shown in Fig.9. In Fig.l, a ball valve 30 and a seal box 31 are arranged in this order adjacent to the outer surface of a furnace wall 28 of the room 1 or 2 corresponding to a pusher insertion port 29 formed on the furnace wall 28. The pusher 27, for example, can be moved passing through said seal box 31, ball valve 30 and pusher insertion port 29 and inserted into the cooling room 2, for example.

In this embodiment of the present invention, a work to be heat treated is inserted into the room 2 by the pusher 27 in the state that the ball vale 30 is opened then the 27 is withdrawn fromthe room 2 through the ball valve 30 into the seal box 31, and then the ball valve 30 is closed. As stated above, according to the present invention, the work can be inserted into the room 2 without breaking the hermetical seal of the room 2.

6

Figs.2 to 4 show one of the doors 4, 24 and 26, for example, the intermediate door 4 in the heat treatment apparatus of the present invention. In the present invention, guide pins 32 are projected in the horizontal direction from both sides of the door 4, planar jams 35 each having an upper hook surface 33 for receiving said guide pin 32 and a lower portion pivotally supported by a frame 34 are provided, and the intermediate door 4 is moved up and down through chains 36 by an elevator device 37, so that when the intermediate door 4 is lowered in order to close the outlet of the room 2, the guide pins 32 of the intermediate door 4 are engaged with the upper portions of the hook surfaces 33 of the iams 35 and guided along the hook surfaces 33 leftwords in Fig.4. After the guide pins 32 are reached to the bottom portions of the hook surfaces 33 of the jams 35, the jams 35 are rotated in the counter-clockwise direction as shown by a double dot and dush line in Fig. 4, so that the surface of the intermediate door 4 is pressed to the seal surface of the room 2-

According to the embodiment of the present invention, the intermediate door 4 does not contact with the seal surface of the room 2 in the course of lowering and lifting, and only when the intermediate door 4 is reached to the lowest position, the intermediate door 4 is in contact with the seal surface of the room 2, so that the seal surface is never damaged when the door is moved up and down.

Fig.5 shows one of guide grooves 40 formed on a frame 38 for the entrance door 3 or the outlet door 5. In the present invention, guide pins 39 are projected in the horizontal direction from both sides or the door, and guided by guide grooves 40, respectively. Each of said grooves 40 is curved at the lower portion thereof towards the seal surfac of the room 1 or the room 2.

- 7 -According to this embodiment of the present invention, the door does not contact with the seal surface of the heating room 1 or cooling room 2 in the course of lowering and lifting, and only when the door is reached to the lowest position, the door is brought into contact with the seal surface, so that the seal surface is never damaged when the door is moved up and down.

Fig.6 shows seal packing 41 arranged on the seal surface of the heating room 1. In the present invention, the seal packing 41 are surrounded with an air pipe 42 into which a cooling air is introduced so as to cool the seal packing 41,

Fig.7 shows a conventional batch furnace. In Fig.7, a reference numeral 1 denotes a heating room, 2 denotes a cooling room, 3 an entrance door for said heating room i, 3a an opening and closing port formed on said entrance door 3, 4 an intermediate door, 4a an outlet formed on said intermediate door 4, 5 an outlet door for said cooling room 2, 6 a cooling oil tank, 7 an excess air exhausting device, 8 a curtain flame to be ignited when the outlet door 5 is opened, 9 and 10 gas supply pipes, 11 and i2 valves provided in said gas supply pipes 9 and 10, respectively, and 19 an agitating fan.

Fig.8 shows a conventional continuous furnace and parts of the furnace which are similar to the corresponding parts of the furnace shown in Fig.7 have been given corresponding reference numerals and need not be further described.

- 8 -

A reference numeral 15 denotes a work receiving room,

16 a door for the work receiving room 15, 17 a CO supply pipe,

2 18 a valve provided in said CO supply pipe 17, and 2.0 a gas

2 material supply pipe.

Fig.9 shows a heat treatment furnace in said Japanese Patent Publication No.21866/1987, wherein the entrance door 3 is opened at first, and then a work is inserted into a vestibule 22 by a pusher 21.

When the pusher 21 is returned, the entrance door 3 is closed and at the same time a door 24 is opened and then the work is moved into the heating room 1 by a pusher 23.

Next, the door 24 is closed and after the heating treatment is completed a door 26 is opened and the work is moved by a pusher 25 into the cooling room 2- Then, the door 26 is closed and the temperature in the cooling room 2 is induced, and at the same time the intermediate door 4 is opened and the work is moved by a pusher 27 into the cooling oil tank 6. Then, the intermediate door 4 is closed to carry out the quenching. Next, the outlet door 5 is opened, and the work is dishcarged to the outside, and then the outlet door 5 is closed.

- 9 -

According to this embodiment of the present invention, the seal packing can be prevented from being deteriorated.

While the invention has been particularly shown and described with reference to preferred embodiments thereof, it will be understood by those skilled in the art that various changes in form and details may be made therein without departing from the spirit and scope of the invention as defined by the appended claims-

- 10 -

WE CLAIM:

1. In a heat treatment apparatus for heat treating metals having a heat treatment furnace into which a hydrocarbon gas and an oxidization gas are introduced, wherein the improvement comprises a ball valve (30) having an outlet opening and an inlet opening through which a pusher (27) for pushing a work to be heat treated in said heat treatment furnace is movable, said outlet opening of the ball valve (30) being hermetically connected to a pusher inserting port (29) formed on a wal1 (28) of said treatment furnace, and a seal box (31) hermetic ally connected to said inlet opening of the valve (30) , said pusher (27) being movable hermetically through said seal box (31 ) .

2.	The heat treatment apparatus as claimed in Claim 1

wherein said ball valve (30) is closed when said pusher (27) is withdrawn therefrom, and is opened when said pusher (27) is inserted thereinto.

3. The heat treatment apparatus as claimed in Claim 1 or 2 further comprising an intermediate door (4 ) for opening and

closing an opening of said heat treatment furnace, a guide pin (32) projected from said intermediate door (4), and a jam (35)

having an upper hook surface (33) for receiving said guide pin (32) thereon, said jam (35) being pivotally supported so that

when said intermediate door (4) is lowered, said intermediate

door (4) is moved by said jam (35) toward a seal surface of the

opening of said heat treatment furnace.

4. The heat treatment apparatus as claimed in Claim 1, 2 or 3 further comprising an elevator door (4) for opening and closing an opening of said heat treatment furnace, a guide pin (39) projected from said elevator door (4), and a guide groove (40) for guiding said pin (39) in the vertical direction, wherein a lower end portion of said groove (40) is curved towards a seal surface of an opening of said heat treatment furnace.

5. The heat treatment apparatus as claimed in Claim 1, 2, 3 or 4 further comprising a seal packing (41) provided on a seal surface of an opening of said heat treatment furnace, and an pipe (42) is provided near said seal packing (41).

M K CHAKRABARTI OF L S DAVAR & CO

Agent for the applicant

Dated this 20th day of December 1996.

A heat treatment apparatus having a heat treatment furnace into which a hydrocarbon gas and an oxidization gas are introduced, wherein the improvement comprises a ball valve (30) having an outlet opening and an inlet opening through which a pusher for pushing a work to be heat treated in said heat treatment furnace is movable, said outlet opening of the ball valve (30) being hermetically connected to a pusher inserting port (29) formed on a wal1 (28) of said heat treatment furnace, and a seal box (31) hermetically connected to said inlet opening of the ball valve (30), said pusher (27) being movable hermetically through said seal box (31).

Documents:

				02214-cal-1996 abstract.pdf

				02214-cal-1996 claims.pdf

				02214-cal-1996 correspondence.pdf

				02214-cal-1996 description(complete).pdf

				02214-cal-1996 drawings.pdf

				02214-cal-1996 form-1.pdf

				02214-cal-1996 form-2.pdf

				02214-cal-1996 form-3.pdf

				02214-cal-1996 form-5.pdf

				02214-cal-1996 pa.pdf

				02214-cal-1996 priority document.pdf

				2214-CAL-1996-FORM-27.pdf

				2214-cal-1996-granted-abstract.pdf

				2214-cal-1996-granted-claims.pdf

				2214-cal-1996-granted-correspondence.pdf

				2214-cal-1996-granted-description (complete).pdf

				2214-cal-1996-granted-drawings.pdf

				2214-cal-1996-granted-form 1.pdf

				2214-cal-1996-granted-form 2.pdf

				2214-cal-1996-granted-form 3.pdf

				2214-cal-1996-granted-form 5.pdf

				2214-cal-1996-granted-letter patent.pdf

				2214-cal-1996-granted-pa.pdf

				2214-cal-1996-granted-priority document.pdf

				2214-cal-1996-granted-reply to examination report.pdf

				2214-cal-1996-granted-specification.pdf

				2214-cal-1996-granted-translated copy of priority document.pdf

« Previous Patent

Next Patent »

Patent Number	194198	

Indian Patent Application Number	2214/CAL/1996	

PG Journal Number	30/2009	

Publication Date	24-Jul-2009	

Grant Date	12-Aug-2005	

Date of Filing	20-Dec-1996	

Name of Patentee	DOWA MINING CO., LTD	

Applicant Address	NO-8-2 MARUNOUCHI 1-CHOME CHIYODA-KU, TOKYO	

Inventors:

#	Inventor's Name	Inventor's Address	

1	YOSHIYUKI TANNO	C/O DOWA MINING CO.,LTD., NO.8-2,MARUNOUCHI 1-CHOME,CHIYODA-KU,TOKYO	

2	HIROSHI SHIMURA	C/O DOWA MINING CO.,LTD., NO.8-2,MARUNOUCHI 1-CHOME,CHIYODA-KU,TOKYO	

3	SIGEMI YAMAGUCHI	C/O DOWA MINING CO.,LTD., NO.8-2,MARUNOUCHI 1-CHOME,CHIYODA-KU,TOKYO	

PCT International Classification Number	C12D 9/67	

PCT International Application Number	N/A	

PCT International Filing date		

PCT Conventions:

#	PCT Application Number	Date of Convention	Priority Country	

1	352,343/95	1995-12-28	Japan	

© All Indian Patents, 2013-2021.

  Patent data available in the public domain from Indian Patents Office, Department of Industrial Policy and Promotions, Ministry of Commerce and Industry, Government of India.

File: patents/194752-an-improved-process-for-producing-ferritic-stainless-steel-strips-having-reduced-yield-point-elongation.html
Indian Patents. 194752:AN IMPROVED PROCESS FOR PRODUCING FERRITIC STAINLESS STEEL STRIPS HAVING REDUCED YIELD POINT ELONGATION

Indian Patents

Recently Granted Patents

  Recently Published Patents

Title of Invention	AN IMPROVED PROCESS FOR PRODUCING FERRITIC STAINLESS STEEL STRIPS HAVING REDUCED YIELD POINT ELONGATION

Abstract	An improved process for producing ferritic stainless steel strips having reduced yield point elongation, comprising the following steps in sequence : (i) selecting conventionally produced 4 mm thick hot rolled ferritic stainless steel strips of composition (by weight %): C-0.05, Mn-0.45, Si-0.20, P-0.02, S-0.001, Cr-16.80, Ni-0.25, Mo-0.01, N-0.03, Al-0.015 and Fe-the balance; (ii) annealing the strips in a continuous annealing furnace at a temperature of 900°C for 4 minutes; (iii) pickling the annealed strips in the standard manner; (iv) cold rolling the strips for reducing thickness thereof to 0.5 mm in two stages, the reduction in thickness in the first stage being 55 to 65% and that in the second stage being 65 to 75% with final annealing of the strips for 1 minute in a continuous annealing furnaces; characterised in that the strips are finally annealed at a temperature of 880°C and subjected to minimum one skin-passing.	

Full Text	The present invention relates to an improved process for producing ferritic stainless steel strips having reduced yield point elongation.

The ferritic stainless steel strips of thickness less than 1.0 mm containing 1796 by weight of chromium produced in the conventional process by applying the final annealing treatment at 850°C has the drawback of having an excessive yield point elongation, called Luders strain, of as high as 5%. The Luders strain in steel is caused by its inhomogeneous deformed and undeformed regions, popularly known as Luders bands. In the pressed components the Luder strain may lead to stretcher strain markings. In order to remove the Luders strain, the strips are subjected to a number of skin-passing in the skin pass mill of a steel plant at an increase in the production cost thereof. The mechanical properties of the strips such as yield strength (Y.S.), ultimate tensile strength (U.T.S.) and total elongation are also adversely affected by the Luders strain and the skin-passing applied to remove the same.

The objective of the invention is to provide a process for producing cold rolled ferritic stainless steel strips having reduced Luders strain and hence improved surface glaziness.

- 2 -

Another objective is to provide a process for producing cold rolled ferritic stainless steel strips, the Luders strain in which can be removed by a reduced number of skin-passing and the mechanical properties of which are improved without being affected appreciably by skin-passings thereof.

A further objective is to lower the cost of production of the strips by reducing the number of skin-passing required to improve the surface appearance thereof.

A process for producing 1796 chromius containing stainless steel strips of thickness 0.5 mm by batch annealing has been disclosed in the Indian Patent No. 187375.

An improved process for producing ferritic stainless steel hot bands through high temperature continuous annealing has been disclosed in the Indian Patent No. 192027.

The contents of the specifications of the said two Indian Patents are included in the specification of the present invention by reference.

In developing the process of the present invention, the temperature for final annealing of the strips of cold rolled ferritic stainless steel has been optimised by carrying out detailed investigations on the effect of the variation in the final annealing temperature on the microstructure as well as on the mechanical properties thereof at an increasing number of skin-passing applied thereon. The mechanical properties studied are: yield strength (Y.S.), ultimate tensile strength (U.T.S.), plastic anisotropy (?), strain hardening exponent (n),

- 3 -

total elongation (T.E.) and yield point elongation (Y.P.E)/ Luders strain (L.S.).

The steps followed in the process are : (i) to select stainless steel strips of 4.0 mm thickness and ferritic AISI-430 grade having nominal composition (by weight %) of C-0.05, Mn-0.45, Si-0.20, P-0.02, S-0.001, Cr-16.80, Ni-0.25, Mo-0.01, N-0.03, Al-0.015, and Fe-the balance; (ii) to anneal the strips in a continuous annealing furnace in the two-phase (a +? ) region thereof at a temperature of 895-910°C and more preferably of 900°C, for 4 minutes; (iii) to pickle the strips; (iv) to cold roll the strips for reducing the thickness thereof to 0.5 mm in two stages with reduction in thickness by 55 to 6596 in the first stage and by 65 to 7596 in the second stage with final annealing in a continuous annealing furnace at 880°C for 1 minute in the single phase (a) region.

Thus the invention provides an improved process for producing ferritic stainless steel strips having reduced yield point elongation, comprising the following steps in sequence : (i) selecting conventionally produced 4 mm thick hot rolled ferritic stainless steel strips of composition (by weight %) : C-0.05, Mn-0.45, Si-0.20, P-0.02, S-0.001, Cr-16.80, Ni-0.25, Mo-0.01, N-0.03, Al-0.015 and Fe-the balance; (ii) annealing the strips in a continuous annealing furnace at a temperature of 900°C for 4 minutes; (iii) pickling the annealed strips in the standard manner; (iv) cold rolling the strips for reducing thickness thereof to 0.5 mm in two stages, the reduction in thicness in the first stage being 55 to 6596 and that in the second stage being

- 4 -

65 to 7556 with final annealing of the strips for 1 minute in a continuous annealing furnaces; characterised in that the strips are finally annealed at a temperature of 880°C and subjected to minimum one skin-passing.

The invention is described fully and particularly in an unrestricted manner with reference to the accompanying drawings in which

Figure 1 is an optical micrograph at 800X magnification of cold rolled ferritic stainless steel strips produced at a final annealing temperature of 880°C;

Figure 2 is an optical micrograph at 800X magnification of cold rolled ferritic stainless steel strips produced at a final annealing temperature of 910°C;

Figure 3 is an optical micrograph at 800X magnification of cold rolled ferritic stainless steel strips produced at a final annealing temperature of 930°C;

Figure 4 illustrates typical stress-strain curves of :

(A) cold rolled ferritic stainless steel strips produced at a final annealing temperature of 850°C; and

(B) cold rolled ferritic stainless steel strips produced at a final annealing temperature of 880°C.

Figure 5 is a flow chart showing the steps followed

in the process.

Referring to Figs, 1 to 3, it is noted that the microstructure of the strips finally annealed at 880°C consists of equiaxed ferrite grains containing coarse carbide particles (M23C6) in which M is a metal i.e. chromium and C is carbon, that of the strips finally annealed at 910°C has a mixed

- 5 -

grain structure containing carbide particles and sheets of the particles, and that of the strips finally annealed at 930°C is composed of euiaxed ferrite grains and a small (
It is further noted that the grains in the strip

finally annealed at 880°C (Fig. 1) are more uniform in size,

and of coarser polygonal shape compared with the strips finally

annealed at 910°C and 930°C.

The mechanical properties of the strips finally annealed at the temperatures of 850, 880, 910 and 930°C have been studied both before skin-passing and after subjecting the same upto five skin-passings in sequence.

The test results obtained are presented in Table I from which it is noted that :

(a) the strips finally annealed at 880°C do not show any appreciable variation in the yield strength (Y.S.), ultimate tensile strength (U.T.S.) plastic anisotropy (? ), strain hardening exponent (? ), total elongation (T.E.) with increase in the number of skin-passings from 1 to 5;

(b) the yield point elongation (Luders strain) in the strips finally annealed at 880°C is completely removed by only one skin-passing, unlike the strips finally at 850 and 910°C, requiring

at least five skin-passings for removal of the same; and

- 6 -

(c) the yield point elongation/Luders strain is 2.5 in the strips finally annealed at 880°C against 4.5 in the strips finally annealed at 850°C.

Referring to Fig. 4, it is noted that the stress-strain curve (B) of the strips finally annealed at 880°C does not show any dip at the start of the yield point elongation unlike the curve (A) of the strips finally annealed at 850°C, showing the said dip marked D.

Based on the test results obtained, the final annealing temperature of the strips has been optimised at 880°C.

Although only a single skin-passing is sufficient to remove the yield point elongation (luders strain) in the strips finally annealed at 880°C,the number of skin-passings for such strips may be increased upto 3 for attaining satisfactory surface glaziness thereof.

The advantages attained by the invented process are :-

1. The Luders strain in the strips produced in the process is reduced.

2. The Luders strain in the strips produced in the process is completely removed by a single skin-passing only.

3. The mechanical properties of the strips produced in the process remain practically unaffected by increasing the number

of skin-passing from 1 to 5.

4. The cost of production of the strips in the process is lowered because of the reduced number of skin-passings required for improving the surface appearance of the strips to the desired level.

- 7 -

Table I : Variation of mechanical properties - yield strength (Y.S.), ultimate tensile strength (U.T.S.), plastic anisotropy (? ), strain hardening exponent (?), total elongation (T.E.) and yield point elongation (Y.P.E.)/Luders strain of cold rolled stainless steel strip with annealing temperature and number of skin-pass.

Number

of

skin-

passing

Mechanical Properties

Annealing Temperature 850 880 910

(°c)

930

(i) Y.S.

(MPa)

337

347

340

310

(ii) U.T.S.

 (MPa)

468

482

525

550

0

(iii) ?

0.94

0.77

0.72

0.73

(iv) ?

0.18

0.25

0.26

0.22

(v) T. E.

%

30

33

33

33

(vi) Y.P.E. % (luders Strain)

4.5

2.5

1.8

0

(i) -

-

347

350

 325

(ii) -

-

482

520

520

1

(iii) -

-

0.78

0.70

0.73

(iv) -

-

0.19

0.25

0.20

(v) -

-

28

33

32

(vi) -

-

0

2.5

0

(i) -

-

345

355

350

(ii) -

-

483

515

510

2

(iii) -

-

0.76

0.74

0.73

(iv) -

-

0.19

0.24

0.18

(v) -

-

28

33

30

(vi) -

-

0

1.7

0

- 8 -

Table I (Contd.)

Number

Mechanical Properties

Annealing Temperature (°C)

skin;-

passing

850

880

910

930

-

344

350

370

(ii)

-

484

510

510

3

(iii)

-

0.75

0.73

0.73

(iv)

-

0.19

0.23

0.18

(v)

-

28

33

29

(vi)

-

0

1.6

0

(i)

-

342

345

370

(ii)

-

485

505

510

4

(iii)

-

0.75

0.75

0.70

(iv)

-

0.19

0.23

0.17

(v)

-

28

29

30

(vi)

-

0

1.3

0

(i)

-

340

340

375

(ii)

-

485

505

510

5

(ill)

-

0.75

0.82

0.65

(iv)

-

0.19

0.23

0.16

(v)

-

28

26

29

(vi)

0

0

0.2

0

- 9 -

We Claim :-

1.	An improved process for producing ferritic stainless

steel strips having reduced yield point elongation, comprising

the following steps in sequence : (i) selecting conventionally

produced 4 mm thick hot rolled ferritic stainless steel strips

of composition (by weight %): C-0.05, Mn-0.45, Si-0.20, P-0.02,

S-0.001, Cr-16.80, Ni-0.25, Mo-0.01, N-0.03, Al-0.015 and Fe-the balance; (ii) annealing the strips in a continuous annealing furnace at a temperature of 900°C for 4 minutes; (iii) pickling the annealed strips in the standard manner; (iv) cold rolling the strips for reducing thickness thereof to 0.5 mm in two stages, the reduction in thickness in the first stage being 55 to 65% and that in the second stage being 65 to 75% with final annealing of the strips for 1 minute in a continuous annealing furnace; characterised in that the strips are finally annealed at a temperature of 880°C and subjected to minimum one skin-passing.

2. The process as claimed in claim 1, wherein the strips are subjected to three skin-passings.

3. An improved process for producing ferritic stainless steel strips having reduced yield point elongation, substantially as herein described and illustrated in the accompanying drawings.

Dated this 26th day of October 1998.

(B. L. BANERJEE) of DePENNING & DePENNING Agent for the Applicants.

- 10 -

An improved process for producing ferritic stainless steel strips having reduced yield point elongation, comprising the following steps in sequence : (i) selecting conventionally produced 4 mm thick hot rolled ferritic stainless steel strips of composition (by weight %): C-0.05, Mn-0.45, Si-0.20, P-0.02, S-0.001, Cr-16.80, Ni-0.25, Mo-0.01, N-0.03, Al-0.015 and Fe-the balance; (ii) annealing the strips in a continuous annealing furnace at a temperature of 900°C for 4 minutes; (iii) pickling the annealed strips in the standard manner; (iv) cold rolling the strips for reducing thickness thereof to 0.5 mm in two stages, the reduction in thickness in the first stage being 55 to 65% and that in the second stage being 65 to 75% with final annealing of the strips for 1 minute in a continuous annealing furnaces; characterised in that the strips are finally annealed at a temperature of 880°C and subjected to minimum one skin-passing.

Documents:

				01900-cal-1998-abstract.pdf

				01900-cal-1998-assignment.pdf

				01900-cal-1998-claims.pdf

				01900-cal-1998-correspondence.pdf

				01900-cal-1998-description(complete).pdf

				01900-cal-1998-drawings.pdf

				01900-cal-1998-form-1.pdf

				01900-cal-1998-form-2.pdf

				01900-cal-1998-form-3.pdf

				01900-cal-1998-form-5.pdf

				01900-cal-1998-form-pa.pdf

				1900-cal-1998-granted-abstract.pdf

				1900-cal-1998-granted-acceptance publication.pdf

				1900-cal-1998-granted-assignment.pdf

				1900-cal-1998-granted-claims.pdf

				1900-cal-1998-granted-correspondence.pdf

				1900-cal-1998-granted-description (complete).pdf

				1900-cal-1998-granted-drawings.pdf

				1900-cal-1998-granted-form 1.pdf

				1900-cal-1998-granted-form 2.pdf

				1900-cal-1998-granted-form 3.pdf

				1900-cal-1998-granted-form 6.pdf

				1900-cal-1998-granted-letter patent.pdf

				1900-cal-1998-granted-pa.pdf

				1900-cal-1998-granted-reply to examination report.pdf

				1900-cal-1998-granted-specification.pdf

« Previous Patent

Next Patent »

Patent Number	194752	

Indian Patent Application Number	1900/CAL/1998	

PG Journal Number	30/2009	

Publication Date	24-Jul-2009	

Grant Date	09-Sep-2005	

Date of Filing	26-Oct-1998	

Name of Patentee	STEEL AUTHORITY OF INDIA LTD.	

Applicant Address	ISPAT BHAWAN, LODHI ROAD, NEW DELHI	

Inventors:

#	Inventor's Name	Inventor's Address	

1	BIMAL KUMAR JHA	RDCIS/SAIL, DORANDA, RANCHI-834002	

2	PRITI JHA	RDCIS/SAIL, DORANDA, RANCHI-834002	

3	SUDHAKAR JHA	RDCIS/SAIL, DORANDA, RANCHI-834002	

4	CHANDI DUTTA SINGH	RDCIS/SAIL, DORANDA, RANCHI-834002	

PCT International Classification Number	C21D 9/46	

PCT International Application Number	N/A	

PCT International Filing date		

PCT Conventions:

#	PCT Application Number	Date of Convention	Priority Country	

1			NA	

© All Indian Patents, 2013-2021.

  Patent data available in the public domain from Indian Patents Office, Department of Industrial Policy and Promotions, Ministry of Commerce and Industry, Government of India.
