Repository: anandvc/allindianpatents

File: patents/194768-silica-glass-monolith-fabricating-method-using-sol-gel-process.html
Indian Patents. 194768:SILICA GLASS MONOLITH FABRICATING METHOD USING SOL-GEL PROCESS

Indian Patents

Recently Granted Patents

  Recently Published Patents

Title of Invention	SILICA GLASS MONOLITH FABRICATING METHOD USING SOL-GEL PROCESS

Abstract	A silica glass monolith fabricating method using a sol-gel process. In the method, a first sol is formed by mixing 100 parts by weight of high-density silica containing powder with 100-300 parts by weight of deionized water, and rapidly dried, while the pH of the first sol is being controlled in the range between 9 and 11. The dried first sol is thermally treated at or above 600°C, and a second sol is formed by mixing the thermally-treated first sol with 100-200 parts by weight of deionized water. The second sol is gelled in a mold, dried, thermally treated, and sintered. Thus, a high-purity silica glass monolith is obtained.	

Full Text	SILICA GLASS MONOLITH FABRICATING METHOD USING SOL-GEL PROCESS

BACKGROUND OF THE INVENTION

1.	Field of the Invention

The present invention relates to a sol-gel process, and in particular, to a method for fabricating a silica glass monolith containing high-purity and high-density silica, for use in fabricating an optical fiber forming glass.

2.	Description of the Related Art

In general, many methods have been suggested to fabricate a glass monolith by a sol-gel process. However, silica glass obtained by using fumed silica powder only is vulnerable to cracking during a drying step, failing to find its general use. In a sol-gel process using silicon alkoxide, a glass body is homogeneous and transparent but has a very high shrinkage rate (i.e, higher than 60%), which makes it difficult to use the glass body for a large secondary glass tube for fabrication of an optical fiber.

In the conventional method using fumed silica particles as shown in FIG. 1,

a first sol is formed by dispersing the fumed silica particles in deionized vater to prevent cracking, gelled, dried, and powdered, and a second sol is formed by thermally treating the silica powder and re-dispersing the thermally treated silica powder in deionized water, gelled, dried, and sintered, so that the thus-obtained powder particles are

1A

larger than original powder particles, the size of pores among the particles is increased, and thus a crack-free silica glass monolith is obtained. However, this method is not effective in achieving the purpose and requires the first sol gelation step.

When fabricating a large glass monolith in the above conventional method, even the two sol dispersion steps cannot prevent cracking during the drying steps, and a long time is required to gel the first sol.

SUMMARY OF THE INVENTION

An object of the present invention is to provide a silica glass monolith fabricating method using a sol-gel process, which can remarkably reduce a time required to reach a second sol dispersion step by rapidly drying a first sol without a gelation step through control of the pH of the first sol.

Another object of the present invention is to provide a silica glass monolith fabricating method using a sol-gel process, which can prevent cracking caused by capillary pressure during a drying step by increasing the size of powder particles and thus the size of pores among the particles.

Still another object of the present invention is to provide a silica glass monolith fabricating method using a sol-gel process, which can prevent cracking during a second sol drying step by adding an appropriate amount of aqueous organic compound during the second sol drying step.

- 2 -

To achieve the above objects, there is provided a silica glass monolith fabricating method using a sol-gel process. In the method, a first sol is formed by

mixing 100 parts by weight of high-density silica containing powder with 100-300

parts by weight of deionized water, and rapidly dried, while the pH of the first sol is being controlled in the range between 9 and 11. The died first sol is thermally treated at or above 600°C, and a second sol is formed by mixing the thermally-treated first sol with 100-200 parts by weight of deionized water. The second sol is gelled in a mold, dried, thermally treated, and sintered. Thus, a high-purity silica glass monolith is obtained.

BRIEF DESCRIPTION OF THE ACCOMPANYING DRAWINGS

The above objects and advantages of the present invention will become more apparent by describing in detail a preferred embodiment thereof with reference to the attached drawings in which:

FIG. 1 is a flowchart of a conventional silica glass fabricating method using a sol-gel process; and

FIG. 2 is a flowchart of a silica glass monolith fabricating method using the sol-gel process according to a preferred embodiment of the present invention.

DETAILED DESCRIPTION OF THE PREFERRED EMBODIMENT

Referring to FIG. 2, fine particles containing high-density silica, preferably

fumed silica powder (having a desirable size of 7-40mn) obtained by reacting

silicon tetrachloride with oxygen is mixed will deionized water, preferably, deionized water, at a weight ratio of 1:1-1:3 in a high shear mixer, and then a homogeneously mixed

- 3 -

first sol is formed by a ball mill, according to a silica glass monolith fabricating method of the present invention. The pH of the first sol is adjusted in the range between 9 and 11 by adding an appropriate amount of ammonia liquid to the first sol, without gelation of the first sol. Then, the first sol is dried at or above 100°C in an electric oven or rapidly dried in a microwave oven. Particles are grown by coagulation by thermally treating the dried first sol at a temperature of 600-1200° C. The grown particles are re-dispersed in the same manner as for forming the first sol, thereby forming a second sol. During the formation of the second sol, an aqueous organic binder such as polyvinylalcohol can be added when necessary to prevent possible cracking during a drying step. Subsequently, the second sol becomes a homogeneous mixture by the ball mill and is gelled in a mold preferably easily detachable from a gel. It is more preferable to remove bubbles from the mixture

before pouring the second sol in the mold by reducing the ambient pressure of the mixture below an atmospheric pressure. After the gelation, the moist gel is removed

from the mold and dried. At or below 1100°C in a low-temperature furnace, an

OH-group is removed from the dried gel free of cracks using chlorine, and remaining Chlorine the added binder are simultaneously removed therefrom using He gas. Then, the gel is sintered and glassified between 1100 ° C and a glass fusion point in a high-temperature furnace.

The silica glass monolith fabricating method according to the present invention will be described with reference to an embodiment in a best mode,

hereinafter.

(Embodiment 1)

- 4 -

A first sol containing 25wt% of silica is formed by mixing 2200g of fumed silica powder having a specific surface area of 50m2/g and containing high-density silica with 6600g of deionized water and 50ml of 28% ammonia liquid. To obtain a homogeneous first sol, they are mixed with 18kg of silica balls having a diameter of 10mm at 90rpm for 24 hours in a ball mill. Then, the first sol is dried in a drier at 120°C for 24 hours, ground, classified in a 20 mesh sieve, and thermally treated

at 1100°C for one hour in a heat treatment furnace having a temperature rising

speed of 300°C/hr. The thermally-treated powder is mixed with deionized water at a weight

ratio of 1:1.2, blended for 15 minutes, and treated for 24 hours with additional 20g of polyvinylalcohol in the ball mill under the same conditions as for the first ball mill treatment. Here, 4.4g of ammonium fluoride is added to the resulting mixture 20 minutes before the second ball mill treatment is completed. Then, the formed sol is gelled in a mold for 48 hours. The mold is formed of teflon and divided into an upper portion, a lower portion, an outer tube-shaped portion, and a central rod. The dimensions of an object moldable by the mold are an inner diameter of 35mm, an outer diameter of 71mm, and a length of 1.3m. After the gelation, the rod is removed from the mold, the gel is dried in the mold for 2-3 days, and the mold is detached from the gel. The tube-shaped gel is dried at a room temperature and a relative humidity of 80% for 10 days, at 40°C for 24 hours, at 60°C for 24 hours, and then at 80°C for 24 hours. Remaining moisture and organic material are removed from the dried gel at 900 ° C for 5 hours in a heat treatment furnace having

a temperature rising speed of 100°C/hr. The thermally-treated gel is glassified in

a furnace at an atmosphere of He and Chlorine gases. Here, dehydroxylation and glassification are performed at 600-1000 °C for 5 hours and at 1400 °C for one hour, respectively. The glassified and sintered tube has an inner diameter of 21mm, an outer diameter of 41mm, and a length of lm, and shows a shrinkage rate of about

- 5 -

25%.

As describe above, the silica glass monolith fabricating method using a sol-gel process according to the present invention reduces a processing time by rapidly drying a first sol without a gelation step and suppresses cracking during a drying step by adding an aqueous organic binder, as compared to the conventional method (see FIG. 1) including two sol dispersion steps and two sol gelation steps.

In addition, the first sol is very rapidly dried without the first gelation step and thus a time required to reach the second sol dispersion step is reduced because the first sol is formed while its pH is being controlled to be alkaline with an additional alkaline material, the first sol is formed from original powder, dried, and thermally treated so that the size of powder particles and thus the size of pores among the particles are increased. As a result, capillary pressure-induced cracking is prevented during the drying step. Furthermore, the pore size and the adhesion force between particles are controlled by adding an appropriate amount of aqueous organic binder during the second gel drying step, thereby preventing possible cracking during the second gel drying step.

While the invention has been shown and described withreference to a certain preferred embodiment thereof, it will be understood by those skilled in the art that various changes in form and details may be made therein without departing from the spirit and scope of the invention as defined by the appended claims.

- 6 -

WE CLAIM :

1. A silica glass monolith fabricating method using a sol-gel

process, comprising the steps of :

forming a first sol pay mixing 100 parts by weight of high density silica containing powder with 100-300 parts by weight of deionized water;

rapidly drying the first sol, while controlling the pH of the first sol in the range between 9 and 11 by adding aqueous ammonia to the first sol;

thermally treating the dried first sol at or above 600°C;

forming a second sol by mixing the thermally-treated first sol with 100-200 parts by weight of deionized water;

gelling the second sol in a mold; and

drying, thermally treating, and sintering the second gel to thereby form a silica glass monolith.

2.	The silica glass monolith fabricating method using a sol-gel

process as claimed in claim 1, wherein the high density silica

containing powder is fumed silica obtained by reacting silicon

tetrachloride with oxygen, and the water is deionized water.

3.	The silica glass monolith fabricating method using a sol-

gel process as claimed in one of claims 1 and 2, wherein the

obtained glass monolith is tube shaped.

-7-

A silica glass monolith fabricating method using a sol-gel process. In the

method, a first sol is formed by mixing 100 parts by weight of high-density silica

containing powder with 100-300 parts by weight of deionized water, and rapidly dried, while

the pH of the first sol is being controlled in the range between 9 and 11. The dried first sol is thermally treated at or above 600°C, and a second sol is formed by mixing the thermally-treated first sol with 100-200 parts by weight of deionized water. The second sol is gelled in a mold, dried, thermally treated, and sintered. Thus, a high-purity silica glass monolith is obtained.

Documents:

				00389-cal-1998-abstract.pdf

				00389-cal-1998-claims.pdf

				00389-cal-1998-correspondence.pdf

				00389-cal-1998-description(complete).pdf

				00389-cal-1998-drawings.pdf

				00389-cal-1998-form-1.pdf

				00389-cal-1998-form-2.pdf

				00389-cal-1998-form-3.pdf

				00389-cal-1998-form-5.pdf

				00389-cal-1998-g.p.a.pdf

				00389-cal-1998-priority document others.pdf

				00389-cal-1998-priority document.pdf

				389-cal-1998-granted-abstract.pdf

				389-cal-1998-granted-claims.pdf

				389-cal-1998-granted-correspondence.pdf

				389-cal-1998-granted-description (complete).pdf

				389-cal-1998-granted-drawings.pdf

				389-cal-1998-granted-examination report.pdf

				389-cal-1998-granted-form 1.pdf

				389-cal-1998-granted-form 2.pdf

				389-cal-1998-granted-form 3.pdf

				389-cal-1998-granted-form 6.pdf

				389-cal-1998-granted-gpa.pdf

				389-cal-1998-granted-letter patent.pdf

				389-cal-1998-granted-priority document.pdf

				389-cal-1998-granted-reply to examination report.pdf

				389-cal-1998-granted-specification.pdf

				389-cal-1998-granted-translated copy of priority document.pdf

« Previous Patent

Next Patent »

Patent Number	194768	

Indian Patent Application Number	389/CAL/1998	

PG Journal Number	30/2009	

Publication Date	24-Jul-2009	

Grant Date	02-Sep-2005	

Date of Filing	10-Mar-1998	

Name of Patentee	SAMSUNG ELECTRONICS CO.LTD	

Applicant Address	416,MAETAN-DONG,PALDAL-GU,SUWON-CITY,KYUNGKI-DO	

Inventors:

#	Inventor's Name	Inventor's Address	

1	YOUNG-MIN BAIK	HANSHIN APT.NO.106-511,SONGJONG-DONG,KUMI-SHI,KYONGSANGBUK-DO	

2	YOUNG-SIK YOON	539,OKGYE-DONG,GUMI-SHI,KYONGSANGBUK-DO	

3	SUN-UK KIM	756,JIGOK-DONG,NAM-GU,POHANG-SHI,KYONGSANGBUK-DO	

4	MYUNG-CHUL JUN	SEUNGRI APT.NO 5-903,JIGOK-DONG,NAM-GU,POHANG-SHI,KYONGSANGBUK-DO	

PCT International Classification Number	C03B 19/12	

PCT International Application Number	N/A	

PCT International Filing date		

PCT Conventions:

#	PCT Application Number	Date of Convention	Priority Country	

1	7973/1997	1997-03-10	Republic of Korea	

© All Indian Patents, 2013-2021.

  Patent data available in the public domain from Indian Patents Office, Department of Industrial Policy and Promotions, Ministry of Commerce and Industry, Government of India.

File: patents/194884-a-process-for-making-low-alloy-steel-with-improved-wear-resistance-properties.html
Indian Patents. 194884:A PROCESS FOR MAKING LOW ALLOY STEEL WITH IMPROVED WEAR RESISTANCE PROPERTIES

Indian Patents

Recently Granted Patents

  Recently Published Patents

Title of Invention	A PROCESS FOR MAKING LOW ALLOY STEEL WITH IMPROVED WEAR RESISTANCE PROPERTIES

Abstract	A low alloy steel with improved wear resistant properties comprising chemical compositions of C = 0.12 - 0.18% by wt., Mn = 0.8 - 1.10% by wt.. Si = 0.30 -0.50% by wt., S = upto 0.020% by wt., P = upto 0.030% by wt., Cr = 0.50 - 0.90% by wt., Mo - 0.20 - 0.40% by wt., V = 0.02 - 0.06% by wt., Cu = 0.20 - 0.30% by wt., Ni = upto 0.12% by wt., Al = 0.02 - 0.08% by wt and B = 0.003 - 0.006% by wt. and a process for manufacturing the same. The low alloy steel with improved wear resistant properties is specifically useful as sinter screen in steel plant and also as wear resistant plates in ore and coal handling plants	

Full Text	The present invention relates to process for manufacture of a low alloy steel with improved wear resistant properties

In plant the sinter screen made of stainless steels suffers from high rate of wear due to its low hardness Since the sinter particles arc hard enough to make the indent in steel components the same result in the net loss of weight The screen is made by punching the stainless plate and set at inclined angle under continuous vibration The sinters falling on the surface slide down to the conveyor belt Thus huge amount of sinter causes degradation of steel plates which result in loss of material and time for charging

I The basic object of the present invention is to provide a low alloy steel having selective chemical  constitution which would have improved wear resistant properties and avoid the above discussed

  problems of the known art  

Another-object of the present invention is to provide a process for producing low alloy steel with improved wear resistant properties

Yet another object is to provide a process for producing of low alloy steel plates for use as sinter screen in steel plant

Yet further object is directed to provide a low alloy steel which would be useful as wear resistant plates in ore and coal handling plants

Yet further object of the invention is to provide a low allow steel with high wear resistant property and a process of manufacturing the same which would be cost effective

Thus according to one aspect of the present invention there is provided a low alloy steel with improved wear resistant properties comprising a selective chemical composition of C = 0 12 -0 18% by wt. Mn = 0 8 - 1 10% by wt, Si = 0 30 - 0 50% by wt, S = upto 0 020% by wt, P = upto 0 030% by wt, Cr - 0 50 - 0 90% by wt. Mo = 0 20 - 0 40% by wt, V = 0 02 - 0 06% by wt Cu = 0 20 - 0 30% by wt, Ni = upto 0 12% by wt. Al = 0 02 - 0 08% by wt and B = 0 003 - 0 006% by wt. balance being Fe

1

Preferably, the alloy of the invention comprises C=0.12-0.18% by wt, Mn=0.8-1 10% by wt., S1=0.30-0.50% by wt.,  S= upto 0.020% by wt., P= upto 0.03% by wt , Cr=0.50-0.90% by wt, Mo=0.20-0.40% by wt., V=0.02-0.06% by wt., Cu=0 20-0.30% by wt., N1= upto 0.12% by wt., A1=0.02-0.08% by wt., B=0.003-0.006% by wt, balance being Fe

Thus, the low alloy steel of the invention has been obtained utilizing selective alloying contents Cr, Cu, V, Mo, B, etc. which achieve good wear resistant properties and would be cost effective. 

According to another aspect of the invention there is provided a process for manufacture of low alloy steel-with improved wear resistant properties having chemical composition of C = 0.12 - 0.18% by wt., Mn = 0.8 - 1.10% by wt., Si = 0.30 - 0.50% by wt., S = upto 0.020% by wt., P = upto 0.030% by wt., Cr = 0.50 - 0.90% by wt., Mo = 0.20 - 0.40% by wt., V = 0.02 - 0.06% by wt., Cu = 0 20 - 0.30% by wt., N1 = upto 0.12% by wt., A1 = 0.02 - 0.08% by wt. and B = 0.003 - 0.006% by wt, balence Fe comprismg

providing the molten steel of desired chemical composition ;

tapping the molten steel in the temperature range of 1600 - 1660°C with

or without addition of further ingot/concast ;

forming blooms from the molten metal ;

soaking the blooms ; and  

obtaining the finished steel there from preferably as plates in the minimum temperature of 800°C such as to thereby produce the required low alloy steel with high wear resistant properties

The invention is described hereunder in greater detail with reference to the non-limitmg exemplary embodiments illustrated in accompanying figures wherein

Figure 1 is a flow diagram showing basic steps involved in the manufacture of the low alloy steel of this invention.

2

Figure 2 illustrate the mechanical properties as a function of temperatures in the laboratory testing.

Figure  3  shows the bar chart of the mechanical properties as a function of

thickness and heat treatment.	

Figure 4 illustrates the hardness variation as a function of tempering temperature in the laboratory testing.

Figure 5 illustrates the effect of heat treatment on wear loss of steel in the laboratory testing.

Figure 6 shows the component, called as cold sinter screen, obtained of the low alloy steel of this invention.

As illustrated in figure 1 the process of the present invention comprises the following steps in sequence :

(a) producing the molten steel of required chemical composition in both basic oxygen furnace (BOF) and electric arc furnace (EAF) using iron ore, spar, burnt dolo, sand, mill scale steel strips and ferro alloys as raw materials ;

b)	tapping  the  molten steel  is  tapped  at  1630±30°C  in  a preheated  ladle with

addition of a part of the ferro alloys in ladle ;  ??

c) top pouring of the molten steel to form ingot;

d) the ingots are rolled after soaking at  1300±20°C for 3-5 hrs.  or alternatively

molten steel is concast directly into blooms at the tundish temperature of 1540-

1550°C-with high bending point temperature (>800°C).

e) soaking of the blooms at about 1250°C for period of 1 min per mm thickness of

the blooms and finished rolled in between 900-950°C into plates.

f) The plates are next air cooled to ambient temperature.

The mechanical properties of the steel produced following the above process of the invention are next determined in laboratory.

First the steel is austenitised in temperature range of AC3  and AC3 + 50°C for the period of 1 min per mm thickness followed by oil quenching and then tempering. The variation of strength  as a function of temperature noted is  shown  in  figure  2,. Similarly the strength shown in figure 3 reveals the effect of thickness and heat treatment. The tempering is conducted to ascertain the optimum hardness as shown in figure 4 upto 700°C. Upto 250 - 300°C the hardness does not change much but only stresses are relieved. Above 300°C there is loss in hardness drastically. This is used to increase the hardness which is basic requirement for improving the we. resistant properties.

The mechanical properties of the alloy steel of the invention achieved one represente in following table I.

TABLE - I MECHANICAL PROPERTIES OF STEEL

STEEL condition

YS (kg/mm2)

UTS (kg/mm2)

% EI  

Room Temp.

77.35

86.63

13.80

200°C

68.77

96.28

9.80

300°C

65.20

101.47

12.00  

400°C

74.41

96.57

10.73

The wear properties are determined as ASTM standard. The wear loss as a function of heat treatment is shown in figure 5.

The. plates are subjected to the fabrication by using gas cutting and punching the required sizes of slots. This is austenitised in the range of AC3 and AC3 + 50°C at the rate of 1 min per mm thickness of plates followed by oil quenching and ther tempering is carried out at 250 ± 15°C at the rate of 1 min per mm thickness. Thus the hardness of the plates are increased upto 380 BHN as compared to stainles steel plates which has a hardness of 140 BHN.

 4

The  plate  obtained  following  the  present  invention  is  punchable  upto  10  mm thickness. It can be fabricated easily. The weldability is also good.

Table 2 hereunder reveals the plant performance test of the low alloy screen in a sintering plant.

TABLE - II PERFORMANCE OF COLD SINTER SCREEN IN SP-II OF BSP

SL. NO.

SPECIFICATIONS

STAINLESS STEEL SCREEN

LOW ALLOY STEEL SCREEN

1

# Tonnage of sinter screened before rupture

4.6 lakhs tonnes

7.98 Lakhs tonnes

2

# Thickness of Bottom plates

6 mm

5 mm

3

# Hardness (BHN)

140

380  ,

Reference is invited to figure 6 which illustrates a cold sinter screen obtained of the low alloy steel obtained in accordance with the present invention.

Importantly, the structure study of the steel obtained by the invention showed the presence of bainites. Increasing the hardness of the used components confirms the presence of retained austenite during oil quenching treatment. The process of the invention thus achieve to provide special end use characteristics to the steel.

The steel produced by the process of the invention is also cost effective by way of the use of low content of chromium, nickel. Moreover the process advantageously provides adequate heat treatment schedule for improvement in hardness and thus increase in service life.

5

WE CLAIM 

1 A process for manufacture of low alloy steel with improved wear resistant properties having chemical composition of C - 0 12 - 0.18% by wt., Mn = 0.8- 1.10% by wt., Si = 0.30 - 0.50% by wt., S = upto 0.020% by wt., P = upto 0 030% by wt., Cr = 0.50 - 0.90% by wt., Mo = 0.20 - 0.40% by wt., V = 0.02 - 0.06% by wt., Cu = 0.20 - 0.30% by wt., Ni = upto 0.12% by wt , A1 = 0.02 - 0.08% by wt and B = 0.003 - 0.006% by wt balance Fe comprising:

providing the molten steel of said chemical composition ;

tapping the molten steel in the temperature range of 1600 - 1660°C with

or without addition of further metal/alloy;

forming blooms from the molten metal ;

soaking the blooms ; and

obtaining the finished steel there from by conventional process steps

preferably as plates in the minimum temperature of 800°C such as to

thereby produce the required low alloy steel with high wear resistant

properties.

2.	A process as claimed in claim 1 wherein said step of forming blooms from

said molten steel comprise :

pouring molten steel from top to form ingots, soaking the ingots at 1280-1330°C for the period a 3-5 hrs followed by rolling.

3.	A process as claimed in claim 1 wherein said step of forming the blooms

from said molten steel comprise

concasting the molten steel directly into blooms at turndish temperature of 1540-1560°C with high bending point temperature of at least 800°C.

4.	A process as claimed in any one of claims 1- 3 wherein the plates are air

cooled to ambient temperature.

6

5. A process as claimed in any one of claims 1-4 wherein the molten metal

of desired chemical composition is prepared in BOF and/or EAF.

6. A process as claimed in anyone of claims 1-5 wherein molten metal of

desired chemical composition is obtained from iron ore, spar, burnt dolo,

sand mill scale steel, scarp and ferro alloys in required quantities

7. A process as claimed in any one of preceding claims wherein said step of

tapping molten metal is carried out in a pre-heated ladle with addition of

ferro alloys and aluminium.

8. A process as claimed in any one of preceding claims wherein the said

step of soaking the bloom is carried out at a rate of 1 min. per mm

thickness of blooms and plates preferably at a rate of 1 min. per mm

thickness of blooms and plates.

9. A process as claimed in anyone of preceding claims, wherein the blooms

are soaked and rolled in range of 900-950°C into plates

10.A process as claimed in anyone of preceding claims wherein said step of soaking

the bloom is carried out in the temperature range of 1225 to 1260°C preferably for 1250°C a period of 3 to 5 hours preferably 4 hours and/or at the rate of 1 min per mm thickness of bloom.

11. A process for manufacturing a low alloy steel with improved wear resistant properties substantially as herein described and illustrated with reference to the accompanying figures and examples.

Dated this 24th day of February 2000

7

A low alloy steel with improved wear resistant properties comprising chemical compositions of C = 0.12 - 0.18% by wt., Mn = 0.8 - 1.10% by wt.. Si = 0.30 -0.50% by wt., S = upto 0.020% by wt., P = upto 0.030% by wt., Cr = 0.50 - 0.90% by wt., Mo - 0.20 - 0.40% by wt., V = 0.02 - 0.06% by wt., Cu = 0.20 - 0.30% by wt., Ni = upto 0.12% by wt., Al = 0.02 - 0.08% by wt and B = 0.003 - 0.006% by wt. and a process for manufacturing the same. The low alloy steel with improved wear resistant properties is specifically useful as sinter screen in steel plant and also as wear resistant plates in ore and coal handling plants

Documents:

				00111-cal-2000 abstract.pdf

				00111-cal-2000 claims.pdf

				00111-cal-2000 correspondence.pdf

				00111-cal-2000 description(complete).pdf

				00111-cal-2000 drawings.pdf

				00111-cal-2000 form-1.pdf

				00111-cal-2000 form-19.pdf

				00111-cal-2000 form-2.pdf

				00111-cal-2000 form-3.pdf

				00111-cal-2000 pa.pdf

				111-cal-2000-granted-abstract.pdf

				111-cal-2000-granted-claims.pdf

				111-cal-2000-granted-correspondence.pdf

				111-cal-2000-granted-description (complete).pdf

				111-cal-2000-granted-drawings.pdf

				111-cal-2000-granted-examination report.pdf

				111-cal-2000-granted-form 1.pdf

				111-cal-2000-granted-form 19.pdf

				111-cal-2000-granted-form 2.pdf

				111-cal-2000-granted-form 3.pdf

				111-cal-2000-granted-letter patent.pdf

				111-cal-2000-granted-pa.pdf

				111-cal-2000-granted-reply to examination report.pdf

				111-cal-2000-granted-specification.pdf

« Previous Patent

Next Patent »

Patent Number	194884	

Indian Patent Application Number	111/CAL/2000	

PG Journal Number	30/2009	

Publication Date	24-Jul-2009	

Grant Date	01-Jul-2005	

Date of Filing	24-Feb-2000	

Name of Patentee	STEEL AUTHORITY OF INDIA LIMITED	

Applicant Address	RESEARCH & DEVELOPMENT CENTRE FOR IRON & STEEL, DORANDA, RANCHI	

Inventors:

#	Inventor's Name	Inventor's Address	

1	SINGH VIJAY KUMAR	RESEARCH AND DEVELOPMENT CENTRE FOR IRON AND STEEL, STEEL AUTHORITY OF INDIA LTD., DORANDA, RANCHI-834002	

2	TRIPATHI BRAHM DEO	RESEARCH AND DEVELOPMENT CENTRE FOR IRON AND STEEL, STEEL AUTHORITY OF INDIA LTD., DORANDA, RANCHI-834002	

3	NARULA MADAN LAL	RESEARCH AND DEVELOPMENT CENTRE FOR IRON AND STEEL, STEEL AUTHORITY OF INDIA LTD., DORANDA, RANCHI-834002	

4	JHA SUDHAKAR	RESEARCH AND DEVELOPMENT CENTRE FOR IRON AND STEEL, STEEL AUTHORITY OF INDIA LTD., DORANDA, RANCHI-834002	

5	HAZRA AMITABH GHOSH	RESEARCH AND DEVELOPMENT CENTRE FOR IRON AND STEEL, STEEL AUTHORITY OF INDIA LTD., DORANDA, RANCHI-834002	

6	DATTA SOM SHEKHAR	RESEARCH AND DEVELOPMENT CENTRE FOR IRON AND STEEL, STEEL AUTHORITY OF INDIA LTD., DORANDA, RANCHI-834002	

7	MISHRA AJIT KUMAR	RESEARCH AND DEVELOPMENT CENTRE FOR IRON AND STEEL, STEEL AUTHORITY OF INDIA LTD., DORANDA, RANCHI-834002	

8	DAS ARUNABHA	RESEARCH AND DEVELOPMENT CENTRE FOR IRON AND STEEL, STEEL AUTHORITY OF INDIA LTD., DORANDA, RANCHI-834002	

PCT International Classification Number	C22C 38/00	

PCT International Application Number	N/A	

PCT International Filing date		

PCT Conventions:

#	PCT Application Number	Date of Convention	Priority Country	

1			NA	

© All Indian Patents, 2013-2021.

  Patent data available in the public domain from Indian Patents Office, Department of Industrial Policy and Promotions, Ministry of Commerce and Industry, Government of India.
