Repository: anandvc/allindianpatents

File: patents/195673-a-high-alumina-self-flow-castable-refractory-composition-and-its-process-for-manufacture.html
Indian Patents. 195673:A HIGH ALUMINA SELF FLOW CASTABLE REFRACTORY COMPOSITION AND ITS PROCESS FOR MANUFACTURE

Indian Patents

Recently Granted Patents

  Recently Published Patents

Title of Invention	A HIGH ALUMINA SELF FLOW CASTABLE REFRACTORY COMPOSITION AND ITS PROCESS FOR MANUFACTURE

Abstract	High alumina self flow castable refractory composition and a process for manufacture of such high alumina self flow castables The high alumina self flow castable refractory composition is obtained of selective mix of Fused alumina 65% to 70% by wt Reactive alumina 15% to 18% by wt Calcined alumina 2% to 5% by wt Micro fused silica 4% to 5% by wt and High alumina cement 1 to 4% by wt. wherein the distribution coefficient of grains is less than 0.24 and grain size is selected such that finer fractions below 325 BSS are less than 25% by wt The self flow character of the castables is achieved by use of selective good quality easily dispersible superfines together with selective additives Also, in the castables the volume of liquid is selected to exceed the pore volume of the basic structure to thereby form a liquid film around the particles to thereby minimise the friction between the particles It is thus possible to achieve self flow high alumina castables at a lower production and application costs having improved thermo mechanical properties and adapted to take its own shape without use of any vibrator and the like. The castable can be applied to produce complicated shapes and for thinner parts which are difficult to penetrate as well as for the repair of the original lining. Self flow castable wheel can be installed in walking beam reheat furnace, ladle and tundish back-up lining, ladle covers, sealing and repairing of reheat furnace roof and various intricate shapes The castable have easier installation capability without compaction by means of vibrator thereby also avoiding extensive human involvement.	

Full Text	The present invention relates to high alumina self flow castable refractory composition and a process for manufacture of such high alumina self flow castables In particular, the invention provides for castable compositions which would not require any vibrator or the like for application in any desired shape and is self flowing with long life and good castable properties

Various types of refractory castable compositions are known in the art Main problem for using those castable composition are that these castables are thixotropic in nature and application of a vibrator is a must for achieving the desired shape and properties of the product Introduction of a vibrator in the process often poses problem particularly in casting of complicated shapes

Thixotropy is the property of increase of viscosity with reduction of shear rate of the suspension In order to solve the problem of thixotropy of castable composition, inventors after prolong research in this field were able to develop a self-flowing castable composition which will maintain dilatant flow behaviour i e, reduction of viscosity of castable with reduction of shear rate and thus was able to stop the use of vibrator during its application for producing different shapes as required in industry

High alumina refractory castables have been extensively investigated for producing the desired castables because of their significant advantage over other refractory materials The characteristics that have made such castables so attractive are lower production and application costs, versatility and performance at high temperature

High alumina self-flow castable composition is characterised by its flow on 'its own without any energy input like vibration etc , dunng its application interaction between particles present in the composition obstruct the flow of the castables and therefore interparticle forces should be kept as minimum as possible Further that to maintain self flowing nature of the composition the system has to be well dispersed and friction between the particles has to be minimised First one is accomplished by using good quality easily dispersible superfines together with proper additive while the second one is achieved by maintaining the volume of

2

liquid exceeding the pore volume of the basic substances which helps to form a liquid film around the particles. The shape of the particle is another factor that affects free flow Normally, particles approaching spheres will result in higher free flow values than angular or flaky particles. Size distribution of particles below 50 micron play a decisive role For self-flow castables a lower distribution co-efficient particles is required and that is kept below 0 26

The basic object of the invention is therefore to provide a self-flow high alumina castables at a lower production and application costs having improved thermo mechanical properties and adapted to take its own shape without use of any vibrator and the like.

Further object is to produce a castable having easier installation capability without compaction by means of vibrator.

Another object is to produce a high alumina castable which can be applied to produce complicated shapes and for thinner parts which are difficult to penetrate as well as for the repair of the original lining

Yet another object is to reduce the installation time and lowered human involvement

Yet further object is to provide self-flow castable which can be installed in walking beam reheat furnace, ladle and tundish back-up lining, ladle covers, sealing and repairing of reheat furnace roof and various intricate shapes.

Thus according to one aspect of the present invention there is provided high

alumina self flow castable refractory composition comprising 

Fused alumina 65% to 70% by wt.

Reactive alumina 15% to 18% by wt

Calcined alumina 2% to 5% by wt

Micro fused silica 4% to 5% by wt and

High alumina cement 1 to 4% by wt

3

wherein the distribution coefficient of grains is less than 0.24 and grain size is selected such that finer fractions below 325 BSS are less than 25% by wt of the total composition.

In accordance with a preferred aspect the self flow castable composition is obtained of said fused alumina, reactive alumina, calcined alumina, micro fused silica and high alumina cement wherein the finer fractions below 325 BSS are maintained below 25% by wt of the total composition.

In accordance with yet further preferred aspect the high alumina self flow castable refractory composition comprises .

said fused alumina of particulate size 5 to 90 BSS in an amount of 65 to 70% by

wt,

said reactive alumina of particulate size of 300 to 350 BSS in an amount of 15%

to 18% by wt ,

said calcined alumina of particulate size 300 to 350 BSS in amounts of 2 to 5%

by wt.,

said micro fused silica of particulate size 300 to 350 BSS in amount of 4 to 5%

by wt and

said high alumina cement of particulate size 150 to 200 BSS in an amount of 1 to

4% by wt, and wherein the distribution coefficient of grains is less than 0.24 and

the grain size is selected such that finer fraction below 325 BSS are less than

25% by wt.

In accordance with further aspect of the present invention there is provided a process for production of high alumina self flow castable refractory composition comprising 

providing a selective mix of fused alumina 65% to 70% by wt, reactive alumina 15 to 18% by wt, calcined alumina 2% to 5% by wt., micro fused silica 4% to 5% by wt and high alumina cement 1 to 4% by wt, with dispersant in an amount upto 0.1% by wt and subjecting the mix to dry mixing for a period of five minutes ,

4

adding water in desired proportion to the mix slowly and continuing mixing to thereby provide said free flowing castable refractory composition having distribution coefficient of grains less than 0.24 and the grain size such that finer fraction below 325 BSS constitute less than 25% by wt.

In accordance with the preferred aspect in the process of manufacture of the high alumina self flow castable refractory composition disclosed above fused alumina of particular size 5-90 BSS, reactive alumina of particulate size 300 - 350 BSS preferably 325 BSS, calcined alumina of particulate size 300 to 350 BSS preferably 325 BSS, micro fine silica of particulate size 300 to 350 BSS preferably 325 BSS and high alumina cement of particulate size 150 to 200 BSS preferably 170 BSS are used

Preferably, in the above disclosed process of the invention the coarser fraction is first taken in a mixer, the finer fraction was then added to it along with a dispersant and the whole ingredients were dry mixed for at least 5 minutes, then measured amount of water (in the range of 5 to 6%) by volume was added to it and mixed with constant stirring for at least 5 minutes to produce the composition.

Dispersant used in the process may be selected from usual dispersants

Dispersant is used in the range of 05 to 0 1% of the total substances and is added along with the finer fraction before addition of water in the composition

Granulometry and grain size are the most important factors and are required to be closely controlled Granulometry is controlled by keeping the distribution coefficient of grains less than 0 24 and in the grain size form fraction below 325 BSS should be kept below 25% to obtain sufficient self flow

The developed castable is high alumina based and CaO in small amount is used in the form of high alumina cement The castable contain silica to favour the formation of mullite and cement is added to impart green strength An inter-granular liquid is formed in this system that significantly reduced the

5

thermomechanical performance of the castable In order to diminish the amount of liquid phase at high temperature and simultaneously improve the refractoriness of the castable, a reduction of cement content was necessary.

Fine and superfine particles improving particle packing, reducing water consumption and leading to low porosity castable. The incorporation of fine and superfine particles require the use of specific defloculants for dispersion, so optimum particle packing at high solid content could be attained.

Cement content may be reduced to 1 - 3% to improve the refractonness of the composition at high temperature.

The details of the invention its objects and advantages are explained hereunder in greater detail in relation to non-limiting exemplary embodiment as discussed hereunder.

EXAMPLE-I

RAW MATERIAL:

Fused alumina 
Process

The coarser particulates comprising 5-90 BSS are first taken in the mixer and thereafter the finer fractions comprising 150 - 350 BSS are added alongwith the dispergant.and the ingredients are allowed to dry mix for a period of five minutes Thereafter, 5-6% by volume of water was added and mixed with stirring for two to three minutes to provide the castable composition

6

Following are the physico-chemical properties of the castable obtained above Chemical wt %

Al2O3	-	
CaO	-	0.3-0 8%

The physical properties of the castables of the invention (EXAMPLE - I) were tested and compared with the said properties of conventional castable in TABLE-I hereunder

TABLE-I

PHYSICAL PROPERTIES	EXAMPLE -1 CONVENTIONAL

CASTABLES

B D gm/cc at 110°C/24 hrs	3.10 - 3 12	2 95 - 3 1

AP(%), after firing the sample at 12-14	12-15

1500°C/3hrs

CCS,kg/cm2 at 110°C/24 hrs	450 - 500	400 - 500

At 800°C/3 hrs	500 -550	700 - 800

HMOR at 1400°C/30 mm, kg/cm2	45 - 55	45 - 50

Repeat PLC(%) at 1600°C/2 hrs	-1 5	-1 to -1 8

Spalling resistance(cycles) water 7-8	5-6

quenching

At 1200°C

It would be evident from the above physical properties that the castables of the invention have significantly improved thermo-mechanical characteristics and being self-flow castables can take its own desired shape without need for the vibrator or the like used under the known art In particular, the self-flow castables of the invention have the following advantages :

-	Easier installation without compaction by means of vibrator,

-	It can be applied in complicated shapes and for thinner parts which are difficult to penetrate as well as for the repair of the original lining It can greatly decrease the installation time and lower human involvement This new mass can be installed in walking beam reheat furnace, ladle and tundish back-up lining, ladle covers, sealing and repairing of reheat furnace roof and various intricate shapes

7 WE CLAIM

1	High alumina self flow castable refractory composition comprising 

Fused alumina 65% to 70% by wt Reactive alumina 15% to 18% by wt Calcined alumina 2% to 5% by wt Micro fused silica 4% to 5% by wt. and High alumina cement 1 to 4% by wt.

wherein the distribution coefficient of grains is less than 0 24 and grain size is selected such that finer fractions below 325 BSS are less than 25% by wt. of the total composition

2	High alumina self flow castable refractory composition as claimed in claim 1

comprising said fused alumina, reactive alumina, calcined alumina, micro

fused silica and high alumina cement wherein the finer fractions below 325

BSS are maintained below 25% by wt of the total composition

3. High alumina self flow castable refractory composition as claimed in anyone of claims 1 or 2 comprising :

said fused alumina of particulate size 5 to 90 BSS in an amount of 65 to 70%

by wt;

said reactive alumina of particulate size of 300 to 350 BSS in an amount of

15% to 18% by wt ;

said calcined alumina of particulate size 300 to 350 BSS in amounts of 2 to

5% by wt,

said micro fused silica of particulate size 300 to 350 BSS in amount of 4 to

5% by wt and

said high alumina cement of particulate size 150 to 200 BSS in an amount of

1 to 4% by wt, and wherein the distribution coefficient of grains is less than

8

0 24 and the grain size is selected such that finer fraction below 325 BSS are less than 25% by wt.

4	High alumina self flow castable refractory composition as claimed in anyone

of claims 1 to 3 preferably comprising .

Fused alumina	65-70% of wt size	
Reactive alumina	15-18% of wt. size	300-350 BSS

Calcined alumina	2-5% of wt size	300-350 BSS

Microfine Silica	4-5% of wt. size	300-350 BSS

High alumina cement	1-4%of wt size	150-200 BSS

5	High alumina self flow castable refractory composition as claimed in anyone

of claims 1 to 4 wherein the dispersant used are selected from usual

dispersants 

6.	High alumina self flow castable refractory composition as claimed as claimed in anyone of claims 1 to 5 wherein the dispersant is used in the range of .05 to 0 1%

7.	A process for production of high alumina self flow castable refractory composition as claimed in anyone of claims 1 to 6 comprising

providing a selective mix of fused alumina 65% to 70% by wt, reactive alumina 15 to 18% by wt, calcined alumina 2% to 5% by wt, micro fused silica 4% to 5% by wt and high alumina cement 1 to 4% by wt, with dispersant in an amount upto 0 1% by wt and subjecting the mix to dry mixing for a period of five minutes ,

adding water in desired proportion to the mix slowly and continuing mixing to thereby provide said free flowing castable refractory composition having distribution coefficient of grains less than 0 24 and the grain size such that finer fraction below 325 BSS constitute less than 25% by wt

9

8. A process of manufacture of the high alumina self flow castable refractory composition as claimed in claim 7 wherein fused alumina of particulate size 5-90 BSS, reactive alumina of particulate size 300 - 350 BSS preferably 325 BSS, calcined alumina of particulate size 300 to 350 BSS preferably 325 BSS, micro fine silica of particulate size 300 to 350 BSS preferably 325 BSS and high alumina cement of particulate size 150 to 200 BSS preferably 170 BSS are used

9	A process as claimed in anyone of claims 7 or 8 wherein the coarser fractions are first taken in a mixer, the finer fractions are then added to it along with a dispersant .and the whole ingredients dry mixed, then measured amount of water by volume is added to it and mixed with constant stirring for at least 5 minutes to produce the composition.

10	A process as claimed in anyone of claims 7 to 9 wherein the dispersant used in the process is selected from usual dispersants

11	A process as claimed in claim 10 wherein the dispersant is used in the range of .05 to 1% of the total substances

12	High alumina self flow castable refractory composition and a process for production of high alumina self flow castable refractory composition substantially as herein described.

High alumina self flow castable refractory composition and a process for manufacture of such high alumina self flow castables The high alumina self flow castable refractory composition is obtained of selective mix of Fused alumina 65% to 70% by wt Reactive alumina 15% to 18% by wt Calcined alumina 2% to 5% by wt Micro fused silica 4% to 5% by wt and High alumina cement 1 to 4% by wt.

wherein the distribution coefficient of grains is less than 0.24 and grain size is selected such that finer fractions below 325 BSS are less than 25% by wt The self flow character of the castables is achieved by use of selective good quality easily dispersible superfines together with selective additives Also, in the castables the volume of liquid is selected to exceed the pore volume of the basic structure to thereby form a liquid film around the particles to thereby minimise the friction between the particles It is thus possible to achieve self flow high alumina castables at a lower production and application costs having improved thermo mechanical properties and adapted to take its own shape without use of any vibrator and the like. The castable can be applied to produce complicated shapes and for thinner parts which are difficult to penetrate as well as for the repair of the original lining. Self flow castable wheel can be installed in walking beam reheat furnace, ladle and tundish back-up lining, ladle covers, sealing and repairing of reheat furnace roof and various intricate shapes The castable have easier installation capability without compaction by means of vibrator thereby also avoiding extensive human involvement.

Documents:

				00538-cal-2000-abstract.pdf

				00538-cal-2000-claims.pdf

				00538-cal-2000-correspondence.pdf

				00538-cal-2000-description(complete).pdf

				00538-cal-2000-form-1.pdf

				00538-cal-2000-form-18.pdf

				00538-cal-2000-form-2.pdf

				00538-cal-2000-form-3.pdf

				00538-cal-2000-pa.pdf

				538-cal-2000-granted-abstract.pdf

				538-cal-2000-granted-claims.pdf

				538-cal-2000-granted-correspondence.pdf

				538-cal-2000-granted-description (complete).pdf

				538-cal-2000-granted-examination report.pdf

				538-cal-2000-granted-form 1.pdf

				538-cal-2000-granted-form 18.pdf

				538-cal-2000-granted-form 2.pdf

				538-cal-2000-granted-form 3.pdf

				538-cal-2000-granted-letter patent.pdf

				538-cal-2000-granted-pa.pdf

				538-cal-2000-granted-reply to examination report.pdf

				538-cal-2000-granted-specification.pdf

« Previous Patent

Next Patent »

Patent Number	195673	

Indian Patent Application Number	538/CAL/2000	

PG Journal Number	30/2009	

Publication Date	24-Jul-2009	

Grant Date	09-Dec-2005	

Date of Filing	19-Sep-2000	

Name of Patentee	STEEL AUTHORITY OF INDIA LIMITED	

Applicant Address	RESEARCH & DEVELOPMENT CENTRE FOR IRON & STEEL, DORANDA, RANCHI	

Inventors:

#	Inventor's Name	Inventor's Address	

1	BHATTACHARYA ANUP KUMAR	RESEARCH AND DEVELOPMENT CENTRE FOR IRON AND STEEL, STEEL AUTHORITY OF INDIA LTD., DORANDA, RANCHI-834002	

2	NANDI PRASANTA	RESEARCH AND DEVELOPMENT CENTRE FOR IRON AND STEEL, STEEL AUTHORITY OF INDIA LTD., DORANDA, RANCHI-834002	

3	PRASAD JAGDISH	RESEARCH AND DEVELOPMENT CENTRE FOR IRON AND STEEL, STEEL AUTHORITY OF INDIA LTD., DORANDA, RANCHI-834002	

4	AHUJA RAJIV KUMAR	RESEARCH AND DEVELOPMENT CENTRE FOR IRON AND STEEL, STEEL AUTHORITY OF INDIA LTD., DORANDA, RANCHI-834002	

PCT International Classification Number	C04B 35/00	

PCT International Application Number	N/A	

PCT International Filing date		

PCT Conventions:

#	PCT Application Number	Date of Convention	Priority Country	

1			NA	

© All Indian Patents, 2013-2021.

  Patent data available in the public domain from Indian Patents Office, Department of Industrial Policy and Promotions, Ministry of Commerce and Industry, Government of India.

File: patents/195754-an-improved-steel-bar-composition-and-process-for-producing-steel-bars-for-conversion-into-automobile-gears.html
Indian Patents. 195754:AN IMPROVED STEEL BAR COMPOSITION AND PROCESS FOR PRODUCING STEEL BARS FOR CONVERSION INTO AUTOMOBILE GEARS

Indian Patents

Recently Granted Patents

  Recently Published Patents

Title of Invention	AN IMPROVED STEEL BAR COMPOSITION AND PROCESS FOR PRODUCING STEEL BARS FOR CONVERSION INTO AUTOMOBILE GEARS

Abstract	A substitute steel to SAE 8620 has been commercially developed based on indigenously available alloying elements like Mn, Si and Cr The substitute steel contains only one third of molybdenbum and half of the nickel contents of conventional SAE 8620 steel The core and case hardenabilities of the steel were found to be quite comparable with those of SAE 8620 steel The steel exhibited a yield stress of 75 kgf/mm2 and tensile strength of 95 kgf/ mm2, with 20% elongation The charpy impact value was found to be 3 5 kgM The substitute steel also offered better resistance to tempering than SAE 8620 steel at all the temperatures up to 600 °C as demonstrated by mechanical properties and micro structure Tata Mercedes Benz gears were successfully made from the steel The case and core hardness and the micro structure of the gears were found to be similar to those of SAE 8620 gears.	

Full Text	2

The present invention relates to an improved process for producing steel bars for conversion into automobile gears

The invention relates more particularly for producing low cost steel round bars containing reduced alloying elements like Mo and Ni which are relatively expensive.

In the existing process for producing round steel bars for conversion into automobile gears a relatively increased proportion of Mo and Ni alloys, such as, 0.15 to 0.25% by weight of Moana 0.40 ton 0 70% by weight of Ni, is added in the composition of the steel bars with consequent rise in the cost of production

The objective of the present invention is to provide a process for producing steel bars for conversion into automobile gears at a relatively low cost by reducing the content of Mo and Ni alloys in the composition thereof

Extensive laboratory-scale and mill-scale trial productions of steel containing reduced Mo and Ni alloys have been made followed by evaluation of the mechanical properties of the steel produced, for optimization of the chemical composition of steel with reduced Mo and Ni content, which is suitable for conversion into automobile gears of required mechanical properties and performance characteristics.

The optimized composition of the steel bars produced in the invented process is given in Table I which also includes the composition of the steel bars produced in the existing process

The mechanical properties of the steel bars produced in the invented process are presented in Table II

The invention is described fully and particularly in an unrestricted manner with reference to the accompanying drawings in which

Figure 1 is a flow chart illustrating the main steps followed in the invented process

Referring to Fig 1, the invented process comprises the following steps in sequence

(i) molten steel of required chemical composition is produced in an electric arc furnace using raw materials such as steel scrap, lime iron ore and ferroalloys ,

(ii)	molten steel is tapped in a preheated ladle at a temperature of 1630 ± 20°C ;

(iii)	molten steel in the ladle is cast as ingots weighing 2.35 tonne each ;

(iv)	ingots are reheated and soaked at 1250 ± 20°C for 2 to 3 hours ,

(v)	soaked ingots are rolled into 130 mm square billets ,

(vi)	billets are reheated and soaked at 1250 + 20°C for 1 to 2 hours ,

(vii)	soaked billets are rolled into 63 mm diameter round bars,

(viii)	round bars are cooled in natural air

The round bars are converted into automobile gears by reheating, forging into discs of 140 ram diameter and 28 mm thickness, heat treatment, hobbing into gears, carburising and finishing treatment, 

From Table I, it is noted that the content of Mo is reduced to 0.07-0 12% in the invented process from 0 15-0 25 in the existing process, and that of Ni is reduced to 0 20-0 35% in the invented process from 0 40-0 70% in the existing process, because of which the production cost of steel bars is appreciably lower in the invented process compared with the existing process.

From Table II, it is noted that the mechanical properties of the steel bars produced in the invented process and also the hardenability thereof are found to be comparable with those of the steel bars produced in the existing process

4

TABLE- I Composition (Wt, %)

ELEMENTS	INVENTED PROCESS	EXISTING PROCESS

RANGE	TYPICAL	RANGE

C	0.18-0.23	0.22	0.18-0.23

Mn	0.95-1.15	1.12	0.70-0.90

Si	0.30-0.45	0.45	0.20-0.35

S	0.020 max.	0.01

P	0.020 max.	0.02

Cr	0.50-0 70	0.62	0.40-0.60

Mo	0.07-0.12-	0.07	0.15-0.25

Ni	0 20-0.35	0.30	0.40-0.70

Fe	Balance	Balance	Balance

TABLE - II 

Mechanical properties * of steel bars produced in the invented process

SPECIFIED VALUES. TYPICAL VALUES

Yeild strength (Mpa)	490 (min.)	736

UTS (Mpa)	675 (min.)	929

Elongation (%)	12 (min.)	21

(GL = 20 mm)

Charpy impact toughness at RT	-	35

(Joule)

* Mechanical properties are for 50 mm round bar carbunsed at 925°C for 1 hr., quenched in oil and tempered at 190°C for 2 hrs.

We Claim

1	An improved process for producing steel bars for conversion into automobile

gears comprising the following steps in sequence

(i)	molten steel of required chemical composition is produced in an

electric arc furnace using raw materials such as steel scrap, lime, iron

ore and ferroalloys ,

(ii)	molten steel is tapped in a preheated ladle at a temperature of 1630 ±

20°C ,

(iii)	molten steel in the ladle is cast as ingots weighing 2 35 tonne each

(iv) ingots are reheated and soaked at 1250 ± 20°C for 2 to 3 hours ,

(v)	soaked ingots are rolled into 130 mm square billets ,

(vi)	billets are reheated and soaked at 1250 ± 20°C for 1 to 2 hours ,

{vii)	soaked billets are rolled into 63 mm diameter round bars,

(viii)	round bars are cooled in natural air ,

characterized in that the chemical composition of the steel bars produced is (by weight %) C-0 18 to 0 23, Mn-0 95 to 1 15, Si-0 30 to 0 45, S-0 020 max , P-0 020 max , Cr-0 50 to 0 70, Mo-0 07 to 0 12, Ni-0 20 to 0 35, Fe-balance

2 The process as claimed in claim 5, wherein the chemical composition of the steel

bars produced is (by weight %) C-0 22, Mn-1 12, Si-0 45, S-0 01, P-0 02, Cr-

0 62, Mo-0 07, Ni-0 30, Fe-balance

3 Steel bar composition especially for conversion into automobile gears and a

process for producing the same substantially as hereindescribed and illustrated

with reference to the accompanying examples

Dated this 27th date of December 1999.

A substitute steel to SAE 8620 has been commercially developed based on indigenously available alloying elements like Mn, Si and Cr The substitute steel contains only one third of molybdenbum and half of the nickel contents of conventional SAE 8620 steel The core and case hardenabilities of the steel were found to be quite comparable with those of SAE 8620 steel The steel exhibited a yield stress of 75 kgf/mm2 and tensile strength of 95 kgf/ mm2, with 20% elongation The charpy impact value was found to be 3 5 kgM The substitute steel also offered better resistance to tempering than SAE 8620 steel at all the temperatures up to 600 °C as demonstrated by mechanical properties and micro structure Tata Mercedes Benz gears were successfully made from the steel The case and core hardness and the micro structure of the gears were found to be similar to those of SAE 8620 gears.

Documents:

				01010-cal-1999-abstract.pdf

				01010-cal-1999-claims.pdf

				01010-cal-1999-correspondence.pdf

				01010-cal-1999-description(complete).pdf

				01010-cal-1999-drawings.pdf

				01010-cal-1999-form-1.pdf

				01010-cal-1999-form-18.pdf

				01010-cal-1999-form-2.pdf

				01010-cal-1999-form-3.pdf

				01010-cal-1999-pa.pdf

				1010-cal-1999-granted-abstract.pdf

				1010-cal-1999-granted-claims.pdf

				1010-cal-1999-granted-correspondence.pdf

				1010-cal-1999-granted-description (complete).pdf

				1010-cal-1999-granted-drawings.pdf

				1010-cal-1999-granted-examination report.pdf

				1010-cal-1999-granted-form 1.pdf

				1010-cal-1999-granted-form 19.pdf

				1010-cal-1999-granted-form 2.pdf

				1010-cal-1999-granted-form 3.pdf

				1010-cal-1999-granted-letter patent.pdf

				1010-cal-1999-granted-others.pdf

				1010-cal-1999-granted-pa.pdf

				1010-cal-1999-granted-reply to examination report.pdf

				1010-cal-1999-granted-specification.pdf

« Previous Patent

Next Patent »

Patent Number	195754	

Indian Patent Application Number	1010/CAL/1999	

PG Journal Number	30/2009	

Publication Date	24-Jul-2009	

Grant Date	13-Jan-2006	

Date of Filing	27-Dec-1999	

Name of Patentee	STEEL AUTHORITY OF INDIA LIMITED	

Applicant Address	RESEARCH & DEVELOPMENT CENTRE FOR IRON & STEEL, DORANDA, RANCHI	

Inventors:

#	Inventor's Name	Inventor's Address	

1	MISHRA KUNJ BIHIARI	RESEARCH & DEVELOPMENT CENTRE FOR IRON & STEEL,DORANDA, RANCHI-834002	

2	BHATTACHARYYA SUBIR KUMAR	RESEARCH & DEVELOPMENT CENTRE FOR IRON & STEEL,DORANDA, RANCHI-834002	

3	PANIGRAIII BIMAL KUMAR	RESEARCH & DEVELOPMENT CENTRE FOR IRON & STEEL,DORANDA, RANCHI-834002	

4	SEN SANKAR	RESEARCH & DEVELOPMENT CENTRE FOR IRON & STEEL,DORANDA, RANCHI-834002	

PCT International Classification Number	F16H 55/00	

PCT International Application Number	N/A	

PCT International Filing date		

PCT Conventions:

#	PCT Application Number	Date of Convention	Priority Country	

1			NA	

© All Indian Patents, 2013-2021.

  Patent data available in the public domain from Indian Patents Office, Department of Industrial Policy and Promotions, Ministry of Commerce and Industry, Government of India.
