Repository: anandvc/allindianpatents

File: patents/197962-a-coating-composition-and-a-coated-abrasive.html
Indian Patents. 197962:A COATING COMPOSITION AND A COATED ABRASIVE

Indian Patents

Recently Granted Patents

  Recently Published Patents

Title of Invention	A COATING COMPOSITION AND A COATED ABRASIVE

Abstract	The present invention relates to a coating composition comprising an ultraviolet-polyrnerizable formulation and from 5 to 50% by volume of an aluminum trihydrate filler with a particle size from 1 to 10 micrometers, wherein said composition can allow a cure of greater thickness compared to a '" composition that is the same except that the filler is formed of calcium carbonate or silica. The present invention also relates to a coated abrasive .comprising a layer formed from the coating composition.	

Full Text		

Documents:

				0633-mas-97 abstract-dupucate.pdf

				0633-mas-97 abstract.pdf

				0633-mas-97 claims-dupucate.pdf

				0633-mas-97 claims.pdf

				0633-mas-97 correspondence-others.pdf

				0633-mas-97 correspondence-po.pdf

				0633-mas-97 description (complete)-dupucate.pdf

				0633-mas-97 description (complete).pdf

				0633-mas-97 drawings-dupucate.pdf

				0633-mas-97 drawings.pdf

				0633-mas-97 form-2.pdf

				0633-mas-97 form-26.pdf

				0633-mas-97 form-4.pdf

				0633-mas-97 form-6.pdf

				0633-mas-97 petition.pdf

« Previous Patent

Next Patent »

Patent Number	197962	

Indian Patent Application Number	633/MAS/1997	

PG Journal Number	20/2006	

Publication Date	19-May-2006	

Grant Date	26-Dec-2005	

Date of Filing	25-Mar-1997	

Name of Patentee	M/S. NORTON COMPANY	

Applicant Address	ONE NEW BOND STREET, P O BOX 15008, WORCESTER, MA 01615-0008	

Inventors:

#	Inventor's Name	Inventor's Address	

1	GWO SHIN SWEI	8430 AVONSIDE COURT,EAST AMHERST, NY- 14051	

2	ANTHONY C GAETA	3789 RIDGE ROAD, LOCKPORT, NY-14094	

3	EDMUND F BUTRYN	35 EMILY STREET, GRIMSBY, ONTARIO L3M 3Z8	

PCT International Classification Number	B24D	

PCT International Application Number	N/A	

PCT International Filing date		

PCT Conventions:

#	PCT Application Number	Date of Convention	Priority Country	

1			NA	

© All Indian Patents, 2013-2021.

  Patent data available in the public domain from Indian Patents Office, Department of Industrial Policy and Promotions, Ministry of Commerce and Industry, Government of India.

File: patents/198257-a-process-for-preparing-rubber-articles-of-low-friction-coefficient.html
Indian Patents. 198257:A PROCESS FOR PREPARING RUBBER ARTICLES OF LOW FRICTION COEFFICIENT

Indian Patents

Recently Granted Patents

  Recently Published Patents

Title of Invention	A PROCESS FOR PREPARING RUBBER ARTICLES OF LOW FRICTION COEFFICIENT

Abstract	A process for the preparation of rubber articles such as gloves having a low co-efficient friction comprising in the step of functionalization of the rubber surface in a mixture of formic acid and hydrogen peroxide in the molar ratio of 1:0.8 to 1:3 at a temperature in the range of 20 to 80degeree c to obtain a modified surface then subjecting the modified surface to the step of grafting with a water soluble terpolymer as herein described.	

Full Text	This invention relates to a process for preparing rubber articles of low friction coefficient.

Rubber products such as catheters and endotracheal tubes offer undue friction during inserticm leading to mechanical injury to the mucous membranes, Mhich could cause discomfort to the patients. Further, due to surface irregularity bacterial adhesion can take place which ultimately leads to infection.

An object of this invention is to propose a process for preparing rubber articles having reduced coefficient of friction.

Further objects and advantages of this invention will be more apparent from the ensuing description.

According to this invention there is provided a process for the preparation of rubber articles such as gloves having a low co-efficient friction comprising in the step of functionalization of the rubber surface in a mixture of formic acid and hydrogen peroxide in the molar ratio of li0.8to ls3 at a temperature in the range of 20 to 80 C to obtain a modified surface and then subjecting the modified surface to the step of grafting with a water soluble terpolymer as herein described.

Rubber articles such as urinary catheters are mainly made up of natural rubber latex. Benerally the surface of these products are available with a coating of silicone oil which is not very effective in reducing the friction of these surfaces. Further, such coatings cannot  maintain a high degree of slipperiness,  due  to

the  leaching  or dispersion into the  surrounding  body

Hence a fluids.  J-hue-y->4rhe low friction surface  by covalently

bonding  a  water  soluble  polymer  on  to  the  rubber

provides a long durability.

In accordance with the process of the present invention with the surface of the natural rubber is functionalized using a simple process and then grafted with a water soluble terpolymer.

The step functionalisation of the rubber surface is carried out by suspending the rubber surface in a mixture of formic acid and hydrogen peroxide at temperatures ranging from 20*^ to 80*^, and preferably at a temperature of 30° to 60t. The mixture contains formic acid and hydrogen peroxide in the molar ratio of l!0.8 to 1:3.

The modified surface is grafted with a terpolymer consisting of N-vinyl-2-pyrrolidone, vinyl acetate and acrylic acid (or methacrylic acid), using tertiary amine as catalyst.

The catalysts found to be effective in the grafting reactions are aromatic tertiary amines such as N,N-dimethyl-p-toluidine or N,N-diethanDl-p-toluidine or 2-(4-dimethyl aminophenyl) ethanol and benzyl triethyl ammonium chloride and/or tetrabutyl tin. The solvents used for reactions are dimethyl sulphoxide or N,N-dimethyl formamide or water. The broad ranges of catalyst concentrations are  0.5% to 15%.

The composition of the polymer can be N-vinyl-2-pyrrolidone (40-95%), vinyl acetate (0.15%) and acrylic acid (or methacrylic acid) (5—45%).

The scheme of reaction can be represented as follows:—

The steps of grafting comprises in dissolving the aforesaid catalyst in a solvent medium. A terpolymer is dissolved in the above solvent(s) such that the coating solution has a concentration of 0.5% to 105i. The functionalised rubber substrate is soaked into the catalysed terpolymer solution. The grafting reaction is carried out in an oven either suspending the substrate in the medium itself or in air. The temperatures employed for the grafting reactions are 4CPc to lOCPc. When the reaction is complete, the grafted rubber is grafted in distilled water and dry in vacuum.

The grafted surface is tested for coefficient of friction in water. The friction coefficient could be adjusted from 0.2 to 0.6 by adjusting the various process parameters such as monomer composition in the polymer, extent of surface epoxidation, catalyst concentration, etc. The measured coefficient of friction for the unmodified sample under the same test conditions was 0.9.

The process can be extended to any polymer surface having unsaturation or polymers having epoxy groups. The application can be biomedical (catheters, gloves, pacing leads etc.) and also in general industrial applications such as rubber lined conveyors etc.

EXAMPLE-1

A water-soluble ter-polymer was synthesised by conventional methods,  using a peroxide catalyst from the following  monomerss N—vinyl pyrrolidone. Vinyl acetate and Acrylic acid. The approxi¬mate  ratio  of  the above monomers that  gives  a  water-soluble polymer is:85:10:5.

Prepare a freshly prepared mixture of 1:1 mole solution of formic  acid  and  hydrogen  peroxide.  Suspend  a  rubber  latex

substrate in a 20% dilute solution of the above mixture for about

o 5 hours at 50 C. Wash and remove the residual reagents after the

reaction.

The  surface epoxidised rubber was used for grafting as soon as the epoxidisation was complete.

The  water-soluble  polymer synthesized  was  dissolved  in Dimethyl sulphoxide. About 1% N, N—dimethyl-p-toluidine was added into this solution and the solution temperature was maintained at 70 C. The expoxidised rubber was suspended in this solution for grafting  and  the residual reagents, were washed  off  from  the grafted rubber when the grafting reaction was complete.

We claim;

1.	A process for the preparation of rubber articles such as gloves having

a low co-efficient friction comprising in the step of functionalization

of the rubber surface in a mixture of formic acid and hydrogen

peroxide in the molar ratio of 1:0.8 to 1:3 at a temperature in the range

of 20 to 800C to obtain a modified surface then subjecting the

modified surface to the step of grafting with a water solubte

terpolymer as herein described.

2.	A process as claimed in claim 1 wherein said step of functionalization

is carried out preferably at a temperature of 30" to 60" C.

3.	A process as claimed in claim 1 wherein said step of grafting

comprises in dissolving a catalyst as herein described m a solvent

medium.

4.	A process as claimed in claim I wherein said catalyst is present in the

amount of 0.5 to 15.

5.	A process as claimed in claim 1 wherein said terpolymer has a

concentration of 0.5 to 10.

6.	A process for the preparation of rubber articles substantially as herein

described and illustrated in the example.	

Documents:

				0281-mas-1997 abstract.pdf

				0281-mas-1997 claims.pdf

				0281-mas-1997 correspondence-others.pdf

				0281-mas-1997 correspondence-po.pdf

				0281-mas-1997 description (complete).pdf

				0281-mas-1997 description (provisional).pdf

				0281-mas-1997 form-1.pdf

				0281-mas-1997 form-26.pdf

				0281-mas-1997 form-4.pdf

				0281-mas-1997 form-5.pdf

				0281-mas-1997 form-6.pdf

				0281-mas-1997 petition.pdf

				281-mas-1997 abstract  granted.pdf

				281-mas-1997 claims  granted.pdf

				281-mas-1997 description (complete) granted.pdf

« Previous Patent

Next Patent »

Patent Number	198257	

Indian Patent Application Number	281/MAS/1997	

PG Journal Number	20/2006	

Publication Date	19-May-2006	

Grant Date	13-Jan-2006	

Date of Filing	12-Feb-1997	

Name of Patentee	M/S. SREE CHITRA TIRUNAL INSTITUTE FOR MEDICAL SCIENCES & TECHNOLOGY	

Applicant Address	BIOMEDICAL TECHNOLOGY WING, SATELMOND PALACE, TRIVANDRUM 695 012	

Inventors:

#	Inventor's Name	Inventor's Address	

1	ROY JOSEPH	INDIAN INSTITUTE OF BIOMEDICAL TECHNOLOGY WING, SREE CHITRA TIRUNAL INSTITUTE FOR MEDICAL SCIENCES & TECHNOLOGY, POOJAPURA, TRIVANDRUM 695 012	

2	PARAMESWARAN RAMESH	INDIAN INSTITUTE OF BIOMEDICAL TECHNOLOGY WING, SREE CHITRA TIRUNAL INSTITUTE FOR MEDICAL SCIENCES & TECHNOLOGY, POOJAPURA, TRIVANDRUM 695 012	

3	RAJAGOPALAN SIVAKUMAR	INDIAN INSTITUTE OF BIOMEDICAL TECHNOLOGY WING, SREE CHITRA TIRUNAL INSTITUTE FOR MEDICAL SCIENCES & TECHNOLOGY, POOJAPURA, TRIVANDRUM 695 012	

PCT International Classification Number	C 08 J 7/14	

PCT International Application Number	N/A	

PCT International Filing date		

PCT Conventions:

#	PCT Application Number	Date of Convention	Priority Country	

1			NA	

© All Indian Patents, 2013-2021.

  Patent data available in the public domain from Indian Patents Office, Department of Industrial Policy and Promotions, Ministry of Commerce and Industry, Government of India.

File: patents/199098-a-divided-cell-for-the-electrolysis-of-water.html
Indian Patents. 199098:A DIVIDED CELL FOR THE ELECTROLYSIS OF WATER

Indian Patents

Recently Granted Patents

  Recently Published Patents

Title of Invention	A DIVIDED CELL FOR THE ELECTROLYSIS OF WATER

Abstract	A divided cell for the electrolysis of water comprises an anode chamber provided with an anode and containing an anolyte; a cathode chamber provided with a cathode and containing a catholyte, said chambers being divided by a separator disc characterised in that the said disc is a carbon coated m icroporous glass sintered disc obtained by the imm ersion of the disc in a saturated solution of sucrose in water along with less than 1 % by weight of ammonium nitrate; by removal of excess solution by washing with deionised water; and by heating of the disc in an oven for about 3 -4 hours at about 150 -200 degree C.; and further characterised in that the anode chamber contains an alkali anolyte and the cathode chamber contains an acid catholyte.	

Full Text	This invetion relates  to a divided cell for the electrolysis of water.

A divided cell for the electrolysis of water is known. This cell consists of two compartments one being the anode chamber containing the anolyte and the anode and the other chamber being the cathode chamber contain mg the cathotyte and the cathode. In the known divided cells, the anolyte and the catholyte in the two chambers are the same. In other words, there is only one electrolyte used in both the chambers. In the case of this invention, however, the electrolytes in the two chambers are different

In the known divided cells, the anode and the cathode chambers are provided with a separator, such as a polymer separator membrane, usually made of "NAFIOK", which enables the passage of electric current from one chamber to another, but which prevents any passage of electrolyte from chamber to chamber.

In this invention, the separator used is a glass sintered micro-porous disc specially surface treated to fill the pores thus preventing any passage of the electrolyte from one chamber to the other of the cell, while enabling the passage of current from

chamber to chamber of the cell. The disc aforesaid is sturdy and with standsvhigher pressures within the cell than the membranes of the known divided celts. This disc is more efficient than the separator membranes known to the art. This invention proposes a divided cell for the electrolysis of water and for the production of hydrogen and oxygen more efficiently than the known divided cells. The vided cell proposed herein allows the electrolysis of water at substantially lower potentiate thn the theoretical potential of 1.23 Volts. In the present industrial practice electrolysis takes place at about 1.75 volts whereas die divided cell proposed herein achieves decomposition potentials, for example, of 1 volt and less, as will be clear from the following description. All this works out

greater efficiency and lesser energy consumption. The divided cell for the electrolysis of water, according to this invention, comprises an anode chamber provided with an anode and containing an anolyte; a cathode chamber provided with a cathode and containing a catholyte, said chambers being divided by a separator disc characterised in that the said disc is a carbon coated microporous glass sintered disc obtained by the immersion of the disc in a saturated solution of sucrose in water along with less than 1 % by weight of ammonium nitrate; by removal of excess solution by washing with deionised water; and by heating of the disc m an oven for about 3 - 4 hours at about 150-200 degree C; and forther

characterised in that the anode chamber contains an alkali anolyte and the cathode chamber contains an acid catholyte.

Tables I and II herein below illustrate, respectively, statistics of the known divided cell and the divided cell proposed herein. It will be seen that the decomposition potential m the known divided cell is greater than that of the divided cell proposed herein. It will also be seen while the electrolyte in the known divided cell is the same m both chambers, the divided cell proposed herein has different electrolytes m the two chambers.

The material of which the electrodes are made and the electrolyte to be used are known to the art and ere determined by the requirements of a specific application both in the case of this invention and in the case of the known art; however, as already stated, m the case of this mvention, the two chambers contain different electrolytes (unlike in the case of the known divided cells which contain a common electrolyte) and this contrubutes to the better performance of the divided cell proposed herein.

Figs. 1 and 2 of the acompanying drawings illustrate, by way of example, and not by way of limitation, embodiments of single on it and multiple unit divided cells according to this invention.

industrial effluents by electrolysis at substantially lower costs thin possible with known electrolysis apparstus.

Tnble I: Water decomposition potential with common electrolyte

Table II: Water decomposition potential in a divided cell with different electrolytes

We Clam.

1.	A divided celt for the electrolysis of witer comprises an

anode chamber provided with an anode and containing an

anolyte; a cathode chamber provided with a cathode and

containmg a catholyte. said chambers being divided by a

separator disc characterised in that the said disc is a carbon

coated microporons glass smtered disc obtained by the

unmersion of the disc in a satnrated solution of sucrose in

water- along with less than 1 % by weight of ammonium

nitrate; by removal of excess solution by washing with

deionised water; and by heating of the disc m an oven for

about 3 • 4 hours at about 150 - 200 degree C; and further

characterised in that the anode chamber contains an alkali

anolyte and the cathode chamber contains an acid catholyte.

2.	A divided cell as claimed in Claim 1 wherein the disc is

heated man air oven.

3.	A divided cell for the electrolysis of water substantially as

herein described and illustrated.

Dated this the 6th day of October 2003 INDIAN INSTITUTE OF TECHNOLOGY

Documents:

				0810-che-2003  complete specification as granted.pdf

				810-che-2003-claims duplicate.pdf

				810-che-2003-claims original.pdf

				810-che-2003-correspondnece-others.pdf

				810-che-2003-correspondnece-po.pdf

				810-che-2003-description(complete) duplicate.pdf

				810-che-2003-description(complete) original.pdf

				810-che-2003-drawings.pdf

				810-che-2003-form 1.pdf

				810-che-2003-form 19.pdf

				810-che-2003-form 26.pdf

« Previous Patent

Next Patent »

Patent Number	199098	

Indian Patent Application Number	810/CHE/2003	

PG Journal Number	13/2007	

Publication Date	30-Mar-2007	

Grant Date	31-Jan-2007	

Date of Filing	06-Oct-2003	

Name of Patentee	INDIAN INSTITUTE OF TECHNOLOGY	

Applicant Address	IIT P.O. CHENNAI 600 036,	

Inventors:

#	Inventor's Name	Inventor's Address	

1	RAM PRASAD VISWANATH	INDIAN INSTITUTE OF TECHNOLOGY, IIT P.O. CHENNAI 600 036,	

2	MARAPPAN SATHISH	INDIAN INSTITUTE OF TECHNOLOGY, IIT P.O. CHENNAI 600 036	

PCT International Classification Number	H01M02/16	

PCT International Application Number	N/A	

PCT International Filing date		

PCT Conventions:

#	PCT Application Number	Date of Convention	Priority Country	

1			NA	

© All Indian Patents, 2013-2021.

  Patent data available in the public domain from Indian Patents Office, Department of Industrial Policy and Promotions, Ministry of Commerce and Industry, Government of India.

File: patents/199123-a-method-of-manufacture-of-carbon-nanotubes-and-such-tubes-whenever-so-manufactured.html
Indian Patents. 199123:A METHOD OF MANUFACTURE OF CARBON NANOTUBES AND SUCH TUBES WHENEVER SO MANUFACTURED

Indian Patents

Recently Granted Patents

  Recently Published Patents

Title of Invention	A METHOD OF MANUFACTURE OF CARBON NANOTUBES AND SUCH TUBES WHENEVER SO MANUFACTURED

Abstract	A method of manufacture of cabon nanotubes which comprises the mixing of mesoporous material, water and fine clay particles (as binder). The resulting mixture is stirred, dried and activated at 550 deg.c to obtain a mesoporous composite membrane (MCM) by employing a carbon source, such as a polymer or a hydrocarbon with respect to the MCM which is then carbonized by heating the same to obtain a carbon/MCM composite). Carbon nanotubes are obtained when the said C/MCM is immersed in hydrofluoric acid to dissolve the MCM.	

Full Text	This invention relates to a method of manufacture of carbon nanotubes and such tubes when so manufactured.

The carbon nanotubes manufactured by the mediod proposed herein are useful in the manufacture of electrodes for fuel celts. In hydrogen storage and heterogeneous catidysts. Such nanotubes are particularly a|>plicable to the automobile and electronic industries.

The method of manufacture of carbon nanotubes, accordmg to this invention, comprises the steps of mixing of mesoporous material, water and fme clay particles (as binder) the resulting mixture being stirred, dried and activate at 550 degree C to obtain mesoporous composite membrane (MCM); employing a carbon source such as, a polymer or a hydrocarbon with respect to the MCM; carbonising the same by heating, to obtain a carbon/MCM composite (C/MCM composite); immersing the said C/MCM in hydrofluoric acid or in hexachloro platinic acid and then in hydrofluoric acid to dissolve the MCM leaving carbon nanotubes or metal filled nanotubes.

Metal filled nanotubes are manufactured by following

the above method and Immersing the C/MCM composite in aqueous hexachloro platlnic acid solution , drying and reducing in hydrogen atmosphere before dissolving the MCM in hydrofluoric acid.

This invention will now be described in further detail with reference to the single Figure in the accompanying drawings which illustrates, by way of example, and not by way of limitation, a flow chart depicting one of various modes of carrying out the method proposed herein.

EXAMPLE

0.6 g of silicious material and 0.4 g of fine clay particles are mixed together in 30 ml. distilled water and the resultant is stirred for 24 hours. The clay is intended to act as a binder.

The resulting homogeneous suspension is poured into a petrldlsh and dried at room temperature for 48 hours. The membrane, so obtained, is then further dried at 120 deg. C overnight and activated at 550 deg. C overnight to increase mechanical stability. The membrane  thus obtained Is ultrasonlcated for  30  min.

and was found to be quite stable for ultrasonication.

Polypyrrole which is a carbon source is coated on to the MCM and carbonised by heating in argon atmosphere to 850 deg. C to obtain a carbon/MCM composite. The said composite is then immersed in 48% hydrofluoric acid to dissolve the MCM, leaving carbon nanotubes.

To obtain metal filled carbon nanotubes, the above procedure is followed except that after carbonisation, the C/MCM is immersed in 73 mM aqueous hexachloro platinic acid solution for 6 hours, dried and reduced in hydrogen atmosphere for 5 hours at 580 deg. C. The membrane is then immersed in hydrofluoric acid to dissolve the MCM, leaving metal filled nanotubes.

The terms and expressions in this specification are of description and not of limitation, there being no Intention to exclude any equivalents of the features illustrated and described, but it is understood that various other modes of carrying out the method herein are possible without departing from the scope and ambit of this invention.

We Claim:

1.	A method of manufacture of carbon nanotubes comprising the steps of mixing of mesoporous material, water and fine clay particles (as binder) the resulting mixture being stirred, dried and activated at SSO degree C to obtain a mesoporous composite membrane (MCM); employing a carbon source such as, a polymer or a hydrocarbon with respect to the MCM; carbonising the same by heating, to obtain a carbon/MCM composite (C/MCM composite); immersing the said C/MCM in hydrofluoric acid or in hexachloro platinic acid and then in hydrofluoric acid to dissolve the MCM leaving carbon nanotubes or metal filled nanotubes.

2.	A method as claimed in Claim 1 wherein the mesoporous material is silicious material, the said material and clay particles being mixed and stirred for 24 hours at room temperitfure.

3.	A method as claimed in Claim 2 wherein the stirred mix is dried for 48 hours at room temperature, dried overnight at 120 degree C before being activated overnight SSO degree C.

4.A  method  as  claimed  in  any  one  of the

preceding Claims wherein the polymer is a polypyrrole.

5.	A method as claimed in any one of the preceding Claims wherein the carbonisation is carried out by heating in argon atmosphere at 850 deg. C.

6.	A method as claimed in any one of the preceding Claims wherein, after carbonisation, the C/MCM composite is immersed in 73 mM aqueous hexachloro platinic acid solution for 6 hours, dried and reduced in  hydrogen  atmosphere  for 5 hours at  580  deg. C.

7.	A method as claimed in any one of the preceding Claims 1 to 5 wherein the C/MCM composite is immersed in 4B% hydrofluoric acid to dissolve the MCM leaving carbon nanotubes.

8.	A method as claimed in Claim 6 wherein the C/MCM composite is immersed in 46X hydrofluoric acid to dissolve the MCM leaving metal filled carbon nanotubes.

9.	A method of manufacture of carbon nanotubes

substantially as herein described and illustrated.

10. Carbon nanotubes as manufacturable by a method as claimed in any one of the preceding Claims.	

Documents:

				0384-mas-2001 abstract duplicate.pdf

				0384-mas-2001 abstract.pdf

				0384-mas-2001 claims duplicate.pdf

				0384-mas-2001 claims.pdf

				0384-mas-2001 correspondence others.pdf

				0384-mas-2001 correspondence po.pdf

				0384-mas-2001 description (complete) duplicate.pdf

				0384-mas-2001 description (complete).pdf

				0384-mas-2001 drawings.pdf

				0384-mas-2001 form-1.pdf

				0384-mas-2001 form-19.pdf

				0384-mas-2001 form-26.pdf

« Previous Patent

Next Patent »

Patent Number	199123	

Indian Patent Application Number	384/MAS/2001	

PG Journal Number	08/2007	

Publication Date	23-Feb-2007	

Grant Date	01-Mar-2006	

Date of Filing	11-May-2001	

Name of Patentee	M/S. INDIAN INSTITUTE OF TECHNOLOGY	

Applicant Address	IIT POST BOX, CHENNAI 600 036	

Inventors:

#	Inventor's Name	Inventor's Address	

1	BALASUBRAMANIAN VISWANATHAN	INDIAN INSTITUTE OF TECHNOLOGY, IIT POST BOX, CHENNAI 600 036,	

2	BASHYAM RAJESH	INDIAN INSTITUTE OF TECHNOLOGY, IIT POST BOX, CHENNAI 600 036,	

PCT International Classification Number	B82B 3/00	

PCT International Application Number	N/A	

PCT International Filing date		

PCT Conventions:

#	PCT Application Number	Date of Convention	Priority Country	

1			NA	

© All Indian Patents, 2013-2021.

  Patent data available in the public domain from Indian Patents Office, Department of Industrial Policy and Promotions, Ministry of Commerce and Industry, Government of India.

File: patents/199134-continuous-casting-mold.html
Indian Patents. 199134:CONTINUOUS CASTING MOLD

Indian Patents

Recently Granted Patents

  Recently Published Patents

Title of Invention	CONTINUOUS CASTING MOLD

Abstract	A continuous casting mold with two oppositely located short side walls and two oppositely located long side walls which extend past the short side walls, wherein at least one of the short side walls is moveable by an adjusting member toward or away from the other short side wall. The adjusting member is constructed in the form of two hydraulic cylinder units which can be actuated independently from each other, wherein each hydraulic cylinder unit has a cylinder and a piston which is adjustable relative to the cylinder in an adjusting direction.	

Full Text		

Documents:

				2421-mas-1998  abstract.pdf

				2421-mas-1998  claims granted.pdf

				2421-mas-1998  correspondence others.pdf

				2421-mas-1998  description (complete) granted.pdf

				2421-mas-1998  drawing.pdf

				2421-mas-1998  form-19.pdf

				2421-mas-1998  form-2.pdf

				2421-mas-1998  form-4.pdf

				2421-mas-1998  form-6.pdf

				2421-mas-1998  petitions.pdf

				2421-mas-1998  power of attorney.pdf

« Previous Patent

Next Patent »

Patent Number	199134	

Indian Patent Application Number	2421/MAS/1998	

PG Journal Number	30/2009	

Publication Date	24-Jul-2009	

Grant Date	13-Mar-2006	

Date of Filing	28-Oct-1998	

Name of Patentee	SMS SCHLOEMANN-SIEMAG AKTIENGESELLSCHAFT	

Applicant Address	EDUARD-SCHLOEMANN-STRASSE 4, 40237 DUSSELDORF,	

Inventors:

#	Inventor's Name	Inventor's Address	

1	DIPL. ING. HEINRICH SCHOLZ	KLOPSTOCKSTRASSE 42, 40822 METTMANN	

2	DIPL. ING. KLAUS-PETER EBERWEIN	HILDENER STRASSE 14, 40699 ERKRATH	

3	DIPL. ING AXEL WEYER	RAUHAUSFELD 27, 42349 WUPPERTAL	

PCT International Classification Number	B22D11/04	

PCT International Application Number	N/A	

PCT International Filing date		

PCT Conventions:

#	PCT Application Number	Date of Convention	Priority Country	

1	197 48 305.4	1997-10-31	Germany	

© All Indian Patents, 2013-2021.

  Patent data available in the public domain from Indian Patents Office, Department of Industrial Policy and Promotions, Ministry of Commerce and Industry, Government of India.

File: patents/200204-a-process-for-the-preparation-of-a-zirconia-nanopowder.html
Indian Patents. 200204:A PROCESS FOR THE PREPARATION OF A ZIRCONIA NANOPOWDER

Indian Patents

Recently Granted Patents

  Recently Published Patents

Title of Invention	A PROCESS FOR THE PREPARATION OF A ZIRCONIA NANOPOWDER

Abstract	A process for the preparation of a Zirconta nanopowder comprising the steps of providing a 5 to 20 mol % of an aqueous solution of a zirconium salt, adding thereto a 5 to 20 mol % of an aqueous solution of an aluminium salt with stirring, followed by addition of ammonia solution with stirring for up to 30 minutes to obtain a gel which is dried to obtain an amorphous ceremic gel, the get being subjected to further heat treatment to obtain the zirconiananopowder.	

Full Text	FIELD OF THE INVENTION

This  invention relates to a process for producing a  transparent

stabilized amorphous ceramic gel.

BACKGROUND OF THE INVENTION

zircania ZrO  exists in three monoclinic (m), tetragonal (t)  and 2

o cubic (c) polymorphism m-ZrO  transforms to t-phsse at 1170 C and

2 o then  to c-phsse at 2370 C, The high temperature  c-phase,  which

has potential applications are oxygen sensors, solid fuel cells and even several devices is difficult to retain at room temperature because the transformation is reversible. Efforts have been made  to stsbilise it by addition of a small amount of MgO,  CaO,

Y0  Si N  or  AiN, The additive  controls  a  refined  micro-

2 3  3 4 structure at a nanometer scale. The common methods of preparation

include vapour phase reactions, co-precipitation process, hydro-thermal process, slkaxide or gel processes, mechanical attrition and combustion methods.

None of these methods is- successful in producing a single phase c-ZrO compound- This high energy phase exists in extremely small crystallites of size belotu 30nm in support of their high surface energy. It requires a strict control of a homogeneous micro-structure at this scale and that; is not feasible so easily in these methods which involve s heterogeneous reaction at a relatively hicih temperature to ensure 3 complete decomposition of the pr&tzur&&r and to ensure a complete el imination of byproduct impurities.

OBJECTS OF THE INVENTION

An object of this invention is to propose 3 process for producing

a transparent staba 1ised amorphous ceramic gel .

Another object of this invention is to propose a process for producing a transparent stabilised ceramic gel which uses commercially available raw materials.

Sti11 another object of this invention is to propose a proces for producing a transparent stabilised ceramic gel which involves fewer steps than the processes of the known art -

Yet another object of this invention is, to propose a process for producing a transparent stabilised ceramic gel which is a  highly

pure c~ZrO  powder.

2

Further objects and advantages of this invention wi11 be more apparent from the ensuing description.

BRIEF DESCRIPTION OF THE INVENTION

According to this invention is provided a process for the preparation of a transparent amorphous ceramic gel comprising the steps of

providing an aqueous solution of a zirconium salt, adding thereto an aqueous solution of an aluminium ©alt with stirring, followed by addition of ammonia solution with stirring to obtain 3 gel which is dried to obtain the amorphous ceramic Q&l*

In  this invention, a transparent amorphous ceramic gel is  deve-

4+	.  3+

loped by hydrolysing Zr  cations with 5- 10 moltt Al  additive in

- 3- ~

an aqueous solution, Al  additive supports gelation of hydro-4 +

lyzed  Zr  in a polymeric network structure -  Thermal  decompo-

o

sition and annealing of gel at 350-850 C results in  recrystalli-

3+ zation of a single phase finely divided loose nanopowder in  Al

istabi lised  c-ZrO . It occurs via a refined mi c restructure in  an

2 amorphous ceramic precursor of decomposed gel at as low  tempera-

o ture  as 200 C by a self-control led process. The obtained  sample

o is stable as such to a temperature as high as 850 C,

A  transparent  gel  is  formed by a  simple  reaction  of  three

reactants (i) ZrGCl -6H 0"  NH OH in  a

2  2	3  2	4

aqueous  solution  at  room  temperature.  Aqueous  solutions  of

ZrDCl 6H 0  and  A1C1 .6M 0  are  obtained  by  dissolving  in

2  2	3  2

distilled  water in a molar concentration. The two solutions  are

4+  4+ mixed  together  in a predetermined Zr  /Al  ratio  by  stirring

with a magnetic starrer for 30 mins. at room temperature NH OH is  added  in steps through an aqueous solution to  induce  their

hydrolysis  in a controlled manner while stirring  with  magnetic

4+  4+-stirrer.  A hydrolysis reaction of Zr  and Al  cations  occurs

with NH OH instantaneously and results in a white  co-precipitate

4 in formation of their hydroxides.

At intermediate stage of the reaction, the precipitates are not thermodynamically stable in an equilibrium configuration with solution. As a result, the precipitate dissolves in the solution after a certain period of the reaction. Viscosity of the solution goes on increasing as a function of time unti1 a clear transparent homogenized precursor mass appears. It takes 10-30 mins.  to

4  -.

get a clear transparent solution at an average value of its pH ~

2.0 as per its concentration, A pH -2 value could foe  maintained

at  a controlled and limited NH OH content just near  comple-tion

4 of the hydrolysis reaction.

The obtained viscous precursor mass is allowed to slowly evaporate the excess water at room temperature. When dried, it appears in a transparent sol id metalloceramic gel within a month or so depending on its composition- This is possible due to the AIO(OH) additive as will be apparent from the ensuing examples. 5-20 mol% additive of Al cations effectively supports gela-tion in a stagle amorphous polymeric structure as per its >:~-ray diffraction. Several batches of the reactions are carried out by varying the A10 content in the final gel between 5 and 20 moIK, All of them result in a transparent solid gel or polymer.

The gelation reaction occurs the best 25 C, or a preferably lower

o

temperature in the range of 5-10 C, with an average concentration of the precursor solution in the 0.2-0.5M range,

o On heating at -200 C in air, a controlled thermal  decomposition

of metalloceramic gel occurs in a refined amorphous ceramic powder of decomposed gel. Latter is dispersed and boiled in water and then filtered in order to remove away residual byproduct impurities, especially Cl anions, if any {tested by adding an AgNO  solution. The recovered powder recrystal1ised promptly into

a further refined powder of Al  stabilised c-ZrO  at temperature

2 o as  small  as 350 C. It has an average size  of  crystallites  as

small  as  5-10nm  and that does not grow above  20nm  until  the

o temperature is below 350 C.

The  invention will now be explained in greater detail  with  the help of the following non-1imiting examples.

EXAMPLE 1

The  proposed hydrolysis reaction is carried out by adding  NH Oh

4 (dissolved  in  water  in  0. 2M  solution)  to  0.5H  ZrOC 1 8H 0

2  2 o solution  in water at 25 C, or a preferably lower temperature  in

o the  range  of 5-10 C. NH OH is added in steps  by  stirring  the

4 total  solution  with  a magnetic stirrer.  A  white  precipitate

occurs  in a hydrolysed ZKMOH) . xH 0 product. It was  washed  in

4  2

o distilled  water,  filtered, dried and then heated  et  350 C  to

decompose  into  a  desired c-ZrO  nanopowder.  It  is  not  very

2

o stable. It converts to m-ZrO  at 500 C

2

EXAMPLE 2

The  above  reaction is repeated by adding  0.5M  A1C1 ,6H 0  (in

3  2

o water)  to  the 0.5M ZrOCl 8H 0 solution in water at  25 C.  The

volumes  in  the two solutions were taken such that  the  mixture

contains  20  mol% of A1C1 .6H 0 and 80 mol%  of  ZrOCl 8H 0.  A

3  2	2  2

white  co-precipitate occurs in B hydrolysed product in  A10
ZrO (OH) . xH 0 on adding the NH OH. Stirring for 10-30 mins. helps

4  2	4

to get a clear transparent solution at pH  2.0. It dries into  a

stable  transparent  gel  at room  temperature.  On  heating,  it

3+	o

converts into an Al  stabi1ised c-ZrO  nanopowder at 350-850 C-

2 A pure single phase ceramic powder is obtained in this invention.

Furthermore, as no any other chemical additive has been used during the reaction, it yields a highly pure powder in a single c-ZrOjt polymorphic phase. Evidently, it is a very convenient  and

single method if compared with sol gel or other conventional methods in use to obtain similar ceramics. The final furnish c-ZrO  product is obtained in a few steps.

WE CLAIM:

1.  A process for the preparation of a Zirconia nanopowder comprising the steps of providing a 5 to 20 mol % of an aqueous solution of a zirconium salt, adding thereto a 5 to 20 mol % of an aqueous solution of an aluminium salt with stirring, followed by addition of ammonia solution with stirring for upto 30 minutes to obtain a gel which is dried to obtain an amorphous ceramic gel, the gel being subjected to further heat treatment to obtain the zirconia nanopowder.

2.  The process as claimed in claim 1 wherein said zirconium salt is zirconium oxychloride and the aluminium salt is aluminium chloride.

3.	The process as claimed is claim 1 wherein the average concentration of the

solution of the zirconium-aluminium salt is between 0.2and 0.5 M

4.	The process as claimed in claim 1 wherein a 0.2M ammonia solution is added

5.	The process as claimed in claim 1 wherein the zirconium and aluminium salt

solutions are mixed at a tempeirature ia the range of 5-25°C, preferably 25°C.

-8-

6.	The process as claimed in claim 1 wherein after addition of ammonia, the reaction

mixture is stirred for a period ranging from 10-30 mins at about pH 2.

7.	The process as claimed in claim 1 wherein the ammonia solution is added

stepwise with stirring.

8.	The process as claimed in claim 1 wherein the drying time of the gel is dried at

room temperature.

9.	The process as claimed in claim 1 wherein the drying time of the gel is about 30

days.

10.	The process as claimed in claim 1 wherein the thermal decomposition is carried

out at a temperature in the range of 350-830°C.

A process for the preparation of a Zirconta nanopowder comprising the steps of providing a 5 to 20 mol % of an aqueous solution of a zirconium salt, adding thereto a 5 to 20 mol % of an aqueous solution of an aluminium salt with stirring, followed by addition of ammonia solution with stirring for up to 30 minutes to obtain a gel which is dried to obtain an amorphous ceremic gel, the get being subjected to further heat treatment to obtain the zirconiananopowder.	

Documents:

				00709-cal-2000-abstract.pdf

				00709-cal-2000-claims.pdf

				00709-cal-2000-correspondence.pdf

				00709-cal-2000-description(complete).pdf

				00709-cal-2000-description(provisional).pdf

				00709-cal-2000-form-1.pdf

				00709-cal-2000-form-18.pdf

				00709-cal-2000-form-2.pdf

				00709-cal-2000-form-3.pdf

				00709-cal-2000-form-5.pdf

				00709-cal-2000-g.p.a.pdf

				00709-cal-2000-letters patent.pdf

				709-CAL-2000-FORM 15.pdf

				709-cal-2000-granted-abstract.pdf

				709-cal-2000-granted-claims.pdf

				709-cal-2000-granted-description (complete).pdf

				709-cal-2000-granted-form 2.pdf

				709-cal-2000-granted-specification.pdf

« Previous Patent

Next Patent »

Patent Number	200204	

Indian Patent Application Number	709/CAL/2000	

PG Journal Number	15/2007	

Publication Date	13-Apr-2007	

Grant Date	13-Apr-2007	

Date of Filing	22-Dec-2000	

Name of Patentee	INDIAN INSTITUTE OF TECHNOLOGY	

Applicant Address	AN INDIAN INSTITUTE OF KHARAGPUR, WEST BENGAL, INDIA.	

Inventors:

#	Inventor's Name	Inventor's Address	

1	RAM S	AN INDIAN NATIONAL OF MATERIALS SCIENCE CENTRE, INDIAN INSTITUTE OF TECHNOLOGY, KHARAGPUR 721 302	

PCT International Classification Number	C04B 35/48	

PCT International Application Number	N/A	

PCT International Filing date		

PCT Conventions:

#	PCT Application Number	Date of Convention	Priority Country	

1			NA	

© All Indian Patents, 2013-2021.

  Patent data available in the public domain from Indian Patents Office, Department of Industrial Policy and Promotions, Ministry of Commerce and Industry, Government of India.
