Repository: anandvc/allindianpatents

File: patents/202306-plain-or-zinc-plated-steel-plate-coated-with-a-zinc-or-zinc-alloy-layer-comprising-a-polymer-and-method-for-making-same-by-electroplating.html
Indian Patents. 202306:PLAIN OR ZINC - PLATED STEEL PLATE COATED WITH A ZINC OR ZINC ALLOY LAYER COMPRISING A POLYMER, AND METHOD FOR MAKING SAME BY ELECTROPLATING

Indian Patents

Recently Granted Patents

  Recently Published Patents

Title of Invention	PLAIN OR ZINC - PLATED STEEL PLATE COATED WITH A ZINC OR ZINC ALLOY LAYER COMPRISING A POLYMER, AND METHOD FOR MAKING SAME BY ELECTROPLATING

Abstract	A bare sheet or galvanized steel sheet, characterised in that it is coated on atleast one of its faces with a single layer of zinc or zinc alloy containing 0.15 to 1% by weight of a polymer consisting of 6 to 150 identical or different units, of general formula: -(CH2-C (CONH2))-where R = H or CH3, and the said single layer of zinc or zinc alloy containing the said polymer is in turn covered with a layer of an organic coating choosen from the group formed by polyurethanes, epoxy resins, polyesters and blend thereof and the said organic coating furthermore include electrically conducting particles and optionally including polyallyl units.	

Full Text	Original 312/MUMNP/2005

FORM  2

  THE PATENT ACT 1970  (39 of 1970)

&

The Patents Rules, 2003  PROVISIONAL / COMPLETE SPECIFICATION (See Section 10, and rule 13)

1.  TITLE OF INVENTION

PLAIN OR ZINC-PLATED STEEL PLATE COATED WITH A ZINC OR ZINC ALLOY LAYER COMPRISING A POLYMER, AND METHOD FOR MAKING SAME BY ELECTROPLATING

APPLICANT(S)

a)	Name

b)	Nationality

c)	Address

USINOR

FRENCH Company

IMMEUBLE "LA PACIFIC"

LA DEFENSE 7-11/13 COURS

VALMY 92 8 00-PUTEAUX

FRANCE

Granted

3.  PREAMBLE TO THE DESCRIPTION

The following specification particularly describes the invention and the manner in which it is to be performed : -

25-4-2006

WO 2004/048645

PCT/FR2003/003377

Plain or zinc-plated steel plate coated with a zinc or

zinc alloy layer comprising a polymer and process for

making same by electroplating

 The present invention relates to a bare steel sheet or galvanized steel coated with a layer of zinc or zinc alloy that includes a polymer, and to a process for manufacturing such a sheet by electroplating. Such sheet is more particularly intended for the manufacture  of automobiles.

In the confined areas or crimped areas of the body of an automobile, acceleration corrosion phenomena may occur. Several strategies may be employed, separately

  or jointly, by automobile manufacturers to avoid such phenomena. One of them consists in using steel sheet covered with a zinc layer deposited by electroplating or by galvanizing, which layer itself is covered with a thin organic coating layer,  deposited by a coating

  process.

Conventionally, when it is desired to coat a metal surface with an organic coating (whether a thin organic coating layer or a paint layer),  a prior surface

  treatment is carried out, the main purpose of which is to ensure adhesion of the organic coating to the metal surface. Among the most common surface treatments, mention may be made of chromating treatments, phosphating  treatments,  silane-based  treatments  or

  titanium-based treatments. The choice of surface treatment depends on the chemical nature of the subsequent organic coatings.

These treatments are essential if it is desired for the 35 subsequent coatings to adhere appropriately, but their use poses a number of problems. Thus, their deposition requires there to be a specific installation dedicated to implementing the treatment,  the treatment of the

!

effluents generated may be expensive, as is the case for phosphating treatments, and some of the products employed are environmentally toxic, especially in the case of chromating. 

In the particular case of titanium-based treatments, it is also necessary to ensure perfect control of the weight of layer deposited, as the range of layer weights resulting in satisfactory characteristics is  narrow.

As regards silane-based treatments, these are relatively delicate and in particular run the risk of being degraded by the degreasing and phosphating  solutions used by automobile manufacturers before the cataphoretic deposition of the main paint layer.

The object of the invention is therefore to remedy the drawbacks of the prior art by providing a coated sheet  allowing  direct  subsequent  adhesion  of  thin-film organic coatings, with no detriment to the environment, and with improved productivity.

For this purpose, a first subject of the invention is a  bare sheet or galvanized steel sheet, characterized in that it is furthermore coated on at least one of its faces with a single layer of zinc or zinc alloy containing 0.15 to 1% by weight of a polymer consisting of 6 to 150 identical or different units, preferably at  most 80 identical or different units, and advantageously 20 to 30 identical or different units of general formula:

-(CH2-C(R)CONH2) )-where R = H or CH3, and optionally including polyallyl 35  units.

In a first preferred embodiment, the sheet according to the invention comprises, in succession: a steel layer; then

a single layer of zinc or zinc alloy containing said polymer; and then

a layer based on an epoxy resin, to which may

optionally be added a polyurethane resin, said layer

  based  on  an  epoxy  resin  optionally  including

electrically conductive particles, such as for example

zinc particles and/or iron phosphides.

  In this embodiment, the sheet may also further include  a zinc layer inserted between the steel layer and the single layer of zinc or zinc alloy containing the polymer.

In another preferred embodiment, the sheet according to  the invention comprises, in succession: a steel layer; then

a single layer of zinc or zinc alloy containing said polymer; and then

a  polyurethane-based  layer  that  optionally  includes electrically conductive particles, such as for example zinc particles and/or iron phosphides.

In this embodiment,	the sheet may also furthermore

include a zinc layer	inserted between the steel layer

  and the single layer	of zinc or zinc alloy containing

the polymer.

The sheet according to the invention, as defined in its various embodiments, may furthermore be such that the

  single layer of zinc or zinc alloy containing the polymer is in turn covered with a layer of organic coating chosen from the group formed by polyurethanes, epoxy resins, polyesters and blends thereof, it furthermore being possible for said organic coating to

  include electrically conductive particles.

The polymer content of its coating layer is between 0.15 and 1% by weight, preferably between 0.15 and 0.60% by weight.

A second subject of the invention is a process for manufacturing a sheet according to the invention, in which a sheet of bare steel or of galvanized steel is  made to run through an electroplating bath that contains zinc sulfate, at least one support salt, 0.8 to 1.2 g/1 of a polymer consisting of 6 to 150 identical or different units, and preferably at most 80 identical  or  different  units,  of  general  formula

  -(CH2-C(R)CONH2) )- with R = H or CH3, and that optionally includes polyallyl units, said bath having a pH lying between 0 and 3, and an electroplating current is made to pass between said sheet and at least one anode placed in said bath,  with an approximately

 constant mean current density of between 60 and 160 A/dm2.

The process according to the invention may furthermore have the following features, taken individually or in combination:

the  polymer  concentration  in  the  bath  is between 0.9 and 1.1 g/1;

the bare steel or galvanized steel sheet is made to run through the electroplating bath at a speed  of between 50 and 150 m/min;

the Zn2+ ion concentration of the electroplating bath is between 40 and 100 g/1;

the temperature of the electroplating bath is between 30 and 7 02C; and  -  the  mean  current  density  is  less  than 120 A/dm2.

The invention consists in depositing a zinc coating on a bare or galvanized steel sheet, said zinc coating incorporating a particular organic molecule, on the surface and/or within the thickness of the zinc coating.

The  sheet  thus  coated  exhibits  excellent  adhesion

characteristics as regards a subsequent organic coating, without it being necessary to carry out an environmentally toxic pretreatment.

  From  a  practical  standpoint,  the  composite

(zinc/organic polymer) coating may be deposited by any

suitable process. In particular, the organic molecule

may be added to an electroplating bath before the

actual electroplating operation. The coating is then

  deposited under the conventional conditions for electroplating a metal coating. The organic molecule present in the bath is incorporated into the thickness and/or on the surface of the metal coating, thereby resulting in the formation of a composite  (zinc +

  organic molecule) coating. However, the inventors have demonstrated that when the polymer concentration in the electroplating bath is insufficient, that is to say less than 0.8 g/1, the incorporation of the polymer into  the composite coating  is  insufficient.  Above

  1.2 g/1 of polymer, the surface appearance of the composite (zinc/polymer) coating is degraded. The polymer concentration in the bath is preferably between 0.9 and 1.1 g/1. The coating may be deposited on only one side of the steel sheet, or on both sides.

The electroplating bath that can be used to implement the process according to the invention' is based on sulfates and comprises, in particular, zinc sulfate, and at least one support salt, and also the organic

  molecule according to the invention.

If necessary, its pH may be regulated by the addition of appropriate acids. As mentioned, the pH has to be between 0 and 3. This is because above a pH of 3, it  becomes impossible to deposit the composite (zinc/polymer) coating since the electrolytic bath is of insufficient conductivity. The inventors have demonstrated that the deposition of the composite (zinc/polymer)  coating on the substrate only starts

above a mean current density of greater than 60 A/dm2. However, to prevent the adhesion of the composite coating to the subsequent organic coating degrading, the current density must remain below 160 A/dm2, since  above A/dm2 the burning limits of the composite (zinc/polymer) coating are reached, resulting in a dark and dendritic appearance of the coating. The current density is preferably less than 120 A/dm2, since the inventors have demonstrated that above this value the  adhesion of the organic coating starts to degrade and, to avoid this degradation, it is also necessary to simultaneously increase the speed of the steel sheet through the electroplating bath.

  When the run speed of the steel sheet is greater than 150  m/min, the deposition of the composite (zinc/polymer) coating becomes insufficient' for the adhesion of the subsequent organic coating to be sufficient. If the run speed is less than 50 m/min, the

  adhesion of the organic coating is insufficient, as the threshold current density above which burning of the composite coating starts to occur is decreased.

The Zn2+ ion concentration of the electroplating bath  must be less than 100 g/1, as the inventors have demonstrated that above 100 g/1 the adhesion of the organic coating is insufficient. It must be greater than 40 g/1 in order to avoid composite coating burning problems. 30

The temperature of the bath is between  and 7 0 2C since it is inconceivable in industry to work at temperatures above 702C when this is unnecessary. Furthermore, below 302C, the conductivity of the bath 35 becomes insufficient for the composite coating to be correctly deposited on the sheet.

In  another  method  of  implementation,  it  is  also possible to deposit a bilayer  (zinc/(zinc + organic

molecule)) coating, again by electroplating, in this case, it is necessary to have two different electroplating baths, namely a standard electrogalvanizing bath and an electrogalvanizing bath  to which the organic molecule has been added. The pure zinc bath is then used on the first cells of the line so as to deposit a first zinc layer, while the bath enriched with the organic molecule is used on the cells at the end of the line so as to deposit a second,  zinc/organic molecule, layer.

Without wishing to be tied down by one theory, the present inventors believe that the organic functional groups present on the surface of the zinc coating could 15 be used as a base for the keying of the organic coating, thus ensuring that it adheres to the metal coating in the absence of any prior surface treatment.

The molecules used within the context of the present invention are polymers consisting of 6 to 150 identical or different units, preferably at most 80 identical or different units and advantageously from 20 to 30 identical or different units of general formula:

-(CH2-C(R) (CONH2))-25  where R = H or CH3,

and optionally including polyallyl units.

Polymers  such  as  polyacrylamides  or polymethacrylamides, but also polyacrylamide/polyallyl copolymers, are more particularly preferred.

The examples that will be described illustrate the invention without however limiting it.

  Example 1

An electroplating bath was prepared with the following composition:

- ZnS04-7H20:	287.5 g/1,

i.e. 65 g/1 of Zn2+

-  H2S04:	85 g/l;

polyacrylamide, denoted by M4,

as a 50 wt% aqueous solution:  1 g/l 	of the aqueous solution (M4: polyacrylamide in

which the R group is H, of 1500 g molecular mass, containing about 25 units).

The pH of the bath was about 0 and the temperature of  the bath was maintained between 40 and 602C.

A steel plate was deposited on a cathode. The cathode was placed facing an insoluble anode. The support salt, prepared beforehand,  was made to flow in the gap

  between the cathode and the anode at speeds close to 100 m/min (the width of the gap between the cathode and the anode was 10 mm) . An electrical current' of about 100 A/dm2 was then made to flow until a coating 7.5 μm in thickness was obtained. The Zn/M4 composite coating

  thus deposited had a perfectly uniform appearance.

Using a roll coater, an organic layer based on a polyurethane resin containing iron phosphides, of the Granocoat LC type from Henkel, was applied to the  Zn/M4-coated side. The layer had a thickness of between 6 and 8 urn. Sheet A thus coated is according to the invention.

For comparison, two steel sheets coated according to  the prior art were also prepared:

a steel sheet B covered with a 7 . 5 μm layer of

pure zinc and then directly with a layer of Granocoat

LC; and

a steel sheet C covered with a 7 . 5μm layer of  pure zinc and then a conversion surface treatment

obtained using a Granodine 1456 solution sold by Henkel

(based  on  titanium) ,  and  then  with  a  layer  of

Granocoat LC.

The pure zinc coatings were produced under the conditions of the prior art (without M4 in the bath) . The Granodine 1456 was applied using a roll coater and with a deposited layer weight lying within the range recommended by the supplier (i.e. 8 -12 mg/m2 of titanium deposited).

Next, a test of the adhesion of the Granocoat LC organic coating to the three metal substrates was carried out, using the following operating method:

•	two Erichsen cups 8 mm in depth were produced by deformation from the uncoated side;

•	a standardized 3M adhesive tape was applied to one of the two cups, on the coated face side; and

•	the adhesive tape was pulled off and the tearing of the organic coating was rated according to the following rating:

-	0: no tearing

-	5: complete tearing;

•	next, the sheet thus deformed was immersed in the conventional degreasing and phosphating baths used by automobile manufacturers;

•	a standardized 3M adhesive tape was applied to the second cup, again on the coated face side; and

•	the adhesive tape was pulled off and the tearing of the organic coating was rated according to the same rating.

Two ratings for the adhesion of the organic coating  were therefore obtained:  one before the sheet was passed through the degreasing and phosphating baths and the other after passing through these baths.

The results of the above tests are given in the  following table:

Adhesion

before

degreasing

and phosphating	Adhesion

after

degreasing

and phosphating

Sheet A according to the invention	0	0

Comparative sheet B	5	5

Comparative sheet C	0	0

These results show that the adhesion of the organic coating applied directly to a Zn/M4 coating is excellent and is at the same level of performance as that of the zinc + pretreatment + organic coating modality.

However, direct application of the organic coating to a  pure zinc substrate according to the prior art leads to results that are unacceptable in terms of adhesion.

Example 2

  A steel sheet coated with a Zn/M4 layer obtained under the same conditions as those described in the test carried out in Example 1 was manufactured.

Using a roll coater, a layer based on an epoxy resin containing zinc microspheres, of the Bonazinc 3005 type (sold by PPG) was applied to the Zn/M4-coated side. The layer had a thickness of between 5 and 6 μm. Sheet D thus coated was according to the invention.

  For comparison, two steel sheets coated according	to

the prior art were also prepared:

a steel sheet E covered with a 7.5 μm layer	of

pure  zinc  and  then  directly  with  a  layer	of

Bonazinc 3 005;

  -  a steel sheet F covered with a 7.5 μm layer	of

pure zinc and then with a silane-based pretreatment layer of the Nupal type (sold by PPG) , and then with a layer of Bonazinc 3005.

The pure zinc coatings were produced under the conditions of the prior art (with no M4 in the bath) . The Nupal was applied using a roll coater with a deposited layer of weight lying within the range recommended by the supplier (i.e. 80 - 120 mg/m2 of 10  solids).

The results of these tests are given in the following table:

Adhesion

before

degreasing

and phosphating	Adhesion

after

degreasing

and phosphating

Sheet D according to the invention	0	0

Comparative sheet E	5	5

Comparative sheet F	0	0

These results show that the adhesion of the organic coating of the epoxy resin type, applied directly to a Zn/M4 coating is excellent and is at the same level of performance  as  that  of  the  zinc  +  silane-based

pretreatment + epoxy resin modality.

However, direct application of the organic coating to a pure zinc substrate according to the prior art again leads to results that are unacceptable in terms of  adhesion.

Example 3

Various steel sheets (G to U) were manufactured, these being coated with a zinc/polyacrylamide layer obtained

by electroplating in an electroplating bath containing zinc sulfate (ZnS04-7H20) , sulfuric acid (H2S04) and a polyacrylamide (PAC) , the R group of which was H, of variable molecular weight MW, has a 50 wt% aqueous solution, under the concentration (g/1), pH, temperature T, support salt speed V and current density CD conditions that are given in the following table:

ZnS04 7H20

(g/D	H2S04

(g/D	pH	PAC

(g/D	MW

(g)	Speed (m/min)	CD (A/dm2)	T (aC)

Sheet G	373.6	20	1	0.2	1500	100	100	60

Sheet H	373.6	20	1	0.5	1500	100	100	60

Sheet I	373.6	20	1	1	1500	100	100	30

Sheet J	373.6	20	1	1	1500	150	100	30

Sheet K	373.6	20	1	1	1500	100	100	60

Sheet L	373.6	20	1	1	1500	30	100	60

Sheet M	373.6	20	1	1	1500	150	100	60

Sheet N	373.6	20	1	1	1500	100	60	60

Sheet 0	373.6	20	1	1	1500	100	120	60

Sheet P	373.6	20	1	1	1500	100	140	60

Sheet Q	527.5	20	1	1	1500	100	100	60

Sheet R	373.6	0.2	3	1	1500	100	100	60

Sheet S	373.6	2.2	2	1	1500	100	100	60

Sheet T	373.6	2.2	2	1	1500	100	60	60

Sheet U	373.6	20	1	0.15	10000	100	100	60

10 When the respective ZnSO4-7H20 concentrations were 373.6 g/1 and 527.5 g/1, the Zn2+ concentrations were 85 g/1 and 119 g/1, respectively. A polyacrylamide of 10000 molecular weight contained about 166 units.

15 For this purpose, a steel plate was deposited on a cathode. The cathode was placed facing an insoluble anode. The support salt, prepared beforehand, was made to flow in the gap between the cathode and the anode at a speed V (the width of the gap between the cathode and

20  the anode was 10 mm) . An electrical current was then

made to flow with a current density CD until a coating 7.5 μm in thickness was obtained. The zinc/polyacrylamide coating thus deposited had a perfectly uniform appearance.  The values of the parameters outside the invention have been underlined.

Using  a  roll  coater,  a  layer  comprising  an epoxy/polyurethane-based resin containing zinc beads,  of the Granocoat ZE type (sold by Henkel) , was applied to the Zn/polyacrylamide-coated side.

For comparison, two steel sheets coated according to

the prior art were also prepared:  -  - a steel sheet V covered with a 7.5 urn layer of

pure zinc and then directly with a Granocoat ZE;

a steel sheet W covered with a 7.5 um layer of

pure zinc and then with a conversion treatment obtained

using a Granodine 1457 solution sold by Henkel (based  on titanium) and then with a Granocoat ZE layer 4 |am in

thickness.

The pure zinc coatings were produced under the conditions of the prior art (with no polyacrylamide in 25 the bath) . The Granodine 1457 was applied using a roll coater with a deposited layer weight lying within the range recommended by the supplier (i.e. 8 mg/m2 of titanium).

  was carried out on the seventeen steel sheets under the operating conditions described in the test carried out in Example 1.

  The tearing of the organic coating was rated according to the following rating: 0: no tearing 1: very slight tearing 2: slight tearing

3: moderate tearing: the barely acceptable limit 4: substantial tearing 5: complete tearing.

The results of the adhesion tests are given in the following table:

Adhesion

before

degreasing

and phosphating	Adhesion

after

degreasing

and phosphating

Comparative sheet G	0	5

Comparative sheet H	0	5

Sheet I according to the invention	0	1

Sheet J according to the invention	0	1

Sheet K according to the invention	0	2

Comparative sheet L	0	5

Sheet M according to the invention	0	0

Sheet N according to the invention	0	0

Sheet 0 according to the invention	0	2

Sheet P according to the invention	0	2

Sheet Q according to the invention	0	3

Sheet R according to the invention	0	1

Sheet S according to the invention	0	1

Sheet T according to the invention	0	3

Comparative sheet U	0	4

Comparative sheet V	0	4

Comparative sheet W	0	0

These results show that the adhesion of the organic coating of  the epoxy/polyurethane-based resin  type,

applied directly to a composite (zinc/polymer) coating is at the same level of performance as that of the zinc + titanium-based pretreatment + epoxy/polyurethane-based resin modality, provided that:  - the polyacrylamide concentration is between 0.8 and 1.2 g/1 and preferably between 0.9 and 1.1 g/1. This is because, when the polyacrylamide concentration is 0.2 or 0.5 g/1 (sheets G and H) , this is insufficient to obtain good adhesion of the organic

  coating;

according to the invention, the number of units within the polyacrylamide does not exceed 150. This is because when a polyacrylamide of general formula according to the invention but containing about 166

  units is used (sheet U) , the adhesion of the organic coating is insufficient. The concentration of PAC of 10000 molecular weight was greatly reduced as the inventors found that, when its concentration is 1 g/1, then the surface appearance of composite coating is

  greatly degraded, which is unacceptable. Thus, when the

length of the polyacrylamide chains increases, and in

particular is greater than 150 units in length, either

the  surface  appearance  of  the  coating

(zinc/polyacrylamide) is degraded while maintaining the

  polymer concentration in the electrolytic bath at about 1 g/1 according to the invention, or insufficient adhesion of the organic coating is obtained, while decreasing the polymer concentration in the electrolytic bath; and

  - when the current density is between 120 and 160 A/dm2, the speed is adjusted by increasing it so as to avoid the phenomena of burning of the composite (zinc + polymer) coating. In the same way, when the speed  of  the  sheet  (or  else  the  speed  of  the

  electrolyte in the tests according to the invention)

decreases, it is also necessary to ensure that the current density is decreased in order to avoid the phenomena of burning of the composite (zinc/polymer) coating.

WE CLAIM:

1.	A bare sheet or galvanized steel sheet, characterised in that it is coated on atleast one of its faces

with a single layer of zinc or zinc alloy containing 0.15 to 1% by weight of a polymer consisting of

6 to 150 identical or different units, of general formula:

-(CH2-C (CONH2))-where R = H or CH3, and

the said single layer of zinc or zinc alloy containing the said polymer is in turn covered with a layer of an organic coating choosen from the group formed by polyurethanes, epoxy resins, polyesters and blend thereof and the said organic coating furthermore include electrically conducting particles and optionally including polyallyl units.

2.	The sheet as claimed in claim 1, characterized in that said layer contains from 0.15 to 0.60% by weight of said polymer.

3.	The sheet as claimed in anyone of claims 1 and 2, characterized in that it comprises, in succession:

-	a steel layer; then

-	a single layer of zinc or zinc alloy containing said polymer; and then

-	a layer based on an epoxy resin, to which may optionally be added a polyurethane resin, said layer based on an epoxy resin optionally including electrically conductive particles.

4.	The sheet as claimed in claim 1, characterized in that said sheet furthermore includes a zinc layer inserted between said steel layer and said single layer of zinc or zinc alloy containing said polymer.

5.	The sheet as claimed in anyone of claims 1 and 2, characterized in that it comprises, in succession:

-	a steel layer; then

-	a single layer of zinc or zinc alloy containing said polymer; and then

-	a polyurethane-based layer that optionally includes electrically conductive particles.

6.	The sheet as claimed in claim 5, characterized in that said sheet furthermore includes a zinc layer

inserted between said steel layer and said single layer of zinc or zinc alloy containing said

polymer.

7.	The sheet as claimed in anyone of claims 1 to 6, characterized in that said polymer consists of at

least 80 identical or different units.

8.	The sheet as claimed in claim 7, characterized in that said polymer consists of 20 to 30 identical or

different units.

9.	A process for manufacturing a sheet as claimed in anyone of claims 1 to 8, characterized in that a sheet of bare steel or of galvanized steel is made to run through an electroplating bath that contains zinc sulfate, at least one support' salt, 0.8 to 1.2 g/1 of a polymer consisting of 6 to 150 identical or different units, of general formula -(CH2-C(R)CONH7))- with R = H or CH3, and that optionally includes polyallyl units, said bath having a pH lying between 0 and 3, and an electroplating current is made to pass between said sheet and at least one anode placed in said bath, with an approximately constant mean current density of between 60 and 160 A/dm2.

10.	The process as claimed in claim 9, characterized in that the polymer concentration in the electroplatinbath is between 0.9 and 1.1 g/1.

11.	The process as claimed in claim 9 or 10, characterized in that said bare steel or galvanized steel sheet is made to run through the electroplating bath at a speed of between 50 and 150 m/mirr.

12.	The process as claimed in anyone of claims 9 to 11, characterized in that the Zn2+ ion concentration is between 40 and 100 g/1.

13.	The process as claimed in anyone of claims 9 to 12, characterized in that the temperature of the electroplating bath is between 30 to 70QC.

14. The process as claimed in anyone of claims 9 to 13, characterized in that the mean current density is less than 120 A/drn2.

Dated this 20th  day of April, 2005

HIRAL CHANDRAKANT JOSHI

AGENT FOR

USINOR

Documents:

				312-mumnp-2005-cancelled pages(25-4-2006).pdf

				312-MUMNP-2005-CLAIMS(20-4-2005).pdf

				312-MUMNP-2005-CLAIMS(AMENDED)-(25-4-2006).pdf

				312-MUMNP-2005-CLAIMS(GRANTED)-(21-7-2006).pdf

				312-mumnp-2005-claims(granted)-(25-4-2006).doc

				312-mumnp-2005-claims(granted)-(25-4-2006).pdf

				312-mumnp-2005-correspondence(25-4-2006).pdf

				312-MUMNP-2005-CORRESPONDENCE(IPO)-(13-10-2006).pdf

				312-mumnp-2005-correspondence(ipo)-(21-7-2006).pdf

				312-MUMNP-2005-DESCRIPTION(COMPLETE)-(20-4-2005).pdf

				312-MUMNP-2005-DESCRIPTION(GRANTED)-(21-7-2006).pdf

				312-MUMNP-2005-ENGLISH TRANSLATION(29-4-2005).pdf

				312-mumnp-2005-form 1(20-4-2005).pdf

				312-mumnp-2005-form 18(20-4-2005).pdf

				312-MUMNP-2005-FORM 2(COMPLETE)-(20-4-2005).pdf

				312-MUMNP-2005-FORM 2(GRANTED)-(21-7-2006).pdf

				312-mumnp-2005-form 2(granted)-(25-4-2006).doc

				312-mumnp-2005-form 2(granted)-(25-4-2006).pdf

				312-MUMNP-2005-FORM 2(TITLE PAGE)-(20-4-2005).pdf

				312-MUMNP-2005-FORM 2(TITLE PAGE)-(GRANTED)-(21-7-2006).pdf

				312-MUMNP-2005-FORM 3(20-4-2005).pdf

				312-mumnp-2005-form 3(25-4-2006).pdf

				312-MUMNP-2005-FORM 5(20-4-2005).pdf

				312-mumnp-2005-form 5(25-4-2006).pdf

				312-mumnp-2005-form-pct-isa-210(20-4-2005).pdf

				312-MUMNP-2005-GENERAL POWER OF ATTORNEY(8-9-2005).pdf

				312-mumnp-2005-power of attorney(26-4-2005).pdf

				312-MUMNP-2005-WO INTERNATIONAL PUBLICATION REPORT(20-4-2005).pdf

« Previous Patent

Next Patent »

Patent Number	202306	

Indian Patent Application Number	312/MUMNP/2005	

PG Journal Number	42/2008	

Publication Date	17-Oct-2008	

Grant Date	21-Jul-2006	

Date of Filing	20-Apr-2005	

Name of Patentee	USINOR	

Applicant Address	IMMEUBLE "LA PACIFIC", LA DEFENSE 7, 11/13 COURS, VALMY 92800 - PUTEAUX,	

Inventors:

#	Inventor's Name	Inventor's Address	

1	PETIT - JEAN	7, IMPASSE DU RHONE, F-57100 THIONVILLE	

2	JACQUESON, ERIC	36, RUE MANGIN, F-57000, METZ,	

3	ARNOUX CLAUDE3	2 RUE DE BOURGOGNE, F-57190 FLO9RANGE	

4	DURAND GUY	1 ALLEE DE CHANTEREINE, F- 57050 BAN SAINT-MARTIN,	

5	SLIVIACK JOSEPH	36 RUE D' OURY, F-57190 FLORANGE,	

PCT International Classification Number	N/A	

PCT International Application Number	PCT/FRO3/03377	

PCT International Filing date	2003-11-14	

PCT Conventions:

#	PCT Application Number	Date of Convention	Priority Country	

1			NA	

© All Indian Patents, 2013-2021.

  Patent data available in the public domain from Indian Patents Office, Department of Industrial Policy and Promotions, Ministry of Commerce and Industry, Government of India.

File: patents/202313-very-high-strength-and-low-density-hot-rolled-steel-sheet-and-manufacturing-process.html
Indian Patents. 202313:VERY-HIGH-STRENGTH AND LOW-DENSITY, HOT-ROLLED STEEL SHEET AND MANUFACTURING PROCESS

Indian Patents

Recently Granted Patents

  Recently Published Patents

Title of Invention	VERY-HIGH-STRENGTH AND LOW-DENSITY, HOT-ROLLED STEEL SHEET AND MANUFACTURING PROCESS

Abstract	A very-high-strength and low-density, hot-rolled steel sheet, its composition in % by weight comprises: 0.04% <carbon<0.5% 0.05% < manganese < 3% and optionally the following hardening elements: 0.01 % < niobium < 0.1 % 0.01% < titamum < 0.2% 0.01% < vanadium < 0.2%, taken individually or in combination, and optionally elements that act on the transformation temperatures: 0.0005% < boron 0.005% 0.05% < nickel < 2% 0.05% < chromium < 2% 0.05% < molybdenum < 2%, taken individually or in combination, the balance being iron and elements inherent in smelting, characterized in that it comprises silicon between 2 to 3% and aluminum contain between 7 to 10% and provided that silicon and aluminum contains are such that % Si + A1 > 9: 2% < silicon < 10%, 1% < aluminum < 10%, and in that said sheet further has a microstructure consisting of a primary ferrite phase and of a secondary ferrite phase, the mean grain size of said primary ferrite being greater than the mean grain size of said secondary ferrite, said microstructure also containing carbide phases.	

Full Text	FORM  2

THE PATENTS ACT, 1970 (39 of 1970)

COMPLETE SPECIFICATION (See Section 10, rule 13)

VERY-HIGH-STRENGTH AND LOW- DENSITY, HOT-ROLLED STEEL SHEET AND MANUFACTURING PROCESS

USINOR of IMMEUBLE "LA PACIFIC" LA DEFENSE 7 -11/13 COURE VALMY 92800 - PUTEAUX, FRANCE, FRENCH Company

The following specification particularly describes the nature of the invention and the manner in which it is to be performed : -

ORIGIN

461/MUMNP/2004

20/8/2004

GRANTED

28-10-2005

The invention relatess to a very-high-strength and low  5 density/ hot-rolled steel sheet, obtained from a strip rolling mill, and to its manufacturing process.

It is becoming a necessity to lighten mocor vehicles because of the requriments to reduce CO2 emissions to

10 140 g/Km by 200B, This lightening may be achieved only by increasing the level of mechanical strength cf steels in order to compensate for the reduction in sheet thickness. It is therefore necessary to increase the  mechanical  properties  while  reducing  the

15  thickness of the sheat with which the parts used are

produced. This approach reaches its lix5its with the

reduction in rigidity of the parts and the appearance

  of noise and. vibrations unacceptable in the intended

applications in the automobile field, where noise is a

20  discomfort.

In the field of hot-rolled flat steel products, the mechanical properties of which are obtained by controXled rolling on a wide-strip mill, the highest

25 strength level is obtained with very high strength steels of bainitic structure, which allow a mechanical strength level or between 800 MPa and 1000 MPa to be achieved, but their density is that of a standard steel; that is to say a density of 7.8 g/cm3.

30

It is also possible to obtain a steel of lower density using an addition element such as aluminum, in which steel an adaition of 6.5% aluminum  allows the density to be lowered to 7 g/cm3. This solution does not allow

35 mechanical strength levels of greater than 480 MPa to be achieved. Adding other addition elements, such as chromium vanadium and niobium, with contents ranging up to 1%, 0.1% and 0.1% respectively, does not allow a

mechanical strength level of 580 MPa to be exceeded. In this approach, the reduction in density is cancelled out  by  the  poor  mechanical  strengt  properties obtained. 5

The object of the invention is to offer users of hot-rolled steel sheets a low-density sheet having strength levels comparable to the high-strength steel sheet currently used or even of a higher level, and to 10 do so in order to combine the two advantages of low density and high mechanical strength.

The first subject of the invention is a very-high-strength  and  low-density,  hot-rolled steel  sheet, 15  characterized in that its composition in % by weight comprises;

0,04% 
0.01% 
0.0005% 
0.05%
the  balance  being  iron  and  elements  inherent  in smelting, characterized in that it includes: 2% 

35

In a preferred embodiment of the invention, the steel includes in its composition, in % by weight:

0.04% 
0.05% 

In another preferred ambodiment, the sheet according to 10  the invention is  such  that the silicon content ia betwean 2 and 3% and that the aluminum content is between 7 and 10%.

In  another  preferred  embodiment,  the  silicon  and 15  aluminum contents  of  the  sheet  according to  the invention are such that:

%Si + %A1 > 9

The sheet according to the invention may also have the 20 'following features, individually or in combination;

the sheet has a microstructure consisting of a

primary ferrite phase and of a secondary ferrite phase,

the mean grain size of said primary ferrite being

25 greater than the mean grain size of said secondary

ferrite, said microstructure also containing carbide

phases,	,

the sheet has a primary ferrite phase obtained during the reheating of the steel carried out prior to 30  the hot rolling, and a secondary ferrite phase attained after the hot rolling, and also carbide phases;

the sheet comprises a primary ferrite phase, the mean grain size o1' which is greater than 5 um, and a secondary ferrite phase whose mean grain size is of 35  lass than 2 um.

The second subject of the invention is a process for nanufacturing a hot-rolled sheet, which comprises the steps consisting in:

reheating a slab, the composition of which is in accorcdanca with the invention, thus forming a slab whose microstructure comprises a primary ferrite phase and an austenite phase; and then 5 - hot-rolling said slab, the temperature at the end of hot rolling being above the AR3 temperature of the austenitic phase formed during the reheat, so as to carry out rolling under austenitic condltiona, thus transforming the austenitic phase into a secondary 10  ferrite phase and carbide phases.

The invention will be clearly understood from the

description that follows, given with reference to the

appended figures which represent: 15  - in figure 1, a curve showing the variation in

the density of a sceel as a function of the silicon

content,the aluminum content and/or the  plus gilocon plus

aluminum content;  - in figure 2, the microstructure of a steel 20  according to the invention containing 0.04% carbon

(heat I);

in figure 3, the microstructure of a steel

according to the invention containing 0,160% carbon

(heat J);	 

25  -  in figure 4,  the microstructure of a steel

according to the invention containing 0.2 68% carbon

(heat K); and '

in figures 5,  the microstructure of a steel

containing 0.505% carbon  (heat L),  the steel being 30  shown for comparison.

The steel according to the invention, hot-rolled on a strip rolling mill, has a high mechanical strength and a low densitv.

35

The steal has the following general composition by

0.04% 

possibly containing the hardening elements:

5  in combination	'	'

and/or the elements that act on the transformation temperatures:

0.0005%
0.05% 
The carbon content of the sheet according to the

invention  is  batween  0.04  and  0.5%  by  weight,

 preferably between 0.04 and 0.3% by weight. The change

20 structure of the steal as a function of the carbon content is shown in figures 2 to 5 and indicates that the structure of the steel according to the invention (figures 2 to 4) consists of coarse-grained primary ferrite and of a mixture of carbide phases and of fine

25 secondary ferrite with smaller grains. If the carbon content falls below 0.04%, the microstructure contains no carbide phases and loses mechanical properties. In contrast, if the carbon content exceeds 0.5% by weight, the structure becomes very brittle and it is observed

30 that the microstructure no longer contains primary ferrite (cf. figure 5).

Without wishing to be bound by any theory, it is belived that the formation of this novel 35 microstructure is due to the combination of carbon, silicon and aluminum contents, It makes it possible to achieve excellent mechanical properties. Specifically, the steel according to the invention may reach mechanical strength levels ranging from 620 MPa to more

-» ,♦>

5

The machanical properties may be enhanced by addition

of a microalloying element, such miobium,  titanium or vanadium, the last two being less dense than iron.

10 The sheet according to the invention can be manufactured  by any suitable prcess

However, At is preferred to use the process according to  the  invention.  This  process  firstly  comprises.

15 reheating the slab to a high temperature (preferably above 900°C), prior to the hot tolling. The present inventors have discovered that, during this reheat step, the slab has a microstructure composed of what is called a primery ferritic phase, which forms at high

20  temperature and coexists with an austenltic phase.

By hot tolling in such a way that the end-of-rolling temperature remains above the AR3 value calculated for the austenitic phase alone, rolling takes place under 25  austenitic conditions.

It  is  observed  that  the  austenitic  phase  then completely transforms into a carbide phase/secondary ferrite mixture, the mean grain size of which is less 30  than that of the primary ferrite phase, which remains.

Advanageously, a carbon-manganese pair will be chosen so as to have an AR3 transformation temperature such that  rolling  under  austenitic  conditions  can  be 35  guaranteed.

Table . 1 below, giving the various compositions according to the invention shows the influence of the various elements on the properties of the steels.

The heats A, C, F,H and L are given for comparison, whereas the heats B, D', E, G, I, J and K are according to the invention.

The data presented in table 1 show that aluminum by 10  itself does not make it poissible to obtain both a low density of the steel and a high strength level of said steel.

15

20

25

In Che example of the steel referenced E, the rolling temperature was 8950C and the coiling temperature was 6OO0C, with a cooling rate of 490C/s, giving the steel a mechanical strength of 760 MPa. By lowering the coiling temperature/ it is possible to Increase the mechanical strength level.

This is	the case of the example of the steel referenced

D, the cooling  temperature of which was 200C with a

cooling rate of 50C/s thereby making it possible to

achieve a mechanical strength level of 902 MPa.

By increasing the cooling rate in the case of a steel xererenced C, produced by rolling at a temperature of 8700C, coiling at a temparatura of 1200C and with a cooling rate of 1300C/s,steel with a mechanical 5  strength of 1296 MPa is obtained.

The mechanical strength level may also be adjusted by carbon and manganese consents and/or by the contents of other additional elements as given above. Certain 10 operations, such as for example re-rolling or a heat treatment such aa an annealing operation, may be used to modify or adjust the level of the mechanical properties.

15 According to the invention, the proposed steel meets two contredictory requirement in the hot-rolled steel field of, on the one hand, high mechanioal properties and, on the other hand, low density. The existing solutions for producing steels of very high mechanical

20 strength levels are based on the use of addition elements that do not allow a substantial change in density, and the existing solutions for producing low-density steels are based on the use of addition elements that do not allow a high mechanical strength

25  level to be achieved.

The  steel  of  the  invention  combines  these  two properties, namely a high mechanical strength level and a very low density, in order to lighten a part that can 30  be used in automobiles.

461/MUMNP/2004 10973

We Claim:

1.	A very-high-strength and low-density, hot-rolled steel sheet, its composition in

% by weight comprises:

0.04% 
0.05% 
and optionally the following hardening elements:

0.01 %  
0.01%  
0.01%  
elements that act on the transformation temperatures:

0.0005%  
0.05%  
0.05%  
0.05%  
the balance being iron and elements inherent in smelting, characterized in that

it comprises silicon between 2 to 3% and aluminum contain between 7 to 10%

and provided that silicon and aluminum contains are such that % Si + A1 > 9:

2%  
1%  
and in that said sheet further has a microstructure consisting of a primary

ferrite phase and of a secondary ferrite phase, the mean grain size of said

primary ferrite being greater than the mean grain size of said secondary ferrite,

said microstructure also containing carbide phases.

2.	The sheet as claimed in any one of claim 1, further characterized in that said

primary ferrite phase is obtained during the reheating of the steel carried out

prior to the hot rolling, and said secondary ferrite phase is obtained after the

hot rolling.

3.	The sheet as claimed in any one of claim 1, characterized in that said primary ferrite phase has a mean grain size of greater than 5 u.m and in that said secondary ferrite phase has a mean grain size of less than 2 u.m.

4.	A process for manufacturing a hot-rolled sheet as claimed in any one of claim 1 to 4, characterized in that it comprises the steps consisting in:

reheating a slab, the composition of which is in accordance with those of any one of claims 1 to 4, thus forming a slab whose microstructure comprises a primary ferrite phase and an austenite phase; and then - hot-rolling said slab, the temperature at the end of hot rolling being above the AR3 temperature of the austenitic phase formed during the reheat, so as to carry out rolling under austenitic conditions, thus transforming the austenitic phase into a secondary ferrite phase and carbide phases.

Dated this 20th day of August, 2004

HIRAL CHANDRAKANT JOSHI

AGENT FOR

USINOR

Documents:

				461-mumnp-2004-cancelled page(28-10-2005).pdf

				461-mumnp-2004-claim(granted)-(28-10-2005).doc

				461-mumnp-2004-claim(granted)-(28-10-2005).pdf

				461-mumnp-2004-correspondence(28-10-2005).pdf

				461-mumnp-2004-correspondence(ipo)-(08-06-2006).pdf

				461-mumnp-2004-drawing(24-02-2005).pdf

				461-mumnp-2004-form 19(20-08-2004).pdf

				461-mumnp-2004-form 1a(20-04-2004).pdf

				461-mumnp-2004-form 2(granted)-(28-10-2005).doc

				461-mumnp-2004-form 2(granted)-(28-10-2005).pdf

				461-mumnp-2004-form 3(20-08-2004).pdf

				461-mumnp-2004-form 5(20-08-2004).pdf

				461-mumnp-2004-power of attorney(20-08-2004).pdf

				abstract 1.jpg

« Previous Patent

Next Patent »

Patent Number	202313	

Indian Patent Application Number	461/MUMNP/2004	

PG Journal Number	42/2008	

Publication Date	17-Oct-2008	

Grant Date	29-Jun-2006	

Date of Filing	20-Aug-2004	

Name of Patentee	USINOR	

Applicant Address	IMMEUBLE "LA PACIFIC" LA DEFENSE 7 -11/13 COURE VALMY - PUTEAUX,	

Inventors:

#	Inventor's Name	Inventor's Address	

1	1) XAVIER BANO 2) CHRISTIAN GIRAUD	IMMEUBLE "LA PACIFIC" LA DEFENSE 7 -11/13 COURE VALMY 92800 - PUTEAUX.	

PCT International Classification Number	N/A	

PCT International Application Number	PCT/FR03/00765	

PCT International Filing date	2003-03-10	

PCT Conventions:

#	PCT Application Number	Date of Convention	Priority Country	

1			NA	

© All Indian Patents, 2013-2021.

  Patent data available in the public domain from Indian Patents Office, Department of Industrial Policy and Promotions, Ministry of Commerce and Industry, Government of India.
