Repository: anandvc/allindianpatents

File: patents/188222-a-method-for-preparing-mineralized-portland-cement-clinker-in-a-kiln-system.html
Indian Patents. 188222:A METHOD FOR PREPARING MINERALIZED PORTLAND CEMENT CLINKER IN A KILN SYSTEM

Indian Patents

Recently Granted Patents

  Recently Published Patents

Title of Invention	A METHOD FOR PREPARING MINERALIZED PORTLAND CEMENT CLINKER IN A KILN SYSTEM

Abstract	57) Abstract: A method for preparing mineralized Portland cement clinker in a kiln system said method comprising the steps of preheating a rawmix feedstock in a preheater, calcining the preheated feedstock in a calciner, burning the calcined feedstock in the kiln to form clinker and then cooling the clinker in a cooler characterized in that adding a mineralizer such as herein described to the feedstock, the mineralizer and the feedstock are mixed together and homognized in suspension in at least one of the preheaters or calciners wherein the quantity of mineralizer added to the feed stock is subjected to the condition that the sulphue content(Xs) is not greater than 1.2% by weight and / or the fluroine content (Xf) is not greater than 0.14% by weight on loss on ignition free basis. PRICE :THIRTY RUPEES	

Full Text	 

The present invention relates to a method and a plant for preparing mineralised Portland cement clinker in a dry or semidry process kiln system where the rawmix feedstock is being subjected to preheating, calcination, burning, and, finally, cooling.

The major oxide components of Portland cement clinker (CaO, Si02, Al2O3 and Fe2O3)normallyaccount for 96-97% of the chemical analysis. The relative levels of these four oxides control the proportions of the four principal clinker mi¬nerals, C3S, C2S, C3A and C4AF, and these proportions have a fundamental influence on cement properties. Howeve-r, the minor components which account for the remaining 3-4% can have a very significant influence on the clinker-making process and the properties of the cement.

In the pure four component system C3S does not form below 1250°C. The presence of minor components can lower this temperature, thus facilitating C3S formation. The term mi-neraliser is used for components which encourage the for¬mation of C3S and facilitate the sintering reaction.s in the rotary kiln.

A method for manufacturing mineralised clinker is known from the British patent No. 1 498 057. According to this method fluorine and sulphur are added during the rawmix preparation, usually in the form of flourite (CaF2) and gypsum (CaS04 .2H2O), the major goal being to achieve a clinker with a fluorine content of about 0.25 wt% and a SO3 content of about 2.5 wt%. The method of said patent focuses on utilization in a rotary kiln of the wet process type, which was extensively used at the time of publication in 1975, but regarded today as being uneconomic due to the substantial amounts of energy needed for drying, and it has proven to be extremely diffi-

So, despite the very substantial improvements in the cement quality which can be achieved (see e.g. Moir, Phil Trans Roy Soc Lond., 1983, A310, 127-138) by this method according to the British patent No. 1 498 057, it is noteworthy that the field of application of this method has been very limited. This is probably ascribable to the operational difficulties associated with the implementation of the method, both in terms of controlling of clinker production and with respect to the occurrence of blockages in cyclones and riser ducts.

Therefore, it is the objective of the present invention to provide a method and a plant for manufacturing mineralised cement clinker, where the plant is constructed so that prehe¬ating and at least part of the calcination process takes place outside the kiln, in such a way problems associated with the known technique are avoided.

A first operational difficulty is to determine how to control the input of mineraliser and how, at the same time, to ensure the necessary degree of homogeneity in the rawmix feedstock. From the British patent No. 1 498 057 it appears that the mineraliser is mixed with the rawmix feedstock before it is burned (page 5, line 89 - page 6, line 43).

Addition of the mineraliser in this v^ay will, admittedly, result in a high degree of homogeneity, but it will not be possible to make a swift regulation of the mineraliser input relative to the raw materials so that the kiln operation and the properties of the finished cement clinker can be control¬led in this manner, since the mineraliser constitutes a fixed percentage of the total quantity of raw materials.

Particularly in connection with the production of mineralised

clinker with a high content of sulphate, it is of importance to control temperature variations in the burning zone. This is due to the tendency of the sulphate to decompose into SO 2 in the burning zone and to condense in the cooler regions of the kiln. When the burning zone temperature is increased, the evaporation of SO2 will increase, which will result in higher concentrations of sulphates in the cooler regions of the kiln. The situation may become so critical that continued kiln operation becomes impossible because of ring formations in the kiln or the formation of build-ups or blockages in the preheater system unless the input of sulphate to the rawmix feedstock is temporarily reduced or eliminated altogether.

Conversely, if the burning zone temperature has decreased, a severe dust circulation between kiln and cooler may result and continued kiln operation becomes impossible unless the sulphate input is reduced or eliminated.

By using the method according to the invention, these problems are avoided since it is possible to use the amount of mineralizer input as a controllable parameter for the manufacture of mineralized clinker during offset kiln operating conditions.

Preferably, some of the mineralizer can be added to the rawmix feedstock prior to grinding and homogenization, whilst the remainder of the necessary mineralizer input is used for controlling the process. In some cases, the rawmix feedstock will have a natural content of mineralizer, but, provided that the content is not excessively high, it will still be possible to control the overall process by further addition of mineralizer. ft is also possible to add two or more different mineralizers to different points in the process line, independent of each other, in order to control the process and the product.

A second operational difficulty which is well-known when

burning ordinary Portland cement clinker with a high content of mineraliser, particularly SO3 and F, in the rawmix feed¬stock, relates to the precipitation of solids and the oc¬currence of blockages when the material passes through a tem¬perature range of about 700-900°C.

It has been found that in the presence of significant con¬centrations of these mineralisers in the preheating zone, the condensation of chlorides on the preheater feedstock par¬ticles results in the formation of a minor, but significant, quantity of a melt phase at temperatures as low as 680°C which, upon reaction with the oxide components in the feed¬stock at the high CO2 partial pressures prevailing in the suspension preheater cyclones, solidifies through the for¬mation of the mineral spurrite (2C2S.CaC03) .

The formation of in excess of 5 wt% spurrite in the feedstock can result in impaired flow properties of the feedstock lea¬ding to severe build-ups and ultimately to production shut¬down .

In American patent No. 5.183.506 the method chosen to solve this problem involves the use of a special mixture of gypsum. In order to reduce or eradicate the problems associated with build-ups in the preheater cyclones and the riser ducts between the cyclones, the mineraliser may advantageously be added at a stage where calcination has begun to take place, i.e. where the feedstock has been preheated to more than 700-

750°C, preferably more than 800°C.

Such action will further enhance production in ensuring a smooth flow of the feedstock through the preheater, since a substantial deterioration of the flow properties of the feed¬stock may occur when the mineraliser is added, depending on the type of mineraliser being selected.

In a precalcining plant with a separate cooler, as for exam¬ple a grate cooler, it may further be advantageous to add the mineraliser to the tertiary air duct, through which heated air is directed from the cooler to the calciner. The air in the tertiary air duct will, in connection with this solution, ensure that the mineraliser is conveyed to the calciner.

Preferably,  the mineraliser may be subjected to prior drying in excess air from the cooler, before it is added to the tertiary air duct.

The mineraliser can be a sulphurous-product, and in conjunc¬tion with this product another mineralising component or an auxiliary substance containing fluorine or copper or zinc oxide may be used, but frequently, addition of such a compo¬nent or substance will not be necessary since it is already present in the raw materials.

It has been recognized that through the combined presence of fluorine and sulphur components in the clinker at concentra¬tions of at least 0,15 wt% F and 1,5 wt% SO3, both early combination in the burning process and enhanced strength development of the finished product is achieved.

Through the reduction in the contents of the mineraliser components in the rawmix feedstock and through the introduc¬tion of the said components to the feedstock stream at a

temperature greater than 800°C, the mineraliser content in the feedstock in the preheating zone is reduced, thereby effectively eliminating or at least significantly reducing the risk of blockages in the preheating zone, which is impor¬tant when the mineraliser is a sulphur containing component. The exact degree of reduction in the mineraliser content in the feedstock "in the preheating zone will obviously depend on the degree of recirculation characteristic of the kiln system in question, although it is clear that the said content can never be lower than the corresponding content in the rawmix

feedstock. However, investigations have indicated that if the risk of blockages is to be eliminated or substantially redu¬ced, contents of at the most 1,2 wt% SO3 on a loss on igni¬tion free basis or 0,14 wt% F on a loss on ignition free basis or both in the feedstock in the preheating zone should be observed and the same limits should therefor apply to the composition of the rawmix feedstock.

The sulphur containing component may inter alia be natural gypsum (CaS04-2H20) , hemihydrate (CaS04.1/2H20) (bassanite) , anhydrite (CaS04) , Ca or Mg langbeinite, barytes or other sulphur containing minerals also containing calcium or magne¬sium. The sulphur containing component could also be a waste product e.g. FGD (Flue Gas Desulphurization) gypsum, sulphite or sulphide containing desulphurization products, sulphate containing industrial byproducts such as ammonium or iron-based sulphates, cement kiln dust, sulphur-containing fuel such as petcoke or high sulphur coal or oil.

The desulphurization products are formed when flue gases, for example from power plants, are cleaned of SO2. Semi-dry flue gas desulphurization produces a by-product of calcium sulphi¬te and calcium sulphate, which may also contain flyash and other constituents. Modern, wet-process desulphurization methods are capable of producing a very clean gypsum, emer¬ging initially, however, in the form of wet sludge or a filter cake.

After being subjected to drying, the last-mentioned product may, for example, find application in gypsum wallboard manu¬facturing or it may replace natural gypsum in the manufacture of cement where it is inter-ground with the clinker in the cement mill. At the present point in time, the application range for the desulphurization product, derived from semi-dry desulphurization, is very limited, and it is further a com¬plicating factor that disposal of the product is difficult due to the unfavourable rheological properties of the pro-

duct.

Another interesting by-product is anhydrite contaminated with CaF2 and  H2SO4 formed during the manufacture of hydrofluoric acid from fluorspar and sulphuric acid.

In the future, another by-product may emerge which involves the destruction of asbestos: one  method proposed entails the dissolution of asbestos in hydrofluoric acid (HF) followed by neutralizion with burnt lime, whereby a product consisting of MgO, Si02, CaF2 and a certain amount of CaS04.2H2O results. Finally, another option to be considered is the use of phosp-ho-gypsum (i.e. the gypsum which is the by-product derived from the manufacture of phosphoric acid on the basis of raw phosphate and sulphuric acid).

By means of the method according to the invention it is now possible to employ these waste products in the cement manu¬facturing process in an appropriate manner, since experience has shown that the operating difficulties discussed above may be avoided when the waste products are not processed together with the raw meal, but rather added separately to the pro¬cess. Examples of suitable fluorine containing components are fluorite, fluor apatite, cryolite, or industrial byproducts containing fluorine such as hexafluorosilicic acid or sili-contetrafluoride, preferably fluorite.

Accordingly, the present invention therefore provides a method for preparing mineralized Portland cement clinker in a kiln system said method comprising the steps of preheating a rawmix feedstock in a preheater, calcining the preheated feedstock m a calciner, burning the calcined feedstock in the kiln to form clinker and then cooling the clinker in a cooler characterized in that adding a mineralizer such as herein described to the feedstock, the mineralizer and the feedstock are mixed together and homogenized in suspension in at least one of the preheaters or calciners wherein the quantity of mineralizer added to the feed stock is subjected to the condition that the sulphur content (Xs) is not greater than 1.2% by weight and / or the fluorine content (Xf  is not greater than 0.14% by weight on loss on ignition free basis.

The invention will now be explained in further detail with reference being made to the accompanying drawings which shows an embodiment of the invention.

The drawing shows a cement kiln plant of the generally known type which comprises a preheater 1, which in the figure consists of three cyclones, a calciner 2 with a separation cyclone 3 and a rotary kihi 4 with clinker cooler 5.

In a plant of the aforementioned kind, manufacturing of

cement is carried out according to a method where cement raw meal is introduced at the inlet 13.at the top of the prehea-ter 1, passing through the preheater in counter-current with the exhaust gases from the kiln 4 and the calciner 2. The exhaust gases are drawn up through the preheater. 1 and dis¬charged at 14 by means of a not shown exhaust gas fan. The raw meal is conveyed from the preheater 1 via a duct 7 down into the calciner 2 where it is calcined and passed on in suspension to the separation cyclone 3. Here the calcined raw meal is separated from the exhaust gases and conveyed by means of a duct 6 to the rotary kiln 4 where, by means of heat from the burner 9, the rawmeal is burned into clinker. The clinker then drops into the cooler 5 where it is air-cooled. One part of the hot air thus produced passes to the rotary kiln, another part is directed through the tertiary air duct to the calciner. The remainder of the cooling air drawn into the cooler is diverted at 10.

A mineraliser which does not have any detrimental effect upon the flow properties of the raw meal, may, in principle, be added at any location after the raw meal has left the store where the raw meal can have been subjected to homogenization, and after the raw meal has been added to the process through a dosale apparatus.

A mineraliser, such as a sulphur containing component emer¬ging for example as a by-product of flue gas desulphuriza-tion, may advantageously be fed to the calciner either di¬rectly via the duct 12 or by adding the mineraliser to the tertiary air duct 8 via the duct 11 so that the mineraliser is carried by the hot air from the cooler to the calciner. Thus, when the mineraliser is directed into the calciner and into the subsequent separation cyclone, the calciner and the cyclone will operate as an homogeniser, facilitating thorough mixing of SO3 in the raw meal stream.

If the by-product contains sulphur in a lower state of oxida-

X

tion, e.g. sulphite or sulphide, it may advantageously be added at 11 or 12 so that these sulphur compounds can be oxidated into sulphate in the calciner. If added at 13, this will result in the formation of a small amount of SO? being entrained in the exhaust gases. If drying of the mineraliser is required prior to use, it will be possible to extract hot excess air from the cooler at 10 for use in a conventional drying apparatus.

In a preferred embodiment of the method where both sulphur and fluorine might be present, the composition of the rav/mix feedstock is such that the sulphur content Xs is at the most; 1,0 % by weight calculated as SO3 on a LOI (Loss On Ignition) free basis, or the fluorine content XF is at the most 0,12 % by weight calculated on a LOI free basis, or both of these conditions are fulfilled, in particular that X3 is at the most 0,8 wt%, or XF is at the most 0,10 wt%, or both, especi¬ally that Xs is at the most 0,6 wt%, or XF is at the most 0,08 wt%, or both, such as that Xs is at the most 0,4 wt%, or XF is at the most 0,0 6 wt%, or both.

WE CLAIM:

1. A method for preparing mineralized Portland cement clinker in a kiln system said method comprising the steps of preheating a rawmix feedstock in a preheater, calcining the preheated feedstock in a calciner, burning the calcined feedstock in the kiln to form clinker and then cooling the clinker in a cooler characterized in that adding a mineralizer such as herein described to the feedstock, the mineralizer and the feedstock are mixed together and homogenized in suspension in at least one of the preheaters or calciners wherein the quantity of mineralizer added to the feed stock is subjected to the condition that the sulphur content (X,) is not greater than 1.2% by weight and / or the fluorine content (Xf) is not greater than 0.14% by weight on loss on ignition free basis.

2.	The method according to claim 1, wherein the mineralizer is added to the feedstock stream after the feedstock has been heated to more than 800°C.

3.	The method according to claim 1, wherein the addition of the mineralizer is carried out in the zone where the rawmix feedstock is being preheated.

4.	The method according to claim 1, wherein the kiln system has a special calcining zone and the mineralizer is added to this zone.

5.	The method according to claim 1, wherein the kiln system is one having a special calcining zone and that the mineralizer is added to a tertiary air duct connecting the cooler to the calcining zone.

6.	The method according to claims 1 to 5, wherein the mineralizer is a sulphurous product, e.g. natural gypsum, hemihydrate (bassanite), anhydrite, langbeinite, barytes, or other sulphurous minerals containing calcium or magnesium or that the mineralizer is a sulphurous waste product selected from sulphates such as FGD (Flue Oas Desulphurization) gypsum, sulphite or sulphide-containing desulphurization products, sulphate-containing industrial by products such as ammonium or iron-based sulphates, cement kiln dust, sulphur-containing fuel such as petcoke or high sulphur coal or oil.

7.	The method according to claims 1 to 5, wherein the mineralizer is a fluorine-containing product, e.g. fluorite, fluor apatite, cryolite or industrial by products containing fluorine such as hexafuorosilicic acid or silicon tetrafluoride, preferably fluorite.

8.	The method according to claim 6 & 7, wherein the sulphur content in the feedstock with added mineralizer is not greater than 0.8% by weight and / or the fluorine content in the feedstock with mineralizer is not greater than 0.10% by weight.

9.	The method according to claim 1, wherein the sulphur content is preferably not greater than 0.4% by weight and / or the fluorine content is preferably 0.6% by weight, or both.

10.	The method according to claims 8 & 9, wherein the addition of the sulphur containing component and/or the fluorine-containing component, or both, is carried out in the zone where the rawmix feedstock is being preheated.

11.	The method according to claims 8 & 9» wherein the kiln system is one

having a special calcining zone and that the sulphur containing

component and/or the fluorine component is added to this calcining

zone.

12.	A plant for manufacturing mineralized clinker which comprises an

inlet for processed rawmix, preheater, a calzinmg zone, a kiln and a

cooler, and wherein the plant has an inlet (11,12,13) for mineralizer

located downstream from the position at which the rawmix is fed.

13.	The plant according to claim 12, wherein the inlet (11,12) for

mineralizer is located after the preheater (1).

14.	The plant according to claim 12. wherein the inlet (11) for mineralizer

is located at a point along the tertiary air duct (8).

15.	A method for preparing Portland cement clinker in a kihi system,

substantially as herein described and illustrated with reference to the

accompanying drawings.

Documents:

				190-mas-95 abstract.pdf

				190-mas-95 claims.pdf

				190-mas-95 correspondence-others.pdf

				190-mas-95 correspondence-po.pdf

				190-mas-95 description (complete).pdf

				190-mas-95 drawings.pdf

				190-mas-95 form-1.pdf

				190-mas-95 form-26.pdf

				190-mas-95 form-4.pdf

				190-mas-95 others document.pdf

« Previous Patent

Next Patent »

Patent Number	188222	

Indian Patent Application Number	190/MAS/1995	

PG Journal Number	30/2009	

Publication Date	24-Jul-2009	

Grant Date	02-May-2003	

Date of Filing	17-Feb-1995	

Name of Patentee	M/S. F L SMIDTH & CO A/S	

Applicant Address	VIGERSLEV ALLE 77, DK 2500 VALBY	

Inventors:

#	Inventor's Name	Inventor's Address	

1	HERFORT DUNCAN	RORDALSVEJ 44, DK 9100 ALBORGE	

2	BORGHOLM HANS ERIK	VIGERSLEV ALLE 77, DK 2500 VALBY	

PCT International Classification Number	C04B 7/42	

PCT International Application Number	N/A	

PCT International Filing date		

PCT Conventions:

#	PCT Application Number	Date of Convention	Priority Country	

1			NA	

© All Indian Patents, 2013-2021.

  Patent data available in the public domain from Indian Patents Office, Department of Industrial Policy and Promotions, Ministry of Commerce and Industry, Government of India.

File: patents/188223-device-for-electrolytic-production-of-aluminium.html
Indian Patents. 188223:DEVICE FOR ELECTROLYTIC PRODUCTION OF ALUMINIUM

Indian Patents

Recently Granted Patents

  Recently Published Patents

Title of Invention	DEVICE FOR ELECTROLYTIC PRODUCTION OF ALUMINIUM

Abstract	. A device for electrelytlc production of aluminium (St) Abstract' comprising an electrolytic cell equipped with a Seidenberg anode. The anode is equipped with an anode casing (1) inertial contact bolts (3/ far helpingly the anode and for conducting operating current to the anode. The top of the anode casing isbeuipped with at least one cover (4; having opening s'Cl l) for the contact bolts (3) and at least one off-gas opening (24) is regulated in such a way that a sufficient diminished pressure is provided on the top of the anode that surrounding air will flow through air gaps (22) arranged between the cover (4), and each of the contact belts (3), The amount of air is such that gas from the top of the anode does not escape through the air gaps (22) and the temperature of the top of the anode casing is maintained below a predetermined value. PRICE: THIRTY RUPEES	

Full Text	 

The present invention relates to a device for electrolytic production of aluminium in an electrolytic cell equipped with a S0derberg anode.

The Soderberg anode which is used in electrolytic production cells for aluminium comprises a permanent anode casing, made from cast iron or steel, surrounding the selfbaking carbon anode. Unbaked carbonaceous electrode paste is charged at intervals to the top of the anode and the unbaked electrode paste is baked to a solid carbon anode by means of the heat generated by the current supply to the anode and by means of heat from the molten electrolytic bath. Thus, a main feature of the Soderberganode is that the baked anode is moved relative to the permanent anode casing. Each electrolytic cell is normally equipped with one Soderberganode.

The S0derberganode is suspended by a large number of vertically arranged contact bolts normally made from steel, which are also used for conducting the electrical operating current to the anode. The lower ends of the contact bolts are baked into the anode. The contact bolts follow the downward movement of the anode until the lower ends reach a predetermined distance from the lower end of the anode. The contact bolts are then pulled out of the anode and placed in a higher position. By keeping the tip position of the contact bolts at different height positions in the anode, there will always be a sufficient number of bolts having with such tip positions that a sufficient holding force is maintained and a good current connection between the bolts and the anode is ensured.

The unbaked electrode paste which is charged to the

top of the anode evolves gases and volatile organic compounds during the baking process. Some of the gases and volatile compounds, such as for example polyaromatic hydrocarbon compounds (PAH), are harmful to health and it is therefore desirable to prevent these gases from escaping to the surroundings. In the past, attempts have been made to reduce the escape of gases from the top of the anode by using electrode pastes which have the lowest possible content of volatile matter and by keeping the temperature at the top of the anode as low as possible. Even if the emission of gases from the top of the anode by these means has been reduced in recent years, it is not possible using known technology to reduce the emission of harmful gases from the anode top to an acceptably low level.

From Norwegian Patent No. 172250 it is known to close the top of a Soderberganode by means of at least one cover having openings for the contact bolts. The annular gaps between the contact bolts and the openings in the cover are sealed by means of sealing elements and the gases which evolve during the baking of the electrode paste are collected and combusted. According to the Norwegian patent the cover comprises central cover plates having openings for the contact bolts and side cover plates arranged outside the central cover plates, the side cover plates being rotatably arranged. The annular gaps between the central cover plates and the contact bolts in this reference are sealed by means of sealing elements which are arranged in a gas tight manner about each of the contact bolts and which are freely floating on the central cover plates. In order to make it easier to replace damaged central cover plates, the central cover plates are made in sections with each section having openings for at least two and preferably four

contact bolts.

The arrangement according to Norwegian Patent No. 172250 has been found in practice to have the disadvantage that the cooling of the top of the anode which is achievable is insufficientresulting in too high a temperature at the top of the anode. This adversely affects the softening and the baking of the anode paste, as too high a proportion of the binder in the unbaked anode paste which is charged to the top of the anode, is volatized and is therefore sucked off, together with the gases evolved during baking.

It is an object of the present invention to provide a method and an arrangement for closing and cooling of the top of the anode which makes it possible to maintain the temperature of the top of the anode at a predetermined value during operation of the electrolytic cell.

According to one aspect of the invention, there is provided a method for closing and cooling of the top of a S0derberganode for use in connection with electrolytic production of aluminium, the anode being equipped with an anode casing and vertical contact bolts for holding and for conducting operating current to the anode and in which the top of the anode casing is equipped with at least one cover having openings for the contact bolts and at least one off-gas opening, the method comprising regulating the amount of gas removed from the top of the anode through the off-gas opening in such a way that a sufficient diminished pressure is provided at the top of the anode so that: surrounding air will flow through air gaps arranged between the cover and each of the contact bolts in such an amount that gas from the top of the anode does not escape through the air gaps, and the top of  the  anode  is  maintained  below  a  predetermined

temperature.

According to another aspect of the present invention, there is provided an arrangement for closing and cooling of the top of a Sederberganode used in connection electrolytic production of aluminium, the anode being equipped with an anode casing and vertical contact bolts for holding and for conducting operating current to the anode and in which the top of the anode casing is closed by means of at least one cover having openings for the contact bolts and at least one opening for charging anode paste and at least one off-gas opening for continuously withdrawing gas from the top of the anode, the arrangement defining air gaps of between 1 and 10 mm between each of the contact bolts and the openings in the cover, in order to allow a regulated flow of air into the air gaps for cooling of the top of the anode and to prevent leakages of gases from the top of the anode through the air gaps.

The invention also extends to a Soderberganode for use in connection with electrolytic production of aluminium, the anode comprising an anode casing; vertical contact bolts for holding and for conducting operating current to the anode; at least one cover closing the top of the anode casing, the cover having openings for the contact bolts, at least one opening for charging anode paste and at least one off-gas opening for continuously withdrawing gas from the top of the anode; and the openings in the cover defining between them air gaps of between 1 and 10 mm, thereby allowing a regulated flow of air into the air gaps in order to cool the top of the anode and to prevent leakages of gases from the top of the anode through the air gaps.

Preferably, the air gaps between the cover and each of the contact bolts are between 2 and 4 mm.

According to a preferred embodiment according to the present invention, elements freely floating on the cover are arranged about each contact bolt and the air gaps are arranged between the elements and the contact bolts.

By regulating the amount of gas sucked out through the gas outlet opening in the cover, the amount of air flowing in through the air gaps between each contact bolt and the element will be sufficient to keep the temperature on the anode top below a preset value.

The invention may be carried into practice in various ways and one embodiment will now be described by way of example with reference to the accompanying drawings, in which:-

Figure 1 is a vertical section through a part of a Saderberganode for an electrolytic cell for the production of aluminium;

Figure 2 is a vertical section through the top of a S0derberganode for an electrolytic cell for the production of aluminium;

Figure 3 is an enlarged view of the area A in Figure 2 in a first position;

Figure 4 is an enlarged view of the area A in Figure 2 in a second position;  and

Figure 5 is a section along line I-I in Figure 3.

Figures 1 and 2 show a S0derberganode for electrolytic cells for the production of aluminium. The anode comprises a casing 1 made from iron or steel. Into the anode casing a carbon containing anode paste 2 is charged. The carbon containing paste 2 is baked to a solid carbon anode by means of the heat which evolves during current supply to the anode and the heat from the electrolytic bath. The baked anode is consumed during the electrolytic process.

The carbon anode is held by a plurality of vertical

contact bolts 3 which also serve as current conductors to the anode. As can be seen from the Figures, the contact bolts 3 are arranged in four rows in the longitudinal direction of the anode. The contact bolts 3 are suspended from the current conducting beams in a conventional way (now shown in the drawings).

The top of the anode is equipped with covers 4 connected to a central beam 5 arranged along the longitudinal axis of the anode, and two outer beams 6, 7 arranged on the outside of the rows of contact bolts. The beams 5-7 are suspended upon the short sides of the anode casing and preferably also on at least one transverse beam 8. As show in Figure 2, the outer beams 6, 7 are connected to the transverse beam 8 by means of bolt connections 9, 10. The covers 4 have openings 11 for the contact bolts 3. Between the outer beams 6, 7 and the longitudinal sides of the anode casing there are arranged rotatable side covers 12, 13.

In the embodiment shown in Figure 2, the side covers 12, 13 are suspended by pipes or rods 14, 15 rotatably connected to the top of the anode casing 1. The side covers 12, 13 can thereby be moved from a closed position (shown for the side cover designated 13) to an open position (shown for the side cover designated 12) by means of for example a pneumatic cylinder 16.

When the side covers 12, 13 are in the open position, anode paste 2 can be charged to the top of the anode and the top of the anode can be inspected visually. In order to ensure a good seal between the side covers

12,	13 and the outer beams 6, 7, flexible sealing sheets

17, 18 are preferably arranged along the side covers 12,

13.	These sealing sheets ensure a good seal between the

outer beams 6, 7 and the side covers 12, 13 when the side

covers 12, 13 are in the closed position.

About each of the contact bolts 3, elements 20 are arranged which float on the cover 4. The elements 20 are shown in detail in Figures 3-5. As shown, each element comprises a ringshaped member 21 having a central opening with a diameter between 1 and 5 mm larger than the diameter of the contact bolts 3. Gaps 22 are thus formed between the ringshaped members 21 and the corresponding contact bolts 3. Each ringshaped member 21 is equipped with two horizontal brackets 23 each having an opening 24. By means of a bolt 25 extending through the opening 24 in the bracket 23 and through a corresponding opening 26 in the cover 4 and the flats 27, 28 located respectively above the brackets 23 and below the cover 24, each elements 2 0 is connected to the cover 4 in such a way that the elements 20 are allowed to move freely in the horizontal direction, but are prevented from being lifted vertically. In Figure 3, the contact bolt 3 is shown centrally arranged in the opening 11 in the cover 4, while the contact bolt 3 in Figure 4 is shown in a position where the contact bolt 3, due to horizontal forces, has moved the element 20 horizontally on the cover 4.

During operation of the electrolytic cell, gases evolved at the top of the anode are removed through a gas outlet opening 29 in the cover 4. The amount of gas removed through the gas outlet opening 2 9 is regulated by air which flows through the air gaps 22 in such an amount that the gases from the anode top are themselves prevented from escaping through the air gaps 22.

Furthermore, the amount of gas which is removed through the gas outlet 2 9 is regulated in such a way that the amount of air flowing in through the air gaps 22 is sufficient to cool the top of the anode to a predetermined temperature.

By means of the present invention a simple and reliable way is provided to seal the top of the anode against the atmosphere while at the same time maintaining the temperature at the top of the anode at a predetermined value.

CLAIMS:

1. A device for electrolytic production of aluminum comprising an electrolytic cell equipped with a Seidenberg anode, the anode comprising an anode casing; vertical contact bolts for holding and for conducting operating current to the anode; at least one cover closing the top of the anode casing, the cover having openings for the contact bolts, at least one opening for charging anode paste and at least one off-gas opening for continuously withdrawing gas from the top of the anode; and the openings in the cover defining between them air gaps of between 1 and 10 mm, thereby allowing a regulated flow of air into the air gaps in order to cool the top of the anode and to prevent leakages of gases fix)m the top of the anode through the air gaps.

2.	The device as claimed in claim 1, wherein the air gaps between the cover and each of the contact bolts are between 2 and 4 mm.

3.	The device as claimed in claim 1 or claim 2, wherein elements freely floating on the cover are arranged about each contact bolt and the air gaps are arranged between the elements and the contact bolts.

4.	A device for electrolytic production of aluminium, substantially as hereinabove described and illustrated with reference to the accompanying drawings.

Documents:

				205-mas-95-abstract.pdf

				205-mas-95-claims.pdf

				205-mas-95-correspondence-others.pdf

				205-mas-95-correspondence-po.pdf

				205-mas-95-description-complete.pdf

				205-mas-95-drawings.pdf

				205-mas-95-form-1.pdf

				205-mas-95-form-26.pdf

				205-mas-95-form-4.pdf

				205-mas-95-other-document.pdf

« Previous Patent

Next Patent »

Patent Number	188223	

Indian Patent Application Number	205/MAS/1995	

PG Journal Number	30/2009	

Publication Date	24-Jul-2009	

Grant Date	02-May-2003	

Date of Filing	21-Feb-1995	

Name of Patentee	M/S. ELKEM ALUMINIUM ANS	

Applicant Address	NYDALSVEIEN 15, 0483 OSLO 4	

Inventors:

#	Inventor's Name	Inventor's Address	

1	ARNT TELLEF OLSEN	HEIAVEIEN 32 4563 BORHAUG	

PCT International Classification Number	C 25 C 3/08	

PCT International Application Number	N/A	

PCT International Filing date		

PCT Conventions:

#	PCT Application Number	Date of Convention	Priority Country	

1			NA	

© All Indian Patents, 2013-2021.

  Patent data available in the public domain from Indian Patents Office, Department of Industrial Policy and Promotions, Ministry of Commerce and Industry, Government of India.
