Repository: anandvc/allindianpatents

File: patents/189955-a-rigid-steel-prop-useful-for-supported-mine-tunnel-roofs.html
Indian Patents. 189955:"A RIGID STEEL PROP USEFUL FOR SUPPORTED MINE/TUNNEL ROOFS"

Indian Patents

Recently Granted Patents

  Recently Published Patents

Title of Invention	"A RIGID STEEL PROP USEFUL FOR SUPPORTED MINE/TUNNEL ROOFS"

Abstract	A rigid steel prop useful for supporting underground mine/tunnel roofs which comprises a bottom tube (1) having a plate (2) at its upper end, an upper tube (3) being fixed on top of the said plate (2), the upper portion of the said upper tube (3) having a horizontal hole in which is fitted a cam-integrated shaft (4) by means of locking rings (5&6), the top end of the said upper tube (3) being provided with a guide ring (8), a tube (9) having a top channel (10) and a bottom plate (7) being fitted telescopically through the said guide ring (9) so that the bottom plate (7) rests on the top of the said cam-integrated shaft (4), the said shaft (4) being provided with a handle (11) having a locking lever (12) fitted onto the outer surface of the upper tube (3), means (13 hook, 14 wire rope & 15 pulley) being provided for remote release of the said locking lever.	

Full Text	This invention relates to a rigid steel prop useful for supporting underground mine / tunnel roofs.

The release of conventional steel rigid prop is difficult and sometimes impossible when the load on the prop under installation is quite high. Moreover, when the roof condition is adverse and the release/withdrawal of the conventional rigid steel prop is required for its repeated use aiming at the economical utilisation, the release/withdrawal operation from a close vicinity of the installed loaded prop is undoubtedly felt very much unsafe.

To the best of our knowledge, the existence of releasing device of rigid prop under high roof load is unknown. However, the problem encountered are :

1)	The release of rigid steel prop is difficult and sometimes not possible when the load

on propis quite high;

2)	When the roof condition is unknown, the releasing of the prop from a close vicinity is

unsafe and may cause fetal accident.

The main object of the present invention is to provide a rigid steel prop with remote release mechanism.

Another object is to provide a device for easy, quick releasing from a remote place which ensures repeated use of the device. Working principle of the device of the present invention is as follows :

The releasing mechanisms is incorporated in a steel rigid prop consisting of a long upper tube of relatively lower diameter, a short bottom tube and a steel plate welded in between the two tubes.

The releasing mechanism consists of a cam integrated shaft mounted on the upper tube holes located at a convenient position from the top end of the upper tube. The cam integrated shaft is placed on load bearing rings and looking nuts in the holes provided at the upper tube. One end of the shaft is firmly fitted with a handle which can be locked with a swiveling type locking lever fitted with the upper tube. A small pulley is fitted at the lower end of the locking lever for guiding the steel wire rope fixed with a hook which is hooked up with the locking lever.

A channel is welded at the top and a steel plate is welded at the bottom of the telescopic tube which is housed within the upper tube of the prop. The steel plate of the telescopic tube is in contact on the cam. The cam is fitted in such a way that load through

le telescopic tube acts just at the off set from the centre of the cam inducing a rotatory movement of the shaft along with the locking handle. This induced rotary movement is arrested by the locking lever. When the load on the prop is required to be released, the hook fitted with the wire rope is fastened with the locking lever and the rope is passed over the pulley and is pulled from a safe distance causing the downward movement of the locking lever. Thus, automatic rotation of the handle along with the cam integrated shaft. This movement would lower down the telescopic tube within the upper tube causing the release of the load from the prop. In the drawing accompanying this specification (Fig. 1) shows the sectional elevation of the prop and (Fig. 2 ) show the sectional elevation of the cam.

Accordingly, the present invention provides a rigid steel prop with remote release mechanism useful for supporting underground mine/tunnel roofs which comprises a bottom tube (1) having a plate (2) at its upper end, an upper tube (3) being fixed on top of that said plate (2), the upper portion of the said upper tube (3) having a horizontal hole in which is fitted a cam-integrated shaft (4) by means of locking rings (5 &6): the top end of the said upper tube (3) being provided with a guide ring (8), a tube (9) having a top channel (10) and a bottom plate (7) being fitted telescopically through the said guide ring (9) so that the bottom plate (7) rests on the top of the said cam-integrated shaft (4), the said shaft (4) being provided with a handle (11) having a locking lever (12) fitted onto the outer surface of the upper tube (3), means (13 hook, 14 wire rope & 15 pulley) being provided for remote release of the said locking lever. Operation of the device :

The releasing device of the rigid steel prop includes a telescopic tube (9) fitted with a channel (10) at the top and a steel plate (7) at the bottom which is in contact on a cam-integrated shaft (4) mounted on the upper tube (3) of the prop by making a hole in it at the appropriate distance from the top. The cam integrated shaft (4) is placed on the load bearing rings (9) welded at the hole of the upper tube (3) and locked by a locking ring (6) to restrict the sideway movement of the cam-integrated shaft (4). One end of the cam-integrated shaft (4) is firmly fixed with a handle (11) which is locked by a locking lever (12) fitted with the upper tube (3). A pulley (15) is fitted below the locking lever (12) with the upper tube (3) at a lower portion from the locking lever (12) for guiding the steel wire rope (14) required for releasing.

A guide ring (8) in two halves fitted with the upper tube (3) to guide the telescopic tube (9) and limit its extension within the upper tube (3). When the load comes on the telescopic tube (9), the same is transmitted to the upper tube (3), through the cam-integrated shaft (4). As the top of the cam (4) in reference to the bottom plate (7) of the telescopic tube (9) is in slightly in off-set position from the centre of the cam (4), the load on the prop induces a rotatory motion to the cam-integrated shaft (4). As the handle (11) fixed with the cam-integrated shaft (4) is fastened with the locking lever (12), the induced rotatory motion would prevent the rotation of the cam integrated shaft (4). When it is required to release the loaded prop, the hook (13) fitted with the wire rope (14) is placed on the pulley (15). The wire rope (14) is then pulled from a safe distance which in turn gives a downward movement of the locking lever (12) and releases the locking lever (12), allows the rotation of the cam-integrated shaft (4) and downward movement of the teleseopic tube (9) whichfinally releases the prop load completely. The advantages are:

1.	Releasing and withdrawal of installed props under load condition in mine/tunnel

roofs for its repeated use resulting in economy.

2.	Allows withdrawal of the prop from a remote safe distance offering a high degree of

safety for the workers.

3.	The remote releasing mechanism will- offer reduction in time and. manpower

requirement involved during releasing and withdrawal operation of the prop.

We claim;

1.	A rigid steel prop useful for supporting underground mine/tunnel roofs which

comprises a bottom tube (1) having a plate (2) at its upper end, an upper tube (3)

being fixed on top of the said plate (2), the upper portion of the said upper tube (3)

having a horizontal hole in which is fitted a cam-integrated shaft (4) by means of

locking rings (5 &6), the top end of the said upper tube (3) being provided with a

guide ring (8), a tube (9) having a top channel (10) and a bottom plate (7) being

fitted telescopically through the said guide ring (9) so that the bottom plate (7) rests

on the top of the said cam-integrated shaft (4), the said shaft (4) being provided with

a handle (11) having a locking lever (12) fitted onto the outer surface of the upper

tube (3), means (13 hook, 14 wire rope & 15 pulley) being provided for remote

release of the said locking lever.

2.	A rigid steel prop useful for supporting underground mine/tunneI roofs substaitially

as herein described with reference to the drawings-accompanying this specification.

Documents:

				314-del-1995-abstract.pdf

				314-del-1995-claims.pdf

				314-del-1995-correspondence-others.pdf

				314-del-1995-correspondence-po.pdf

				314-del-1995-description (complete).pdf

				314-del-1995-drawings.pdf

				314-del-1995-form-1.pdf

				314-del-1995-form-2.pdf

				314-del-1995-form-4.pdf

				314-del-1995-form-9.pdf

				abstract.jpg

« Previous Patent

Next Patent »

Patent Number	189955	

Indian Patent Application Number	314/DEL/1995	

PG Journal Number	21/2003	

Publication Date	24-May-2003	

Grant Date	11-Jan-2004	

Date of Filing	24-Feb-1995	

Name of Patentee	COUNCIL OF SCIENTIFIC AND INDUSTRIAL RESEARCH	

Applicant Address	RAFI MARG, NEW DELHI-110001, INDIA	

Inventors:

#	Inventor's Name	Inventor's Address	

1	MANINDRA NATH TARAFDAR	CENTRAL MINING RESEARCH INSTITUTE, BARWA ROAD, DHANBAD	

2	AMAL KUMAR DUTTA	CENTRAL MINING RESEARCH INSTITUTE, BARWA ROAD, DHANBAD	

3	BHARAT BHUSHAN DHAR	CENTRAL MINING RESEARCH INSTITUTE, BARWA ROAD, DHANBAD	

4	AMITAVA DASGUPTA	CENTRAL MINING RESEARCH INSTITUTE, BARWA ROAD, DHANBAD	

PCT International Classification Number	E04G 25/00	

PCT International Application Number	N/A	

PCT International Filing date		

PCT Conventions:

#	PCT Application Number	Date of Convention	Priority Country	

1			NA	

© All Indian Patents, 2013-2021.

  Patent data available in the public domain from Indian Patents Office, Department of Industrial Policy and Promotions, Ministry of Commerce and Industry, Government of India.

File: patents/189959-an-improved-processes-for-extraction-of-alkaline-earth-oxide-phases-in-ceramic-materials.html
Indian Patents. 189959:AN IMPROVED PROCESSES FOR EXTRACTION OF ALKALINE EARTH OXIDE PHASES IN CERAMIC MATERIALS

Indian Patents

Recently Granted Patents

  Recently Published Patents

Title of Invention	AN IMPROVED PROCESSES FOR EXTRACTION OF ALKALINE EARTH OXIDE PHASES IN CERAMIC MATERIALS

Abstract	An improved process for the extraction of alkaline earth oxide phases in ceramic materials,, which comprises preparaing an alcoholic solution containing 0.5 to 1.5 wt% water and 0.5 wt% hydroxylamine hydrochloride, mixing powdered ceramic material of size below 52µm containing MgO in the range of 35 to 98% and CaO in the range of 0 to 60% to ammonium nitrate solution in such a way that the ratios of ammonium nitrate : alcohol : ceramic material is in the ranges of 12 gms : 200 ml : 5 gms to 20 gms : 300 ml : 5 gms, refluxing the mixture at a temperature range of 60 to 70°C for a period in the range of 10 minutes to 15 hrs., filtering the resultant solution to separate the alkaline earth oxide phases.	

Full Text	This invention, relates to an improved process for the extraction of alkaline earth oxide phases in ceramic materials.

The present invention particularly relates to an improved process for the extraction of alkaline earth oxide phases in ceramic materials containing magnesia, MgO and calcia, CaO such as cement , sintered magnesite, dolomite, magnesite-chrome and magnesia-carbon having MgO contents ranging from 35 - 98% and CaO contents ranging from 0 - 60%.

This invention mainly provides an improved process for the extraction of alkaline earth oxide phases in burnt or fired ceramic materials which contain MgO as periclase phase or CaO as lime phase. The MgO content ranges from 35 - 98% and the CaO as lime phase. The MgO content ranges from 35 - 98% and the CaO content ranges from 0 - 60% by mass in the material and includes impurities that contain any or all, but not limited to, the following oxides in chemical or physical mixed state; CaO, MgO, SiO2, A12O3, Fe2O3, TiO2, Cr2O3, B2O3, K2O and Na2O.

Ceramic materials find wide spread use in various industries and the refractory group of ceramic materials has emerged as an important area for application in high temperature kilns and furnaces. Stringent quality control and increased output demands in metallurgical, cement, and other energy intensive industries have created the need for highly reliable ceramic lining materials for application at high temperatures. This has in turn led to production of high quality ceramic materials for high temperature use, known in the field as refractory materials, with controlled impurity contents.  The

impurities, known in the field as secondary or  minor phases, are

present in small quantities generally amounting to not more than

5*/.. These secondary phases give rise to critical liquid farming

temperatures during use of the said refractory material which in

turn controls the safe use limits of the refractory material. It

is therefore, imperative that the said refractory materials be

evaluated for the impurity content and the information thus

obtained may be used in a manner as desirable for prediction or

evaluation of the quality and usefulness of the material under

investigat ion.	

In the field of refractory materials, the basic group of refractories comprising materials bearing oxides of the elements magnesium and calcium, singly, in combination or in asssociation with other oxides of elements such as, but not limited to, silicon, aluminium and chromium or in association with elements such as carbon are used to line kilns, furnaces and heating units. These basic refractory materials are especially sensitive to the presence of impurities such as but not limited to the oxides of the elements silicon, aluminium, iron, titanium, chromium , boron, sodium, potassium and calcium. These oxide impurities known as secondary or minor phases may occur in physically or chemically mixed state in crystalline or glassy form, with the primary oxide or oxides for example oxide impurities of magnesium silicate known as forsterite; calcium magnesium silicate known as mohticellite or merwinite depending on the nature and composition; calcium silicate either in crystalline or glassy state?  magnesium  aluminate  or  chromate,

known as spinels; magnesium ferrite known  as  magnesia  ferrite; calcium ferrite or alumino ferrite.

The use of mixtures of basic oxides of alkaline earth elements such as magnesium with oxides of refractory and non-refractory metals, such as chromium and carbon is another class of basic refractories. In these refractories a portion of the alkaline earth element oxide, e.g. MgO may react with the addition such as the oxides of chromium to give spinel phases of magnesium chromate. It is important that the extent of this reaction be evaluated to predict the behaviour of the material.

In the case of refractories based on mixers of the oxides of element of the alkaline earth oxide, for example of magnesium and calcium, known in the practice as dolomite or mag-dolo, the primary phases are magnesium oxide and calcium oxide present as pet-iclase and lime phases respectively. These primary phases combine with impurity elements and their oxides to give secondary phases or minor phases as given earlier in this specification. It is necessary to provide information regarding these secondary phases to evaluate the usefulness of the material as a refractory material for application in thermal units.

Methods for extracting periclase in refractories is not well reported. The one.proposed by Bague and Taylor for free MgO extraction in cement is the only available method. According to their method, cement samples, are refluxed with 60mL of 5:1 Ethanol-Glycerol solvent and 4gms of ammonium nitrate for 3 to 4 hours.  The extracted MgO is filtered and estimated. However this

method has certain drawbacks, like the extraction is not phase specific as it always accompanies some of the free CaO as well. Moreover the presence of glycerol as one the solvents complicates the complexometric estimation of periclase phase. Two ASTM methods, one by Lerch and Bogue and the other by Franke have been widely used for the determination of free lime in cement system. In the First method free lime is extracted by 5 : 1 ethanol - glycerol solvent mixture and titrated insitu against standard ammonium acetate. In the Franke method, free lime is titrated against standard perchloric acid after extraction with 3 : 20 acetoacetic - ester and isobutyi alcohol solvent mixture. These_ methods are tedious to perform and requires about 3 to 4 hours for complete extraction.

The main object of the present invention is to provide an improved process for the extraction of alkaline earth oxide phases in ceramic materials which obviates the above noted drawbacks.

An objective of the present invention is to provide an improved process to extract a major portion of periclase phase, MgO, in sintered magnesite material so as to enable isolation of secondary and minor phases.

Another object of the present invention is to provide an improved process to extract a major portion of lime, CaO and periclase, MgO phases in stages from sintered dolomite and mag-dolo material so as to enable isolation of primary, secondary and minor phases.

Yet another object of the present invention is to provide an improved process to extract a major portion of MgO present as periclase phase in magnesia-bearing carbon-magnesia materials to recover primary, secondary and minor phases.

Still another object of the present invention is to provide an improved process for the extraction of a major portion of MgO present as periclase phase in magnesia-bearing chromia-magnesia materials to recover primary, secondary -and minor phases.

After conducting considerable research in this area uie have observed that magnesium oxide present as periclase phase and calcium oxide phase present as lime in refractory materials can be^ selectively dissolved from a matrix of refractory oxides. It has also been found that this dissolution is limited to magensium oxide which is not (chemically combined with oxides of other elements and is further limited to calcium oxide which is not chemically combined with oxides of other elements. This characteristics permits isolation of primary, secondary and minor phases in a number of basic refractory materials by selective extraction of phases.

Accordingly, the present invention provides an improved process for the extraction of alkaline earth oxide phases in ceramic materials, which comprises preparaing an alcoholic solution containing 0.5 to 1.5 wt% water and 0.5 wt% hydroxylamine hydrochloride, mixing powdered ceramic material of size below 52um containing MgO in the range of 35 to 98% and CaO in the range of 0 to 60% to ammonium nitrate solution in such a way that the ratios of ammonium nitrate : alcohol: ceramic material is in the ranges of 12 gms : 200 ml: 5 gms to 20 gms : 300 ml: 5 gms, refluxing the mixture at a temperature range of 60 to 70°C for a period in the range of 10 minutes to 15 hrs., filtering the resultant solution to separate the alkaline earth oxide phases.

In an embodiment of the invention, the alcohol used may be in the form of absolute ethanol, distilled rectified spirit.

The present invention provides an improved method for the isolation of primary, secondary and minor phases from basic refractory materials using organic and inorganic chemicals and apparatus used in chemistry practice. The methods used a salt, ammonium nitrate, which reacts with magnesium and calcium oxide present in the material to be investigated to produce magnesium ammonium nitrate or calcium ammonium nitrate or both as the case may  be.  The salt, ammonium nitrate, is dissolved in alcohol,

ethyl alcohol, prior to the reaction with the material to be investigated. The invention utilise less number of raw material input over the existing Bogue-Taylor technique for Mgo extraction but at the same time.the efficiency of this new invention is comparable and processes are simple and rapid over the existing methods- For the same, amount of MgO extraction, the total time required in Bogue-Taylor method' is about 135 minutes while it is about 45 minutes for this technique. In the case of CaQ and portlandite extraction in cement materials the new invention requires about 15 minutes whereas the standard ASTM technique requires about 4 hours.

The refractory material is powdered in a suitable manner, such as using a hard agate mortar and pestle, to a sufficiently fine size, such as below 52mm. This powdered material is mixed with the alcoholic solution of ammonium nitrate salt. In the invention, appropriate ratios of the ammonium nitrate salt, the ethyl alcohol solvent and the refractory material were used as given in the examples.The entire mixture is heated under repeated bailing at a temperature" in the range of 60 C to 70 C in apparatus such as a refluxing assembly consisting of a flat bottom short neck glass Erlenmeyer flask with a water coaled glass refluxing condenser. The capacity of the flask and of the condenser may be appropriatly _ chosen, e.g. far 5g. sintered magnesite, 300mL of alcohol, is used, the flask has capacity of at least 500mL and the condenser has a length of at least 300mm.-The flask is heated,using a heating  device  such  as  electrical

heating mantle and the heating rate and energy input is controlled using an appropriate device such as an electrical variable resistance energy regulator. The apparatus is de.signed to permit removal of matter at intervals by opening standard tapered ground glass joints which are refitted upon completion of removal. The residual liquid and solid material is filtered through a filtering device, such as a glass funnel lined with a filter paper with the choice of a suitable opening for optimum speed of filtration without loss of solid matter into the separated liquid. The solid residue obtained upon filtration contains the minor/secondary phases while the filtrate contains the major CaO and MgO phases.

It is observed that the rate of dissolution of the major phases like periclase and calcia from the matrix of oxides can be controlled by controlling the time of refluxing, and volume of ethyl alcohol solvent. Additionally, the use of a low amount of water and of hydroxylamine hydrochloride as given in the examples hereunder are used to accelerate the rate of dissolution of periclase phase from the ceramic material. The amount of periclase and calcia phases can be extracted from the various refractory materials are given in the Table I.

Table I

(Table Removed)

The method of dissolving or extracting particular phase or phases from refractory materials has proved to be an excellent method of isolating primary, secondary and minor phases in ceramic materials.

The process of the invention is illustrated by the follwing examples which should not, however, be construed to limit the scope of the invention.

Example 1 5g. sample of natural magnesite from Salem, Tamil Nadu  is sintered at 1650 C with one hour soaking in an  electrical  kiln. The sintered magnesite is powdered to -52mm  termed  A  using  an agate mortar and pestles.

20g of dry ammonium nitrateV^R/BRgrade., is dissolved in 300mL of pure ethanol containing less than 0.5*/. water to give a solution termed B.  The powder A is added to the solution  B  and

the mixture is placed in a 500mL Erlenmeyer flask and r«efluxed for 9 hours at 70 C to give a new solution C with the solid residue. This solution C is filtered to separate the residue termed D and the filtrate termed E. It is found that 86 */♦ of MgO present in A is removed in D thereby permitting isolation of secondary phases in D by removing major portion of primary phase periclase in A. Analysing the filtrate E, no presence of elements Ca, Al, Si, Fe and Ti which were present in A were found indicating that only MgO was dissolved from A due to the process indicated in the invention. From phase analysis of powder A and residue D it is apparent that periclase phase has been removed by decrease in MgO reflections (200) and (111) and increase in mont icel .1 i te reflections (131), (130) and (111).

  Ex amp le 2 5g. sample of natural magnesite from Salem, Tamil Nadu  is sintered at 1650 C with one hour soaking in an  electrical  kiln.

i

The sintered magnesite is powdered to --52mm  termed  A  using  an agate mortar and pestles.

20q of dry ammonium nitrate,'AR/GRgrade, is dissolved in 300mL of pure ethanol containing less than O.5%, water to give a solution termed B.  The powder A is added to the solution  B  and

the mixture is placed in a 500ml  Enlenmeyer flask  and  subjected

o for varying refluxing time at 70 C to give a new solution C  with

the solid residue.  This solution C is filtered	to  separate	the

residue termed D and the filtrate termed E.  It	is found that	the

dissolution  of  periclase  is  controlled  by	controlling	the

refluxing time as shown in the Table II below.

Table II

(Table Removed)

Example- 3 5g. sample of natural magnesite from Salem, Tamil Nadu.  is sintered at 1650 C with one hour soaking in an  electrical  kiln. The sintered magnesite is powdered to ~52u.  termed  A  using  an agate mortar and pestles.

20g of dry ammonium nitrate, AR/GRgrade, is dissolved in 300ml_ of pure ethanol containing 1.5% water to give a solution termed B. The powder A is added to the solution B and the mixture is placed in a 500ml_ Erlenmeyer flask and refluxed for 9 hours at 70 C to give a new solution C with the solid residue. This solution C is filtered to separate the residue termed D and the filtrate termed E. It is found that 28 V, of MgD present in A is removed in D in three hours.

Examplef-4 5g. sample of natural magnesite from Salem, Tamil Nadu  is sintered at 1650 C with one hour soaking in an  electrical  kiln.

The sintered magnesite is powdered to -52u  termed  A  Losing  an agate mortar and pestles.

20g of dry ammonium nitrate, AR/GRgrade, is dissolved in 300mL of pure ethanol containing 1.5Y. water and 0.5gm hydroxylamine hydrochloride to give a solution termed B. The powder A is added to the solution B and the mixture is placed in a 500mL Erlenmeyer flask and refluxed for 9 hours at 70 C to give a new solution C with the solid residue. This solution C is filtered to separate the residue termed D arid the filtrate termed E. It is found that 68 % of MgO present in A is removed in D in three hours.

Example-5 5g. sample of natural magnesite from Salem, Tamil Nadu  is sintered at 1650°C with one hour soaking in an  electrical  kiln. The sintered magnesite is powdered to -52u  termed  A  using  an agate mortar and pestles.

20g of dry ammonium nitrate, AR/GRgrade, is dissolved in SOOmL of pure ethanol containing 0.5% water and 0.5gm of hydroxylamine hydrochloride to give a solution termed B. The powder A is added to the saluti.on B and the mixture is placed in a SOOmL Erlenmeyer flask and refluxed for 9 hours at 70 C to give a new solution C with the solid residue. This solution C is filtered to separate the residue termed D and the filtrate termed E. It is found that 36 */♦ of MgO present in A is removed in D in three hours.

Example-6

5 g sample of dolomite material is sintered to 1650 C.  The sintered dolomite material is powdered to -52 u termed  F  using an agate mortar and pestle.

12g of dry ammonium nitrate, AR/GR grade, is dissolved in 200 mL of pure ethanol containing less than 0.5'/» water to give a solution termed B. The powder F is added to the solution B and the mixture is placed in a 500 mL Erlenmeyer flask and refluxed for 10 minutes at 70 C to give a new solution G with the solid residue. This solution G is filtered to separate the residue termed H and the filtrate termed I. It is found that 60% of CaO present in F is removed in H thereby permitting isolation of primary and secondary phases in H by removing major portion of primary phase lime in F. Analysing the filtrate I, no presence of elements Mg, Al, Si, Fe and Ti which were present in F were found indicating that only CaO was dissolved from F due to the process indicated in the invention. From phase analysis of powder F and residue H it is apparent that lime phase has been removed substantially..

The advantages of the present invention are s

1,	a  cheaper process than existing techniques due to  reduced

raw materials input and manpower.

2.	a  reduced  processing  time  of,30  to  60%  compared  to

existing processes through the developed technique.

a process by which uncombined alkaline earth oxides magnesia and calcia are separately leached out from ceramic material which is stbpped so as to provide a material free of calcia or free of calcia and magnesia or intermeadiate stage thereof  hitherto  not attempted.

We Claim:

1.	An improved process for the extraction of alkaline earth oxide phases in ceramic materials, which comprises preparaing an alcoholic solution containing 0.5 to 1.5 wt% water and 0.5 wt% hydroxylamine hydrochloride, mixing powdered ceramic material of size below 52µm containing MgO in the range of 35 to 98% and CaO in the range of 0 to 60% to ammonium nitrate solution in such a way that the ratios of ammonium nitrate : alcohol: ceramic material is in the ranges of 12 gms : 200 ml : 5 gms to 20 gms : 300 ml : 5 gms, refluxing the mixture at a temperature range of 60 to 70°C for a period in the range of 10 minutes to 15 hrs., filtering the resultant solution to separate the alkaline earth oxide phases.

2.	An improved process as claimed in claims 1 & 2 wherein the alcohol used is selected from absolute ethanol, distilled rectified spirit.

3.	An improved process for the selective extraction of alkaline earth oxide phases in ceramic materials substantially as herein described with reference to the examples.

Documents:

				434-del-1995-abstract.pdf

				434-del-1995-claims.pdf

				434-del-1995-correspondence-others.pdf

				434-del-1995-correspondence-po.pdf

				434-del-1995-description (complete).pdf

				434-del-1995-form-1.pdf

				434-del-1995-form-2.pdf

				434-del-1995-form-4.pdf

				434-del-1995-form-9.pdf

« Previous Patent

Next Patent »

Patent Number	189959	

Indian Patent Application Number	434/DEL/1995	

PG Journal Number	31/2009	

Publication Date	31-Jul-2009	

Grant Date	11-Feb-2004	

Date of Filing	14-Mar-1995	

Name of Patentee	COUNCIL OF SCIENTIFIC AND INDUSTRIAL RESEARCH	

Applicant Address	RAFI MARG, NEW DELHI-110001,INDIA	

Inventors:

#	Inventor's Name	Inventor's Address	

1	PERIASWAMY ARJUNAN	C.G.C.R.I, CALCUTTA, W.B.INDIA	

2	AMITAV KUMAR	C.G.C.R.I, CALCUTTA, W.B.INDIA	

3	MALABIKA CHAUDHURI	C.G.C.R.I, CALCUTTA, W.B.INDIA	

4	GAUTAM BANERJEE	C.G.C.R.I, CALCUTTA, W.B.INDIA	

PCT International Classification Number	C22B 3/00	

PCT International Application Number	N/A	

PCT International Filing date		

PCT Conventions:

#	PCT Application Number	Date of Convention	Priority Country	

1			NA	

© All Indian Patents, 2013-2021.

  Patent data available in the public domain from Indian Patents Office, Department of Industrial Policy and Promotions, Ministry of Commerce and Industry, Government of India.

File: patents/190030-a-device-fore-the-deposition-of-semiconducter-thin-films-and-a-process-therefor.html
Indian Patents. 190030:A DEVICE FORE THE DEPOSITION OF SEMICONDUCTER THIN FILMS AND A PROCESS THEREFOR

Indian Patents

Recently Granted Patents

  Recently Published Patents

Title of Invention	A DEVICE FORE THE DEPOSITION OF SEMICONDUCTER THIN FILMS AND A PROCESS THEREFOR

Abstract	A device for the deposition of semiconductor thin films which comprises an open ended cylindrical reactor chamber (1), the said chamber being held vertically by clamps (11 & 12), characterized in that a cylindrical furnace (2) being provided at middle periphery of the said chamber, the said chamber being provided with a spray gun (3) passing through sealed cap (13) fitted to its bottom, the said spray gun being connected through a tube (4) to a funnel (5) containing a reactant solution, the said spray gun being also connected to another tube (14) which delivers the carrier gas through a rotameter (9), the top of the said chamber being provided with a thermocouple (6) and a holder (7) for holding a substrate (8), temperature indicator (10) being connected to the said thermocouple (6).	

Full Text	The present invention relates to a device  for the deposition of  semiconductor thin films and a process therefor. The device of the present invention is particularly useful for depositing ultra thin film compound semiconductor materials by low cost techniques having a fast growth rate, These films should have uniform edge to edge thickness with acceptable electrical, structural and optical  properties  for  the  production  of  opto-electronic  devices.

Categorically the methodologies of thin film deposition can be either (a) Physical deposition techniques (b) Chemical deposition techniques. It is well known that the former involves capital intensive infrastructure and hence is not suitable for utilisation in low cost thin film devices. The second category involves mainly three possible methods, (i) Electrochemical (ii) Solution growth or chemical bath deposition and (iii) Spray pyrolysis techniques, which are all low cost propositions. However, the methods (i) and (ii) suffer from the difficulty that these  are  essentially  slow  deposition  processes.

The  history  of  spray  pyrolysis  can  be  traced  back  as  early  as 1910  when  transparent  conducting  oxides  was  achieved  by  spray pyrolysis  of  SnCl4  solution,  as  reported  by  Foex,  Bull,  Soc, Ch£m.  Fr  11,  6(1944),  in  his  review.  The  extension  of  this  technique  to  sulphide  and  selenide  films  took  place  in  the  1960's  by R.R.  Chamber I in,  WBAFB  Contract  No,  AF331657-7919  (1962),  J.E.

A

Hill  &  R.R,  Chamber 1 in,  U.S.  Patent  3,  148,064  (1964),  R,R,  Cham-berlin  fc.  J.S,  Skarman,  J.  Electrochem,  Sbc.  113,  86  (1966),  J,S.

Skarman, Solid State Electron, 8, 17 (1965), R.R. Chamberlin, Ceram. Bull. 15, 698 (1966), and R.R. Chamberlin, J.S. Skarman, Solid  State  Electronics,  9,  819  (1966).

Spray  pyrolysis  (SP)  involves  spraying  a  solution,  usually aqueous,  containing  soluble  salts  of  the  constituent  atoms  of  the desired  compound  on  to  a  heated  substrate.  Droplets  reaching  the hot  substrate  undergoes  pyrolytic  (endothermic)  decomposition and  forms  a  single  crystallite  or  a  cluster  of  crystallites  of the  products.  The  other  volatile  by-products  and  excess  solvent escape  as  vapour.  The  substrate  provides  the  thermal  energy  for the  thermal  decomposition  and  subsequent  recombination  of  the constituent  species,  followed  by  sintering  and  re-crystallisation of  the  clusters  of  crystallites.  The  result  is  a  coherent  film. The  chemical  solution  is  atomised  into  a  spray  of  fine  droplets by  a  spray  nozzle  with  the  help  of  a  carrier  gas  which  may  or  may not  play  an  active  role  in  the  pyrolytic  reaction  involved,

A block diagram of a typical spray pyrolysis set up is shown in Fig.1 of the drawings accompanying this specification. The various parts are (1) Carrier gas, (2) Gas flow meter (3) Filtered solution reservoir (4) Solution flow control (5) Spray gun (6) Substrate, (7) Substrate heater (8) Radiation heater (9) Exhaust (10) Radiation shield gas enclosure (11) Thermocouple, The filtered carrier gas and solution are fed into a spray nozzle at a predetermined constant pressure and flow rate. The substrates are placed on the top of a heater over which the sprayed  droplets  strike  in  the  form  of  a  vertical  cone,  from  the

tip of the spray nozzle. Large area uniform coverage of the

substrate  may  be  obtained  by  employing	semiautomatic

arrangements. The set-up is generally enclosed in a chamber provided with an exhaust duct to remove the vaporised constituents  and  to  provide  a  stable  flow  pattern.

There are two recent approaches which has modified the aforesaid technique, M.E, Doty and T.V, Bernitsky, U.S. Patent 4, 659, 247 (1957), P.V, Meyers, Polycrystal 1 ine CdTe n-.i-p Solar Cells, SERl/STR-221-3519 DE 39009437, prepared under sub contract No. ZL-7-06031-2, This is the narrow-gap inverted reactor design which utilises gravity sorting of heavier droplets. However, the substrates in these two processes are kept directly in contact with the heater banks, (as in the standard SP technique) thereby a  possibility  of  contamination  of  the  film  cannot  be  ruled  out.

The atomisation process and the growth kinetics have been studied in detail by several workers viz. A, Banerjee, Ph.D. Thesis, I IT Delhi (1973), A, Banerjee, S,R. Das, A,P. Thakoor, H.S. Randhawa and K.L. Chopra, Solid State Electronics, 22, 495 (1979) and E. Shanthi, V, Dutta, A. Banerjee and K.L. Chopra, J. Appl. Phys., 51, 6243 (1950), They have found that the deposition process is the net result of (a) spreading of a drop into a disc, (b) pyrolytic reaction between the decomposed reactants, (c) evaporation of the solvent and (d) repetition of the preceding process with succeeding drop rates. Consequently, the film generally contains overlapping discs, each disc corresponding to a single  droplet,

THE  DEFECTS/DRAWBACKS  OF  PRIOR  ART  DEVICES  &  PROCESSES  ARE

1.	In the standard spray technique the solution droplets directly hit the substrates resulting in two processes of heat transfer : (a) heat required for the chemicals to undergo the reaction, (b) heat taken up by the solvent to go to the gaseous state. These two heat loss mechanisms from the substrate surface may cause thermal shock to the glass substrates resulting in possible  cracks.

2.	Since the substrates are in direct contact with the heater and the heater is exposed to the reacting chemicals there is a possible chance of contamination of the deposited films from the heater.

3,	The sprayed solutions form a conical shape while depositing

on the substrates due to which, the outer edges of the deposited

films are likely to be thinner. Although the technology involved

in references M.E, Doty and T.V. Bernitsky, U.S. Patent 4, 689,

247 (1987) and P.V, Meyers, Polycrystalline CdTe n-i-p Solar

Cells, SERI/STR-221-3519 DE 89009437, prepared under sub contract

No. ZL-7-06031-2 do not conform to the conical shape of the

sprayed solution, non-uniformity in the film edges have also,been

reported  as  drawback  by  these  authors.

4,	The films are grown by the overlapping of several discs,

hence, there is a high probability that voids are likely to occur

in between. Hence ultra thin films with long range continuity

cannot  be  obtained  by  this  process.

The  object  of  the  present  invention  is  to  provide  a  device useful  for  the  deposition  of  thin  films  and  a  process  therefor.

in the device & process of the present invention the droplets/mist are first vaporized in a preheated zone. The vapour thus formed inside a vertical glass tube condenses in thin film form on the substrate. As a result, there is no possibility of droplets directly reaching the substrate. Therefore, the growth kinetics of the overlapping discs does not arise in this case.

Figs.2(a) & 2(b) accompanying this specification represent the device of the present invention useful for the growing of thin semiconductor films.

Accordingly, the present invention provides a device for the deposition of semiconductor thin films which comprises an open ended cylindrical reactor chamber (1), the said chamber being held vertically by clamps (11 & 12), characterized in that a cylindrical furnace (2) being provided at middle periphery of the said chamber, the said chamber being provided with a spray gun (3) passing through sealed cap (13) fitted to its bottom, the said spray gun being connected through a tube (4) to a funnel (5) containing a reactant solution, the said spray gun being also connected to another tube (14) which delivers the carrier gas through a rotameter (9), the top of the said chamber being provided with a thermo-couple (6) and a holder (7) for holding a substrate (8), temperature indicator (10) being connected to the said thermocouple (6).

The thermocouple passes through a hole drilled in the graphite strip. The graphite substrate holder is clamped at a position very close to the upper end of the tube furnace. The  mist/droplets  while  passing through the heated portion of the

reactor tube get converted to the vapour state. This vapour, then travels vertically upward and strikes the substrate surface. The necessary pyrolysis reaction is accomplished on the substrate surface to generate the desired film. The residual byproduct passes  out  as  gas  through  an  exhaust  outlet.

Accordingly, the present invention provides a process for the deposition of semiconductor thin films which comprises placing a substrate above the central heating zone of the reactor chamber, maintaining the temperature of the substrate in the range of 350-400°C, vapour spraying the substrate with a reactant solution using an inert gas at a flow rate in the range of 4 to 6 Iitres/min.

Deposition  of  thin  films  of  CdS

A spray solution containing CdCl2(0.01M) and thiourea (0.011M) dissolved in methanol is taken in the separating funnel. The liquid is allowed to pass through the tube by opening the stopcock (15). A certain height of the tube is completely filled with the solution and maintained constant throughout the deposition time. This helps 'to maintain a constant rate of flow of the solution. Nitrogen gas coming through the rotameter into the spray gun forces the solution vertically upwards inside the reactor tube in the form of a mist. The substrate on which the film is to be coated is kept at a temperature around 360o-400°C, which is approximately 1.5 inch away from the central heating zone.  The  temperature  of  the  central  heating  zone  is  about  50°C

more than the substrate temperature. Several process parameters are important for uniform film deposition. These are, a) the distance separating the tip of the spray nozzle from the lower end of the tube furnace, b) length of the heated section of the reactor tube inside the tube furnace, c) temperature of the central heating zone, d) gas flow rate, e) height of the liquid in  the  polythene  tube.

For a typical CdS film deposition the following specifications with respect to the aforesaid parameters are important  :-

a)	Distance  separating  the  tip  of  the  spray  nozzle  from  the lower  end  of  the  tube  furnace  :  2  inches.

b)	Length  of  the  heated  zone  of  the  reactor  tube:  4  inches.

c)	Temperature  of  the  central  heating  zone;  430-450°C.

d)	Gas  flow  rate:  4  to  6  litres/minute.

e)	Height  of  the  liquid  in  the  polythene  tube:  4.5  inches.

A uniform CdS film thickness in the range of 500 to 1000 Angstrom can be deposited within 10 to 15 minutes by maintaining the  above  parameters.

ADVANTAGES  OF  THE  INVENTION

1,	In  the  present  invention,  the  deposition  is  carried  out

against  the  force  of  gravity  of  sorting  out  the  heavier  droplets.

2,	The  sprayed  droplets  are  converted  to  the  vapour  state  in  a

preheated  zone  in  between  the  spray  nozzle  and  the  substrate.

Thus,  the  droplets  do  not  strike  the  substrate  directly  as  in  all

other  spray  deposition  techniques.  This  prevents  the  mechanism  of

film  growth  by  overlapping  discs.  The  resulting  vapour  passing

through  the  vertical  reactor  tube  strikes  the  substrate  uniformly

to  generate  a  unif orm f i Im  thickness  from  edge  to  edge,

3,	In this process the chemical reaction occurs inside the glass reactor tube, a section of which is surrounded from outside by a small tube furnace to raise the required temperature. Thus, the question of contamination of the film by the heater does not arise at all. This is a very important parameter for growing high purity  thin  film  semiconductors.

4,	The thermodynamics of heat exchanges in this process are also different from all other spray techniques, where the glass substrates are subjected to thermal shock, as described earlier. In this technique, no heat loss from the glass substrates occurs for  conversion  of  the  droplets/mist  to  the  gaseous  form.

5,	This technique enables the growth of ultra thin films of uniform thickness, since film formation does not occur through overlapping  discs.

We Claim:

1.	A device for the deposition of semiconductor thin films which

comprises an open ended cylindrical reactor chamber (1), the said

chamber being held vertically by clamps (11 & 12), characterized in

that a cylindrical furnace (2) being provided at middle periphery of

the said chamber, the said chamber being provided with a spray gun

(3) passing through sealed cap (13) fitted to its bottom, the said

spray gun being connected through a tube (4) to a funnel (5)

containing  a reactant solution,  the said spray gun  being also

connected to another tube (14) which delivers the carrier gas

through a rotameter (9), the top of the said chamber being provided

with a thermo-couple (6) and a holder (7) for holding a substrate (8),

temperature indicator (10) being connected to the said thermocouple

(6).

2.	A process for the deposition of semiconductor thin films using the

device as claimed in claim 1 which comprises placing a substrate in

the said holder (7) at the central heating zone of the said reactor

chamber (1), maintaining the substrate temperature in the range of

380-400°C, spraying the vapour on substrate by the  ...; spray gun

(3) with a reactant solution using an inert gas at a flow rate in the

range of 4 to 6 litres/min.

3.	A device for the deposition of semiconductor thin films substantially

as herein described with reference to figs.2(a) & 2(b) of the drawings

accompanying this specification.

Documents:

				544-del-1995-abstract.pdf

				544-del-1995-claims.pdf

				544-del-1995-correspondence-others.pdf

				544-del-1995-correspondence-po.pdf

				544-del-1995-description (complete).pdf

				544-del-1995-drawings.pdf

				544-del-1995-form-1.pdf

				544-del-1995-form-2.pdf

				544-del-1995-form-4.pdf

				544-del-1995-form-9.pdf

				abstract.jpg

« Previous Patent

Next Patent »

Patent Number	190030	

Indian Patent Application Number	544/DEL/1995	

PG Journal Number	22/2003	

Publication Date	31-May-2003	

Grant Date	03-Feb-2004	

Date of Filing	27-Mar-1995	

Name of Patentee	COUNCIL OF SCIENTIFIC AND INDUSTRIAL RESEARCH	

Applicant Address	RAFI MARG, NEW DELHI 110 001,INDIA	

Inventors:

#	Inventor's Name	Inventor's Address	

1	MANISH K MUKHERJEE	DEPT.OF ELECTRONICS & TELE-COMM. ENGG.,JADAVPUR UNIVERSITY, CALCUTTA-700032,INDIA	

2	DIPANKAR MUKHERJEE	DEPT.OF ELECTRONICS AND TELE.COM, ENGG.B.E. COLLEGE,HOWRAH 711103	

3	ANUP MONDAL	POOL OFFICER, SCHOOL OF ENERGY STUDIES, JADAVPUR UNIVERSITY, CALCUTTA-700032,INDIA	

PCT International Classification Number	B28D 5/00	

PCT International Application Number	N/A	

PCT International Filing date		

PCT Conventions:

#	PCT Application Number	Date of Convention	Priority Country	

1			NA	

© All Indian Patents, 2013-2021.

  Patent data available in the public domain from Indian Patents Office, Department of Industrial Policy and Promotions, Ministry of Commerce and Industry, Government of India.
