Repository: anandvc/allindianpatents

File: patents/190731-a-process-for-the-electro-deposition-of-expoxy-resins-over-metallic-substrates.html
Indian Patents. 190731:A PROCESS FOR THE ELECTRO DEPOSITION OF EXPOXY RESINS OVER METALLIC SUBSTRATES

Indian Patents

Recently Granted Patents

  Recently Published Patents

Title of Invention	A PROCESS FOR THE ELECTRO DEPOSITION OF EXPOXY RESINS OVER METALLIC SUBSTRATES

Abstract	Electrodeposition of epoxy resin over mild steel and aluminium which comprises applying a voltage of 50-200V through a bath prepared by the process such as herein described, where the anode to be coated is mild steel or aluminium and cathode is mild steel, passing the current for a period ranging from 1-2 minutes at a temperature in the range of 30-35°C rinsing with deionised water and baking at a temperature in the range of 130 to 150°C for a period ranging from 20 to 30 minutes.	

Full Text	This invention relates to a process for electrodeposition of epoxy resin over metallic substrates. The deposition is carried out using a bath containing novel epoxy ester resin.

A few water soluble resins are available for electrodeposition, like linseed oil maleic anhydride resins, castor oil maleic anhydride resins, alkyd resins shellac etc. They have got poor corrosion resistance of less than 500 hrs in salt spray chamber. Hence there is a need to develop resins which will produce coatings with better properties such as epoxy esters which possess desirable corrosion resistant and weather-resistant properties.

A process for the preparation of novel epoxy ester resins having better corrosion resistance and weather resistance properties is a subject matter of our copending application No.864/D/90 from which this application has been divided out. An electrodeposition bath containing novel epoxy resin which is useful for the electrodeposition of the primer on mild steel or aluminium is made a subject matter of our application No.426/DEL/95 which has also been divided out of application No.864/D/90. The object of the present invention is to provide a process for the electrodeposition of a primer on mild steel or aluminium using the said bath. The coatings obtained by the electrodeposition have the desired properties like hardness, flexibility and corrosion resistance. These are useful as primer coatings for automobile components.

Accordingly, the present invention provides a process for the preparation of new epoxy resins useful for electrodeposition on mild steel or aluminium is prepared by reacting 100-150 parts by weight of an epoxy resin having an epoxy equivalent of 450-900, 40-60 parts of butyl cellosolve, 10-30 parts of propylene glycol, 50-75 parts of linseed fatty acid and 10-20 parts of maleic anhydride at a temperature in the range of 140°C - 170°C. The new resin produced by the above said process in be used for the preparation of bath useful for electrodepositing the resin on to metal substrate to prevent corrosion.

The electrodeposition bath is prepared by adding an organic amine to the resin prepared by the process described above and dissolving in deionised water, the pH of the resulting bath being adjusted in the range of 7.0 to 7.5.

The organic amine used for the preparation of the bath may be selected for triethanol amine, triethyl amine.

Accordingly the invention provides a process for the electrodeposition of epoxy resin over metallic substrates which comprises applying a voltage of 100-200 V through bath prepared by the process as claimed in copending application such as herein described, passing the current for a period ranging from 1-2 minutes ,rinsing with deionized water and baking at a temperature in the range of 100 to 150°C for a period ranging from 20-30 minutes.

The coating thus obtained is found to be uniform and adherent with a thickness of 25-30 um.

The invention is illustrated by the following examples which should not be construed to limit the size of the invention. Example: 1

This example relates to the preparation of resin:

100 parts of epoxy resin, 40 parts of butyl cellosolve and 12 parts of propylene glycol are refluxed along with 50 parts of linseed fatty acid at a temperature of 160°C for 60 mts. The temperature is then reduced to 130°C and 20 parts of maleic anhydride added and again refluxed for 60-90 mts at 140 °C. Then it is allowed to cool to produce water soluble resin.

Example: 2

10 parts of the above said resin is solubilised in water by adding 1 part otriethanol amine to make upto 100 parts; the pH being 7.5 which forms rhe systematic electrodeposition bath.  From this bath, anodic electrodeposition is

carried out on mild steel and aluminium sheets by applying a voltage of 100 using the sheet to be coated as the anode and mild steel plate as the cathode, the coating time being 2 mts at a temperature of 30°C-35°C. Acid pickled and sand blasted mild steel substrates can be used ana in the case of aluminium alkali cleaning is done prior to electrodeposition. The coating is then rinsed with deionised water and baked at 150°C for 20 mts. The coating is then rinsed with deionised water and baked at 150°C for 20 mts. The coating thus obtained is uniform and adherent with a thickness of 25-30 urn.

Example : 3

To the bath described in example 2, is added 4 parts of micaceous iron oxide pigment and dispersed well and electrocoating taken at a voltage of 100 V for 2 mts at a temperature of 30-35°C. The coating is then baked at 130°C for 20 mts. A reddish brown deposit is obtained. The coating has got a thickness of 25 and withstands salt spray test for over 500 hrs.

Example : 4

The bath described in example 2 is pigmented with 3-5 parts rutile titanium dioxide pigment. Electrodeposition is carried out at 150 volts for 2 mts. A white coating is obtained on mild steel or aluminium with a thickness of 25 um.

The process of the present invention produces electrocoatings with more corrosion resistance (more than 500 hours salt spray resistance) than the electrocoatings produced by the processes already developed earlier (less than 500 hours salt spray resistance).

We claim:

1.	A a process for the electrodeposition of epoxy resin over metallic substrates which comprises applying a voltage of 100-200 V through bath prepared by the process as claimed in copending application such as herein described, passing the current for a period ranging from 1-2 minutes ,rinsing with deionized water and baking at a temperature in the range of 100 to 150°C for a period ranging from 20-30 minutes.

2.	A process for the electrodeposition of epoxy resin over metallic substrates substantially as here in described with reference to the examples  2 & 4.

Documents:

				425-del-1995-abstract.pdf

				425-del-1995-claims.pdf

				425-del-1995-correspondence-others.pdf

				425-del-1995-correspondence-po.pdf

				425-del-1995-description (complete).pdf

				425-del-1995-form-1.pdf

				425-del-1995-form-2.pdf

				425-del-1995-form-4.pdf

				425-del-1995-form-9.pdf

« Previous Patent

Next Patent »

Patent Number	190731	

Indian Patent Application Number	425/DEL/1995	

PG Journal Number	33/2003	

Publication Date	16-Aug-2003	

Grant Date	15-Mar-2004	

Date of Filing	14-Mar-1995	

Name of Patentee	COUNCIL OF SCIENTIFIC AND INDUSTRIAL RESEARCH	

Applicant Address	RAFI MARG, NEW DELHI-110001 INDIA	

Inventors:

#	Inventor's Name	Inventor's Address	

1	SUBBAIAH GURUVIAH	C.E.C.R.T. KARAIKUDI.	

2	POKKVARTH JAYKRISHAN	C.E.C.R.I , KARAIKUDI INDIA	

PCT International Classification Number	C23C 20/00	

PCT International Application Number	N/A	

PCT International Filing date		

PCT Conventions:

#	PCT Application Number	Date of Convention	Priority Country	

1			NA	

© All Indian Patents, 2013-2021.

  Patent data available in the public domain from Indian Patents Office, Department of Industrial Policy and Promotions, Ministry of Commerce and Industry, Government of India.

File: patents/190811-a-process-for-the-preparation-of-thermolplastic-elastomer.html
Indian Patents. 190811:"A PROCESS FOR THE PREPARATION OF THERMOLPLASTIC ELASTOMER"

Indian Patents

Recently Granted Patents

  Recently Published Patents

Title of Invention	"A PROCESS FOR THE PREPARATION OF THERMOLPLASTIC ELASTOMER"

Abstract	A thermoplastic elastomer achieved by absorbing an acrylate monomer, initiator and eventually a diacrylate into polyolefine particles, after which the temperature is raised and the acrylate polymerises into the polyolefine and forms a dispersed phase, which has been functionalised by copolymerising a functional monomer together with the acrylate. As a compatibiliser is used a grafted polyolefin, which is melt blended after the polymerisarion to the thermoplastic elastomer or before the polymerisation to the polyolefine.	

Full Text	This invention relates to a process for the preparation of thermoplastic elastomer. The invention more particularly concerns a polyolefme based theromoplastic elastomer which can be prepared without a separate vulcanization stage and which has been achieved by the polymerization of acrylate into the polyolefme matrix. Especially, the invention concerns such thermoplastic elastomers in which polyacrylate has been functionalized.

Thermoplastic elastomers are polymers which have the good processing properties of thermoplastics but have the same physical properties as vulcanised rubbers. This combination of properties can be obtained so that the material has both soft and elastic segments, with low glass transition temperature, tg, and a rigid eventually crystalline segment with a high glass transition temperature or a high melting point. The rigid and soft segments must be thermodynamically incompatible with each other, so that they form separate phases. Thermoplastic elastomers do not need any separate vulcanising stage, in the contrary to conventional rubber, and they can be processed to different articles with the processing methods normally used with thermoplastics, like extrusion, injection moulding and blow moulding. On the contrary to rubber, thermoplastic elastomers can also be reprocessed if necessary, for example when recycling material from the processing stage.

Thermoplastic elastomers can be divided into two main groups, block copolymers and thermoplastic/elastomer blends. A well-known example of block copolymers which are thermoplastic elastomers is the anionically polymerised block copolymer of styrene and butadiene (SBS) and the hydrogenised form of the same (SEBS). Drawbacks of these polymers are poor weather resistance, poor oil resistance and the high price.

An example of materials which belong to the other main group of thermoplastic elastomers, are blends of polypropylene and ethylene/propylene rubber or etehyle-ne/propylene/diene rubber.  They are usually made by blending the two main

components and additives in an extruder. Because the continuous phase is polypropylene the material has good oil resistance properties.

In the Finnish patent application FI931863 is described a method to produce a thermoplastic elastomer having a polyolefme as a continuous phase and a polyacryla-te as a dispersed phase. The acrylate is polymerised into the polyolefin. In the patent application FI946055 it has been noticed that even better properties can be achieved and tailored by using a blend of two or more polyolefins, from which one is polar.

It has now, surprisingly, been observed that by copolymerising to the acrylate phase suitable functinal monomers and by adding to the polyolefine phase polyolefines grafted with functional groups, chemical bonds or strong secondary effects can be achieved between the phases. Then also the physical and thermal properties of the elastomers are remarkably improved.

In the functional polyolefines, as functional monomers it can be used unsaturated carboxylic acids, their anhydrides or other carboxylic acid derivatives, like carboxy-lic acid esters. Typical examples of such monomers are maleic acid anhydride, acrylic and methacrylic acid and glycidyl(meth)acrylate. The amount of the functional monomer is 0.1 -10 % by weight, preferably 0.5 -2 % by weight, based on the amount of polyolefine. The functional polyolefine can be added either to the polyolefine before the impregnation of acrylates or it can be blended with the elastomere after the polymerisation.

According to the invention, the polyacrylate phase can thus be functionalised by adding to the acrylate monomer one or more functional monomers. The functional monomers can be of the same type which are used in the grafting of polyolefine. Especially recommendable are α-unsaturated carboxylic acids, oxazolines and epoxy-, amino- and hydroxyfunctionalised (meth)acrylates, from which, as examples, can be mentioned glycidylmethacrylate, 2-tertbutylaminoethylmethacrylate, propyleneglycolmonomethacrylate  and  monomethacryoloxyethylphthalate.  The

amount of the functional monomer is 0.1 - 15 % by weight, preferably 0.5 -10 % by weight, of the amount of the rubber phase.

Also according to the invention, the polyolefine can be some polyolefine as such or a blend of two or more polyolefines. If more than one polyolefine is used they are melt blended by using extrusion or other melt blending equipment.

The elastomeric material according to this invention can be made by some known method in which monomers are polymerised by free radical polymerisation technique into polyolefine rnatrix, e.g. by me Finnish patent 88170. In principal the production is made so that the acrylate monomer, the functional monomer and optionally diacrylate monomer, and the initiatior is first absorbed into polyolefine particles. When all monomers and the initiator have been absorbed, the temperature is elevated and the initiator decomposes and the acrylate and the functional monomer are polymerised. During the impregnation the polyolefine particles swall to some extend, but maintain their particle structure during both the impregnation and also the polymerisation.

The polyolefine matrix can thus be a homo- or copolymer of ethylene or propylene or a blend of two or more polyolefines.

A comonomer for ethylene polymer can be vinyl acetate, vinyl chloride, propylene or some other α-olefin, C1-C7-alkylacrylate and -methacrylate, acrylic acid or methacrylic acid, hydroxyalkylacrylate or -methacrylate, glycidylacrylate or -methacrylate, dienes such as hexadiene-1,4, hexadiene-1,5, heptadiene-1,6, 2-methylpentadiene-1,4, octadiene-1,7, 6-methylheptadiene-l,5 and polyenes such as octatriene and dicyclopentadiene. Also ethylene-α-olefin-polyene-terpolymeres can be used. Useful a-olefms include propylene, butene, pentene, isoprene, hexene or their mixtures and useful polyenes include hexadiene-1,4, hexadiene-1,5, heptadiene-1,6, 2-methylpentadiene-l,4, octadiene-1,7, 6-methylheptadiene-1,5, octatriene, dicyclopentadiene. In case that the ethylene polymer is a copolymer, the share of

ethylene must be at least 50 % by weight.

Propylene copolymers must consist over 50 % by weight propylene and can be random- or block copolymer of propylene and ethylene or also other α-olefines can be used as comonomers, like dienes such as hexadiene-1,4, hexadiene-1,5, heptadie-ne-1,6,2-methylpentadiene-l,4, octadiene-1,7,6-methylheptadiene-l,5 and polyenes such as octatriene and dicyclopentadiene.

If polyolefine blends are used, the components are melt blended in an extruder or another type of melt blending equipment before the impregnation and polymerisation stages. Depending on the polarity of the components in the polyolefine blend the impregnation of the acrylate amountoccurs-mostly into the more polar component. By the selection of components having different polarities the morphology and properties of the end products vary. It is preferable to choose the melt viscosity of the components so that the component which has the highest operating temperature simultaneously also has lower melt viscosity so that it becomes the matrix in the polyolefine blend. In this way the operating temperature of the end product becomes also higher.

Suitable acrylate monomers are acrylates and metbacrylates the polymers of which have low glass temperatures, i.e. they are rubberlike at the room temperature and lower temperatures, preferably at the temperature below -20 °C. The glass temperature of the polyacrylate specifies the lower operating temperature of the material, below the glass temperature the polyacrylate is rigid and inelastic and the elastome-ric properties of the material are lost. Suitable acrylates are alkylacrylates having one or preferably two or more carbon atoms in the alkyl chain. Methacrylates having a glass temperature low enough are alkylmethacrylates having 4 or more or preferably 8 or more carbon atoms in the alkyl chain. These monomers can be used alone or in mixtures of two or more monomers. Together with the above mentioned monomers, also smaller amounts of monomers having less carbon atoms in the carbon chain can be used. The glass temperature of the final product can thus be

tailored. According to this invention one or more above described functional monomers are added to the acrylate monomer.

The end product can be tailored, if needed, according to the end application e.g. by adding oil to the acrylate or to the final polymer during the processing. Oils can be the same that are normally used to soften rubber, e.g. paraffinic, naphthenic, aromatic and synthetic oils as well as plasticisers for thermoplastics such as e.g. dioctylphthalat. The amount of added oil can typically be 0-40 % by weight in the final product.

The properties of the end product like the rigidity and the operating temperature can be adjusted by the addition of conventional fillers like talc, caolin, CaCO3, silica. The amount of fillers is typically 0-70 % by weight in the end product.

The amount of polyacrylate and polyolefine in the end product depends on many factors, like the polyolefine type, the amount of possibly used oil and fillers and also on the usage of the end product. Typically, the ratio between polyacrylate and polyolefine is 0.1 - 5, preferably 0.5 - 2.

The crosslinking of the product can be improved by adding already to the reactor some acrylate, which has two or more double bonds. During the polymerisation these acrylates copolymerise to different acrylate chains and the polyacrylate phase is crosslinking. The suitable amount of the crosslinking agent is 0 -15 % by weight. Some acrylates crosslink spontaneously without any addition of diacrylate. One of these is butylacrylate.

Initiators which can be used to the polymerising of acrylate are those initiators conventionally used in the free radical polymerisation of vinyl monomers, being organic peroxides like e.g. benzoylperoxide, lauroylperoxide, t-butylperbenzoate, t-butyl-peroxy-2-ethylhexanate, trbutylperoxide, dicumylperoxide, di-t-butylperoxide, bis(t-butylperoxyisopropyl)benzene, t-butylperoxyisopropylcarbonate, 2,5-dimethyl-

2,5-di-t-butylperoxyhexane, 2,5niimemyl-2,5-di-(t-butylperoxy)hexyne-3, and azo compounds like azobisisobutyronitrile and azobisdimethylvaleronitrile.

Also more than one initiator can be used so that the polymerisation is started with an initiator having a lower half temperature and is ended with one having higher half temperature. The amount of the initiator is 0.001 - 2 % by weight, preferably 0.1-1 % by weight, based on the monomer amount.

As it was already mentioned, the elastomer according to this invention can be made by some known method in which the monomer is polymerised by the free radical method into the polyolefin matrix. The impregnation of the acrylate and the initiator can thus be made in the total absence of water, by adding some water, by adding water when more than half of the acrylate has been impregnated. These methods are in principal described in the Finnish patents H85496, FI86642 and FI88170. The impregnation can also be made in the presence of the total amount of the suspension water as in the patent US 4.412.938. The impregnation and polymerisation can also be made simultaneously according to the German patent publication DE 2.907.662 by keeping the water suspension of the polyolefine at an elevated temperature and by adding slowly the acrylate and the initiator.

The polyolefine and polyacrylate type and amount affect the properties of the end product and the end product can be tailored with them according to this invention. The elastomer according to the invention has especially good mechanical properties compared to responding elastomers in which no functional monomer is used among the acrylate and no functional polyolefine is used to improve the compatibility of the phases. Thus the elastomer according to the invention is especially suitable to products in which good mechanical properties are important, but is of course suitable to all applications in which conventional rubber or thermoplastic elastomers are used.

Therefore, the present invention provides for a process for the preparation of thermoplastic elastomer, comprising the steps of absorbing in a manner such as herein described an acrylate monomer, an organic peroxide such as herein described and a diacrylate into a polyethylene or polypropylene copolymer by raising the temperature to 85 to 132°C and polymerizing in a known manner to form a dispersed phase of polyacrylate in named polyethylene or polypropylene copolymer, characterized in that said dispersed polyacrylate phase is functionalized by adding to said monomer mixture glycidyl(meth)acrylate in an amount of 0.1 to 15% by weight of the total amount of monomers whereafter a carboxylic acid or anhydride modified polyethylene or polypropylene homo- or copolymer is added in an amount of 0.1 to 15% by weight of all raw materials by melt-blending whereby optionally also plasticizer oils and/or mineral fillers as herein described can be added in amounts of 0 to 40% by weight and 0 to 70% by weight respectively of all raw materials to prepare the thermoplastic elastomer.

As examples can be mentioned products for construction, car and electric industry and many technical products.

JS

Examples 1-10

Polyolefine pellets and a monomer solution containing n-butylacrylate (nBA), functional monomer (FM) and a crosslinlring agent (1,6-hexanedioldiacrylate, 1,6-HDDA) as well as an initiator (2,5-bis(t-butylperoxy)-2,5-dimethyl-3-hexyne) were added to the reactor. The functional monomers used and their functional groups were the following:

-	glycidylmethacrylate (GMA), epoxy group

-	2-t-butylaminoethylmethacrylate (TBAEMA), secondary amin group

-	polypropyleneglycolmonomethacrylate (PPGMMA), hydroxyl-group

-	monomethacrylpyloxyethylphthalate (MMAOEP), carbpxyl group

The reactor was rinsed with a nitrogen flow in order to remove oxygen. The reactor was closed and its temperature was raised to the impregnation temperature and the monomer solution was absorbing into the pellets. Thereafter, the suspension water, heated to the impregnation temperature, was added to the reactor as well as the suspension agents tricalsiumphosphate and sodiumdodecylbenzenesulphonate. After the water addition the temperature of the reactor was raised so much that the initiator started to decompose and start the polymerisation. The polymerisation was continued for 5.5 hours by raising the reactor temperature gradually so that the final temperature was 132 °C. After the polymerisation the pellets were washed with a weak hydrochloric acid solution, after which they were dried for after treatment. The polymerisation conditions for examples 1-10 are presented in Table 1. In the table there is also presented the gel content after the polymerisation, which has been measured by extracting the specimen in boiling xylene for 20 hours. As an initiator in all polymerisations was used 2,5-bis(t-butylperoxy)-2,5-dimethyl-3-hexyne, 0.2 mol-% from the amount of polypropylene. The total amount of monomer solution charged into the reactor was 90 mol-% from the amount of polypropylene. The polypropylene used in all polymerisations was a random polypropylene (2.5 mol-% ethylene) produced by Borealis Polymers Oy, tradename ZC20 76DNA, melt index 20.

Table 1. Polymerisation conditions, Examples 1-10

(Table Removed)

The materials added during the melt processing after the polymerisation are given in Table 2. During the melt processing, bonds between the phases could be achieved by means of the reactions between the functional groups, which improved the mechanical properties of the blends. The amount functionalised polypropylene added was 5 mol-% of the total amount of the blend. PP-g-AA means a polypropylene grafted with acrylic acid, in which the amount of acrylic acid is 6.04 mol-%. PP-g-MAH means a polypropylene grafted with maleic acid anhydride, in which the amount of grafted maleic acid anhydride is 0.4 mol-%. The melt blending was made in a twin-screw extruder in which the die temperature was 180 °C, processing time 2 min and speed 50 rpm.

Table 2. Functionalised polypropylene and zinc acetate added during the ment blending

(Table Removed)

Zinc acetate is added in the examples 9 and 10, because the both functional monogroups are acid groups. The Zn2+-group of zinc acetate coordinates during the melt processing between the carboxylic group of the PP-g-AA in the polyolefine phase and the carboxylic group of the MMAOEP in the rubber phase, when acetic acid is liberated and a zink bridge (R-COO-Zn2+-OOC-R) is formed between the phases.

After the melt processing the material was pelletised and dried. After that the materials were injection moulded at 180 °C , the die temperature being 30 °C. From the material, it was made sheets (2 x 80 x 80 mm), from which specimen for mechanical tests were punched.The mechanical and thermal properties of the blends are given in Table 3.

The mechanical properties were improved, compared with the comparative material

(example 1), for all modified blends. The best results were obtained with the blends 3 and 4, in which the amounts of the modification agents in the rubber phase were: glycidyl methacrylate (GMA) 5 mol-% and 2-t-butylaminoethylmethacrylate(TMAEMA) 2 mol-%. The properties of the blend 4, modified with maleic anhydride grafted polypropylene (PP-g-MAH) and TMAEMA were improved in average (mediate of the mould direction and the transverse direction): elastic modulus 30 %, tensile strength 13 %, elongation 82 % and tear strength (flow direction) 47 %. From these results it can be seen that the compatibilised blends to which it was in the polymerisation stage added functional comonomer and in the melt processing stage functionalised polyolefin are clearly better compared to non-compatibilised blends.

Tensile strength, elongation at break and elastic modulus are made by the standard method ISO 37, tear strength by the method ISO 34 (trouser test) and hardness by method ISO 868. Glass transition temperatures are measured by DMTA, heating speed 5 °/min, three point bending method, 1 Hz.

Table 3. The mechanical and thermal properties of the blends. Properties are given in the table both in flow direction and in the transverse direction (MD/TD)

(Table Removed)

Examples 11-22

In these examples, polyolefin blend was used instead of single polyolefin. Polyolefin components were blended in a corotating twin-screw extruder of type Werner & Pfleiderer (D=25 mm, L/D=39) using melt temperature 190 °C, residence time on an average 2 min and a screw speed 200 rpm. The extrudate was cooled in a water bath and was pelletised to 3 mm pellets. Thereafter the pellets were dried at 70 °C for 5 hours before the impregnation stage. The structure of the above mentioned blend has been photographed by an transmission electron microscope and it lias been seen that the dispersed phase is a copolymer of ethylene and butylacrylate (EBA) and the continuous phase is a copolymer of propylene and ethylene. The diameter of the particles is about 0.5-1 µm.

Polyolefine pellets containing polyolefine blend, acrylate, initiator and possibly 1,6-hexanedioldiacrylate were added to the reactor. The reactor was filled and emptied three times with 7-8 bar nitrogen in order to remove oxygen from the reactor. After that the temperature was raised to the impregnation temperature and kept there, stirring continuously, until the major part of the acrylate and the initiators were impregnated. The impregnation time was 1-3 hours depending on the polyolefine quality. Thereafter, the suspension water, also rinsed with nitrogen, was added. The suspension water contained tricalsiumphosphate and sodiumdodecylbenzenesulphonate as a suspension agent. The temperature of the suspension water was the same as the impregnation temperature. After the water addition the temperature was raised so much that the initiator started to decompose and initiate the polymerisation. The polymerisation took 7-12 hours depending on the components in the polyolefine blend. The polymerisation product was washed and dried after the polymerisation. Several different materials were made according to this model, see Table 1, examples 1-12. The structure has been photographed by a transmission electron microscope. The dark dispersed phase is EBA and the dispersed phase in EBA is polybutylacrylate. The continuous phase is a copolymer of propylene and ethylene. The diameter of the polyacrylate particles is about 0.1 µm.

The polymer materials made according to Table 4 were injection moulded to sheets having

the size of 80 x 80 mm and the thickness of 2 mm, at 200 °C. The necessary test bars were punched from the sheets. The mechanical properties are in Table 5. Elongation at break and tensile strength have been measured from test rods which are punched transverse to the flow direction of the injection moulding.

All used polyolefine qualities are commercial products of Borealis Polymers Oy: EBAl =NCPE 6417, ethylene/butylacrylate copolymer (17 % butylacrylate, melt index 7) EBA2=NCPE 6420, ethylene/butylacrylate copolymer (17% butylacrylate.melt index 1,5) EBA3=NCPE6427, ethylene/butylacrylate copolymer (27% butylacrylate.melt index 4) PP1 = XC20 76DNA, polypropylene (random copolymer, melt index 20) PP2 = VC50 76DNA, polypropylene (homopolypropylene, melt index 50)

Table 4. Polymerisation conditions of the blends, Examples 11-22.

(Table Removed)

1)	Gel contend measured in boiling xylene during 16 hours.

2)	BPO = benzoylperoxide, BPIC = tert-butylperoxyisopropylcarbonate, t-BPB = tert-butylperoxybenzoate

3) Diacrylate = 1,6-hexanedioldiacrylate

Table 5. Mechanical properties of the materials in the examples 11-22.

(Table Removed)

1)	Elongation at break measured by ISO 37

2)	Tensile strength measured by ISO 37

3)	Hardness, IRHD, measured by ISO 48

4)	Compression set after 24 hours at room temperature by ISO 815

5)	Tear strength measured by ISO 34

MD=measured in the flow direction of the material in injection moulding TD=measured against the flow direction in the injection moulding

The amount of polyacrylate has the biggest effect to the hardness of the product, the higher amount of polyacrylate the softer product, compare examples 12, 13 and 14.

Examples 23-25

In table 6 is presented the polymerisation conditions for the blends of examples 23-25. There example 23 only contains a polyolefine blend and polyacrylate while the blend of example 24 contain 10 % of weight naphthenic oil, Nypar 840. The blend in example 25 contains additionally 20 % of weight calcium carbonate.

Table 6. Polymerisation conditions of blends, Examples 23-25.

(Table Removed)

Diacrylate = 1,6-hexanedioldiacrylate, 0,3 % by weight, in all examples 13-15 Initiator BPIC

The mechanical properties of examples 23-25 are given in table 7. The oil and calcium carbonate addition decreased the tensile strength, but the elongation at break increases. Also the material becomes softer, from 93 to 88 IRHD normal by oil and filler addition. The compression set becomes about 20 % as a result of the oil addition.

Table 7. Mechanical properties of the materials of examples 23-25

(Table Removed)

1)	Elongation at break measured by ISO 37

2)	Tensile strength measured by ISO 37

3)	Hardness, IRHD, measured by ISO 48

4)	Compression set after 24 hours at room temperature by ISO 815

MD=measured in the flow direction of the material in injection moulding TD=measured against the flow direction in the injection moulding

A comparison between an purely PP-based material (=REF) and PP/EBA-blend based material (example 13) has been made in table 8. The reference material contains only PPl (see table 4) as a polyolefine while the polyolefine in the material in example 13 is a blend of PPl and EBA2. The hardness of both materials is about the same (91 and respectively 93 IRHD normal), which makes it possible to directly compare the materials. The tear strength in the polyolefine blend (PP/EBA) based material is about 10 times better than the tear strength of the reference material. A clear increase can also be seen in the tensile strength.

Table 5. Comparison between purely PP-based (REF) and PP/EBA-based TPE (example 13)

(Table Removed)

WE CLAIM:

1.	A process for the preparation of thermoplastic elastomer, comprising

the steps of absorbing in a manner such as herein described an acrylate monomer, an organic peroxide such as herein described and a diacrylate into a polyethylene or polypropylene copolymer by raising the temperature to 85 to 132°C and polymerizing in a known manner to form a dispersed phase of polyacrylate in named polyethylene or polypropylene copolymer, characterized in that said dispersed polyacrylate phase is functionalized by adding to said monomer mixture glycidyl(meth)acrylate in an amount of 0.1 to 15% by weight of the total amount of monomers whereafter a carboxylic acid or anhydride modified polyethylene or polypropylene homo- or copolymer is added in an amount of 0.1 to 15% by weight of all raw materials by melt-blending whereby optionally also plasticizer oils and/or mineral fillers as herein described can be added in amounts of 0 to 40% by weight and 0 to 70% by weight respectively of all raw materials to prepare the thermoplastic elastomer.

2.	A process as claimed in claim 1, wherein the said polyethylene or polypropylene copolymer consists of a blend made in an extruder or another melt blending equipment.

3.	A process as claimed in claim 1, wherein the amount of glycidyl(meth)acrylate is 0.5-10% by weight of the total amount of monomers.

4.	A process as claimed in claim 1, wherein the amount of the carboxylic

acid or anhydride modified polyethylene or polypropylene homo- or

copolymer is 2-10% by weight of all raw materials.

5,	A process as claimed in any one of the preceding claims, wherein the

weight proportion between the polyethylene or polypropylene

copolymer and the dispersed polyacrylate in the blend is 0.1-5.

6.	A process as claimed in any one of the preceding claims, wherein it

contains simultaneously both plasticizer oils and mineral fillers as

herein described.

7,	A process for the preparation of a thermoplastic elastomer

substantially as herein described with reference to the foregoing

examples.

Documents:

				2383-del-1995-abstract.pdf

				2383-del-1995-claims.pdf

				2383-del-1995-correspondence-others.pdf

				2383-del-1995-correspondence-po.pdf

				2383-del-1995-description (complete).pdf

				2383-del-1995-form-1.pdf

				2383-del-1995-form-13.pdf

				2383-del-1995-form-2.pdf

				2383-del-1995-form-3.pdf

				2383-del-1995-form-4.pdf

				2383-del-1995-form-6.pdf

				2383-del-1995-form-9.pdf

				2383-del-1995-gpa.pdf

				2383-del-1995-petition-others.pdf

« Previous Patent

Next Patent »

Patent Number	190811	

Indian Patent Application Number	2383/DEL/1995	

PG Journal Number	34/2003	

Publication Date	23-Aug-2003	

Grant Date	15-Mar-2004	

Date of Filing	21-Dec-1995	

Name of Patentee	OPTATECH CORPORATION	

Applicant Address	AHVENTIE 4B 33, FIN-02170 ESPOO, FINLAND.	

Inventors:

#	Inventor's Name	Inventor's Address	

1	VESTBERG TORVALD	VARIKSENMARJANPOLKU 12, 06100 PORVOO, FINLAND,	

2	VAINIO TOMMI	KILONIE 16-18 F52, 02610 ESPOO, FINLAND.	

3	HANHI KALLE	SAVISELANKATU 9, 37100 NOKIA, FINLAND.	

4	LONNBERG VIVECA	LONNEBERGA, 01190 BOX, FINLAND.	

5	JUKARAINEN HARRI	JAMERANTAIVAL 1 B 101, 02150 ESPOO, FINLAND	

PCT International Classification Number	C08F 25/00	

PCT International Application Number	N/A	

PCT International Filing date		

PCT Conventions:

#	PCT Application Number	Date of Convention	Priority Country	

1	FI 951904	1995-04-21	Finland	

© All Indian Patents, 2013-2021.

  Patent data available in the public domain from Indian Patents Office, Department of Industrial Policy and Promotions, Ministry of Commerce and Industry, Government of India.
