Repository: anandvc/allindianpatents

File: patents/190863-a-transparent-thermoplastic-resinous-laminate-film-a-proces-of-preparing-the-same.html
Indian Patents. 190863:A TRANSPARENT THERMOPLASTIC RESINOUS LAMINATE FILM & A PROCES OF PREPARING THE SAME

Indian Patents

Recently Granted Patents

  Recently Published Patents

Title of Invention	A TRANSPARENT THERMOPLASTIC RESINOUS LAMINATE FILM & A PROCES OF PREPARING THE SAME

Abstract	Disclosed is a transparent thermoplastic resinous film of at least 10 generally parallel layers in which the contiguous adjacent layers are of diverse transparent thermoplastic resinous material differing in refractive index by at least about 0.03, the film containing a sufficient quantity of a transparent dye which is soluble in the thermoplastic resinous material of the layers in which it is located to enhance or modify the apparent color of at least one of the reflection and transmission colors of the film. PRICE; THIRTY RUPEES	

Full Text	 

BACKGROUND OF THE INVENTION

The present invention relates to multilayer coextruded light-reflecting films which have a narrow reflection band due to light interference.  When the reflection band occurs within the range of visible wavelength, the film is iridescent.  Similarly, when the reflection band falls outside the range of visible wavelength, the film is either ultraviolet or infrared reflecting.  Such multilayer films and methods by which they can be produced are known in the art.  They are described, for instance, in U.S. Patents 3,565,985, 3,759,657, 3,773,882 and 3,801,429 and other patents.

The multilayer films are compossd ot a plurality of generally parallel layers of transparent thermoplastic resinous material in which the contiguous adjacent layers are of diverse resinous material whose index of refraction diffeers by at least about 0.03.  The film contains at least 10 layers and more usually at least 3 5 layers and. preferably, at least about 70 layers.

The individual layers of the film are very thin, usually in the range of about 30 to 500 nm, preferably about 50 — 4 00 mn, which causes constructive interference in light waves reflected from the many interfaces.  Depending on the layer thickness and the refractive index of the polymers, one dominant wavelength band is reflected and the remaining light is transmitted through the film.  The reflected wavelength is

proportional to the sum of the optical thickness of a pair of layers.

The quantity of the reflected light (reflectance) and the color intensity depend on the difference between the two refractive indices, on the ratio of optical thicknesses of the layers, on the number of layers and on the uniformity of the thickness.  If the refractive indices are the same, there is no reflection at all from the interfaces between the layers.  In multilayer iridescent films, the refractive indices of contiguous adjacent layers differ by at least 0.03 and preferably by at 1 east 0.06 or more.  For first order reflections, reflectance is highest when the optical thicknesses of the layers are equal, although suitably high reflectances can be achieved when the ratio of the two optical thicknesses falls oetween 5:95 and 95:5. Distinct color reflections are obtained with as few as 10 iayr,:.-3.  However, for maximun colur intensity it is desired to have been 35 a.nd 1,000C or even more layers. High color intensity is associated with a reflection haxid which is relatively narrow and which has high reflectance at its peak.  It should be recognized that although the term "color intensity" has been used here for convenience, the same considerations apply to the invisible reflection in the ultraviolet and infrared ranges.

The multilayer films can be made by a chill-roll casting technique using a conventional single manifold flat film die in combination with a feedblock which collects the melts from each of two or more extruders and arranges them into the desired layer pattern.  Feedblocks are described for instance in U.S. Patent Nos. 3,565,985 and 3,773,882.  The feedblocks can

be used to form components (i.e. ABAB...); three components (e.g. ABCABCA... or ACBCACBC...); or more.  The very narrow multilayer stream flows through a single manifold flat film die where the layers are simultaneously spread to the width of the die and thinned to the final die exit thickness.  The number of layers and their thickness distribution can be changed in inserting a different feedblock module.  Usually, the outermost layer or layers on each side of the sheet are thicker than the other layers.  This thicker skin may consist of one  of  the components which makes up the optical core; may be a different polymer which is utilized to impart desirable mechanical, heat sealing, or other properties; or may be a combination of these.

Some recent developments in the iridescent film are described in United States Patents Reissue 31,780; 4,937,134; and 5,039,? 18. U.S.  Patent No. Reissue 31,730 describes using a thermoplastic terephthalate polyester or copolyester resin as the high refractive index ccsnponent of the system.  Formation of elastomeric interference films are described in U.S. Patent 4,937,134 in which all of the resinous materials are certain therm.oplastic polyurethanes,  polyester block amides or flexible copolyesters.  U.S. Patent No. 5,083,318 discloses improved multilayer light-reflecting transparent thermoplastic resinous film of at least 10 generally parallel layers in which the contiguous adjacent layers are of diverse transparent thermoplastic resinous material differing in refractive index by at least about 0.03 and at least one of the resinous materials being an engineering thermoplastic elastomer resin.

It has been desired to incorporate color into these iridescent films in order to add a new dimension to their appearance.  Such colors can enhance or change the reflection or transmission colors of the iridescent film. In addition, while iridescent colors change with the viewing angle, the non-iridescent colors remain the sane and hence the colors that can be observed can and will change dramatically based on the combination of the iridescent and non-iridescent component.  Unfortunately, incorporation of the non-iridescent color into the iridescent film has proven ro be elusive.  in discussing colorants for plastics it is important to make a distinction between dyes and pigments.  Under the prevailing processing conditions, pigments are virtually insoluble in plastics, whereas dyes are soluble-

Attempts to incorporate various pigments, both of a pearlescent and non-pearlescent nature, did not give rise to satisfactory results.  It is now believed that the reason for these poor results was due to one or more of the following reasons:  For the first order colors, v/hich are the brightest., the layers in rhs optical core of the film usually have a thickness of about 0.03 to 0,2 micron while the pigment particle size is usually in the range of dbout 0.3 micron.  This means that the pigments are larger than the layers and their use disrupts the interfaces between the layers which in turn results in the loss of iridescence and light scattering.  The use of pigments whose particle size is less than that of the layer thickness in the optical core has resulted in agglomeration and aggregation during processing of the film resulting in the formation of a color body whose particle size was greater than the optical core layer thicJcness.  In those instances in which such aggregation

did not occur, one of two equally undesirable results was encountered.  Either the pigment concentration was inadequate to realize any significant effect or when the pigment was incorporated in a concentration sufficient to contribute significantly to the appearance of the final film, the characteristics of the resin had been changed to such an extent that a co-extruded film could not be made.  An attempt to overcome this problem was made by incorporating the pigment in to the skin layer of the film which typically was in the range of 3 to 7 microns in thickness and comprised 20 to 25% of the total film thickness.  Here also, up to a given pigment concentration, the contribution of the pigment was inadequate and was overpowered by the iridescent colors so the film appeared as if no pigment had been added and when this concentration was exceeded, the loading levels were found to be too high for the resins to be drawn down to be cast into film.

It has now been discovered that the fcrsijaisg problem can be overcome if a transparent dye having certain characteristics is incorporated into the resinctjs material of the layers.

SUMMARY OF THE INVENTION

This invention relates to an improved colored multilayer light-reflecting film and more particularly to a transparent thermoplastic resinous film of at least 10 generally parallel layers in which the contiguous adjacent layers are of diverse transparent thermoplastic resinous material differing in refractive index by at least about 0.03, the film containing a sufficient quantity of a transparent dye which is soluble in the

thermoplastic resinous material of the layers in which it is located to enhance or modify the apparent color of at least one of reflection and/or transmission colors of the film.

Accordingly the present invention provides a transparent thermoplastic resinous laminate film of at least 10 very thin layers of substantially uniform thickness of about 30 to 500 nm, said layers being generally parallel and one surface of two of said layers constituting the outermost surfaes of the laminate fihn, the contiguous adjacent layers being of different transparent thermoplastic resinous materials, the contiguous adjacent layers differing in refractive index by at least about 0.03, and the film containing a predetermined quantity of a stable transparent dye which is soluble m the thermoplastic resinous material of the layers in which it is located to enhance or modify the apparent color of at least one of the reflection and transmission colors of the film.

The present invention also relates to a process for preparing a transparent thermoplastic resinous laminate film as herein above described having at least 10 very thin layers of substantial uniform thickness, said layers being generally parallel and the contiguous adjacent layers being of different transparent thermoplastic resinous materials differing in refi:active index by at least about 0.03 by assembling the layers of the film such that the contiguous adjacent layers differ in reflective index by at least about 0.03, wherein the improvement comprises utilizing as at least one of the layers, a transparent thermoplastic resinous material containing a dissolved, stable transparent dye in an amount sufficient to enhance or modify the apparent color of at least one of the reflection and/or transmission colors of

In accordance with the present invention, the iridescent film of the prior art is improved by incorporating certain dyes therein.

The present invention is applicable to all of

10  the multilayer films which heretofore exist.  Those films are composed of a plurality of generally parallel layers of transparent thermoplastic resinous material in which the contiguous adjacent layers are of diverse resinous materials whose index of refraction differs by at least

15  about 0.03 and preferably 0.06.  These films contain at least 10 layers, or  usually at least 35 layers, and preferably at least 70 layers.  The individual layers of the film are very thin, usually in the range of about 30 to 500 nm, and preferably about 50 to 400 nm.

20	The multilayer films are usually made by a

chill-roll casting technique in which melts of the thermoplastic resinous material from two or more extruders are collected by a feedblock which arranges them into a desired layered pattern.  The very narrow

25  multilayer stream flows through a single manifold flat film die with the layers simultaneously spread to the width of the die and thinned to the final die exit thickness.  The number of layers and their thickness distribution can be changed by using a different

3 0  feedblock module.  Usually, the outermost layer or layers on each side of the sheet is thicker than the other

layers so as to form a relatively thick skin.  The resinous material used to form the skin may be one of the components which makes up the optical core, or a different polymer which is utilized to impart a desirable mechanical, heat sealing or other property, or a combination of these.

In accordance with the invention, a colorant is added to one or more of the resinous materials in an amount which is sufficient to result in an enhancement or in a change of at least one of the reflection colors of the film or one of the transmission colors of the film, or both, relative tc the same characteristic present when the colorant is not used.  The colorant can be incorporated in all or less than all of the layers of the optical core and/or in all or less than all of the skin layers.  The number of layers in which the colorant is incorporated and t.he concentration of the colorant in an individual layer is a function of the desired colon. effect.

In order to be useful in the present invention, the colorant; must have three characteristics.  First, it must be transparent in rhe sense that the iridescent characteristics of the film in the absence of the colorant are not substantially interfered with, i.e. the iridescent appearance of the film is not significantly changed.  Second, the colorant must be soluble in the thermoplastic resinous material in which it is incorporated.  That means that pigmentary colorants can not be used.  Third, the colorant must be stable under the process conditions used to form the film.  Stability refers not only to the color of the dye but also means the dye must be non-migratory and non-volatile at the temperatures encountered during formation of the film

which typically range up to about 300°C, and usually about 200-260°C.

Among the dyes which can be employed in the present invention, those that are soluble in aliphatic and aromatic compounds are of special interest.  In general, azo dyes, anthraquinone dyes, pyrazolone derivatives and pyridone dyes are suitable for use in the present invention.  There are a variety of fluorescent dyes which can also be incorporated into plastics for use in the present invention.

While the foregoing dyes are among the preferred, it will be appreciated that other dyes can also be used as long as they have the three characteristics noted above.  It will also be appreciated that a film may contain different dyes in the individual layers of the optical core since a dye which is soluble in the thermoplastic resinous material of one of the layers may lack one or more of the required characteristics when inccrporated into the resinoius material of the adjacent contiguous layer.

Whether or not any particular dye satisfies me three necessary conditions can readily be determined by conducting a short test procedure combining the dye with the resinous material and observing the resulting characteristics.  The manner in which the dye and the resinous thermoplastic material are combined does not form a part of the present invention and any convenient procedure can be employed.

The properties of iridescent films are such that for a given reflection color the films have a unique transmission color.  For example, a red reflection color has a blue transmission color, a green reflection color has a pink transmission color, a blue reflection color

has a yellow transmission color, and so on. Incorporation of a transparent dye will either enhance and/or change the reflection and/or transmission colors. A red dye will enhance the reds in a red reflecting iridescent film and change the blue transmission color to purple or magenta depending on the concentration of the red dye.  Similarly, a red dye will change the blue in a blue reflecting iridescent film to purple or magenta, and change the yellow transmission color to an orange. Similar changes will occur with different combinations of dyes and reflection or transmission colors of the iridescent films.  Different colored dyes may be used la the different components of the iridescent films and the result will be similar to combining the dyes.  Red dye used in one of the component, and a yellow dye used in another component, of the iridescent film will result in an effect similar to using an orange dye.

The amount of dye that can be incorporated into 5 thermoplastic resinous material is only limited by the amount that can be solubiiized in the thermoplastic resinous material and can be processed at the prevailing processing conditions without migrating or volatilizing. The amount of dye that is incorporated into the thermoplastic resinous material depends on the effect desired.  Very low concentrations of dye will result in an iridescent film with a light tint or a pastel color highlight.  High concentrations of dyes will result in strong contributions of the dye to the final appearance of the iridescent film.

In order to illustrate the present invention, various examples are set forth below and it will be appreciated that these examples are not intended to limit the invention.  Unless otherwise stated, all temperatiures

are in degree Centigrade and all parts and percentages are by weight throughout this specification and claims. Example 1

Polyethylene terephthalate thermoplastic polyester (PET) was fed to the feedblock from one extruder and polymethyl methacrylate (PMMA) from a second extruder to form a 115 layer optical core, and a second skin layer of polybutylene terephthalate was added to each surface by means of a third extruder to form a 0.75 mil (19 micron) thick iridescent film.  The film was brightly iridescent and was prevailing red when seen by reflection at perperidicuidr incidence, and blue when seen by transmission at perpendicular incidence.

The foregoing procedure was repeated except that a red pyridone dye was  incorporated into the PMMA at a concentration of about 0.7%.  This dye  was transparent, soluble in the PMMA, and stable under the processing conditions (being non-migratory and non-volatile at the maximum temperature encountered during the processing of the film at about 260°c),  The resulting film was brightly iridescent, the red reflection colors were enhanced by the red dye, the blue transmission colors changed to purple, and the film had a red hue.

Example 2

A multilayer structure with the same polymers in the optical core as in Example l was prepared except that the optical core had 229 layers and the two outer skin layers added by means of a third extruder were polyethylene terephthalate (PET)i  The resulting film was 1.40 mils (35.5 microns) in thickness and had more intense iridescent colors than the film in Example 1

 number of layers in the optical

core. The addition of the red dye resulted in the red reflection colors to be enhanced, and changed the blue transmission colors to purple.

Examples 7-30

All the above six examples were repeated with

different film thickness to obtain the following reflection colors at perpendicular incidence: blue/violet, blue/green, red/green and red/yellow.

Examples 31-60

Examples 1 to 2 4 were repeated with a blue anthraquinone dye at: a concentration of about 0.4%

Examples 61-90

Examples 1 to 24 were repeated with a combination of a green anthraquinone dye and a yellow pyrazolone dye at a concentration of 0.15%.

Examples 91-92

Examples 1 and 2 were run with a yellow pyrazolone dye at a concentration of 0.6% with an iridescent film which was red and yellow when seen by

reflection at perpendicular incidence.	I

f

r

Example 93

Example 2 was run with a black chrome complex dye at a concentration 6% with an iridescent film which was red and yellow when seen by reflection at 5  perpendicular incidence.

Various changes and modifications can be made in the present invention without departing from the spirit and scope thereof.  The above examples show films made with combinations of PBT, PET and PMMA, and with the

10  dye incorporated into one of the components.  The dyes can be incorporated into any thermoplastic resinous material that can be used to make cia iridescent film as long as the three necessary conditions for the use of the dyes are satisfied.  The dyes can also be incorporated

15  into more than one component of the iridescent film and it is possible for all components in the iridescent film to contain dyes.  It will also be appreciated that while the in^intion has been described with reference to the cast, fiat film type of film production, iridescent filBS

20  can also be made by the tubular (blown film) process. Accordingly, the various embodiments disclosed hersin were for the purpose of illustration only and were not intended to limit the invention.

WE CLAIM:

1.	A transparent thermoplastic resinous laminate film of at least 10 very thin layers of substantially uniform thickness of about 30 to 500 nm, said layers being generally parallel and one surface of two of said layers constituting the outermost surfaces of the laminate film, the contiguous adjacent layers being of different transparent thermoplastic resinous materials, the contiguous adjacent layers differing in refractive index by at least about 0.03, at least one of said outer most layers has a thickness greater than the thickness of said inner layer and the film containing a predetermined quantity of a stable transparent dye which is soluble in the thermoplastic resinous material of the at least one layer in which it is located to enhance or modify the apparent color of at least one of the reflection and transmission colors of the film.

2.	The transparent thermoplastic laminate film of claim 1 wherein the outermost surfaces of laminate film have a skin laminated thereto, said skin being a layer of transparent thermoplastic resinous material of substantially uniform thickness and each skin being at least 5% of the total thickness of the film and skins.

3.	The transparent thermoplastic resinous laminate film of claim 2, wherein the skin comprises polyethylene terephthalate or polybutylene terephthalate.

4.	The transparent thermoplastic resinous laminate film of claim 1, wherein said adjacent resinous material has a refractive index which is lower by at least about 0.06.

5.	The transparent thermoplastic resinous laminate film of claim 1, wherein one of the thermoplastic resinous materials is polyethylene terephthalate or polymethyl methacrylate.

6.	The transparent thermoplastic resinous laminate film of claim 1, wherein the dye is present in each of the different thermoplastic resinous materials.

7.	The transparent thermoplastic resinous laminate film of claim 1, wherein the dye is present in less than all of the different transparent thermoplastic resinous materials.

8.	A process for preparing a transparent thermoplastic resinous laminate film claimed in any one of the preceding claims having at least 10 very thin layers of substantial uniform thickness, said layers being generally parallel and the contiguous adjacent layers being of different transparent thermoplastic resinous materials differing in refractive index by at least about 0.03 by assembling the layers of the film such that the contiguous adjacent layers differ in refractive index by at least about 0.03, at least one of said outermost layers has a thickness greater than the thickness of said inner layer, the improvement comprises utilizing as at least one of the layers, a transparent thermoplastic resinous material containing a dissolved, stable transparent dye in an amount sufficient to enhance or modify the apparent color of at least one of the reflection and/or transmission colors of the laminate film.

9.	The process of claim 8, wherein all of the different transparent

thermoplastic resinous materials contain the dissolved transparent dye.

10.	The process of claim 8, wherein less than all of the transparoit

thermoplastic resinous material contain the dissolved transparent dye.

11.	A  transparent  thermoplastic  resinous  laminate  film,

substantially as herein described and exemplified.

12.	A process of preparing a transparent thermoplastic resinous

laminate film, substantially as herein described and exemplified.

Documents:

				494-mas-95 abstract.pdf

				494-mas-95 assignment.pdf

				494-mas-95 claims.pdf

				494-mas-95 correspondence-others.pdf

				494-mas-95 correspondence-po.pdf

				494-mas-95 description (complete).pdf

				494-mas-95 form-1.pdf

				494-mas-95 form-10.pdf

				494-mas-95 form-13.pdf

				494-mas-95 form-26.pdf

				494-mas-95 form-4.pdf

				494-mas-95 others document.pdf

« Previous Patent

Next Patent »

Patent Number	190863	

Indian Patent Application Number	494/MAS/1995	

PG Journal Number	30/2009	

Publication Date	24-Jul-2009	

Grant Date	01-Apr-2004	

Date of Filing	24-Apr-1995	

Name of Patentee	ENGELHARD CORPARATION	

Applicant Address	101 WOOD AVENUE, ISELIN, NJ-08830-0770	

Inventors:

#	Inventor's Name	Inventor's Address	

1	RAMAKRISHNA S. SHETTY	78 HARMON AVENUE, PELHAM, NY 10803	

2	SCOTT A. COOPER	552, MANCHESTER ROAD, YORKTOWN, HEIGHTS, NY 10598	

PCT International Classification Number	B29D9/00	

PCT International Application Number	N/A	

PCT International Filing date		

PCT Conventions:

#	PCT Application Number	Date of Convention	Priority Country	

1	08/240,903	1994-05-11	U.S.A.	

© All Indian Patents, 2013-2021.

  Patent data available in the public domain from Indian Patents Office, Department of Industrial Policy and Promotions, Ministry of Commerce and Industry, Government of India.

File: patents/191457-device-for-continuous-casting-of-thin-metal-products.html
Indian Patents. 191457:"DEVICE FOR CONTINUOUS CASTING OF THIN METAL PRODUCTS"

Indian Patents

Recently Granted Patents

  Recently Published Patents

Title of Invention	"DEVICE FOR CONTINUOUS CASTING OF THIN METAL PRODUCTS"

Abstract	The device includes two cooled counter-rotatory rolls (1) , two side dams (3) and means for supporting and applying by pressure the said side dams against the edges (2) of the rolls, a thrust plate (10) which can be moved in the axial direction (A) of the rolls (1) and is arranged perpendicular to this direction, a panel (19), which supports the side dam (3) and which is carried by the thrust plate (10) and arranged facing the latter at least three thrust members, such as springs (14) interposed between the thrust plate (10) and the panel (9), these members being distributed over a zone of shape corresponding to that of the side dam (3) , and being capable of exerting thereon thrust forces independently of one another. Application to continuous casting of thin steel strips between rolls.	

Full Text	The present invention relates to device for continuous casting of thin metal products, in particular thin steel strips, according to the continuous "casting technique between two cooled counter-rotatory rolls. It more particularly relates to the side dams applied against the front ends of the rolls in order to delimit the casting space defined between the rolls, as well as the means for supporting them and applying them against the said front ends.

It is known that installations for continuous casting between rolls include two rolls with horizontal and parallel axes, vigorously cooled internally by circulation of water driven in rotation in opposite senses and spaced apart by a distance corresponding to the desired thickness of the cast product.

During casting, the molten metal is poured into the casting space defined between the rolls, solidifies in contact with these rolls and is extracted downwards, as they rotate, in the form of a thin strip. In order to contain the molten metal, the side dams are pressed flat against the front ends of the rolls. Such side dams are commonly made of refractory material, at least in their part which is brought into contact with the molten metal.

It is therefore necessary to ensure leaktightness between the rolls arid the side dams. For this purpose, these side dams are pressed against the ends of the rolls and, in order to reduce the friction induced during rotation of the rolls, lubrication of the interface between rolls and side dams is usually provided this being carried out by supplying a consumable lubricant or by using a self-lubricating material at this interface.

However, actually producing this leaktightness and retaining it throughout the casting still raises numerous difficulties, due in particular:

-	to the geometrical deformations of the rolls and

of the side dams, in particular at the start of casting,

which are caused by expansions of the various elements of

the installation,

to the forces exerted on these elements, in particular the forces exerted on the side dams by the cast metal in the axial direction of the rolls, which forces tend to separate the said side dams from the rolls,

-	to wear of the side dams or of the edges of the

cooled walls of the rolls, which is not always uniform

over the entire area of the contact zones,

-	to the possible beginning of infiltration of cast

metal between side dam and roll, and solidification of

these infiltrations which tends to separate one from the

other.

It has already been proposed to solve these problems by causing controlled wear of the side dam, by friction of the rolls against the latter, throughout the casting. The aim is thus to regenerate the interface between rolls and side dams continuously, so as to make the contact conditions over the entire area of this interface as uniform as possible. Thus, document EP-A-546,206 describes a method according to which, before the start of casting, the side dams are pressed strongly against the rolls, in order to carry out a sort of grinding-in of these side dams by abrasion by the edges of the rolls, then this pressure is reduced and, during casting, the side dams are continued to be moved towards the rolls at a predetermined speed in order continuously to ensure the progress of intentional wear and thus to attempt to retain uniform contact over the entire area of the interfaces.

However, this method leads to a significant wear of the refractory material of the side dams, even when the contact conditions are satisfactory.

If, instead of regenerating the interface as indicated above, the side dam is merely applied with a predetermined force, stronger wear may occur in certain zones of the interface, or in other zones of localized infiltration between the edge of the rolls and the side dam, which lead to local creation of play between the roll and the side dam. For example, an infiltration between a roll and the said side dam will tend, by solidifying, to separate the side dam from the edge of this roll, and therefore also from the edge of the second roll, since the entire side dam will then be displaced backwards, with the risk of deteriorating the leaktightness at the said second roll. The same problem may occur if the front end of the rolls are not perfectly orthogonal to the axes of the rolls and/or are not exactly in the same plane; in this case, the side dam is correctly applied against one roll but not against the other.

The object of the present invention is to solve these problems, and aims in particular to maintain the best possible leaktightness, throughout casting, between a side dam and the two rolls against which it is applied.

With these objects in mind, the subject of the invention is a device for continuous casting of thin metal products between rolls, including two cooled counter-rotatory rolls, two side dams and means for supporting and applying by pressure the said side dams against the edges of the rolls, characterized in that the said support means include:

-	a thrust plate which can be moved in the axial

direction of the rolls and is arranged perpendicular to

this direction,

-	a panel, which supports the side dam and which is

carried by the thrust plate and arranged facing the

latter,

-	at least three thrust members interposed between

the said thrust plate and the said panel, these members being distributed over a zone of shape corresponding to that of the side dam, and being capable of exerting thereon thrust forces independently of one another.

The panel is only supported by the thrust plate, that is to say that it is mechanically connected to it only in the vertical direction and optionally horizontally, perpendicularly to the axes of the rolls. On the other hand, the panel may be displaced with respect to the thrust plate, on the one hand in the direction of the axes of the rolls and, on the other hand, by pivoting with respect to it about any axis located in the overall plane of the panel, substantially orthogonal to the said axial direction.

These various allowed displacements are, of course, limited in amplitude, but are sufficient to allow the side dam to be applied in the best possible manner against the front ends of the rolls, even if the respective front ends of the rolls are not perfectly coplanair. In addition, when the side dam is caused during casting to be separated from the edge of a roll, for example following passage of a parasitic solidification of the cast metal between this roll and the side dam, the latter can pivot slightly on itself and therefore retain the best possible contact with the second roll, whereas without this freedom of movement, such a parasitic solidification would lead to pushing back the side dam in its entirety and to creating play between the latter and the second roll.

Furthermore, during such pivoting, the thrust members located on the side where the side dam moves away from the roll are more greatly stressed and, by reaction, it is possible to act preferentially or solely on them without substantially altering the thrust on the side of the second roll.

The  thrust  members  may  be  controlled  jacks  or

springs.

In the case in which the thrust members are jacks, they can then be controlled individually either in pressure or in displacement, which makes it possible to apply a stronger thrust jus-t at the location where such an increase in thrust is required, for example in the case indicated above, on the side where parasitic-solidification has taken place.

In the case in which the thrust members are springs, this increase in thrust is actually generated automatically by the compression of the springs, on the side where the side dam is moved away from the rolls, and therefore by increasing the force exerted by the pressed springs, insofar as the position of the thrust plate is fixed.

Preferably, the stiffness of each spring and the distribution of the springs in the said zone are determined so that, for the same flexion of these springs, the thrust force which they exert in the lower part of the side dam is greater than the thrust force exerted in the upper part of the side dam. This arrangement makes it possible to take into account the fact that the pressure exerted on the side dam by the cast metal is stronger at the bottom of this side dam than towards the top, on the one hand because of the hydrostatic pressure of the liquid metal and, on the other hand because of the rolling force exerted by the rolls on the metal during solidification, in proximity to the neck between the rolls, which tends to widen the cast strip and therefore to push the side dam downwards. In order to obtain this particular distribution of the thrust force, it is possible to vary either the stiffness of the springs or the positioning and distribution of the springs in the plane of the thrust plate, which is easier to do since the number of springs is sufficiently high, or vary both of these parameters at the same time.

In the case of using jacks, the choice of their location will also take into account the desired distribution of the forces applying the side dam onto the rolls. This choice is, however, less constraining, since this distribution of the forces can be produced by a suitable pressure-control of the jacks.

In addition to the advantage, already indicated, of being capable of distributing the thrust exerted on the side dam in a predetermined configuration and of not causing backward displacement of the entire dawn in the event of parasitic solidification, the invention also makes it possible to vary the overall bearing force throughout casting, by displacing the said thrust plate with respect to the rolls, while retaining adaptability of the position of the side dam with respect to the edges of the rolls. To this end, the thrust plate is carried by a carriage which can be moved in the said axial direction, and the device includes means for displacing the said carriage with respect to the rolls and for exerting thereon a force directed towards the rolls. For example, by displacing the thrust plate towards the rolls, the springs all undergo complementary compression, which is added to that which they had before this displacement, but which retains a similar distribution of the thrust over the surface of the side dam, while more greatly accentuating the force in the zones where the springs were already supplying a larger force. Thus, for example, the position of the thrust plate can be initially adjusted, when starting up, in order to compress the springs fairly strongly, and thus to ensure a sort of grinding-in of the side dam against the edges of the rolls; the overall bearing force may then be reduced, in stabilized casting regime, in order, in particular, to avoid excessively fast wear of the side dam, and increased again in the event of an incident, for example infiltration of liquid metal, in order to

reestablish leak tightness as quickly as possible.

Accordingly, the present invention relates to a device for continuous casting of thin metal products between rolls, including two cooled counter-rotatory rolls, two side dams and means for supporting and applying by pressure the side dams against the front ends of the rolls, wherein the support means include:

a thrust plate which can be moved in the axial direction of the rolls and is arranged perpendicular to this direction,

a panel, which supports the side dam and which is carried by the thrust plate and arranged facing the latter,

at least three thrust members interposed between the thrust plate and the panel, these members being distributed over a zone of shape corresponding to that of the side dam, and being capable of exerting thereon thrust forces independently of one another.

Other characteristics and advantages will emerge from the following description of a device for continuous casting of thin steel strips between rolls.

Reference is made to the accompanying drawings, in which :

Figure 1 is a sectional view of the support assembly of the side dam, in the case in which the thrust members are springs,

-	Figure 2 is a sectional view along line II - II

in Figure 1, showing the distribution of the springs in

the plane of the thrust wall,

-	Figure 3 is an enlarged partial view of Figure 2.

In the figures, the same elements are designated by

identical references.

In the drawing of Figure 1, only one of the rolls 1 of the casting installation has been represented, against the edge 2 of which roll the side dam 3 carried by i-. support assembly 4 is applied by thrust force.

This support assembly comprises a rigid chassis 5 which carries a first carriage or prepositioning carriage 6, the position of which can be adjusted on the chassis 5 in the axial direction A of the rolls, for example by a screw-nut system 7.

The prepositioning carriage 6 carries a second carriage 8, guided in translation in the axial direction A. The position of the second carriage 8 is adjusted by a positioning and thrust jack 9.

The second carriage 8 supports a thrust plate 10 by means of two support shafts 11. Furthermore, the thrust plate 10 is held against stops 12, connected to the carriage 8 and positionally adjustable, in a manner which is known per se, in order to ensure verticality of the thrust plate 10.

The thrust plate 10 includes a plurality of bores 13 , distributed over a zone of triangular shape;

corresponding to the shape of the side dam. A compression spring 14, bearing via one end on the bottom of the bore and, via the other end, on a piston 15 sliding in the bore and including tension means 16 for keeping the spring and piston in the bore, is placed in each bore 13.

The thrust plate 10 also includes, at its upper part, bearing blocks 17, 17', on which lugs 18, 18' of an internally cooled panel 19 rest, the rear face of which panel is in contact with the pistons 15.

One of the bearing blocks 17 includes a rib 17B which engages with small play in a corresponding groove in the lug 18, in order to ensure lateral positioning of the panel along Ox (horizontal direction) while leaving it free to rotate about Oz (vertical direction). The other lug 18 ' rests simply on the bearing block 17 ' . In total, the planes 17A and 17'A forming the bearing surfaces on the bearing blocks 17 and 17' fix the altitude along Oz of the side dam, the rib 17B fixes the position along Ox and the direction along Oy is free. Means 20 for lateral abutment of the lower end of the panel 19 with respect to the bearing plate 10 are also provided in order to avoid tilting on the stops 17, 17'.

A plate 21 of insulating refractory material is held against the front face of the panel 19 by a cooled metal belt 22 which surrounds it and which is suspended from the panel by a hook-shaped shaft 23 which rests in a cradle 24 of the said panel, with some freedom of movement in the axial direction Oy. The insulating refractory plate 21 can also be displaced in the axial direction relative to the cooled belt 22, and has a thickness slightly greater than that of the said belt 22.

A second metal belt 25 is screwed onto the cooled belt, which second belt surrounds the side dam 3 which is connected to it by a refractory cement, and the thickness of which is also greater than that of the said second belt 25, so as to extend beyond it on the roll side, in

order to prevent contact between them and the belt 25, even after a maximum allowable wear.

The shapes and dimensions of the two refractory plates 3 and 21 and of the belts 22 and 25 are such that, even when the second belt 25 is clamped onto the cooled belt 22, the insulating refractory plate 21 is in contact only with the side dam 3 and not with the said second belt 25.

Since, furthermore, the thickness of the insulating refractory plate 21 is greater than that of the cooled belt, the thrust force transmitted by the panel 19 is retransmitted only to the side dam 3 and not to the belt 25, which avoids creating stresses between this belt and the refractory material of the side dam, and therefore risks of deformation of the latter or detachment of it from the belt 25.

When fixing the second belt 25 onto the cooled belt 22, a displacement of the latter towards the rolls may occur; this is why the connection to the insulating refractory plate 21 is not rigid, and the hook 23 also has some freedom of displacement in the axial direction in the cradle 24.

Preferably, the panel 19 is made of steel, as is the cooled belt 22, and the second belt 25 is made of a material which has good thermal characteristics, such as steel or cast steel, its natural cooling being assisted by contact with the cooled belt 22 via internal circulation of water.

Before the start of casting, it is necessary to preheat the side dam 3. For this purpose, the support assembly 4 is moved away from the rolls, the chassis 5 being for this purpose provided with means, known per se and not represented, making it possible to displace it with respect to the structure of the casting installation.

A radiation-preheating furnace is then brought in

front of the side dam in order to heat it to an elevated temperature, the insulating refractory 21, the cooled plate 19 and the cooled belt 22 limiting heating of the rest of the device.

Just before start-up," the furnace is removed and the chassis 5 is returned into position and clamped onto the structure. The jack 9 is then actuated in order to bring the side dam into contact with the edges of the rolls and, by continuing its movement, to displace the thrust plate 10, which has the effect of compressing the springs 14. The position of the jack 9 is adjusted. The force which it supplies is transmitted to the thrust plate by the carriage 8 and its stops 12, and this force is then distributed over the panel 19 by the springs; the forces locally supplied by each of the said springs 14 are therefore essentially a function of their compression and therefore of the relative position of the panel and of the thrust plate.

Thus, for a determined position of the jack 9, the side dam 3 is applied against the rolls 1 in a position which ensures the best possible contact. Even if, for example:, the edges of the two rolls are in fact slightly distorted or axially offset with respect to one another, the side dam is applied against the two rolls with a minimum of play. However, the thrust forces on the side of the roll whose edge extends beyond the other are higher, which will lead to more rapid wear on this side of the side dam 3 and therefore tend to return its overall plane parallel to that of the thrust plate 10, lead to more homogeneous distribution of the forces supplied by the springs 14 and obtain optimum contact for leaktightness between the side dam 3 and the rolls 1.

During casting, if parasitic solidification appears between a roll and the side dam, the latter is displaced backwards on the side of the said roll, but maintains the best possible contact with the second roll. The said

backward displacement compresses the springs on the side where it takes place and consequently spontaneously increases the thrust: force on this side; an increase in friction then results, which leads relatively quickly to the elimination of the said solidification.

In the case in which accentuated wear occurs on one side of the side dam, the springs 14 will act so that the side dam nevertheless remains in contact with the roll located on this side. This displacement can be detected either by a displacement sensor or by a reduction in the thrust force, resulting from the fact that the springs located on the said side are thus less compressed. The jack 9 can then be actuated in order to advance the thrust plate towards the rolls, until reestablishment of the desired force applying the side dam against the edge of the roll on the side where the wear has occurred. By doing this, the forces on the other side are increased and will therefore lead to accelerated wear on this other side, which will have the result of returning the side dam parallel to the thrust plate and therefore recovering optimum leaktightness.

Thus, the springs 14 make it possible not only to take up the contact defects between side dam and roll but tend to provide automatic and spontaneous correction of these defects. In contrast to the prior technique indicated above, in which the refractory wall is eroded continuously in order to ensure the best possible contact with the rolls, by pushing it against them with a large force, the invention makes it possible, on the one hand, to reduce this thrust force, and on the other hand, to cause wear on the side dam only when contact is disturbed.

In addition, even in the absence of such disturbances, the device according to the invention makes it possible to adjust the bearing force of the side dam against the edge of the rolls, in particular as a

function of each step of the casting, by simple control of the jack 9. It is possible, for example, to exert a strong force when starting casting, in order to carry out a sort of grinding-in of the side dam against the edge of the rolls, then to reduce this force in stabilized casting regime and increase it at will in the event of incident, for example infiltration of liquid metal.

In an alternative embodiment, already indicated, of the device, the springs may be replaced by controlled jacks which will fulfil the same functions as the springs, on the basis of measurement of their internal pressure, and of the position of the side dam. Each of the jacks can be adjusted individually according to predefined laws, in order to ensure, for example, either a force proportional to the displacement, the jacks then acting as springs, or a constant force, or else according to laws of the type F = K.xn or F = K.ex, where F is the force, K and n are predefined constants and x is the displacement of the rod of the jack, measured, for example, indirectly by displacement sensors of the side dam or of the panel.

In addition, synchronization adjustment of the wear of the side dam, acting on all the jacks, may be combined with the individual adjustment, for example by defining one of the jacks as the driver enslaving the others to the driver jack.

The jack chosen as the driver jack will then preferably be the one located towards the bottom of the side dam, that is to say in proximity to the neck between the rolls, where wear on the side dam is generally more accentuated.

WE CLAIM:

1	Device for continuous  casting  of thin  metal  products  between  rolls,

including two cooled counter-rotatory rolls (1), two side dams (3) and

means for supporting and applying by pressure the said side dams against

the front ends (2) of the rolls, characterized in that the said support means

include:

a thrust plate (10) which can be moved in the axial direction (A) of

the rolls (1) and is arranged perpendicular to this direction,

a panel (19),  which supports the side dam (3) and which is carried

by  the thrust plate (10) and arranged facing the latter,

at least three thrust members (14) interposed between the said

thrust plate (10) and the said panel (19), these members being

distributed over a zone of shape corresponding to  that of the side

dam  (3),  and  being  capable of exerting  thereon thrust forces

independently of one another.

2	Device as claimed in claim 1, wherein the said thrust members are springs

(14).

3	Device as claimed in claim 1, wherein the thrust members are controlled

jacks.

4	Device as claimed in claim 3, wherein the jacks are pressure-regulated.

5	Device as claimed in one of claims 1 to 4, wherein the panel (19) is

designed so that the thrust force which it transmits is applied only on the

said side dam.

6	Device as claimed in claim 5, wherein the side dam consists of a plate (3)

of hard refractory material surrounded by a metal belt (25) to which it is

connected,  and  the  metal  belt  (25)  is  fixed  on  a  cooled  belt  (22)

surrounding a plate of thermally insulating refractory material (21), with

freedom of displacement of the latter with respect to the said cooled belt

(22) in the axial direction of the rolls, the cooled belt (22) being supported

by the said panel (19), and the insulating refractory plate (21) being

designed so that the thrust force transmitted by the panel to the said plate

(21) is retransmitted by the latter only to the said plate of hard refractory material (3).

7	Device as claimed in one of claims 1 to 6, wherein the thrust plate (10) is

carried by a carriage (8)  which can be moved in the said axial direction,

and in that it includes displacing means (9) for displacing the said carriage

with respect to the rolls and for exerting thereon a force directed towards

the rolls.

8	Device  as claimed in claim 7, wherein the said displacing means (9) for

displacing the said carriage (8) is a positioning and thrust jack (9).

9	Device for continuous casting of thin metal products substantially as herein

described with reference to the accompanying drawings.

Documents:

				1186-del-1995-abstract.pdf

				1186-del-1995-claims.pdf

				1186-del-1995-correspondence-others.pdf

				1186-del-1995-correspondence-po.pdf

				1186-del-1995-description (complete).pdf

				1186-del-1995-drawings.pdf

				1186-del-1995-form-1.pdf

				1186-del-1995-form-13.pdf

				1186-del-1995-form-2.pdf

				1186-del-1995-form-3.pdf

				1186-del-1995-form-4.pdf

				1186-del-1995-form-9.pdf

				1186-del-1995-gpa.pdf

				1186-del-1995-petition-others.pdf

				abstract.jpg

« Previous Patent

Next Patent »

Patent Number	191457	

Indian Patent Application Number	1186/DEL/1995	

PG Journal Number	49/2003	

Publication Date	06-Dec-2003	

Grant Date	30-Jul-2004	

Date of Filing	27-Jun-1995	

Name of Patentee	THYSSEN STAHL AKTIENGESELLSCHAFT	

Applicant Address	KAISER-WILHELM STRASSE 100, D-4100 DUISBURG 11, GERMANY.	

Inventors:

#	Inventor's Name	Inventor's Address	

1	PIERRE DELASSUS	267 RUE DU CORNET MALO, LOCON, 62400 BETHUNE, FRANCE.	

2	JACQUES BARBE	9 RUE DES TROIS MEULES, 42100 SAINT ETIENNE, FRANCE.	

3	LUC VENDEVILLE	32 RUE EDGARD QUINET, 62400 BETHUNE, FRANCE.	

PCT International Classification Number	B22D 11/06	

PCT International Application Number	N/A	

PCT International Filing date		

PCT Conventions:

#	PCT Application Number	Date of Convention	Priority Country	

1			NA	

© All Indian Patents, 2013-2021.

  Patent data available in the public domain from Indian Patents Office, Department of Industrial Policy and Promotions, Ministry of Commerce and Industry, Government of India.
