Repository: anandvc/allindianpatents

File: patents/191664-a-method-for-preparation-of-steel-alloy.html
Indian Patents. 191664:"A METHOD FOR PREPARATION OF STEEL ALLOY"

Indian Patents

Recently Granted Patents

  Recently Published Patents

Title of Invention	"A METHOD FOR PREPARATION OF STEEL ALLOY"

Abstract	This invention relates to a method for preparation of steel alloy having high carbon content for use in wearing parts, particularly for grinding media and grinding balls, characterized in that an alloyed steel comprising carbon from 1.1. to 2.0% weight, manganese from 0.5 to 3.5% weight, chrome from 1.9 to 4.0%) weight, silicon from 0.6 to 1.2% weight and the remainder being iron with the usual impurity content is after casting,, subjected to a stage of heat-treatment consisting of cooling from a temperature above 900°C to a temperature of about 500°C at a cooling rate of between 0.30 and 1.900C/s to provide a final metallographic structure mainly of non-equilibrium fine pearlite and having a hardness between 47 Rc and 54 Rc.	

Full Text	The present invention relates to a method for preparation of steel alloy, particularly to a method for preparation of steel alloy having high carbon content for use in wearing parts, particularly for grinding media and grinding balls. The present invention also relates to the steel alloys with high carbon content, particularly for use in making wearing parts, more particularly for grinding media and grinding balls.

State of the Art

In the mining industry, it is necessary to release valuable minerals from the rock in which they are embedded taking into account their concentration and extraction.

For such release, the mineral must be finely ground and crushed.

Considering  only  the  grinding  stage,  it  is estimated that 750,000 to 1 million tons of grinding media are annually used worldwide, in the form of spherical balls or truncated cone-shaped or cylindrical cylpebs. Grinding media commonly used:

1.	Low alloyed martensitic steels (0.7 - 1%

carbon, alloy elements less than 1%) formed by rolling or by

forging followed by heat-treatment to obtain a surface

hardness of 60-65 Rc.

2.	Martensitic cast-iron alloyed with chrome (1.7

- 3.5% carbon, 9-30% chrome) formed by casting and heat-

treatment to obtain a hardness of 60-68 Rc in all sections.

3. Low alloyed pearlitic white iron (3-4.2% carbon, alloy elements less than 2%), untreated and With a hardness of 45-55 Re obtained by casting.

All of the present solutions have their own disadvantages:

-	for the forged martensitic steels, it is the investment costs for the forging or rolling machines and the heat-treatment apparatus which raises energy consumption.

-	with regard to the chrome alloyed irons, the supplementary costs are linked with the alloy elements (mainly the chrome) and the heat- treatment.	

-	finally for the low alloyed pearlitic white iron,

the manufacturing costs are generally fairly low but. their

wear-resistance properties are not as good as the other

solutions. Further, usually only grinding media of less

than 60 mm are industrially produced.	

Overall, in the case of minerals where the rock is very abrasive (e.g. gold, copper, ...), the present solutions do not completely satisfy the users as the costs of the products and materials subject to wear (grinding baits and other castings), still contributes greatly towards the cost of production of the valuable metals.

Aim of the Invention 

The object of the invention is to provide steels having improved properties and, particularly, to overcome the problems and disadvantages of the state of the art solutions for wear parts (particularly grinding media). The composition, casting and cooling conditions after casting of the invention allow wear resistance, especially in very abrasive conditions, which is comparable to forged steels and chrome cast-irons but with  less cost  and superior to

pearlitic cast-irons (but with a comparable cost).

Accordingly, the present invention relates to a method for preparation of steel alloy having high carbon content for use in wearing parts, particularly for grinding media and grinding balls, wherein an alloyed steel comprising carbon from 1.1 to 2.0% weight, manganese from 0.5 to 3.5% weight, chrome from 1.0 to 4.0% weight, silicon from 0.6 to 1.2% weight and the remainder being iron with the usual impurity content is, after casting, subjected to a stage of heat-treatment consisting of cooling from a temperature above 900°C to a temperature of about 500°C at a cooling rate of between 0.30 and 1.90°C/s to provide a final metallographic structure mainly of non-equilibrium fine pearlite and having a hardness between 47 Re and 54 Re.

Other objects and disadvantages of the present invention will become apparent from reading the following description of the characteristics of the invention and preferred embodiments thereof.

Characteristic Elements of the Invention

The invention provides an alloy steel of high carbon content characterized in that their composition complies with the following composition expressed in % weight:

carbon  from 1.1 to 2.0%

manganese  from 0.5 to 3.5%

chrome  from 1.0 to 4.0%

silicon  from 0.6 to 1.2%

The remainder being made up of iron with the usual impurity content, such that they provide a metallographic structure mainly comprising non-equilibrium fine pearlite, with a hardness of between 47 Rc and 54 Rc.

Preferably, for grinding media, particularly grinding balls, the carbon content is between 1.2 and 2.0% preferably between 1.3 and 1.7% to achieve an optimal wear resistance while maintaining shock resistance.

In practice, it is advisable to select the manganese content as a function of the diameter of the grinding ball and the rate of cooling to obtain the fine pearlite structure.

The following compositions are interesting with regard to the resistance to wear for grinding media, particularly grinding balls of 100 mm diameter.

carbon  in the order of 1.5%

manganese  in the order of 1.5 to 3.0%

chrome  in the order of 3.0%

silicon  in the order of 0.8%

For grinding balls, of 70 mm diameter, an alloy; composition of:

carbon  in the order of 1.5%

manganese  in the order of 0.8 to 1.5%

chrome  in the order of 3.0%

silicon  in the order of 0.8% has proven to be particularly advantageous.

The heat-treatment used, is selected to minimize

the quantities of cementite, martensite, austenite and coarse;

pearlite which may appear in the structure of the steel.

According to the invention, the aforementioned;

steels are subjected, after casting, to a heat-treatment,

stage comprising cooling from a temperature above 900 °C to a

temperature of about 500 °C at an average rate of cooling;

between 0.3 and 1.9° C/s to provide the steel with said;

microstructure consisting mainly of non-equilibrium fine

pearlite with a hardness between 47 and 54 Rc.

The casting directly shapes the wear parts and particularly the grinding media and can be carried out by any-known casting technique.

The pearlite structure is obtained by extraction of the still-hot piece out of the casting mould and by adapting the chemical composition to the mass of the piece-and the rate of cooling following extraction from the;mould.

The invention will now be described in more detail with reference to tha preferred embodiments, given by; way of illustration without, limitation.

In the examples, the percentages are expressed in percentage weight.

Examples 1 to 4

In all the examples, a steel composition of 1.5% carbon, 3% chrome and 0.8% silicon, the remainder being iron with the usual impurity content, is implemented.' The specific manganese and chrome contents expressed in percentage weight are given for the different examples in table 1 for different: sizes of balls.

Table 1 (Table Removed) 

After complete solidification, the piece is extracted from its mould at the highest possible temperature which is compatible with easy manipulation and preferably above 900°C.

The piece is then cooled in a homogeneous manner at a rate defined as a function of its mass.

This controlled cooling is maintained until a temperature of 500°C after which the cooling is immaterial.

The average of cooling expressed in C/s between the temperatures of 1000°C and 500°C is given in table 2 for the two examples mentioned above.

Table 2 (Table Removed) 

The main advantages of this heat-treatment are that

i ic enables the fine pearlite structure to be achieved most

easily.  Also, use can be made of the residual heat of the

piece after casting, thus reducing production costs.

The micrographs of figures 1 and 2 shdw the

structure of steels obtained according to the invention.

Figure 1 magnified 400 times, shows the micrograph of a 100

mm ball whose chemical composition, expressed in

percentage weight is:

1.5% carbon

1.9% manganese

3.0% chroma

0.3% silicon

After extraction from the mould, this castiag was uniformly cooled from a temperature of 1100°C to ambient temperature at a rate* of 1.30° C/s.

The measured Rockwell hardness is 51 Re;  The structure consists of fine pearlite, 8-10% cementine and at least 5-7% martensitfc. Figure 2  magnified 40C times, shows the micrograph of a 70

mm ball having the following chemical composition,

expressed in % weight:

1.5% carbon

.5% manganese 3.0% chrome 0.8% silicon

This piece was uniformly cooled after extraction

j

from a temperature of 1100° C at a cooling rate of 1.50° C/s to ambient temperature.

The measured Rockwell hardness is 52 Rc.;1  The

1:

structure comprises fine pearlite, 5-7% martensite.

The grinding media or balls whose micrographs are shown in figures 1 and 2 have been subjected to wear tests to check their behavior and their properties in an industrial environment.

The wear resistance of the alloy of the invention has thus been evaluated by the technique of marked! balls trials. This technique comprises inserting a predetermined quantity of balls made with the alloy of the invention into an industrial grinding mill. First, the balls are sorted by weight and identified by bore holes, together with balls of the same weight, made of one or different alloys known from the state of the art. After a set period of operation, the mill is stopped and the marked balls are recovered.' The balls are weighed and the difference in weight allocs the performance of the different alloys tested to be compared. These checks are repeated several times to obtain a statistically valid value.

A first test was carried out in a mill; on a particularly abrasive mineral containing more chain 70% quartz. The 100 mm diameter balls were tested each week for five weeks. The reference ball of martensitic high chrome white iron wore down from an initial weight of 4,600: kg to 2,800 kg. The relative resistance to wear of the different alloys are summarized below:

12% Chrome martensitic white iron of 64 Rc 1.00 x

steel of the invention of 51 Rc 0.98 x

Similar tests were carried out in other mills where

the treated mineral was equally very abrasive, but where the conditions of impact compared to the conditions of operation of the mill were different.

The results obtained with the balls made of the alloy of the invention were very close (0.9 to 1.1' times better) to those obtained by the high chrome white iron.

These performances of resistance to abrasives wear of the pearlitic alloy according to the invention allow the user's costs associated with grinding to be noticeably reduced.

Indeed, the simplification of the manufacturing processes, the reduction in installation and operating- costs, and the reduction in alloy elements in comparison with iehrome iron provides a more economic manufacture.

We claim :

1.	A method for preparation of steel alloy having high carbon content for use in wearing parts, particularly for grinding media and grinding balls characterised in that an alloyed steel comprises carbon from 1.1 to 2.0% weight, manganese from 0.5 to 3.5% weight, chrome from 1.0 to 4.0% weight, silicon from 0.6 to 1.2% weight and the remainder being iron with the usual impurity content-is, wherein after casting, the said alloyed steel is subjected to a stage of heat-treatment consisting of cooling from a temperature above 900°C to a temperature of about 500°C at a cooling rate of between 0.30 and 1.90°C/s to provide a final metallographic structure mainly of non-equilibrium fine pearlite and having a hardness between 47 Rc and 54 Rc.

2.	A method as claimed in claim 1, wherein said casting directly forms wear pieces, particularly grinding media.

3.	A method as claimed in claim 1, wherein still-hot pieces from said casting step are extracted to result in said pearlite structure.

4.	A method as claimed in claim 1, wherein carbon content is preferably between 1.2 to 2.0% weight.

5.	A method as claimed in claim 1 or 5, wherein carbon content is more preferably between 1.3 to 1.7% weight.

6.	A method as claimed in any of the preceding claims, wherein carbon content is of the order of 1.5% weight.

7.	A method as claimed in any of the preceding claims, wherein said cast as grinding balls is in the order of 100 mm diameter, and the alloyed steel comprises carbon in the order of 1.5% weight, manganese in the order of 1.5 to 3.0% weight, chrome in the order of 3.0% weight and silicon in the order of 0.8% weight having hardness in the order of about 51 Rc.

8.	A method as claimed in any of the preceding claims, wherein said cast as grinding balls is in the order of 70 mm diameter, and the alloyed steel comprises carbon in the order of 1.5% weight, manganese in the order of 0.8 to 1.5% weight, chrome in the order of 3.0% weight and silicon in the order of 0.8% weight having hardness in the order of about 52 Rc.

9.	A method for preparation of steel alloy having high carbon content for use in wearing parts substantially as herein described with reference to the accompanying examples and drawings.

Documents:

				690-del-1995-abstract.pdf

				690-del-1995-claims.pdf

				690-del-1995-complete specification (granted).pdf

				690-del-1995-correspondence-others.pdf

				690-del-1995-correspondence-po.pdf

				690-del-1995-description (complete).pdf

				690-del-1995-drawings.pdf

				690-del-1995-form-1.pdf

				690-del-1995-form-13.pdf

				690-del-1995-form-2.pdf

				690-del-1995-form-3.pdf

				690-del-1995-form-4.pdf

				690-del-1995-form-6.pdf

				690-del-1995-gpa.pdf

				690-del-1995-petition-others.pdf

« Previous Patent

Next Patent »

Patent Number	191664	

Indian Patent Application Number	690/DEL/1995	

PG Journal Number	17/2009	

Publication Date	24-Apr-2009	

Grant Date	20-Mar-2009	

Date of Filing	17-Apr-1995	

Name of Patentee	MAGOTTEAUX INTERNATIONAL S.A.	

Applicant Address	RUE A. DUMONT, B-4051 VAUX-SOUS-CHEVREMONT, BELGIUM.	

Inventors:

#	Inventor's Name	Inventor's Address	

1	BONNEVIE MICHEL	RUE DE MOULIN 47, B-5081 BOVESSE, BELGIUM.	

PCT International Classification Number	C22C 36/38	

PCT International Application Number	N/A	

PCT International Filing date		

PCT Conventions:

#	PCT Application Number	Date of Convention	Priority Country	

1	09400390	1994-04-18	Belgium	

© All Indian Patents, 2013-2021.

  Patent data available in the public domain from Indian Patents Office, Department of Industrial Policy and Promotions, Ministry of Commerce and Industry, Government of India.

File: patents/191827-a-process-for-polymerisation-of-at-least-one-olefin.html
Indian Patents. 191827:"A PROCESS FOR POLYMERISATION OF AT LEAST ONE OLEFIN"

Indian Patents

Recently Granted Patents

  Recently Published Patents

Title of Invention	"A PROCESS FOR POLYMERISATION OF AT LEAST ONE OLEFIN"

Abstract	A process for polymerization of at least one olefin with the aid of a catalyst system including a catalyst containing at least one organometallic compound of a transition metal possessing at least one ligand of cyclopentadienyl or substituted cyclopentadienyl type and optionally a co-catalyst of the kind such as herein described, characterized in that the polymerization is carried out in gas phase in the presence of hydrogen, in a quantity such that the ratio of the partial pressure of hydrogen to that of the olefin(s) is from 1:10 000 to 1:10, and a polymerization component selected amongst halogenated hydrocarbons, in a quantity such that the ratio of the number of moles of the halogenated hydrocarbon to the number of gram-atoms of transition metal of the catalyst is from 1:10 000 to 100:1.	

Full Text	The present invention relates to a process for polymerization of at least one olefin with the aid of a catalyst system and more particularly, to a process for polymerization of an olefin such as ethylene in the presence of catalyst systems including a catalyst in the form of an organometallic compound of a transition metal which has at least one ligand of cyclopentadienyl or substituted cyclopentadienyl type.

It is known to polymerize olefins such as ethylene with the aid of a catalyst comprising an organometallic compound of a transition metal from groups IVA, VA or VIA of the Periodic Classification of the elements (IUPAC version in CRC Handbook of Chemistry and Physics, 73 rd Edition, CRC Press Inc., 1992-1993) a metal such as titanium, zirconium or hafnium and possessing at least one ligand of cyclopentadienyl or substituted cyclopentadienyl type. In particular, catalysts comprising metallocene complexes such as zirconocenes, titanocenes or hafnocenes, in particular (cyclopentadienyl)2ZrCl2, are known as catalysts in the polymerization of olefins in the presence of an appropriate cocatalyst. Such catalyst systems have proved their very high activity in the polymerization of ethylene and of alpha-olefins by giving polyolefins of very narrow molecular mass distribution.

It has been observed, however, that the use of hydrogen in polymerization with a catalyst containing an organometallic compound of a transition metal possessing at least one ligand of cyclopentadienyl or substituted cyclopentadienyl type, for example a catalyst comprising a zirconocene, a titanocene or a hafnocene, can in some cases considerably reduce the activity of the catalyst system in the olefin polymerization, until the polymerization reaction is completely blocked.

EP 0 459 320 relates to a process for polymerizing olefin with the help of a metallocene catalyst system in solution or in suspension. Halogenated hydrocarbon solvent can be particularly used as liquid polymerization medium.

EP 0 602 509 relates to a process for polymerizing olefin with the help of a metallocene catalyst system in suspension in a liquid medium selected amongst hydrocarbons or halogenated hydrocarbons.

A process has now been found which allows the abovementioned problems to be solved. In particular, a process has been found for olefin polymerization in the presence of catalyst systems including a catalyst as mentioned above, a process which makes it possible at the same time to maintain a sufficiently high activity in polymerization and to control the molecular mass of the polyolefins especially with the aid of hydrogen.

Accordingly, there is provided a process for polymerization of at least one olefin with the aid of a catalyst system including a catalyst containing at least one organometallic compound of a transition metal possessing at least one ligand of cyclopentadienyl or substituted cyclopentadienyl type and optionally a co-catalyst of the kind such as herein described, characterized in that the polymerization is carried out in gas phase in the presence of hydrogen, in a quantity such that the ratio of the partial pressure of hydrogen to that of the olefin (s) is from 1:10 000 to 1:10, and a polymerization component selected amongst halogenated hydrocarbons, in a quantity such that the ratio of the number of moles of the halogenated hydrocarbon to the number of gram-atoms of transition metal of the catalyst is from 1:10 000 to 100 : 1.

The subject of the present invention is therefore a process for polymerization of at least one olefin with the aid of a catalyst system including a catalyst containing at least one organometallic compound of a transition metal possessing at least one ligand of cyclopentadienyl or substituted cyclopentadienyl type, characterized in that the polymerization is carried out in gas phase or in suspension in a liquid polymerization medium selected amongst saturated or unsaturated hydrocarbons, in the presence of hydrogen and a polymerization component selected amongst halogenated hydrocarbons.

The halogenated hydrocarbon may include one or more halogen atoms

such as fluorine, chlorine or bromine. It contains preferably one or more chlorine

atoms. It may correspond to the general formula

(Formula Removed)

in which X denotes a halogen atom such as fluorine, chlorine or bromine and Rj, R2 and R3, being identical or different, denote a halogen atom such as fluorine, chlorine or bromine, a hydrogen atom, an alkyl radical optionally halogenated containing, for example, from 1 to 7, preferably from 1 to 5 carbon atoms, such as the methyl or ethyl radical, and from 0 to 5, preferably from 0 to 3 halogen atoms such as fluorine, chlorine or bromine, an aryl radical optionally halogenated containing, for example, from 6 to 10, preferably from 6 to 8 carbon atoms, such as the phenyl radical and from 0 to 5, preferably from 0 to 3 halogen atoms such as fluorine, chlorine or bromine, or an aralkyl radical optionally halogenated containing, for example, from 7 to 14, preferably from 7 to 11 carbon atoms, such as the benzyl radical and from 0 to 5, preferably from 0 to 3 halogen atoms such as fluorine, chlorine or bromine.

The halogenated hydrocarbon may be chosen in particular from the group consisting of chloromethane, dichloromethane, chloroform, carbon tetrachloride, dichloromonofluoromethane, dichlorodifluoromethane, 1,2-dichloroethane, 1,1-dichloroethane, 1,1,1-trichloroethane, tert-butyl chloride and benzyl chloride. Chloroform is preferred.

The catalyst system includes a catalyst comprising at least one organometallic compound of a transition metal from Groups IVA, VA or VIA of the Periodic Classification of the Elements, in particular a metal from Group IVA, such as titanium, zirconium or hafnium and possessing at least one ligand of cyclopentadienyl or substituted cyclopentadienyl type.

The catalyst may comprise at the same time an organometallic compound of a transition metal possessing at least one ligand of cyclopentadienyl or substituted cyclopentadienyl type, and a compound of a transition metal identical with or different from the first, not being organometallic and/or not possessing this type of ligand, for example being in the form of a polyhalide or of a polyalcoholate or of a polyhaloalcoholate of a metal from groups IVA or VA, such as titanium, vanadium or zirconium, in particular a titanium or vanadium tetrahalide, a titanium or vanadium trihalomonoalcoholate, a titanium or vanadium dihalodialcoholate, a titanium or vanadium monohalotrialcoholate, a titanium or vanadium tetraalcoholate, a vanadyl trihalide, a vanadyl dihalomonoalcoholate, a vanadyl monohalodialcoholate or a vanadyl trialcoholate.

The catalyst comprises at least one organometallic compound of a transition metal possessing at least one ligand of cyclopentadienyl or substituted cyclopentadienyl type, compound which may preferably correspond to one of the following general formulae:

(Formula Removed) I,II

in which Me denotes an atom of transition metal from groups IVA, VA or VIA, preferably from group IVA, of the Periodic Classification of the Elements, (C5R'm) denotes a cyclopentadienyl or substituted cyclopentadienyl radical, each R', being identical or different, denotes a hydrogen atom or an alkyl, alkylene, aryl or aralkyl radical containing, for example, from 1 to 20 carbon atoms, or two substituents R' together form a condensed ring containing, for example, from 4 to 6 carbon atoms, R" denotes an alkylene radical containing, for example, from 1 to 4 carbon atoms,

a dialkylgermanium or a silicon atom or an alkylphosphine radical or an amine radical joining the two (C5R'm) rings via a bridge, each Q, being identical or different, denotes an aryl, alkyl, alkylene or aralkyl radical containing, for example, from 1 to 20 carbon atoms or a halogen atom such as chlorine or bromine, Q' denotes an alkylidene radical containing, for example, from 1 to 20 carbon atoms, s is 0 or 1, p is 0 or 1 or 2; on condition that s is 0 when p is 0; m is 4 when s is 1; m is 5 when s is 0; or the general formula: III)  (Formula Removed)

 in which Me denotes an atom of transition metal from groups IVA, VA or VIA, preferably from group IVA, , of the Periodic Classification of the Elements, Cp* denotes a cyclopentadienyl or substituted cyclopentadienyl radical bound in an bonded mode to Me, Z denotes a divalent group including boron or an element from group IVB and optionally sulphur or oxygen, the said group containing, for example, not more than 20 nonhydrogen atoms, and optionally Cp* and Z together form a condensed ring, each X, being identical or different, denotes an anionic ligand or a neutral Lewis base containing, for example, not more than 30 nonhydrogen atoms, n is 0, 1, 2, 3 or 4, depending on the valency of Me, and Y denotes an anionic or non-anionic ligand, bonded to Z and Me, including nitrogen, phosphorus, oxygen or sulphur and containing, for example, not more than 20 nonhydrogen atoms and, optionally, Y and Z together form a condensed ring. In the definitions given above the intended meanings are:

alkyl radical: in particular the methyl (CH3-),

ethyl (CH3CH2-), n-propyl (CH3CH2CH2-) and n-butyl

(CH3CH2CH2CH2-) radicals;

alkylene radical: a monovalent radical also called

alkynyl, corresponding to the ethylenic carbon compounds, such as the

vinyl (CH2=CH-), allyl or ß-popenyl (CH2=CH-CH2-) and g-butenyl

(CH2=CH-CH2-CH2-) radicals;

aryl radical: in particular the phenyl radical;

aralkyl radical: in particular the benzyl radical;

alkylene radical: a divalent radical such as the

methylene (-CH2-), ethylene or dimethylene (-CH2-CH2-), propylene

(-CHCH3-CH2-), trimethylene (-CH2-CH2-CH2-), butylene

(-CHC2H5-CH2-) and (-CHCH3-CHCH3-) and tetramethylene

(-CH2-CH2-CH2-CH2-) radicals;

alkylidene radical: a divalent radical of R-CH=

type where R denotes an alkyl radical, in particular the ethylidene

(CH3-CH=), propylidene (CH3-CH2-CH=) or ((CH3)2C=) and butylidene

(CH3-CH2-CH2-CH=) radicals.

(See Dictionaire de la Chimie et de ses Applications, 3rd edition, by

C. Duval and R. Duval, published by Technique et Documentation, 1978).

By way of example, Z may be SiR2*, CR2*, SiR2*SiR2*, CR2*CR2*,

CR*=CR*, CR2*SiR2*, GeR2*, BR* orBR2* where each R*, being identical or

different, may denote a hydrogen atom or an alkyl, aryl, silyl, germyl, aryloxy,

alkoxy, amide or siloxy radical.

The process of the present invention is particularly suitable for use with

high activity polymerization catalysts for example metallocenes.

Metallocene catalysts may suitably be represented by the general formula :

(Formula Removed)

wherein Cp is a substituted or unsubstituted cyclopentadienyl ring; M is a

Group IVA, VA or VIA transition metal in particular Zr, Ti, Hf; R and R  are

independently hydrocarbyl having 1-20 carbon atoms, halogen or other suitable

monovalent ligand, m = 1-3, x = 0-3 and y = 0-3 wherein the sum of m, x and y

equal the oxidation state of M.

Examples of such metallocene catalysts may be found in the

disclosure of EP 129368, US 5324800 and EP 206794.

The polymerization catalyst may also be represented by a

monocyclopentadienyl heteroatom containing compound. Such catalysts are

disclosed in for example EP 416815 and EP 420436.

Such high activity polymerization catalysts may be used in the

presence of suitable cocatalysts for example aluminoxanes. Other cocatalysts which

may be used include trialkylaluminium compounds, ionic activators or compounds

which ionize the catalysts e.g. boranes.

The catalyst employed in the process of the invention may be in

particular a metallocene complex such as a titanocene, zirconocene or hafnocene

complex, which may be employed as such, for example in the form of a liquid or a solution, or preferably in the form of a solid e.g. supported on an organic or inorganic support such as a refractory oxide, for example silica.

The catalyst may be employed as it is or in the form of an olefin prepolymer obtained by a precontacting of the catalyst with an olefin, preferably in the presence of an appropriate cocatalyst like one of those mentioned.

The cocatalyst may be an organometallic compound which has a metal from groups IA, IIA, IIB or IIIB of the Periodic Classification of the elements. The metals are preferably chosen from the group including lithium, aluminium, magnesium, zinc or boron. Such cocatalysts are known for their use in olefin polymerization and include especially organoaluminium compounds such as trialkylaluminiums, alkylaluminium hydrides, alkylaluminium halides and alkylaluminium alcoholates. Each of the alkyl or alcoholate radicals may preferably contain from 1 to 16 carbon atoms. It is possible, for example, to employ trimethylaluminium, triethylaluminium, diethylaluminium hydride, triisobutylaluminium, trioctylaluminium, tridecylaluminium, tridodecylaluminium, diethylaluminium methanolate, diethylaluminium ethanolate, diethylaluminium phenolate, diethylaluminium chloride, ethylaluminium dichloride, methylaluminium diethanolate and a methylaluminoxane. It is preferred to employ alkylaluminoxanes, the alkyl radical containing, for example, from 1 to 10 carbon atoms, in particular methylaluminoxane.

The cocatalyst may be employed in a quantity such that the atomic ratio of the transition metal of the catalyst to the metal of the cocatalyst is from 1:10 000 to 10 000 : 1 in the case of the alkyl-aluminoxanes and from 1 : 100 to 100 : 1 in the case of the other organometallic compounds.

The halogenated hydrocarbon may be introduced into the polymerization mixture either at the beginning of polymerization or preferably continuously throughout the period of polymerization, especially when the latter is itself carried out as a continuous process. The halogenated hydrocarbon is preferably employed in a sufficient quantity to obtain the required effect, especially on the catalytic activity in polymerization and on the control of the molecular mass of the polyolefin manufactured. In particular, the quantity of halogenated hydrocarbon which is employed may be such that the ratio of the number of moles of the halogenated hydrocarbon to the number of gram-atoms of transition metal of the catalyst is from 1 : 10 000 to 100 : 1, preferably from 2 : 10 000 to 50 : 1, in

particular from 5:10 000 to 20 : 1.

The halogenated hydrocarbon may be employed as such, for example in the form of a gas or of a liquid, or preferably in the form of a solution in a hydrocarbon solvent, in particular an alkane or cycloalkane containing, for example, from 4 to 10 carbon atoms, or a mixture of two or more of these alkanes or cycloalkanes, such as n-hexane or n-heptane.

The polymerization may be carried out in suspension in a liquid polymerization medium selected amongst saturated hydrocarbons, for example an alkane or cycloalkane containing especially from 4 to 10 carbon atoms, or a mixture of these alkanes or cycloalkanes, such as n-hexane or n-heptane,and amongst unsaturated hydrocarbons which in this case may be the olefin to be polymerized, in particular one or more olefins containing, for example, from 3 to 10, preferably from 3 to 8 carbon atoms.

The polymerization may be advantageously carried out in an essentially gaseous polymerization medium, that is to say in gas phase, especially in a reactor containing a fluidized and/or mechanically stirred bed, such as those described in French Patents No. 2 207 145, No. 2 335 526 and No. 2 634 486. In this case the polymerization medium consists essentially of a gas mixture containing the olefin(s) to be polymerized, hydrogen and optionally at least one inert gas, in particular nitrogen or a saturated hydrocarbon such as an alkane or cycloalkane containing, for example, from 1 to 6, preferably from 2 to 5 carbon atoms, such as ethane, propane, n-pentane or isopentane. The polymerisation may be carried out according to the process disclosed in WO 94/28 032.

The polymerization is preferably carried out at a temperature of 30 to 180°C, preferably of 30 to 110°C, in particular of 50 to 100°C, at a total pressure of 0.1 to 6 MPa, preferably of 0.5 to 5 MPa.

The process of the invention is suitable for polymerizing one or more olefins containing, for example, from 2 to 10, preferably from 2 to 8 carbon atoms, in particular ethylene or propylene, or ethylene with at least one other olefin containing, for example, from 3 to 10, preferably from 3 to 8 carbon atoms.

Hydrogen is employed during the polymerization preferably in a sufficient quantity to control the molecular mass of the polyolefins manufactured. The quantity of hydrogen may be such that the ratio of the partial pressure of hydrogen to that of the olefin(s) is from 1:10 000 to 1 : 10, preferably from 1 : 10 000 to 1 : 100, in particular from 5 : 10 000 to 5 : 100.

The process of the invention is additionally very particularly suitable for carrying out a continuous polymerization of olefin(s) in suspension or gas phase. It is preferred to carry out a continuous gas phase polymerization in which a gas mixture containing the olefin(s) to be polymerized, hydrogen and optionally an inert gas is brought into contact with the halogenated hydrocarbon and the catalyst system including the catalyst containing at least one organometallic compound of a transition metal possessing at least one ligand of cyclopentadienyl or substituted cyclopentadienyl type, and the appropriate cocatalyst, at a temperature of 30 to 110°C, preferably of 50 to 100°C, at a total pressure of 0.1 to 6 MPa, preferably of 0.5 to 5 MPa. In practice the process for continuous polymerization of olefin(s) in a gaseous polymerization medium includes the continuous introduction of the olefin(s), of hydrogen, of the halogenated hydrocarbon and optionally of an inert gas, and the continuous or semicontinuous introduction of the catalyst system into the gaseous polymerization medium and the continuous or semicontinuous drawing-off of the manufactured polyolefin from the said gaseous polymerization medium, in temperature and pressure conditions which may be those preferably mentioned above.

It is particularly surprising to find that the use of a halogenated hydrocarbon such as chloroform, generally known for its inhibiting effect in olefin polymerization, should be capable of restoring the catalyst activity to a very high level, especially when hydrogen is employed in the presence of a catalyst containing an organometallic compound of a transition metal possessing at least one ligand of cyclopentadienyl or substituted cyclopentadienyl type. Not only is it observed that the catalyst activity is restored by virtue of the use of the halogenated hydrocarbon, but also the hydrogen can fully play its part as chain transfer agent and thus control the molecular mass of the polyolefins.

Means which are known per se can be employed in the control of the density of the polyolefin, in particular of the polyethylene, especially the use of a comonomer such as an olefin containing from 3 to 10, preferably from 3 to 8 carbon atoms, with ethylene, thus enabling the density of the polyethylene to be lowered, for example, from 0.960 to 0.900 g/cm3.

The present invention makes it possible especially to manufacture polyolefins such as polyethylenes which have a relatively high melt index, for example a melt index MI2 16 (according to ASTM-D-1238- condition E) ranging from 0.1 to 200, preferably from 1 to 150 g/10 minutes, while maintaining a

relatively low residual content of transition metal, for example of a value lower than 1 to 20, preferably a value lower than 1 to 10 parts by weight per million (ppm). The molecular mass distribution of the polyethylenes thus obtained may be very narrow, especially with an Mw : Mn ratio (ratio of the weight-average molecular mass to the number-average molecular mass) ranging from 1.8 to 4.5, in particular from 1.8 to 3, or, on the contrary, very wide, especially with an Mw : Mn ratio ranging from 10 to 35, in particular from 15 to 30, when the catalyst system contains a catalyst containing an organometallic compound of transition metal possessing at least one ligand of cyclopentadienyl or substituted cyclopentadienyl type, and a compound of transition metal not possessing any ligand of cyclopentadienyl or substituted cyclopentadienyl type.

The following nonlimiting examples illustrate the present invention. Example 1

Preparation of a catalyst based on a hafnocene

1.	Preparation of bis(-butenylcyclopentadienyl)-dichlorohafnium

Stage (a): Preparation of -butenyl 1-tosylate

29.3 millimoles of 3-buten-l-ol are added to a solution of 525 millimoles of p-toluenesulphonyl chloride in 200 ml of anhydrous pyridine cooled to 0°C. The mixture thus obtained is kept stirred overnight at -5°C. It is then added with stirring to a mixture of 200 g of water and ice. An oily product is extracted from the aqueous mixture by 3 ether washes, each of 300 ml. The ether fractions are washed twice with 300 ml of a cold solution of hydrochloric acid (HCl:water being 1:1 by weight) to remove pyridine, and then with 300 ml of water, and are then dried over potassium carbonate and sodium sulphate and decolorized with active carbon. The suspension is filtered and the ether is evaporated from the filtrate at reduced pressure to leave an oily product. The oily product is then washed with cold pentane to remove the impurities and obtain y-butenyl 1-tosylate.

Stage (b): Preparation of -butenylcyclopentadiene

68.9 ml of a 2.0M solution of cyclopentadienyl sodium in tetrahydrofuran (THF) are added to a solution of 110 millimoles of the y-butenyl 1-tosylate prepared in the preceding stage (a), in 200 ml of THF cooled to 0°C. The mixture is heated to ambient temperature (20°C) and is stirred for 16 hours. 100 ml of an aqueous saline solution are added to the mixture and the product is extracted with ether (3 ' 75 ml). The organic fractions are dried over magnesium sulphate for 2 hours, filtered and the solvents are removed at reduced pressure to give a dark

brown oily crude product. The crude product is distilled at reduced pressure to give y-butenylcyclopentadiene in the form of a colourless oil.

Stage (c): Preparation of bis(-butenylcyclo-pentadienyl)dichlorohafhium (1):

(Formula Removed)

47.5 millimoles of butyllithium mixed with a C6 alkane are added slowly to

47.5 millimoles of the y-butenylcyclopentadiene prepared in the preceding stage

(b), in 50 ml of THF at 0°C and are stirred for 1 hour. The y-

butenylcyclopentadienyllithium solution thus produced is added to 19 millimoles of

hafnium tetrachloride in 50 ml of THF at 0°C and is stirred for 65 hours. The

volatile compounds are removed under vacuum and the residue is extracted with

ether and filtered. The product is precipitated in the form of a white solid by slowly

cooling the solution to -50°C and recrystallizing from ether at -12°C.

2.	Preparation of a catalyst

Into a glass round bottom flask of 1-litre capacity, fitted with a stirring system, are introduced, at ambient temperature (20°C) and under nitrogen atmosphere, 20 g of a silica sold by Crosfield (Great Britain) under trade reference "ES 70" ® and predried for 5 hours at 800°C, a 10% (by weight) solution of methylaluminoxane containing 150 millimoles of aluminium in toluene, sold by Witco (Germany) and 1 millimole of bis(-butenylcyclopentadienyl)dichloro-hafnium.

The mixture thus obtained is left stirred for 1 hour at ambient temperature and the toluene is then evaporated off by heating to 120°C to obtain approximately 30 g of a solid catalyst containing 0.033 millimoles of hafnium per gram. Example 2 Gas phase (co)polymerization of ethylene

The operation is carried out in a polymerization reactor containing a fluidized bed of 15 cm diameter, fitted with a gas compressor for recycling the gaseous fluidization mixture. 1 kg of a polyethylene powder originating from a previous polymerization carried out in the same conditions is introduced into the reactor to form the initial fluidized bed.

The reactor is pressurized at 80°C with a gas mixture including ethylene

and optionally 1-butene and hydrogen, according to a partial pressure of ethylene (pC2) and ratios of partial pressures of hydrogen to ethylene (PH2/PC2) and of 1-butene to ethylene (PC4/PC2) as shown in Table 1. The fluidization speed is 25 cm/s.

Chloroform and the catalyst prepared in Example 1 are introduced into the reactor in quantities such as shown in Table 1. The temperature of the fluidized bed is kept constant at 80°C throughout the (co)polymerization period which is shown in Table 1. At the end of the polymerization the reactor is cooled to ambient temperature (20°C), degassed and purged with nitrogen. The quantity of (co)polymer thus manufactured is recovered and its density and melt index MI2 16 are measured. The combined results appear in Table 1.

Table 1 brings together the comparative tests No. 1 and No. 2, carried out in the absence of hydrogen and chloroform, comparative test No. 3 carried out in the presence of hydrogen but in the absence of chloroform, and tests No. 4, 5 and 6, carried out according to the present invention.

Analysis of Table 1 shows that the catalyst exhibits a high activity in the absence of hydrogen and of chloroform (comparative tests No. 1 and No. 2) but gives a copolymer of low melt index. In the presence of hydrogen and in the absence of chloroform (comparative test No. 3) the catalyst exhibits an activity which is, so to speak, nil and no polymer is produced. In tests No. 4, 5 and 6 the combined use of chloroform and of hydrogen enables the activity of the catalyst to be restored and (co)polymers with a melt index MI2 16 which is high and even very high to be obtained. Example 3

Preparation of a catalyst based on a zirconocene

1.	Preparation of bis(ß-propenylcyclopentadienyl)-dichlorozirconium

Stage (a): Preparation of ß-propenylcyclopenta-diene

A solution of 0.44 mol of cyclopentadienyl- sodium in THF is added to a vigorously stirred solution of 0.35 mol of allyl bromide dissolved in 200 ml of THF at 0°C. The mixture is stirred for 2 hours during which the temperature returns to the ambient temperature (20°C). 1500 ml of iced water are added to the mixture and an organic product is extracted with ether (3 ' 400 ml). The organic fractions are dried over magnesium sulphate overnight, filtered, and the solvents are removed at reduced pressure to give a light brown oily crude product. The crude product is distilled at reduced pressure to give ß-propenylcyclo-pentadiene in

the form of a colourless oil.

Stage (b): Preparation of bis(ß-propenylcyclo-pentadienyl) dichlorozirconium (2):

(Formula Removed)

A solution of 0.105 mol of methyllithium in ether is added slowly to a solution, vigorously stirred at 0°C, of the ß-propenylcyclopentadiene prepared in the preceding stage (a) in ether. The mixture is heated to ambient temperature (20°C) and is kept stirred for 1 hour. A precipitate of ß-propenylcyclopentadienyl-lithium is isolated by filtration, washed with ether (2 ' 100 ml) and dried to give a white powder. 47.5 millimoles of zirconium tetrachloride dissolved in 100 ml of THF are added to a vigorously stirred solution of

B-propenylcyclopentadienyllithium in 100 ml of THF at 0°C. The mixture is heated

to ambient temperature (20°C) and is stirred for 16 hours. The volatile compounds

are removed under vacuum and the residue is extracted with ether (4 ' 100 ml) and

filtered. The product is obtained in the form of a white solid by slow cooling of the

solution to -78°C and recrystallization from cold ether.

2.	Preparation of a catalyst

Into a glass round bottom flask of 5-litre capacity, fitted with a stirring system, are introduced at ambient temperature (20°C) and under nitrogen atmosphere a 10% (by weight) solution of methylaluminoxane containing 15 moles of aluminium in toluene, sold by Witco (Germany) and 100 millimoles of the bis(B-propenylcyclopentadienyl)dichlorozirconium prepared previously. The mixture thus obtained is kept stirred for 15 minutes. 2 kg of a silica sold by Grace (United States) under trade reference "SD 3217.50" and predried at 800°C for 5 hours are then introduced into the round bottom flask. The mixture thus obtained is left stirred for 1 hour at ambient temperature and the toluene is then evaporated off by heating to 120°C to obtain a solid catalyst containing a zirconocene. Example 4 Gas phase polymerization of ethylene

The operation is carried out in a stainless steel gas phase polymerization reactor with a capacity of 2.6 litres, fitted with a mechanical stirring

system and a jacket enabling the reactor to be heated or cooled. 400 g of sodium chloride are introduced into the reactor under nitrogen atmosphere as an initial bed. The reactor is heated to 80°C and the catalyst prepared in Example 3 is introduced into it. Ethylene is then introduced into the reactor until a partial pressure (pC2) of 0.8 MPa is obtained, which is kept constant throughout the polymerization period by addition of ethylene. Hydrogen is added initially to the ethylene so as to attain a desired ratio of partial pressure of hydrogen to that of ethylene (pH2:pC2). Chloroform is initially introduced into the reactor. At the end of the polymerization the sodium chloride is removed by washing with water and a polyethylene powder is recovered.

The polymerization conditions and the results obtained for the polyethylenes manufactured are brought together in Table 2.

Table 2 brings together the comparative test No. 7 carried out in the absence of hydrogen and chloroform, comparative test No. 8 carried out in the absence of chloroform and in the presence of hydrogen and tests No. 9 and 10 carried out according to the present invention.

Analysis of Table 2 shows that the catalyst exhibits a high activity in the absence of hydrogen and chloroform (comparative test No. 7). However, in the presence of hydrogen and in the absence of chloroform (comparative test No. 8), the catalyst exhibits a very low activity. In tests No. 9 and No. 10 the combined use of chloroform and of hydrogen enables the catalyst activity to be restored and polymers of high melt index to be obtained.  Table 1 : Tests No. I to 6  (Table Removed)

WE CLAIM:-

1.	A process for polymerization of at least one olefin with the aid of a catalyst system including a catalyst containing at least one organometallic compound of a transition metal possessing at least one ligand of cyclopentadienyl or substituted cyclopentadienyl type and optionally a co-catalyst of the kind such as herein described, characterized in that the polymerization is carried out in gas phase in the presence of hydrogen, in a quantity such that the ratio of the partial pressure of hydrogen to that of the olefin(s) is from 1:10 000 to 1:10, and a polymerization component selected amongst halogenated hydrocarbons, in a quantity such that the ratio of the number of moles of the halogenated hydrocarbon to the number of gram-atoms of transition metal of the catalyst is from 1:10 000 to 100 : 1.

2.	A process as claimed in claim 1, wherein the halogenated hydrocarbon corresponds to the general formula

(Formula Removed)

in which X denotes a halogen atom and R1, R2 and R3, being identical or different, denote a halogen atom, a hydrogen atom or an alkyl, aryl or aralkyl radical optionally halogenated.

3.	A process as claimed in claim 1 or 2, wherein the halogenated hydrocarbon is chosen from the group consisting of chloromethane, dichloromethane, chloroform,	carbon	tetrachloride,	dichloromonofluoro-methane, dichlorodifluoromethane, 1,2-dichloroethane, 1,1-dichloro-ethane, 1,1,1-trichloroethane, tert-butyl chloride and benzyl chloride.

4.	A process as claimed in any one of claims 1 to 3, wherein the halogenated hydrocarbon is chloroform.

5.	A process as claimed in any one of claims 1 to 4, wherein the transition metal of the organometallic compound of the catalyst is chosen from titanium, zirconium and hafnium.

6.	A process as claimed in any one of claims 1 to 5, wherein the organometallic compound of the catalyst corresponds to one of the following formulae: or	 (Formula Removed)

in which Me denotes an atom of transition metal from groups IVA, VA or VIA of the Periodic Classification of the elements, (C5R'm) denotes a cyclopentadienyl or substituted cyclopentadienyl radical, each R', being identical or different, denotes a hydrogen atom or an alkyl, alkylene, aryl or aralkyl radical, or two substitutents R' together form a condensed ring, R" denotes an alkylene radical, a dialkylgermanium or a silicon atom or an alkylphosphine radical or an amine radical joining the two (C-sR'm) rings via a bridge, each Q, being identical or different, denotes an aryl, alkyl, alkylene or aralkyl radical or a halogen atom, Q' denotes an alkylidene radical, s is 0 or 1, p is 0, 1 or 2; on condition that s is 0 when p is 0; m is 4 when s is 1 and m is 5 when s is 0.

7.	A process as claimed in any one of claims 1 to 6, wherein the organometallic

compound of the catalyst corresponds to the formula

(Formula Removed)

in which Me denotes an atom of transition metal from groups IVA, VA or VIA of the Periodic Classification of the elements, Cp* denotes a cyclopentadienyl or substituted cyclopentadienyl radical bound in an r|5 bounded mode to Me, Z denotes a divalent group including boron or an element from group IVB and optionally sulphur or oxygen, and optionally Cp* and Z together form a condensed ring, each X, being identical or different, denotes an anionic ligand or a neutral Lewis base, n is 0, 1,2, 3 or 4, depending on the valency of Me, and Y denotes an anionic or non-anionic ligand bonded to Z and Me, including nitrogen, phosphorus, oxygen or sulphur, and optionally Y and Z together form a condensed ring.

8. A process as claimed in any one of claims 1 to 7, wherein said co-catalyst is chosen from the organometallic compounds which have a metal from groups IA, IIA, IIB or IIIB of the Periodic Classification of the elements.

9.	A process as claimed in claim 8, wherein the metal is chosen from lithium, aluminium, magnesium, zinc and boron.

10.	A process as claimed in claim 8, wherein the	co-catalyst is an organoaluminium compound chosen from	trialkylaluminium, alkylaluminium hydrides or halides or	alcoholates and alkylaluminoxanes.

11.	A process as claimed in claim 10, wherein the co-catalyst is employed in a quantity such that the atomic ratio of the transition metal of the catalyst to the metal of the co-catalyst is from 1:10 000 to 10 000:1 in the case of the alkylaluminoxanes and from 1:100 to 100:1 in the case of the other organometallic compounds.

12.	A process as claimed in any one of claims 1 to 11, wherein the polymerization is carried out in gaseous phase in a reactor containing a fluidized and/or mechanically stirred bed.

13.	A process as claimed in any one of claims 1 to 12, wherein the polymerization is carried out continuously and that the halogenated hydrocarbon is introduced continuously into the polymerization mixture.

14.	A process as claimed in any one of claims 1 to 13, wherein ethylene is polymerized optionally with at least one olefin containing from 3 to 10 carbon atoms.

15.	A process as claimed in any one of claims 1 to 14, wherein the catalyst is used in the form of a solid.

16.	A process for polymerization of at least one olefin substantially as herein described with reference to the foregoing examples.

Documents:

				72-del-1996-abstract.pdf

				72-del-1996-claims.pdf

				72-del-1996-complete specification (granted).pdf

				72-del-1996-correspondence-others.pdf

				72-del-1996-correspondence-po.pdf

				72-del-1996-description (complete).pdf

				72-del-1996-form-1.pdf

				72-del-1996-form-13.pdf

				72-del-1996-form-2.pdf

				72-del-1996-form-3.pdf

				72-del-1996-form-6.pdf

				72-del-1996-form-9.pdf

				72-del-1996-gpa.pdf

				72-del-1996-petition-123.pdf

				72-del-1996-petition-124.pdf

« Previous Patent

Next Patent »

Patent Number	191827	

Indian Patent Application Number	72/DEL/1996	

PG Journal Number	2/2004	

Publication Date	10-Jan-2004	

Grant Date	27-Oct-2004	

Date of Filing	11-Jan-1996	

Name of Patentee	BP CHEMICALS LIMITED	

Applicant Address	BRITANNIC HOUSE, 1 FINSBURY CIRCUS, LONDON EC2M 7BA, ENGLAND	

Inventors:

#	Inventor's Name	Inventor's Address	

1	ERIC DAIRE	1 RUE DES LAVANDES, F-13220 CHATEAUNEUF-LES-MARTIGUES, FRANCE	

PCT International Classification Number	C08F 10/00	

PCT International Application Number	N/A	

PCT International Filing date		

PCT Conventions:

#	PCT Application Number	Date of Convention	Priority Country	

1	95 00788	1995-01-18	France	

© All Indian Patents, 2013-2021.

  Patent data available in the public domain from Indian Patents Office, Department of Industrial Policy and Promotions, Ministry of Commerce and Industry, Government of India.
