Repository: anandvc/allindianpatents

File: patents/192266-a-method-of-producing-a-wear-and-rolling-contact-fatigue-resistant-carbide-free-bainitic-steel-rail.html
Indian Patents. 192266:A METHOD OF PRODUCING A WEAR AND ROLLING CONTACT FATIGUE RESISTANT CARBIDE-FREE BAINITIC STEEL RAIL

Indian Patents

Recently Granted Patents

  Recently Published Patents

Title of Invention	A METHOD OF PRODUCING A WEAR AND ROLLING CONTACT FATIGUE RESISTANT CARBIDE-FREE BAINITIC STEEL RAIL

Abstract	1. A method of producing a wear and rolling contact fatigue resistant carbide-free bainitic steel rail, the method comprising the steps of hot rolling to shape a steel whose composition by weight has from 0.05 to 0,50% carbon, from 1.00 to 3.00% silicon and/or aluminum, from 0.50 to 2.50% manganese, from 0.25 to 2.50% chromium, from 0 to 3.00% nickel; from 0 to 0.025% sulphur, from 0 to 1.00% tungsten; from 0 to 1.00% molybdenum; from 0 to 3.00% copper; from 0 to 0.10% titanium, from 0 to 0.50% vanadium; and from 0 0 to 0,005% boron, balance iron and incidental impurities, and continuously cooling the rail from its rolling tmperature to ambient temperature to produce the required wear and rolling contact fatigue resistant carbide-free bainitic steel rail.	

Full Text	 

This invention relates to carbide-free bainitic steels and to methods of producing such steels- More especially, but not exclusively, the invention relates to carbide-free bainitic steels having enhanced wear resistance and rolling contact fatigue from which inter alia track and crane rails, railway points and crossings, railway wheels and special abrasive wear resistant sections and plates can be produced.

Most track rails have hitherto been produced from pearlitic steels. Recent reviews have indicated that pearlitic steels are approaching the limit of their material property development for track rails. There is therefore a need to evaluate alternative types of steel having good wear and rolling contact fatigue resistance coupled with improved levels of ductility toughness and weldability.

EP  0612852A1  discloses  a  process  for  manufacturing high-strength  bainitic  steel  rails  having  good  rolling-

contact fatigue resistance in which the head of the hot-rolled rail is subjected to a discontinuous cooling programme which entails accelerated cooling from the austenite region to a cooling stop temperature of 500 to 300°C at a rate of 1° to 10°C per second, and then cooling the rail head further to a still lower temperature zone. Rails produced by this process were found to wear away more readily than conventional pearlitic rails and exhibited an improved resistance to rolling-contact fatigue. Thus, the increase in wear rate exhibited by the head surfaces of these rails ensured that accumulated fatigue damage wore away before defects occurred. The physical properties exhibited by these rails are achieved in part by the accelerated cooling regime referred to above.

The solution proposed by EP 0612852A1 differs markedly to the method of the present invention which achieves in rail steels substantially enhanced wear resistance with excellent resistance to rolling-contact fatigue. These steels also show improved impact toughness and ductility in comparison with pearlitic rails. The method of the present invention also avoids the need for a complicated discontinuous cooling regime as specified in EP 0612852A1.

Other similar documents specifying complicated discontinuous cooling regimes include GB 2132225, GB 207144, GB 1450355, GB 1417330, US 5108518 and EP 0033600.

Track rails produced from iron carbide containing bainiti'- iteels h-ve been proposed previously. Whereas the fine  ferrite  lath  size  (-0.2-0.8  μm wide)  and high

dislocation density of continuously cooled bainite combine to make the steels very strong, the presence in the microstructure of inter and intralath carbides leads to increased embrittlement which has to a large extent tended to  hinder  commercial  exploitation  of  such steels.

It  is  known  that  the  embrittlement  problem  which occurs because of the presence of  deleterious carbides can be largely alleviated by employing relatively large silicon and/or  aluminium  additions  (-1-2%)  to  low-alloy  steels. The  presence  of  silicon  and/or  aluminium  in  steels continuously  transformed  to  bainite  encourages  the retention  of  ductile  high  carbon  austenite  regions  in preference  to the  formation of brittle  intralath cementite films,  and  depends  on  the  premise  that  the  dispersed, retained  austenite  should  be  both  thermally  and mechanically  stable.  It  has  been  shown  that  the  retained austenite  following  continuous  cooling  transformation  in the  bainitic  temperature  range  occurs  either  as  finely divided  thin  intralath  films,  or  in  the  form  of  "blocky" interpacket  regions.  While  the  thin  film  morphology has extremely high thermal and mechanical stability,  the blocky type  can  transform  to  high  carbon  martensite,  less conducive to good fracture toughness.  A ratio of thin film to  blocky  morphology  >0.9  is  required  to  ensure  good toughness,  and  this  can  be  achieved  through  a  careful choice  of  steel  composition  and  heat  treatment.  This results  .'ri  an  essentially  carbide  free,  "upper  bainite" type  microstructure  based  on  bainitic  ferrite,  residual

austenite and high carbon martensite.

It is an object of the present invention to provide carbide-free bainitic steels with substantially enhanced ranges of hardness, and which exhibit clear advantages over known track rail steels.

According to the present invention in one aspect there is provided a method of producing a wear and rolling contact fatigue resistant bainitic steel product whose microstructure is essentially carbide-free, the method comprising the steps of hot rolling a steel whose composition by weight includes from 0.05 to 0.50% carbon, from 1.00 to 3.00% silicon and/or aluminium, from 0.50 to 2.50% manganese, and from 0.25 to 2.50% chromium, balance iron and incidental impurities, and continuously cooling the steel from its rolling temperature naturally in air or by continuously accelerated cooling.

The steel may additionally include one or more of the following by weight:- up to 3.00% nickel; up to 0.025% sulphur; up to 1.00% tungsten; up to 1.00% molybdenum; up to 3% copper; up to 0.10% titanium; up to 0.50% vanadium; and up to 0,005% boron.

The carbon content of preferred steel compositions may be from 0.10 to 0.35% by weight. The silicon content may be from 1.00 to 2.50% by weight. Also the manganese content may be from 1,00% to 2.50% by weight, the chromium content may be between 0.35 and 2.25% by weight and the molybder .;-n ccJntent-may be from 0.15 to 0.60% by weight.

In another aspect, the invention provides a wear and

rolling  contact  fatigue  resistant  steel  produced  by  the processes  specified  in the  preceding  three paragraphs.

In a still further aspect, there is provided a hot rolled or enhanced cooled rolling contact fatigue and wear resistant bainitic steel rail having an iron carbide-free microstructure, the rail, after hot rolling, having been cooled continuously naturally in air or by accelerated cooling.

Steels in accordance with the invention exhibit improved levels of rolling contact fatigue strength, ductility, bending fatigue life and fracture toughness, coupled with rolling contact wear resistance similar to or better than those of the current heat treated pearlitic rails.

Under certain circumstances it is considered advantageous for the rail to possess an adequately high wear rate in order to allow the accumulated rolling contact fatigue damage on the surface of the rail head to be continually worn away. One obvious way to increase the wear rate of the rail is by decreasing its hardness. A significant reduction in the hardness of the rail, however, causes severe plastic deformation to occur on the surface of  the  rail  head,  which  in  itself  is  undesirable.

The novel solution to this problem lies, therefore, in being able to produce a sufficiently high hardness/strength rail to resist excessive plastic deformation during service, ."thereby i.;aintaining the desired rail shape, yet possessing  a  reasonably  high  wear  rate  for  continual

rolling contact fatigue damage removal. This has been achieved in the present invention by the deliberate introduction in the essentially carbide free bainitic microstructure of a small proportion of soft pro-eutectoid ferrite, through an appropriate adjustment to the steel composition.

One processing advantage of the natural air cooled bainitic steels in accordance with the invention over the current high strength pearlitic steel rails Ues in the elimination of heat treatment operations during both tho production of the rail and its subsequent joining by welding.

Accordingly the present invention provides a method of producing a wear and rolling contact &tigue resistant carbide-free bainitic steel rail, the method comprising the steps of hot rolling to shape a steel whose composition by weight has from 0.05 to 0.50% carbon, fix>m 1.00 to 3.00% silicon and/or aluminum, firom 0.50 to 2.50% manganese, from 0.25 to 2.50% chromium, from 0 to 3.00% nickel; from 0 to 0.025% sulphur, from 0 to 1.00% tungsten; from 0 to 1.00% molybdenum; from 0 to 3.00% copper, from 0 to 0.10% titanium, from 0 to 0.50% vanadium; and from 0 0 to 0,005% boron, balance iron and incidental impurities, and continuously cooling the rail from its rolling temperature to ambient temperature to produce the required wear and rolling contact fatigue resistant carbide-free bainitic steel rail.

The invention will now be described by way of example only with reference to the accompanying diagrammatic drawings which :

Figure 1 illustrates a hardness profile of an iron carbide-free bainitic steel rail in accordance with the invention;

Figure 2 is a schematic CCT diagram for a carbide-free bainitic steel in accordance with the invention;

Figure 3 is a scanning electron micrograph for a carbide-fi:«e bainitic steel in accordance with the invention;

Figure 4 show Charpy V-notch impact transition curves for, as-rolled, iron carbide-free bainitic steel in accordance with the invention compared with similar curves for plain carbon heat treated pearlitic steel used currently in railway track;

Figure 5 is a graph of laboratory rolling contact wear rate against hardness of steel samples produced from carbide-free bainitic steels in accordance with the invention;

Figure 6 illustrates abrasive wear lives of carbide-free bainitic steels in accordance with the invention and commercially available wear resistant materials against rounded quartz aibrasive;

Figure 7 is a graph showing a hardness profile of flash butt welded carbide-free bainitic steel plate in accordance with the invention; and

Figure 8 is a jominy hardenability curve for as-rolled carbide-free bainitic steel in accordance with the invention.

A primary objective of the present invention is to provide a high strength wear and rolling contact fatigue resistant microstructure comprising primarily carbide free "bainite" with some high carbon raartensite and retained austenite in the head of the rail. In practice, it has been found that this high strength microstructure is also present in both the rail web and foot regions of the as-rolled rail. A typical Brinell hardness (HB) profile for a 113 lb/yd rail section is shown in Figure 1.

The high strength head, web and foot regions of the rail provide good rolling contact and bending fatigue performance during service in track.

This and other desired objectives are achieved by careful selection of the steel composition and by either

continuously  cooling  the  steel  in  air  or  accelerated cooling  after hot  rolling.

Composition ranges  for  steels  in  accordance with this invention are  set out  in Table  A  below.

Within the ranges, variations may be made depending on, inter alia, the hardness, ductility etc. required. All steels are however essentially bainitic in nature and are carbide free. Thus, the preferred carbon content may fall within the range 0.10 to 0.35% by weight. Also, the silicon content may be from 1 to 2.5% by weight, the manganese content from 1 to 2,5% by weight, the chromium content from 0.35 to 2.25% by weight and the molybdenum content  from 0.15  to  0.60%  by weight.

Steels in accordance with the invention generally exhibit hardness values of between 390 and 500 Hv30, although  it  is  also  possible  to  produce  steels  with  lower

hardness levels. Typical hardness values, wear rates, elongation and other physical parameters can be seen from Table B appended hereto which identifies eleven sample steels in accordance with the invention.

Figure 2 shows a schematic CTT diagram. The addition of boron serves to retard the transformation to ferrite, such that during continuous cooling, bainite forms over a wide range of cooling rates. In addition, the bainite curve has a flat top so that the transformation temperature is virtually constant over a wide range of cooling rates, resulting in only small variations in strength across relatively large, air cooled or accelerated cooled sections.

The steels listed in Table B were rolled to 30 mm thick plates (cooling rates of 30 mm thick plate are close to those at the centre of a rail head), from "125 mm square ingots, and normal air cooled from a finish rolling temperature of "1000°0 to ambient temperature. The as-rolled microstructures thereby developed comprise essentially a mixture of carbide free bainite, retained austenite with varying proportions of high carbon martensite as illustrated in Figure 3.

A comparison of the range of mechanical properties achieved in the as-rolled, 30 mm thick experimental bainitic steel plates with those obtained typically for currently produced mill heat treated rails (MHT) is given below:-

The properties of the as-rolled, 30niin thick, bainitic steel plates represent a significant increase in strength and hardness levels compared with those of the heat treated pearlitic rail, accompanied by an improvement in the Charpy impact energy level from 4 to typically 35 J at 20°C. Charpy V-notch impact transition curves for two of the as-rolled bainitic rail steel compositions (0.22%C, 2%Cr, 0.5%Mo, B free and 0.24%C, 0.5% Cr, 0.5%Mo and 0.0025%B) together with a plain carbon, mill heat treated, pearlitic rail, are shown in Figure 4. The two bainitic rail steels can also be seen to retain high impact toughness down to temperatures as low as -60°C.

The laboratory rolling contact wear performance of the as-rolled, 30 mm thick bainitic steel plates under a contact stress of 750 N/mm2 was established to be significantly better than that of the current pearlitic heat treated rails, as illustrated graphically in Figure 5.

Tests carried out in relation to steels in accordance with the invention have also shown the bainitic steel compositions to offer a high resistance to wear under abrasive conditions, with relative wear lives of around 5.0

in comparison with a mild steel standard, against a rounded quartz aggregate. Figure 6 shows that these wear life values are superior to those of many commercially available wear resisting materials, including Abrazo 450 and a 13%Cr martensitic steel.

The fracture toughness (resistance to the propagation of a pre-existing crack) of the as-rolled 30 mm thick bainitic steel plates has been found to be significantly higher at between 45 and 60 MPam§ in comparison with those of the heat treated pearlitic rails, with typical values in the  range  30-40 MPamJ.

The as-rolled, 30 mm thick steel plates were found to be readily flash butt weldable with hardness levels in the critical weld HAZ regions of normal air cooled, flash butt welded plates either matching, or slightly higher than, those of  the parent plate  material,  as  shown in Figure  7.

The as-rolled, 30 mm thick experimental bainitic steel plates possessed high hardenabilities as illustrated in Figure 8, with almost constant hardness levels being developed at distances of between 1.5 and 50 mm from the quenched end, corresponding to cooling rates at 700°C of between 225 and 2°C/s.

Whereas the invention has been described with particular reference to rails, other envisaged applications for these steels include crane rails, railway points and crossings (both as-cast and fabricated), railway wheels, special . brasive bear resistant sections and plates, and special  structural  applications.

WE CLAIM:

1.	A method of producing a wear and rolling contact fatigue resistant carbide-free bainitic steel rail, the method comprising the steps of hot rolling to shape a steel whose composition by weight has from 0.05 to 0,50% carbon, from 1.00 to 3.00% silicon and/or aluminum, from 0.50 to 2.50% manganese, from 0.25 to 2.50% chromium, from 0 to 3.00% nickel; from 0 to 0.025% sulphur, from 0 to 1.00% tungsten; from 0 to 1.00% molybdenum; from 0 to 3.00% copper; from 0 to 0.10% titanium, from 0 to 0.50% vanadium; and from 0 0 to 0,005% boron, balance iron and incidental impurities, and continuously cooling the rail from its rolling tmperature to ambient temperature to produce the required wear and rolling contact fatigue resistant carbide-free bainitic steel rail.

2.	The method as claimed in claim 1 wherein the carbon content of the rail is from 0.10 to 0.35% by weight

3.	The method as claimed in any one of the preceding claims wherein the silicon content is from 1.00 to 2.50% by weight.

4.	The method as claimed in any one of the preceding claims wherein the manganese content is from 1.00% to 2.50% by weight, the chromium content is between 0.35 and 2.25% by weight and the molybdenum content is from 0.15% to 0.60% by weight.

5.	A wear and rolling contact fatigue resistant carbide-free bainitic

steel rail produced by a method as claimed in any one of the preceding

claims.

6.	A method of producing a wear and rolling contact &tigue resistant

carbide-free bainitic steel rail substantially as herein described with

reference to the accompanying drawings.

Documents:

				0091-mas-1996 claims.pdf

				0091-mas-1996 correspondence-others.pdf

				0091-mas-1996 correspondence-po.pdf

				0091-mas-1996 description(complete).pdf

				0091-mas-1996 drawings.pdf

				0091-mas-1996 form-13.pdf

				0091-mas-1996 form-2.pdf

				0091-mas-1996 form-26.pdf

				0091-mas-1996 form-4.pdf

				0091-mas-1996 others.pdf

				0091-mas-1996 petition.pdf

« Previous Patent

Next Patent »

Patent Number	192266	

Indian Patent Application Number	91/MAS/1996	

PG Journal Number	30/2009	

Publication Date	24-Jul-2009	

Grant Date	08-Nov-2004	

Date of Filing	18-Jan-1996	

Name of Patentee	M/S. CORUS UK LIMITED	

Applicant Address	9 ALBERT EMBANKMENT LONDON, SEI 7SN ENGLAND,	

Inventors:

#	Inventor's Name	Inventor's Address	

1	VIJAY JERATH,	26, HERON HILL, ASTON, SHEFFIELD, YORKSHIRE S31 OGF	

2	HARSHAD KUMAR DHARAMSHI BHADESHIA,	C/O DEPARTMENT OF MATERIALS SCIENCE AND METALLURGY, UNIVERSITY OF CAMBRIDGE, PEMBROKE STREET, CAMBRIDGE CB2 3QZ	

PCT International Classification Number	C22C38/34	

PCT International Application Number	N/A	

PCT International Filing date		

PCT Conventions:

#	PCT Application Number	Date of Convention	Priority Country	

1	9501097.1	1995-01-20	U.K.	

© All Indian Patents, 2013-2021.

  Patent data available in the public domain from Indian Patents Office, Department of Industrial Policy and Promotions, Ministry of Commerce and Industry, Government of India.

File: patents/192268-an-apparatus-for-continuously-annealing-amorphous-alloy-cores-with-closed-magnetic-path.html
Indian Patents. 192268:AN APPARATUS FOR CONTINUOUSLY ANNEALING AMORPHOUS ALLOY CORES WITH CLOSED MAGNETIC PATH

Indian Patents

Recently Granted Patents

  Recently Published Patents

Title of Invention	AN APPARATUS FOR CONTINUOUSLY ANNEALING AMORPHOUS ALLOY CORES WITH CLOSED MAGNETIC PATH

Abstract	1. An apparatus for continuously annealing amorphous metal alloy cores with closed magnetic path comprising a tunnel furnace (6) having a heating zone (B) and a cooling zone (D), said furnace being provided with a DC bus bar (5) passing herethrough and extending beyond the same on either side thereof; conveyor means (F) for conveying said amorphous metal alloy cores into the said furnace continuously, the centre portion of said cores encasing the DC bus bar (5); at least two pairs of electrical contact means (1, 1', 1, X; 3, 3', 4, 4'), on each end of said bus bar (5) connected to a DC power source (C) through sequence switching means (S1 S2, S3, S4,) having control means (F) for sequentially opening and closing said electrical contact means to ensure continuous current flow through said DC bus bar (5), loading means (A) for loading the cores to conveying means (7) at the feeding end and unloading means (E) for discharging the annealed amosphous metal alloy cores at the delivery end of the said tunnel furnace from the conveying means (7).	

Full Text	 

An apparatus for continuously annealing amorphous alloy cores with closed magnetic path.

This invention relates to an apparatus for continuously annealing amorphous alloy cores with closed magnetio path.

In India about 23% of the generated electrical energy is lost during transmission and distribution and is very high when compared to the 8 to 10% energy losses in other countries. Efforts have been made to reduce these losses to oonserve the existing energy generation. Distribution transformer contribute to a considerable amount of energy losses as these losses are present even when the transformer is under no load conditions. This is particularly important in rural areas where load factor is very low.

The use of amorphous alloy steel in the place of cold rolled grain oriented silicon steel, commercially known as CRGO, for transformer cores reduces no-load losses or core losses of transformers by approximately 75%. If all the existing distribution transformers of the Indian power system are replaced by amorphous core transformers, the annual saving in energy cost would be around Rs.337 cores or in other words generation capacity would be increased by at least 370 MW. Though replacement of the existing transformer cores is not practical, new distribution transformers with amorphous alloy core may be

.-—	—  	""■'■»■  mi	 ■	f

m

installed  resulting  in  substantial energy  saving.

The word "amorphous metal" used heroin means a metal lacking in symmetrical structure or form. Amorphous metals are a group of alloys with metallic properties, but without the crystalline lattice of conventional metals. They have no atomic order and are amorphous like frozen in-met or glass. Consequently they are known as metallio glasses.

Transformers having amorphous magnetic metallic core are known in the art. The manufacturing processes of such transformers are different from conventional CRGO steel core transformers. (Amorphous magnetic materials are hard and can be obtained as very thin sheets. These materials require magnetic field while annealing and they become less ductile after such annealing.

Core manufacturing with amorphous magnetic metal comprises the steps of (a) core winding (2) core cutting (3) " core forming and (d) magnetic field annealing. The annealing step optimises the core losses.

Amorphous metal glasses do not posses any magentocrystalline anisotropy because of its random atomic architecture. However, magnetic anisotrophy (i.e. the measure of the use of magnetisation away from a given direction) can be induced in metallic glasses. Amorphous core matrial in a cast state has huge quenching stress resulting from the rapid cooling rate during  its  manufacture.  These  stresses  lead  to  *

distribution of stress induced magnetic anisotrophy resulting in a complex domain structure. Annealing of the core is done to relieve this quenching stress and also to induce a preferred axis of magnetostriction along the ribbon length. Annealing is carried out at temperatures which will preserve the glassy nature of the material. A magnetic field of sufficient strength approximately 10 oersted, is applied to magnetically saturate the material at the annealing temperature. Annealing is carried out in an inert atmosphere in a temperature range of 300°C - 500°C.

The object; of this invention is to develop an apparatus for annealing amorphous material continuously without interruption where consistent and stable parameters are maintained. The apparatus consists of a tunnel furnace of the desired length through which inert gas, such as nitrogen, is made to flow under constant pressure. The tunnel furnace has a heating zone and a cooling zone. An endless conveyor passes through the furnace which feeds the cores into the furnace. A bus bar supplied with predetermined direct current necessary for magnetic annealing is provided within the tunnel furnace. The core to be annealed is conveyed to the furnace such that the bus bar passes through the centre portion of the core. A discharge means is provided on the conveyor at the end opposite to the loading section for collecting the annealed cores discharged from the furnace.  Each end of the

bus bar is provided with at least two pairs of electrical contacts which are capable of closing and opening on actuation. These electrical contacts are sequentially connected to a direct current power supply source through sequence switching means. The switching means are provided with control means for opening and closing the said electrical contacts and to maintain continuous supply of current through the bus bar. This sequential switching system is programmed to keep one set of electrical contacts on each side of the bus bar open, while keeping the other set of contacts on each side closed; thus allowing the bus bar to be connected with the power source during continuous loading and unloading operation. This enables continuous annealing under more or less constant conditions. The heating zone of the furnace is heated electrically and is preferably provided with thyristor control for regulating the temperature. Preferably cooling is carried out by circulating water around the cooling zone.

The invention provides an apparatus for continuously annealing amorphous metal alloy cores with closed magnetic path comprising a tunnel furnace having a heating zone and a cooling zone, the said furnace being provided with a DC bus bar passing therethrough and extending beyond the same on either side thereof; conveyor means for conveying amorphous metal alloy cores into  the  said furnace continuously, the centre portion  of  the

said cores encasing the DC bus bar, atleast two pairs of electrical contact means on each end of the said bus bar connected to a DC power source through sequence switching neans having control means for sequentially opening and closing the said electrical contact means to ensure continuous current flow through the said DC bus bar, loading means for loading the cores to the conveying means at the feeding end and unloading means for discharging the annealed amosphous metal alloy cores at the delivery end of the said tunnel furnace from the conveying means.

This invention will now be illustrated with reference to the single figure in the accompanying drawings :

Reference numeral 6 indicates the tubular furnace through which the DC bus bar 5 passes. Conveying means is indicated by numeral 7 while A and E represent the loading and unloading means respectively. Two sets of electrical contacts on each end of the tunnel furnace are shown by 1, 1', 2, 2'; 3, 3', 4, 4' respectively. Switches which sequentially connect the electrical contacts are S^, S2, S3 and S4 respectively. C indicates the direct current source. Reference letters B and D represent the heating zone and the cooling zones in the furnace. The tunnel furnace 6 preferably has means for circulating inert gas therethrough.

During the operation the switch contacts 1, 1' and 3, 3' get deactivated by the control means (F) while the switch contacts 2, T and 4, 4* remain in contact with the bus bar and connected to the power supply. When some of the cores fed by the conveyor, passes through the open contacts (1, 1', 3, 3'), contacts (2, 2') and (4, 4') are closed and DC power supply is connected to the bus bar. In the next sequence contacts (2, 2') and (4, 41) are open for the cores to pass through and this time contacts (1, 1') and (3, 3') are closed maintaining the connection of the DC power supply to the bus bar. Continuous annealing operation is thus ensured as the bus bar passes through the core window and the temperature variations in different zones of the furnace of the furnace does not affect the magnetic field applied to the core.

The system is preferably provided with a DC current trip which senses the line input current and means for automatic change over to standby pulse width modulation control power supply, which is connected in parallel in the event of power failure to save the batch under processing. Preferably coolant water flow failure indicating means may be provided for over temperature trips. The I>C power supply source is provided with a main switch and water conductivity inter-lock means to avoid scaling in the coolant water pipes. Provisions are also made for changing over to dimmerstat control in the event of thyrister block failure to save the batch under processing.

This invention has been described herein above with respect to a specific embodiment. Obvious equivalents and modifications known to persons skilled in the art are within the scope and ambit of the description and the appended claims.

WE CLAIM :

1.	An apparatus for continuously annealing amorphous metal alloy cores with closed magnetic path comprising a tunnel furnace (6) having a heating zone (B) and a cooling zone (D), said furnace being provided with a DC bus bar (5) passing herethrough and extending beyond the same on either side thereof; conveyor means (F) for conveying said amorphous metal alloy cores into the said furnace continuously, the centre portion of said cores encasing the DC bus bar (5); at least two pairs of electrical contact means (1, 1', 1, X; 3, 3', 4, 4'), on each end of said bus bar (5) connected to a DC power source (C) through sequence switching means (S1 S2, S3, S4,) having control means (F) for sequentially opening and closing said electrical contact means to ensure continuous current flow through said DC bus bar (5), loading means (A) for loading the cores to conveying means (7) at the feeding end and unloading means (E) for discharging the annealed amosphous metal alloy cores at the delivery end of the said tunnel furnace from the conveying means (7).

2.	The apparatus as claimed in claim 1, wherein the tunnel furnace (6) has circulating means for circulating inert gas therethrough.

3.	The apparatus as claimed in claims 1 or 2, wherein the said tunnel furnace is provided with thyristor control means for regulating the temperature of the heating zone (B).

4.	The apparatus as claimed in any one of the previous claims, wherein the cooling zone (D) of the tunnel furnace is provided with water circulating means for cooling.

5.	The apparatus as claimed in claim 4, wherein coolant failure indicating means is provided to indicate failure of coolant water flow.

6.	The apparatus as claimed in any one of the preceding claims, wherein the tunnel furnace is provided with an over temperature tripping means.

7.	The apparatus as claimed in claim 6, wherein the said

over temperature tripping means is a silicon controlled

rectifier switching circuit.

8.	The apparatus as claimed in any one of the previous

claims, wherein DC current trip is provided for sensing

power failure and switching over to alternate supply.

9.	The apparatus as claimed in claim 8, wherein a pulse

width modulation control power supply is provided as an

alternate supply which is actuated in the event of a power

failure.

10.	The apparatus as claimed in any one of the previous

claims, wherein a dimmerstat control means is provided for

temperature control of the heating zone of the furnace.

11.	An apparatus for continuously annealing amorphous

metal alloy cores with closed magnetic path, substantially as

hereinabove described and illustrated with reference to the

accompanying drawings.

Documents:

				0503-mas-1996 claims.pdf

				0503-mas-1996 correspondence-others.pdf

				0503-mas-1996 correspondence-po.pdf

				0503-mas-1996 description (complete).pdf

				0503-mas-1996 drawings.pdf

				0503-mas-1996 form-1.pdf

				0503-mas-1996 form-26.pdf

				0503-mas-1996 form-29.pdf

				0503-mas-1996 others.pdf

				503-MAS-1996  CORRESPONDENCE OTHERS 04-02-2013.pdf

« Previous Patent

Next Patent »

Patent Number	192268	

Indian Patent Application Number	503/MAS/1996	

PG Journal Number	30/2009	

Publication Date	24-Jul-2009	

Grant Date		

Date of Filing	27-Mar-1996	

Name of Patentee	VIJAI ELECTRICALS LIMITED	

Applicant Address	INDUSTIRAL DEVELOPMENT AREA, BALANAGAR, HYDERABAD 500 037.	

Inventors:

#	Inventor's Name	Inventor's Address	

1	BURRA SESHAGIRI RAO;	C/O VIJAI ELECTRICALS LIMITED INDUSTIRAL DEVELOPMENT AREA, BALANAGAR, HYDERABAD 500 037.	

2	DASARI JAI RAMESH	C/O. VIJAI ELECTRICALS LIMITED, INDUSTIRAL DEVELOPMENT AREA, BALANAGAR, HYDERABAD 500 037.	

PCT International Classification Number	F27B17/00	

PCT International Application Number	N/A	

PCT International Filing date		

PCT Conventions:

#	PCT Application Number	Date of Convention	Priority Country	

1			NA	

© All Indian Patents, 2013-2021.

  Patent data available in the public domain from Indian Patents Office, Department of Industrial Policy and Promotions, Ministry of Commerce and Industry, Government of India.
