Repository: anandvc/allindianpatents

File: patents/192384-a-process-for-the-preparation-of-aluminum-nitride-silicon-carbide-reinforced-ceramic-fiber-useful-for-making-metal-or-ceramic-matrix-composites.html
Indian Patents. 192384:" A PROCESS FOR THE PREPARATION OF ALUMINUM NITRIDE-SILICON CARBIDE REINFORCED CERAMIC FIBER USEFUL FOR MAKING METAL OR CERAMIC MATRIX COMPOSITES."

Indian Patents

Recently Granted Patents

  Recently Published Patents

Title of Invention	" A PROCESS FOR THE PREPARATION OF ALUMINUM NITRIDE-SILICON CARBIDE REINFORCED CERAMIC FIBER USEFUL FOR MAKING METAL OR CERAMIC MATRIX COMPOSITES."

Abstract	This invention relates to a process for the preparation of Aluminium nitride - Silicon carbide reinforced ceramic fiber useful for metal and ceramic matrix composites which comprises: i) treating the raw rice husk with 3 to 6N HCl for a period of 30 to 90 minutes, filtering and washing with distilled water, adding 5 to 10% NaOH solution filtering and washing with distilled water to obtain cleaned raw rice husk, ii) drying the cleaned raw rice husk at a temperature range of 90 to 110°C for a period in the range of 10 to 14 hours, iii) charring the cleaned, and dried raw rice husk at a temperature in the range of 300 to 700°C, for a period of 1 to 5 hrs., iv) placing an aluminium foil over charred rice husk, v) pyrolysing the said aluminium added charred rice husk in an inert atmosphere at the temperature range of 1300 to 1800°C for a period of the range of 15 to 30 minutes, vi) burning the pyrolysed product, containing unreacted carbon in oxidizing atmosphere for removal of carbon at a tempertue in the range of 600 to 800°C for a period in the range of 1 to 2 hrs, to obtain the desired product.	

Full Text	This invention relates to a process for the preparation of Aluminum nitride - Silicon carbide reinforced ceramic fiber useful for making metal or ceramic matrix composites either in situ or otherwise.

It is a fact that the second phase, whether in polymer, metal or ceramic matrix, improves substantially the mechanical performance of the composite. It fact, many metal matrix composites, e.g., Al-SiC, Al-Si3N4, Al-Al2O3, etc. are already being commercialized; some small parts of ceramic matrix composite, e.g., Al2O3 B-SiC, SiC-Si3N4, Al2O3-ZrO2, etc. also find applications in high- temperature structural components.

The reinforcing materials are basically ceramic particulates, fibers or whiskers. They usually improve the matrix properties either by arresting or branching the micro cracks of the matrix; they also decrease the overall density. In short the advantages of two or multiple phase's materials (composite) are:

a)	High strength and strength-to-density ratio

b)	High strength at elevated temperature

c)	High stiffness-to-density ratio

d)	Improved fatigue strength

e)	High toughness (Impact and Thermal)

f)	Improved creep strength

g)	Improved stress rupture life

h)  Improved oxidation and corrosion resistance

i)  Controlled thermal expansion and thermal conductivity

j)  Improved hardness and erosion resistance.

It is well known that ceramic fibers or whiskers are better reinforcing materials than particulates. Therefore, if a reinforcing ceramic fiber itself (ofthe order of sub micron level diameter) is being reinforced by a second phase material, it would be an ideal reinforcing material. So far, only two of  this  type  of reinforced  or  dual  phase  fiber  have been developed; those are

SiC-Si02-C fiber reference may be made to Am. Ceramic Bulletin, 66(2), 304-308 (1987> and Al2O3-B-SiC fiber refer Ind, Patent No. 486/DEL/88. SiC-SiO2-C fiber is commercially available having the composition of 59% Si, 31* C and 10% oxygen ([equivalent to 72% SiC, 19% Si02 and 9% C). In some respects SiC-SiQ2-C fiber is better than single phase SiC fibers, but it can not be an ideal one since silicon oxycarbide or free carbon are not good ceramics for improving mechanical properties of the matrix in the case of SiC. Again presence of free carbon restricts its use in reactive metals such as aluminum or in oxidizing atmosphere.

In an another type of known reinforcing fiber having two distinct phases, i.e., coated fiber, e.g. Mo and W-oxicarbide reference may be made to J. Mater. Sci. , 26(8), 2107-2110 (1992). Ni or Cu coated SiC or SiC coated C, W-filament or Ni, TiN is covered by U.S. Patent 5,141,613, 25 August 1992. Ni/Cu coating on SiC fiber developed to improve the wetability or better bonding of SiC in metal matrices. Some times it is difficult to draw continuous SiC fiber, then C or W filaments are used as a precursor for continuous SiC fiber production. But the coated fiber can not be in true sense a composite fiber.

In a yet another known type, in a-A1203-B-SiC fiber either A1203 or sic is reinforcing the other phase. Both A1203 and SiC are good ceramic materials. Similarly AIN-SiC fiber would be a better reinforcing material than only AIN or SiC fiber. So far no such AIN-SiC fiber have been reported anywhere. The thermal conductivity of AIN Is such higher than that of A1203 and it is comparable to SiC. Hence  at high temperature or in thermal  cyclic

System SiC and A1N will be a better combination.

The main object of the present invention is to provide a process for the preparation of Aluminum nitride - silicon carbide reinforced ceramic fiber useful for making metal and ceramic matrix composites.

Another object of the present invention is to produce directly in situ reinforced ceramic fibers consisting of A1N and SiC.

Yet another object of the present invention to utilize rice husk a waste material in production of reinforcing ceramic fibers.

In the process of present invention both amorphous silica and carbon is obtained from rice husk. In general, after charring in the temperature range of 300°C to 600°C, rice husk contains approximately 40% silica and the rest carbon. These silica and carbon react together at elevated temperature to form B-SiC. A1N forms from elemental aluminum and nitrogen gas. Formation of AIN from Al and nitrogen gas starts approximately from 700°C, but below 1100°C the reaction is very sluggish. Again SiC starts forming at about 1400°C. Therefore, formation of both AIN and SiC takes place more or less in the same range of temperature; that is if all the raw materials, Al, SiO2, C and nitrogen are kept in the range of 1450° to 1700°C both AIN and SiC form simultaneously.

The present invention makes use of aluminum foils of different thickness and the reaction temperature and atmosphere so maintained the both B-SiC and AIN form simultaneously.

Accordingly, the present invention provides, a process for the preparation of Aluminum nitride - Silicon carbide reinforced ceramic fiber useful for metal and ceramic matrix composites, which comprises:

i)	treating the raw rice husk with 3 to 6N HC1 for a period of 30 to 90 minutes,

filtering and washing with distilled water, adding 5 to 10% NaOH solution filtering and washing with distilled water to obtain cleaned raw rice husk,

ii) drying the cleaned raw rice husk at a temperature range of 90 to 110° C for a period in the range of 10 to 14 hours,

iii) charring the cleaned and dried raw rice husk at a temperature in the range of 300 to 700°C, for a period of 1 to 5 hrs.,

iv)  placing an aluminium foil over charred rice husk,

v) pyrolysing the said aluminium added charred rice husk in an inert atmosphere at the temperature range of 1300 to 1800°C for a period of the range of 15 to 30 minutes,

vi) burning the pyrolysed product, containing unreacted carbon in oxidizing atmosphere for removal of carbon at a temperature in the range of 600 to 800°C for a period in the range of 1 to 2 hrs, to obtain the desired product.

According to a feature of the invention, cleaning of raw rice husk may be done with water, 3 to 6N HC1 and 2 to 5% NaOH solution, the cleaned raw rice husk may be dried at a temperature the range of 90°C to 110°C, for a period in the range of 10 to 14 hrs. The cleaned and dried raw rice husk charred at a temperature in the range of 300°C to 700°C, for a period in the range of 1 to 5 hrs. Aluminum may be incorporated in the form of foil thickness in the range of 1.5 to 0.017 mm and purity above 99.5.5%, inert atmosphere may be maintained by N2 gas during pyrolysis.

By the process of the present invention, pyrolysed product, novel reinforcing ceramic fiber, containing AlN-SiC fibers have 0.5 to 1 um diameter and 20 to lOOum length is produced which m also contain AlN-SiC particulates of size range from 0.2 to 4 um.

The following examples are given by way of illustration and should not be construed to limit the scope of the present inven-t ion.

EXAMPLE  i

lOOgm raw rice husk was taken i n a. litre beaker. It was treated with 3N HC1 for 1 hour, filtered and washed thoroughly with distilled water; then 5% NaOH solution was added and kept for 2 hours. Finally the alkali solution was filtered off and washed with distilled water till the residue was alkali free. The cleaned rice husk was dried at 110°C for 6 hours in an oven.

The cleaned and dried raw rice husk was then charred at 500°C in nitrogen atmosphere for 2 hours to remove all moisture and volatile organic matters.

50 gm charred rice husk was kept in a. graphite crucible. A 40 x 40 x 1.5 ram 99.99% pur© aluminum foi,l was kept over charred husk. The crucible was covered with a graphite lead and placed in furnace. Pyrolysis was done at 1500° C in N2 atmosphere for  a period of 1 hour.

After the pyrolysis a brittle white sheet like material was carefully removed from the top of rest of the pyrolysed product.

The white material was examined by XRD, SEM and EDX analysis. It has been observed that the face at the contact with husk contained only fiber and other side contained mostly particulates; but in between these two layers a thin layer of metallic aluminum remained unreacted, because two passive layers of AIN-SiC protected- the molten aluminum neither to react with N2 nor to flow

down. Both sides have been examined by EDX and XRD analysis separately. The analysis showed the presence of A1N and ß-SiC. Individual fibers are also analyzed by EDX, which revealed that each fiber contains Al and Si.

EXAMPLE  2

100 gm raw rice husk was thoroughly cleaned with 3N HCU 3* NaOH solution and water, then dried at 110°C for Ghrs.in an oven.

The cleaned and dried husk was heated at 400°C in nitrogen atmosphere to remove moisture and volatile organic matters.

50 gm charred husk was kept in a graphite crucible; over the husk a 40 x 40 x 0.025 mm aluminum foil kept. The crucible was covered and placed in a furnace. Pyrolysis was carried out at 1600°C in N2  atmosphere for a period of 1 hour.

After the pyrolysis a white and very brittle sheet was carefully collected from top of the pyrolysed husk.

The white material was examined by XRD, SEM and EDX analysis. In this case unreacted metallic aluminum was not observed but only the portion in contact with rice husk had fibrous materials, other portion contained mostly particulates. SEM-EDX as well as XRD analysis reveals that both fibers and particulates contain Al and Si in the form of A1N and P-SiC respectively.

EXAMPLE  3 100 gm raw rice husk was thoroughly cleaned with 3N  HCl,  3% NaOH solution and water, then dried at 110°C for 6hrs. in an oven.

The cleaned and dried husk was heated at 400°C in inert atmosphere to remove moisture and volatile organic matters. 50 gra charred husk was kept in a graphite crucible of inner diameter 75 mm. 4-6 numbers of 10 x 5 x 0.017 mm 99.99* pure aluminum foils were placed over the husk. The graphite crucible was then kept in a furnace. Pyrolysis was carried out at 1650°C in N2 atmosphere for a period of 1 hour and 30 minutes.

After the  pyrolysis  white  and  very  brittle  sheets  were carefully collected from top of the pyrolysed husk.

Both the sides of the white sheets were examined by XRD, SEH and EDX analysis. It has been observed that greater amount of fibers grown both side of the sheets. XRD analysis showed that the materials contained A1N and ß-SiC phases. SEM-EDX analysis reveals that each fiber contains approximately 35-45% Al and 55-65% Si. The diameter of the fibers varies from 0.3 - 1 µm and the length varies from 20 to 100 µm.

The main advantages of the present invention are:

i)  The present invention utilizes rice husk,  a  waste

material and a. low cost material like aluminum; ii)  The present invention is a simultaneous  formation

of AIN ans ß-SiC; iii) The present invention does not need any  coating  or

spinning equipment.  A  high  temperature  (1800°C

furnace is the main equipment for this purpose; iv)  The present invention produces a unique reinforcing

material, i.e., AtN-'£-s>iC ilbar.

We Claim:

1.  A  process for the preparation of Aluminium nitride - Silicon carbide reinforced ceramic fiber useful for metal and ceramic matrix composites which comprises:

i)	treating the raw rice husk with 3 to 6N HC1 for a period of 30 to 90

minutes, filtering and washing with distilled water, adding 5 to 10% NaOH solution filtering and washing with distilled water to obtain cleaned raw rice husk,

ii) drying the cleaned raw rice husk at a temperature range of 90 to 110° C for a period in the range of 10 to 14 hours,

iii) charring the cleaned and dried raw rice husk at a temperature in the range of 300 to 700°C, for a period of 1 to 5 hrs.,

iv)  placing an aluminium foil over charred rice husk,

v) pyrolysing the said aluminium added charred rice husk in an inert atmosphere at the temperature range of 1300 to 1800°C for a period of the range of 15 to 30 minutes,

vi) burning the pyrolysed product, containing unreacted carbon in oxidizing atmosphere for removal of carbon at a temperature in the range of 600 to 800°C for a period in the range of 1 to 2 hrs, to obtain the desired product.

2.	A process as claimed in claim 1 wherein the aluminum foil used is of thickness in the range of 1.5 to 0.017mm. And purity above 99.5%.

3.	A process as claimed in claims 1 and 2 wherein the inert atmosphere is maintained by the use of Nitrogen gas.

4.	A process for the preparation of Aluminum nitride - Silicon carbide reinforced ceramic

fibers useful for making metal and ceramic matrix composites substantially as herein described withn

Documents:

				1533-del-1995-abstract.pdf

				1533-del-1995-claims.pdf

				1533-del-1995-complete specification (granted).pdf

				1533-del-1995-correspondence-others.pdf

				1533-del-1995-correspondence-po.pdf

				1533-del-1995-description (complete).pdf

				1533-del-1995-form-1.pdf

				1533-del-1995-form-2.pdf

				1533-del-1995-form-4.pdf

				1533-del-1995-form-9.pdf

« Previous Patent

Next Patent »

Patent Number	192384	

Indian Patent Application Number	1533/DEL/1995	

PG Journal Number	15/2004	

Publication Date	10-Apr-2004	

Grant Date	08-Feb-2005	

Date of Filing	17-Aug-1995	

Name of Patentee	COUNCIL OF SCIENTEFIC AND INDUSTRIAL RESEARCH,	

Applicant Address	RAFI MARG, NEW DELHI-110001, INDIA.	

Inventors:

#	Inventor's Name	Inventor's Address	

1	SWAPAN KUMAR DAS	NATIONAL METAILURGICAL LABORATORY,JAMSHEDPUR,INIDA.	

2	SAMAR DAS	NATIONAL METAILURGICAL LABORATORY,JAMSHEDPUR,INIDA.	

3	AJOY KUMAR ROY	NATIONAL METAILURGICAL LABORATORY,JAMSHEDPUR,INIDA.	

PCT International Classification Number	C04B 35/71	

PCT International Application Number	N/A	

PCT International Filing date		

PCT Conventions:

#	PCT Application Number	Date of Convention	Priority Country	

1			NA	

© All Indian Patents, 2013-2021.

  Patent data available in the public domain from Indian Patents Office, Department of Industrial Policy and Promotions, Ministry of Commerce and Industry, Government of India.

File: patents/192406-method-and-apparatus-for-manufacturing-cement-clinker.html
Indian Patents. 192406:"METHOD AND APPARATUS FOR MANUFACTURING CEMENT CLINKER"

Indian Patents

Recently Granted Patents

  Recently Published Patents

Title of Invention	"METHOD AND APPARATUS FOR MANUFACTURING CEMENT CLINKER"

Abstract	A process and apparatus by which steel slag can be added to the feedstock materials fed into the feed-end of a rotary cement kiln to form cement clinkers. The steel slag is crushed and screened to provide steel slag particles having a maximum diameter of 2".	

Full Text	This invention relates to a method and apparatus for manufacturing cement clinker.

Field of the Invention

The invention related to the manufacture of cement clinker in long rotary kilns. In particular, the invention relates to the method and apparatus for the manufacture of cement clinker in conventional long wet or dry rotary kilns wherein steel slag is added a the input-end of kiln with a stream of feedstock material containing lime such that as the stream of feedstock and steel slag moves toward the heat at the heat-end of the kiln, the steel slag is melted and defused into the feedstock material to form cement clinkers.

2.  STATE, OF THE ART

As stated in U.S. Patent No. 5,156,676, the literature is replete with processes by which the calcining and clinkering of cement ingredients can be accomplished. The typical process using a rotary kiln, either wet or dry, is well known. Cement raw materials such as limestone, clay and sand, or the like, are finely ground and intimately mixed to provide a substantially homogeneous mixture at the input or feed-end of the kiln. The kiln is tipped downwardly at an angle such that the heat-end of the kiln is below the feed-end. The kiln has generally four operating zones including a precalciuing zone, a calcining zone, a clinkering zone, and a cooling zone. Conventional fuel is feed to the kiln at the heat-end and is combined with preheated air and introduced into the kiln. Fuels such as natural gas, oil or powdered coal are conventionally employed in cement manufacturing processes.

As the finely divided cement raw materials pass into the rotating kiln at the feed-end thereof, the materials are heated from near ambient temperature to about 1000°F in the precalcining zone. In this zone, the heat of the combustion gases from the calcining zone is used to raise the temperature of the raw materials. Additionally, in the kiln, chain systems or the like may be attached to the interior of the kiln and are employed to improve the efficiency of heat exchange between the gases and raw materials.

Hie temperature of the raw materials is increased from about 1000" to about 2000°F as they pass through the calcining zone and in this zone CaCO3 is decomposed with the evolution of CO2.

Calcined material at the temperature of about 2(XX)°F then passes into the clinkering or burning zone where the temperature is raised to about 1500'C (27.V2T). It is in this zone that the primary raw materials are convened into the typical cement compounds such as tricalciurn silicate,

dicaldum silicate, tricalcium aluminate, and tetracalcium-aluminoferrite. "The cement cliukers then leave the clinkering zone where the clinkers are cooled and thereafter processed further such as by grinding.

Further, the use of ground blast-furnace slag as a cementitious material dates back to 1774. Ln the production of iron, the blast furnace is continuously charged from the top with iron oxide sources, fluxing stone, and fuel. Two products are obtained from the furnace: molten iron that collects in the bottom of the furnace and liquid iron blast-furnace slag floating on the pool of iron, Both are periodically tapped from the furnace at a temperature of about 1500°C (2732°F). The slag consists primarily of silica and alumina combined with calcium and magnesium oxides from the fluxing stone. Cementitious activity of this slag for use in mortar or concret- is determined by its composition and the rate at which the molten material is cooled when it comes, from the furnace.

Further, in the production of steel, a similar process occurs wherein liquid steel slag floats on the pool of steel. Again, the steel slag consists primarily of silica and alumina combined with calcium and magnesium oxides. Disposing of both the steel slag and the blast-furnace slag poses a major disposal problem for the manufacturer thereof.

Both the steel slag and the blast-furnace slag is composed of particles that arc very hard. The steel slag particles are sufficiently hard to cut glass. 'Ilie blast-furance slag, when used, has always been in a finely powdered form, which means that a great deal of energy must be used to grind and pulverize the slag into the finely powdered form. Such a process is disclosed in U.S. Patent 2,600,515 in which a blast-furnace slag, in a finely powdered mixture with limestoue, is feed in rotary cement kilns and is introduced directly into the flame of the kiln. The slag powder is blown in at the same time and by the same channels as the fuel,namely pulverized coal, heavy oil or gas. This

process has several disadvantages. One of the most significant disadvantages is cbat enormous amounts of energy are required to pulverize and dry the material so that it could be blown into the furnace.

Many of the chemical compounds in steel slag and biast-furnace slag are common to cement chemical compounds and their heat of formation is already been accomplished in their respective processes. X-ray diffraction analysis of steel slag shows the composition to be a highly fluxed beta (0) dicalcium silicate 2CaO SiO(C2S). This compound, with the addition of CaO, can be converted to 3CaO SiO2 (C3S) in the burning zone of the rotary kiln.

Experience has shown steel slag to have no deleterious effect on the operation of a cement rotary kiln. Emission of volatile materials from the roury kiin is improved because the slag has previously been heat treated and most volatile materials have been removed, Lc. carbon dioxide, carbon, volatile organics, and the like. However, as stated, fine grinding or comminution or pulverization of the slag is required, thus adding an expensive step to the cement-making process.

SUMMARY OF THE INTENTION

As used herein, the term "steel slag" is also intended to include "blast-furnace slag". Because it has long been recognized that many of the chemical compounds in steel slag are common to cement chemical compounds and because steel slog is available in large quantities and presents a major disposal problem, it would be advantageous to be able to use the steel slag in the cement-making process if it could be used in a much coarser state than the pulverized state now required and if it could be added to the feedstock materials being fed to the kiln at the feed-end of the kiln instead of the heat-end thereof.

The present invention provides such use of steel slag and provides a method and apparatus for utilization of various steel process slags that have been crushed and screened to provide a coarse state with component diameters up to 2" with the coarse slag being fed into the input-end of the kiln with the feedstock materials, thereby obtaining all of the advantages of the use of steel slag without the disadvantage of the requirement to provide fine grinding, pulverizing or comminution of the slag.

As stated previously, experience has shown steel slag to have no deleterious effect on the operation of a cement rotary, kiln. Emission of volatile materials from the rotary kiln is improved because the steel slag has previously been heat-treated and most volatile materials have been removed, i.e. carbon dioxide, carbon, volatile organics, and the like. Thus there are a number of advantages of the use of this slag. First, as stated earlier, no fine grinding, pulverizing or comminution of the slag is required. Large quantities of course stag (defined herein as steel slag having components up to 2" in diameter) can be incorporated into the cement clinker composition with only minor chemical changes to the regular material feed to the rotary kiln.

Crushing and. screening is required only for slag particles in excess of 2" in diameter.

Second, no drying of the slag is required Inherent moisture normally runs 1% to 6%. In the wet process rotary kiln system, substantial moisture reduction and savings are realized. In the dry process rotary kiln system, it is not required that the steel slag be dried.

Third, no plugging of the kiln has been experienced due to mud ring or clinker buildup. In both the wet and the dry process rotary kilns, the coarse steel slag has a cleaning effect on material buildup as it moves through the kiln.

Fourth,  the coarse steel slag can be utilized as part of the initial

feedstock and is introduced into the kiln at the feed-end thereof. The steel slag and wet feedstock may be injected into the feed-end of the rotary kiln as separate materials and may be injected together at the feed-end of the kiln without prior blending.

Fifth, only slight chemical changes in the feedstock composition are required for the normal feedstock to accommodate the steel slag. This usually means the feedstock must be richer in lime content.

Six, the coarse steel slag chemical compound structure transforms to the desired cement clinker structure duiing the heat treatment within the rotary kiln by diffusion.

Seventh, substantial energy savings axe realized when the steel slag is utilized because of the low temperature at which the steel slag melts and because no grinding or pulverizing of the steel slag is required.

Eight, production increases are almost proportional to the amount of steel sing utilized.

Ninth, the environmental condition of the rotary kiln process improves because of the low volatile content of the steel slag.

Tenth, recycling of the steel slag improves the environment because it provides an important use for the large quantities of steel slag available and disposal of the steel slag at present presents an environmental problem.

Eleventh, the cost of cement production is substantially reduced because of the energy savings, and the plentiful supply of low cost steel slag. Thus, it is an object to the present invention to provide an improved method and apparatus for operating a rotary kiln for the production of cement clinker using coaise steel slag, a by-product of the steel-making processes.

It is another object to the present invention to introduce the coarse steel slag into a cement-making rotary kiln at the feed-end thereof.

It is still another object of the present invention to use coarse steel slag having various particle sizes from a maximum of substantially 2" in diameter and below.

Thus, the present invention relates to a method of cement clinker manufacture using an elongated rotary cement kiln having a feed-end and a heat-end, the heat-end being tilted downwardly with respect to the feed-end, the method comprising the steps of directing heat from a heat source into the heat-end of the kiln, introducing a stream of feedstock material containing lime into the feed-end of the kiln such that the stream of feedstock material moves toward the heat at the heat-end of the kiln, and adding a predetermined amount of crushed and screened steel slag to the stream of feedstock material at the feed-end of the kiln such that as the stream of feedstock material and steel slag moves toward the heat-end of the kiln, the steel slag is melted by the heat and diffused into the feedstock material to form cement clinkers.

The Invention also relates to apparatus for forming cement clinkers comprising a rotary cement kiln having a feed-end and a heat-end, the heat-end being tilted downwardly with respect to the feed-end, a heat source at the heat-end for heating the interior of the rotary kiln, and conveying means for

introducing a stream of feedstock material containing lime and steel slag into the feed-' end of the rotary kiln such that as the stream of feedstock material and steel slag move toward feedstock material containing lime such that as the stream of feedstock and steel slag moves toward heat-end of the kiln, the steel slag is defused by the heat into the feedstock material to form cement clinker..

To achieve the said objective, the present invention provides a method for manufacturing cement clinker using an elongated rotary cement kiln having a feed-end and a heat-end, the heat-end being tilted downwardly with respect to the feed-end, the method comprising the steps of:

directing heat from a heat source into said heat-end of the kiln,

introducing a stream of feedstock material containing lime into said feed-end of the kiln such that the stream of feedstock material moves toward the heat end of the kiln, characterized in that

adding a predetermined amount of crushed and screened steel slag to said stream of feedstock material at said feed-end of the kiln, such that as the stream of feedstock material and steel slag moves toward said heat-end, the steel slag is melted by said heat and diffused into the feedstock material to form cement clinkers, said steel slag is crushed & screened prior to being introduced into the feed end of the kiln.

This invention further includes an apparatus for carrying out the above method comprising:

a rotary cement kiln having a feed-end and a heat-end, the heat-end being tilted downwardly with respect to the feed-end,

a heat source means at the heat-end for heating the interior of the rotary kiln, characterized by

conveying means for introducing a stream of feedstock material containing lime and steel slag into the feed-end of said rotary kiln such that as said stream of feedstock material and steel slag is diffused by said heat into said feedstock material to form cement clinkers.

BRIEF DESCRIPTION OF THE DRAWINGS

These and other more detailed objects of the preseut invention will be more fully disclosed in the following DETAILED DESCRIPTION OF THE DRAWINGS in which:

FIG. 1 is a basic diagrammatic representation of a rotary kiln system of the present invention for forming cement clinkers in which the feedstock material and the steel slag are fed together into the input-end of the rotary kilns;

FIG. 2 is a diagrammatic representation of the feedstock material and the steel slag being feed separately into the inlet-end of the rotary kiln.

FIG. 3 is a flow chart representation of the process in which the feedstock material and the steel slag are fed into the input-end of the kiln in a combined mixture; and

FIG. 4 is a flow chart representation of an alternate process in which the feedstock material and the steel slag are fed separately into the input or feed-end of the rotary kiln,

DETAILED DESCRIPTION OF THE DRAWINGS

The present invention allows steel slag (defined herein to also include blast-furnace slag) to be added to the kiln feed as a separate component at the feed-end of the rotary cement kiln in various particle sizes to a maximum of 2" in diameter. Most steel slag has particles below 2" in diameter and thus a crushing and screening process is required to achieve only the desired maximum particle size. No fine grinding, pulverizing or comminution of steel slag is required by the present invention. The invention provides a method of utilization of various steel slags iu a much coarser state than previously recognked in rotary cement kiln processes which allows the elements in the chemical compounds of the steel slag, i.e., C2S, and the like, to become an integral part of the cement clinker. As understood by those skilled in the art, the chemistry of the slag must be understood and controlled as part of the overall ingredients of the cement and thus the quan'lny of the steel slag being added to the feedstock must be balanced with the feedstock materials and their chemical compounds.

In a laboratory furnace burn lest of 100% slag, the melting point of the steel slag was determined and is the key to its use in a cement kiln. As can be seen in Table I, the melting point was determined to be 2372°F/1300°C which allows the slag to be added to the feed-end of the kiln in fairly large particle sizes up to 2" in diameter.

TABLE I

STEEL SLAG

LAB FURNACE BURN

(Table Removed)

The tests set forth in Table I were run 15 minutes at each temperature with slag size approximating 3/8" particles. As a result of the tests, it has been determined that the slag will not thicken slurry in the chain section of the rotary kiln, cause mud rings or increase dust loss because of particle size. Further, it will reduce moisture content as much as 2,2%, The steel slag begins to melt and combine with other raw materials somewhere between the calcinary zone and the burning zone in the rotary kiln. Because of the low melting point, it is not neressary to grind, pulverize or comminute this material such as in the prior art which requires 80% of the material to pass through a 200-mesh screen for a chemical combination with other ingredients. C3S formation has already been accomplished in the steel slag and C3S formation takes place in the rotary kiln in the same temperature zone where it melts. X-ray diffraction analysis of the steel slag shows composition to be a highly fluxed beta (0), dicalcium silicate 2CaO SiO2(C2S). This compound, with

addition of CaO, can be converted to 3CaO  SiO2 (C3S) in the burning zone of the rotary kiln.  C,S is the main strength-bearing compound in cement.

The apparatus of the present invention is illustrated in FIG. 1. The apparatus 10 includes the rotary kiln 12 supported in a well-known manner by flanges 14 that rotate with the kiln. The kiln has a feed-end 16 and a heat-end or burning zone 18. The heat-end 18 is tilted downwardly with respect to the feed-end 16 as is well known in the art A fuel source 20 creates a flame 22 in the heat-end 18 of the rotary kiln 12 to provide a temperature of approximately 1500°C (2732°F). Cement raw materials or feedstock such as limestone, clay, sand and the like is carried by a variable speed conveyor belt 24 to the rotary kiln 12. If a wet slurry is used, the variable speed conveyor belt 24 will convey the feedstock to a grinder 26 and from the grinder 26 to the feed-end 16 of the rotary kiln 12. The feedstock moves in a stream 28 through the rotating kiln 12 toward the flame 22. The well-known chemical processes take place within the kiln 12 and the cement clinker 30 exits the heat-end 18 of kiln 12 for further processing. Pollution control devices 32 and 34, well known in the an, are at the heat-end and feed-end, respectively, of the kiln 12. At the heat-end 18, out of the pollution control device 32, waste gases 38 are expelled to atmosphere and reclaimed waste products 40 are recovered.

At the feed«end 16, the pollution control equipment 34 removes the waste gases 36 which are expelled and reclaims the waste products at 42.

In the present invention, the steel slag 44 is carried by a conveying device 46, such as a variable speed conveyor belt, to the feedstock material 48 that is being fed through a dust hopper 56 (FIG. 2) at the feed-end 16 of the rotary kiln 12. A controller 25 controls the speed of the conveyor belts 24 and 46 so that the proper proportion of steel slag 44 is provided relative to the feedstock depending upon the chemical compositions thereof. Such control is well known in the art and will not be discussed in detail.

FIG. 2 is a diagrammatic representation of the apparatus for providing a separate feed of the steel slag and the feedstock into the input-end of the rotary kiln 12. In FIG. 2, it can be seen that the steel slag 50 is dropped into a hopper 52 and carried upwardly by a conveying system 54 where it is deposited at 55 so as to pass through the dust hopper 56 to the input end 16 of the rotating kiln 12. The feed of the material to the input-end of the kiln can be done in any well-known manner. In like manner, the feedstock material 58 is dropped into a hopper 60 where it is carried upwardly by conveyor means 62 and dropped at 64 into the hopper 56 for feeding into the input-end 16 of the rotary kiln 12. Either the apparatus of FIG. 1 or FIG. 2

produces the desired results.

Table n sets forth the results of the chemical analysis of 6 samples of steel slag taken from a steel slag stockpile at random. Of course, the chemical analysis of steel slag may vary from the values in Table n depending upon the slag.

TABLED STEEL SLAG

(Table Removed)

It can be seen that the steel slag compositions are very uniform and suitable for the manufacture of cement. It can also be seen that the average free lime is 0.50% and that the average LOI (Loss On Ignition) is 1.40. The free moisture is 1% and the combined moisture is 1%.

An X-ray diffraction analysis of the steel slag shoWs the composition to be highly fluxed beta (0) dicalcium silicate 2CaO • SiO2(C2S). This compound can be converted to tricalcium silicate, 3CaO ' 2 SiO2 (C3S), in the burning zone using additional CaO. The reaction is 2CaO • SiO2 + CaO + heat -» 3CaO SiO2. C3S is the main strength compound in cement.

Table III illustrates the typical mix calculations for a feedstock having 0% steel slag, 89.67% limestone, 4.42% shale, 4.92% sand, and 0.99% shale.

TABLE III TYPE I LA MIX CALCULATION - 0% SI.AG

(Table Removed)

Table IV illustrates the mix calculations for a feedstock of 90.79% limestone, 3.64% shale, 5.36% sand, and 0.21% ore with the addition of 5% slag and Table V illustrates the mix calculations for a feedstock of 91.43%

limestone, 2.75% shale, 5.82% sand, and 0% ore with the addition of 10% slag.

TABLE- IV TYPE I LA MIX CALCULATION - 5% SLAG

(Table Removed)

TABLE V TYPE I LA MIX CALCULATION - 10% SLAG

(Table Removed)

Clearly, from Tables 111, IV and V, it can be seen that the addition of slag is suitable as the raw material for the manufacture of cement clinker.

FIG. 3 illustrates the process of the present invention wherein the feedstock material and steel slag are combined as illustrated in FIG. 1 before entering the kiln at the feed-end thereof. At step 76, the feedstock material is provided and combined at step 78 with the steel slag that has been crushed and screened to obtain a maximum diameter of 2 inches at step 80. The combined material is then fed into the feed-end of the rotary kiln at step 82. In FIG. 4, the process feeds the steel slag and the feedstock into the feed-end of the rotary kiln separately as illustrated in FIG. 2. In such case, at step 66 the feedstock material is provided and conveyed by a conveying means at step 68 to the inlet or feed-end of the rotary kiln. The steel slag is crushed and screened to obtain a maximum diameter of two inches at step 72 and the resultant in product is conveyed at step 74 to the inlet or feed-end of the rotary kiln. At step 70, the feedstock and steel slag is heated in the rotary kiln until cement clinker is formed.

Thus there has been disclosed a method and apparatus for forming cement clinker with the addition of coarse steel slag which is fed, with the feedstock material into the feed-end of the rotary kiln. Coarse steel slag is defined herein as steel slag or blast-furnace slag that has beeu crushed and screened to a maximum diameter of 2". Many advantages are obtained by the present invention. No fine grinding, pulverizing or comminution of the slag is required. Large quantities of coarse slag up to the 2" particle size can be incorporated into the cement clinker composition with only minor chemical changes required in the regular material fed to the rotary kiln-No drying of the slag is required. Inherent moisture normally runs one to six percent. In the wet process rotary kiln system, substantial moisture reduction and savings are realized. In the dry process rotary kiln system, the steel slag may be dried but it not necessary.

With the present invention, coarse steel slag can be utilized in the production of cement clinker by the way of the rotary kiln as part of the initial feedstock. The steel slag and wet (or dry) feedstock are injected into the feed-end of the rotary kiln as separate materials. They also may be injected together at the feed entrance of the kiln with prior blending. No plugging of the kiln has been experienced due to mud ring or clinker buildups. In both the wet and the dry process rotary kilns, the steel slag has a cleaning effect on material buildup as it moves through the kiln.

Only slight chemical changes are required for the normal feedstock to accommodate the steel slag. This usually means that the feedstock must be richer in lime content. The chemical compound structure of the coarse steel slag transforms to the desired cement clinker structure during the heat treatment within the rotary kiln by diffusion. Because grinding, pulverizing or comminution of the steel slag is not required, substantial energy savings are realized using this invention to produce cement clinker, Production increases are almost proportional to the amount of slag utilized. Further, the environmental condition of the rotary kiln process improves because of the low volatile content of the steel slag. Further, recycling of the steel slag improves the environment and provides a useful outlet for steel slag rather than the steel slag occupying vast areas of land space for storage. Thus recycling of the steel slag improves the environment and reduces the cost of cement production substantially.

While the invention has been described in connection with a preferred embodiment, it is not intended to limit the scope of the invention to the particular form set forth, but, on the contrary, it is intended to cover such alternatives, modifications, and equivalents as may be included within the spirit and scope of the invention as defined by the appended claims.

We claim:

1.	A method for manufacturing cement clinker using an elongated rotary

cement kiln having a feed-end and a heat-end, the heat-end being tilted

downwardly with respect to the feed-end, the method comprising the

steps of:

directing heat from a heat source into said heat-end of the kiln, introducing a stream of feedstock material containing lime into said feed-end of the kiln such that the stream of feedstock material moves toward the heat end of the kiln, characterized in that adding a predetermined amount of crushed and screened steel slag as herein described to said stream of feedstock material at said feed-end of the kiln, such that as the stream of feedstock material and steel slag moves toward said heat-end, the steel slag is melted by said heat and diffused into the feedstock material to form cement clinkers, said steel slag is crushed & screened prior to being introduced into the feed end of the kiln.

2.	A method as claimed in claim 1 wherein said steel slag is crushed to

obtain particles with a maximum diameter of about 2" for addition to said

stream of feedstock material.

3.	A method as claimed in claim I wherein the steel slag is added to the

feed-end of kiln as a material separate from the feedstock material.

4.	A method as claimed in claim 1 wherein the steel slag and the feedstock

material are blended prior to being introduced into the feed-end of the

kiln.

5.	An apparatus for carrying out the method as claimed in claims  1-4

comprising:

a rotary cement kiln having a feed-end and a heat-end, the heat-end

being tilted downwardly with respect to the feed-end,

a heat source means at the heat-end for heating the interior of the

rotary kiln, characterized by

conveying means for introducing a stream of feedstock material

containing lime-and-steel-slag into the feed-end of said rotary kiln

such that as said stream of feedstock material and steel slag is

diffused by said heat into said feedstock material to form cement

clinkers.

6.	An apparatus as  claimed  in claim 5  wherein the conveying means

comprising:

a first conveying means for introducing the stream of feedstock material into the feed-end of said rotary kiln, and a secondary conveying means for introducing the steel slag into the feed-end of the rotary kiln separately from the feedstock material.

7.	An apparatus as claimed in claim 6 wherein first and second conveying

means is coupled to a controller to control the proportion of steel slag to

feedstock material introduced into the rotary kiln to achieve a cement

clinker having a predetermined chemical composition.

8.	A method  for manufacturing cement clinker substantially as herein

described with reference to the accompanying drawings.

9.	An apparatus for manufacturing cement clinker substantially as herein

described with reference to the accompanying drawings.

Documents:

				48-del-1995-abstract.pdf

				48-del-1995-claims.pdf

				48-del-1995-correspondence-others.pdf

				48-del-1995-correspondence-po.pdf

				48-del-1995-description (complete).pdf

				48-del-1995-drawings.pdf

				48-del-1995-form-1.pdf

				48-del-1995-form-2.pdf

				48-del-1995-form-3.pdf

				48-del-1995-form-4.pdf

				48-del-1995-pa.pdf

				48-del-1995-petition-others.pdf

« Previous Patent

Next Patent »

Patent Number	192406	

Indian Patent Application Number	48/DEL/1995	

PG Journal Number	17/2004	

Publication Date	24-Apr-2004	

Grant Date	04-May-2006	

Date of Filing	16-Jan-1995	

Name of Patentee	TEXAS INDUSTRIES, INC.	

Applicant Address	1341 W.MOCKINGBIRD LANE, DALLAS, TEXAS 75247, U.S.A	

Inventors:

#	Inventor's Name	Inventor's Address	

1	ROM DEWITT YOUNG	411 TOWN CREEK DRIVE, DALLAS, TEXAS 75247, U.S.A	

PCT International Classification Number	C04B 7/147	

PCT International Application Number	N/A	

PCT International Filing date		

PCT Conventions:

#	PCT Application Number	Date of Convention	Priority Country	

1			NA	

© All Indian Patents, 2013-2021.

  Patent data available in the public domain from Indian Patents Office, Department of Industrial Policy and Promotions, Ministry of Commerce and Industry, Government of India.
