Repository: anandvc/allindianpatents

File: patents/192531-an-electrically-regeneratable-electrochemical-cell.html (part 1 of 3)
Indian Patents. 192531:"AN ELECTRICALLY REGENERATABLE ELECTROCHEMICAL CELL"

Indian Patents

Recently Granted Patents

  Recently Published Patents

Title of Invention	"AN ELECTRICALLY REGENERATABLE ELECTROCHEMICAL CELL"

Abstract	An electrically regeneratable electrochemical cell (30) for capacitive deionization and electrochemical purification and regeneration of electrodes includes two end plates (31, 32), one at each end of the cell (30). Two end electrodes (35, 36) are arranged one at each end of the cell (30), adjacent to the end plates (31, 32). An insulator layer (33) is interposed between each end plate (31, 32) and the adjacent end electrode (35, 36). Each end electrode (35, 36) includes a single sheet (44) of conductive material having a high specific surface area and sorption capacity. In one embodiment, the sheet (44) of conductive material is formed of carbon aerogel composite. The cell (30) further includes a plurality of generally identical double-sided intermediate electrodes (37-43) that are equidistally separated from each other, between the two end electrodes (35, 36). As the electrolyte enters the cell, it flows through a continuous open serpentine channel (65-71) defined by the electrodes, sub stantially parallel to the surfaces of the electrodes. By polarizing the cell (30), ions are removed from the electrolyte and are held in the electric double layers formed at the carbon aerogel surfaces of the electrodes. As the cell (30) is saturated with the removed ions, the cell (30) is regenerated electrically, thus significantly minimizing secondary wastes.	

Full Text	BACKGROUND OF THE INVENTION

1.	Field of the Invention

The present invention relates to an electrochemical separation method and apparatus for removing ions, contaminants and impurities from water, fluids, and other aqueous process streams, and for placing the removed ions back into solution during regeneration.

2.	Background Art

The separation of ions and impurities from electrolytes has heretofore been generally achieved using a variety of conventional processes including: ion exchange, reverse osmosis, electrodialysis, electrodeposition, and filtering. Other methods have been proposed and address the problems associated with the conventional separation processes.  However, these proposed methods have not been completely satisfactory and have not met with universal commercial success or complete acceptance. One such proposed ion separation method is a process for desalting water based on periodic sorption and desorption of ions on the extensive surface of porous carbon electrodes.

The conventional ion exchange process generates large volumes of corrosive secondary wastes that must be treated for disposal through regeneration processes. Existing regeneration processes are typically carried out following the saturation of columns by ions, by pumping regeneration solutions, such as concentrated acids, bases, or salt solutions through the columns.  These routine maintenance measures produce significant secondary wastes, as well as periodic interruptions of the deionization process. Secondary wastes resulting from the regeneration of the ion exchangers typically include used anion and cation exchange resins, as well as contaminated acids, bases and/or salt solutions.

In some instances, the secondary radioactive wastes are extremely hazardous and can cause serious environmental concerns.  For instance, during plutonium processing, resins and solutions of HNO3 become contaminated with PuO2++ and other radioisotopes.  Given the high and

incireasing cost of disposal of secondary wastes in mined geological repositories, there is tremendous and still unfulfilled need for reducing, and in certain applications, eliminating the volume of secondary wastes.

Another example is the use of the ion exchange process for industrial purposes, such as in the electroplating and metal finishing industries.  A major dilemma currently facing the industry relates to the difficulties, cost considerations and the environmental consequences for disposing of the contaminated rinse solution resulting from the electroplating process.  A typical treatment method for the contaminated rinse water is the ion exchange process.

Other exemplary processes which further illustrate the problems associated with ion exchange include residential water softening and the treatment of boiler water for nuclear and fossil-fueled power plants. Such water softeners result in a relatively highly concentrated solution of sodium chloride in the drinking water produced by the system. Therefore, additional desalination devices, such as reverse osmosis filters are needed to remove the excess sodium chloride introduced during regeneration.

Therefore, there is still a significant and growing need for a new method and apparatus for deionization and subsequent regeneration, which significantly reduce, if not entirely eliminate secondary wastes in certain applications. The new method and apparatus should enable the separation of any inorganic or organic ion or dipole from any ionically conducting solvent, which could be water, an organic solvent, or an inorganic solvent.  For example, it should be possible to use such a process to purify organic solvents, such as propylene carbonate, for use in lithium batteries and other energy storage devices. Furthermore, it should be possible to use such a process to remove organic ions, such as formate or acetate from aqueous streams.

The new method and apparatus should further be adaptable for use in various applications, including without limitation, treatment of boiler water in nuclear and fossil power plants, production of high-purity water for semiconductor processing, removal of toxic and hazardous ions from water for agricultural irrigation, and desalination of sea water.

In the conventional reverse osmosis systems, water is forced through a membrane, which acts as a filter for separating the ions and impurities from electrolytes.  Reverse osmosis systems require significant energy to move the water through the membrane.  The flux of water through the membrane

results in a considerable pressure drop across the membrane. This pressure drop is responsible for most of the energy consumption by the process. The membrane will also degrade with time, requiring the system to be shut down for costly and troublesome maintenance.

Therefore, there is a need for a new method and apparatus for deioruzation and ion regeneration, which substitute for the reverse osmosis systems, which do not result in a considerable pressure drop, which do not require significant energy expenditure, or interruption of service for replacing the membrane(s).

U.S. Patent 3,883,412 to Jensen describes a method for desalinating water. Another ion separation method relating to a process for desalting water based on periodic sorption and desorption of ions on the extensive surface of porous carbon electrodes is described in the Office of Saline Water Research and Development Progress Report No. 516, March 1970, U.S. Department of the Interior PB 200 056, entitled "The Electrosorb Process for Desalting Water", by Allan M. Johnson et al., ("Department of the Interior Report") and further in an article entitled "Desalting by Means of Porous Carbon Electrodes" by J. Newman et al., in J. Electrochem. Soc: Electrochemical Technology, March 1971, Pages 510-517, ("Newman Article"). A comparable process is also described in NTIS research and development progress report No. OSW-PR-188, by Danny D. Caudle et al., "Electrochemical Demineralization of Water with Carbon Electrodes", May, 1966.

The Department of the Interior Report and the Newman Article review the results of an investigation of electrosorption phenomena for desalting with activated carbon electrodes, and discuss the theory of potential modulated ion sorption in terms of a capacitance model. This model desalination system 10, illustrated in Figure 1, includes a stack of alternating anodes and cathodes which are further shown in Figure 2, and which are formed from beds of carbon powder or particles in contact with electrically conducting screens (or sieves). Each cell 12 includes a plurality of anode screens 14 interleaved with a plurality of cathode screens 16, such that each anode screen 14 is separated from the adjacent cathode screen 16 by first and second beds 18, 20, respectively, of pretreated carbon powder. These two carbon powder beds 18 and 20 are separated by a separator 21, and form the anode and cathode of the cell 12. In operation raw water is flown along the

axial direction of the cells 12, perpendicularly to the surface of the electrode screens 14,16, to be separated by the system 10 into waste 23 and product 25.

However, this model system 10 suffers from several disadvantages, including:

1.	The carbon powder beds 18 and 20 are used as electrodes and are not "immobilized".

2.	Raw water must flow axially through these electrode screens 14 and 16, beds of carbon powder 18 and 20, and separators 21, which cause significant pressure drop and large energy consumption.

3.	The carbon bed electrodes 18 and 20 are quite thick, and a large potential drop is developed across them, which translates into lower removal efficiency and higher energy consumption during operation.

4.	Even though the carbon particles "touch", i.e., adjacent particles are in contact with each other, they are not intimately and entirely electrically cormected. Therefore, a substantial electrical resistance is developed, and significantly contributes to the process inefficiency. Energy is wasted and the electrode surface area is not utilized effectively.

5.	The carbon beds 18 and 20 have a relatively low specific surface area.

6.	The carbon powder bed electrodes 18 and 20 degrade rapidly with cycling, thus requiring continuous maintenance and skilled supervision.

7.	The model system 10 is designed for one particular application, sea water desalination, and does not seem to be adaptable for other applications.

Numerous supercapacitors based on various porous carbon electrodes, including carbon aerogel electrodes, have been developed for energy storage applications, and are illustrated in the following :

"Double Layer Electric Capacitor", Nippon Electric Co., Japanese Patent application No. 91-303689, 05211111.

"Electric Double-layer Capacitor", Matsushita Electric Industrial Co., Ltd., Japanese Patent application No. 83-89451, 59214215.

Tabuchi, J., Kibi, Y., Saito, T., Ochi, A., "Electrochemical Properties of Activated Carbon / Carbon Composites for Electric Double-layer Capacitor in New Sealed Rechargeable Batteries and Supercapacitors", presented at the 183rd Electrochemical Society meeting, Honolulu, Hawai, May 16-21,1993.

"Electrical Double-layer Capacitor, Uses Porous Polarized Electrode Consisting of Carbonized Foamed Phenol Resin", Mitsui Petrochem Ind., Japanese Patent application No. 3,141,629.

Delruck, F. M., Ingersoll, D., Firsich, D., "Double-Layer Capacitance of Carbon Foam Electrodes", SAND-93-2681, Sandia National Laboratory, international seminar report on double layer capacitors and similar energy storage systems, 6-8 December 1993.

Mayer, S. T,, Pekala, R. W., Kaschmitter, J. L., "The Aerocapacitor: An Electrochemical Double-layer Energy-Storage  Device", J. Electrochemical Society, vol. 140(2) pages 446-451 (Feb. 1993).

U.S. patent No. 5,260,855 issued to Kaschmitter et al.

None of these energy storage devices is designed to permit electrolyte flow and most require membranes to physically separate the electrodes. Other electrode materials have been developed for electrolytic cells, e.g. composites of activated carbon powder and an appropriate polymeric binder, as described by Wessling et al., in U. S. Patent No. 4,806,212.  Even though such materials are made from activated carbon powders with very high specific surface areas (600 m2/gm), much of the surface is occluded by the binder.

Therefore, there is still a significant unfulfilled need for a new method and apparatus for deionization and regeneration, which, in addition to the ability to sigruficantly reduce, if not completely eliminate, secondary wastes associated with the regeneration of ion exchange columns, do not result in a considerable pressure drop of the flowing process stream, and do not require significant energy expenditure. Furthermore, each electrode used in this apparatus should be made of a structurally stable, porous, monolithic solid. Such monolithic electrodes should not become readily entrained in, or  * depleted by the stream of fluid to be processed, and should not degrade rapidly with cycling. These electrodes should have a very high specific surface area; they should be relatively thin, require minimal operation energy, and have a high removal efficiency.  The new method and apparatus should be highly efficient, and should be adaptable for use in a variety of applications, including, but not limited to sea water desalination.

It would be highly desirable to provide a new class of electrosorption media that may be less susceptible to poisoning and degradation than carbon-based materials, for use in capacitive deionization and regeneration methods and apparatus.

It is likely that continued direct exposure of the electrosorption medium to the electrolytes and chemical regenerants could further degrade the electrodes. Therefore, there is a need for a new separation process that

protects the electrosorption medium from the damaging effect of the electrolytes and chemical regenerants, and which does not require the use of chemical regenerants. SUMMARY OF THE INVENTION

In one embodiment, the separation process or apparatus is used for the deionization of water and the treatment of aqueous wastes, referred to as capacitive deionization (CDI).  Unlike conventional ion exchange processes, no chemicals, whether acids, bases, or salt solutions, are required for the regeneration of the system; instead, electricity is used.

A stream of electrolyte to be processed, which contains various anions and cations, electric dipoles, and/or suspended particles is passed through a stack of electrochemical capacitive deionization cells.  Each of these cells includes numerous carbon aerogel electrodes having exceptionally high specific surface areas (for example, 400-1000 m^/gm). By polarizing the cell, non-reducible and non-oxidizable ions are removed from the fluid stream electrostatically and held in the electric double layers formed at the surfaces of the electrodes. Some metal cations are removed by electrodeposition. Electric dipoles also migrate to and are trapped at the electrodes. Small suspended particles are removed by electrophoresis.  Therefore, the fluid stream leaving the cell is purified.

In the present CDI process, energy is expended using electrostatics to remove salt and other impurities from the fluid, and, as a result, is orders-of-magnitude more energy efficient than conventional processes.  Furthermore, the pressure drop in the capacitive deionization cells is dictated by channel flow between parallel surfaces of monolithic, microporous solids (i.e., the electrodes); hence, it is insignificant compared to that needed to force water through the permeable membrane required by the reverse osmosis process.

One feature of the CDI separation system is that no expensive ion exchange membranes are required for the separation of the electrodes. All the anodes and cathodes of the electrode pairs are connected in parallel. The system is modular, and the system capacity can be increased to any desired level by expanding the cell(s) to include a greater number of electrode pairs.

Some advantages of the present invention include, but are not limited to the following:

1.  Unlike conventional processes where water is forced through a membrane by pressure gradient, or where fluid is flown through a packed

bed, the CDI separation methods and systems do not require the electrolyte to flow through any porous media such as membranes or packed beds. In the present system, electrolyte flows in open channels formed between two adjacent, planar electrodes, which are geometrically parallel. Consequently, the pressure drop is much lower than conventional processes. The fluid flow can be gravity fed through these open channels, or a pump can be used.

2.	The CDI system does not require membranes, which are both troublesome and expensive, which rupture if overpressured, which add to the internal resistance of the capacitive cell, and which further reduce the system energy efficiency.

3.	The electrodes in the CDI system are composed of immobilized sorption media, such as monolithic carbon aerogel, which is not subject to entrainment in the flowing fluid stream.  Thus, material degradation due to entrainment and erosion is considerably less than in conventional packed carbon columns.

4.	The present systems and methods are inherently and greatly energy efficient.  For instance, in both evaporation and reverse osmosis processes, water is removed from salt, while in the present systems, salt is removed from water, thus expending less energy.

5.	The present systems and methods present superior potential distribution in the thin sheets of carbon aerogel; most of the carbon aerogel is maintained at a potential where electrosorption is very efficient.

The above and further features and advantages of the present invention are realized by a new electrically regeneratable electrochemical cell for capacitive deionization and electrochemical purification and regeneration of electrodes. The cell includes two end plates, one at each end of the cell, as well as two end electrodes that are arranged one at each end of the cell, adjacent to the end plates. An insulator layer is interposed between each end plate and the adjacent end electrode.

Each end electrode includes an electrosorption medium having a high specific surface area and sorption capacity. In the preferred embodiment, the electrosorption medium is formed of carbon aerogel composite. The cell further includes one or more intermediate electrodes that are disposed between the two end electrodes. As the electrolyte enters the cell, it flows through a continuous open serpentine channel defined by the electrodes, substantially parallel to the surfaces of the electrodes. By polarizing the cell.

ions are removed from the electrolyte and are held in the electric double layers formed at the carbon aerogel surfaces of the electrodes. As the cell is saturated with the removed ions, the cell is regenerated electrically, thus significantly minimizing secondary wastes.

Therefore, the present invention provides for an n improved electrically regeneratable electrochemical cell for use in a capacitive deionization apparatus, comprising: two end plates, one at each end of the cell; at least two end electrodes, one at each end of the cell, adjacent to the end plates; an insulator layer interposed between one end plate and an adjacent one of said end electrodes; an insulator layer interposed between the other end plate and the other one of said end electrodes; one or more intermediate electrodes, disposed between said two end electrodes; each end electrode and intermediate electrode including an electrosorptive medium having a high specific surface area and sorption capacity.

The present invention also provides for a capacitive deionization - regeneration apparatus, whenever incorporated with an electrochemical cell* as claimed in claim 1, comprising, an electrical circuit for controlling the operation of said at least two cells; a fluid circuit for regulating the flow of a fluid through said at least two cells under the control of ;Said electrical circuit, in order to maintain a continuous deionization and regeneration operation and optionally a porous conductive screen.

BRIEF DESCRIPTION OF THE ACCOMPANYING DRAWINGS

Figure 1 is a diagrammatic view of a prior art desalination system;

Figure 2 is an enlarged schematic, isometric, elevational view of a cell used in

the model desalination system of Figure 1;

Figure 3 is a schematic, sectional, elevational view of an electrochemical cell;

Figure 4A is a greatly enlarged top plan view of a capacitive electrode, adapted

for use in the electrochemical cell of Figure 3;

Figure 4B is a greatly enlarged exploded view of a rubber gasket used in

conjunction with the capacitive electrode of Figure 4A;

Figure 5 is a block diagram of a first embodiment of a capacitive deionization -

regeneration system using one electrochemical cell shown in Figure 3;

Figxire 6 includes three superposed timing charts illustrating the operation of

the capacitive deionization - regeneration system of Figure 5;

Figure 7 is a block diagram of a second embodiment of the capacitive

deionization - regeneration system using two parallel electrochemical cells,

each formed of stacks of numerous electrodes, shown in Figure 3;

Figures 8A,B,C are three timing charts illustrating the operation of the

capacitive deionization - regeneration system of Figure 7;

Figure 9 is a timing chart illustrating the energy saving mode of the system

shown in Figure 7;

Figure 10 is a block diagram representation of a third embodiment of a

deionization - regeneration system;

Figures 11A,B are a schematic isometric view and enlarged portion of another

embodiment of an electrochemical cell;

Figures 12 through 14 represent empirical timing charts using the capacitive

deionization - regeneration system of Figure 5;

Figure 15 is a greatly enlarged top plan view of another electrode;

Figure 16 is an er\larged side elevational view of the electrode of Figure 15;

Figure 17 is a partly sectional, schematic, isometric view of a cartridge;

Figure 18 is a top plan view of another electrode;

Figure 19 is a cross-sectional view of the electrode of Figure 18 taken along

line 19-19;

Figure 20 is a cross-sectional side elevational view of yet another cartridge or

cell;

Figure 21 is a side view of a cell formed of an electrosorption medium;

Figure 22 is a cross-sectional view of another cell including a composite

electrode for use in an electrochemically-regenerated ion exchange process;

Figure 23 is an isometric view of a single, monolithic, thin film electrode

made by photolithography;

Figure 24 is a cross-sectional view of the electrode 700 of Figure 23 taken along

line 24-24;

Figure 25 is a side elevational view of another electrode;

Figure 26 is a schematic view of a tea bag electrode;

Figure 27 illustrates a pair of tea bag electrodes of Figure 26 placed in a fluid

stream within a vessel;

Figure 28 is a schematic sectional view of an electrophoresis cell; and

Figure 29 is a schematic view of a capacitive deionization system using a

moving electrode.

DETAILED DESCRIFnON OF THE PREFERRED EMBODIMENTS

Figure 3 illustrates an electrochemical cell 30 which generally includes two oppositely disposed, spaced-apart end plates 31 and 32, one at each end of the cell 30, and two generally identical single-sided end electrodes 35, 36, one at each end of the cell 30, adjacent to the end plates 31 and 32, respectively. An insulator layer 33 is interposed between the end plate 31 and the end electrode 35. Similarly, an insulator layer 34 is interposed between the end plate 32 and the end electrode 36. Each single-sided electrode 35,36 includes a single sheet of carbon aerogel composite bonded to one side of a titanium sheet with a conductive epoxy or other appropriate bonding material.

A plurality of generally identical double-sided intermediate electrodes 37-43 are spaced-apart and equidistally separated from each other, between the two end electrodes 35, 36. Each double-sided electrode, i.e., 37, includes two sheets of carbon aerogel composite bonded to both sides of a titanium sheet with conductive epoxy. While Figure 3 illustrates only seven double sided intermediate electrodes 37-43, a different number of intermediate electrodes can alternatively be used. For instance, the capacity of the cell 30 can accommodate at least 192 intermediate electrodes, such that the total anode (or cathode) surface area is approximately 2.7 x 10^ cm2.  Ultimately, the system could be expanded to include an unlimited number of electrode pairs.

The end electrodes 35, 36 and the intermediate electrodes 37-43 are generally similar in design, construction and composition, but each intermediate electrode has two sheets of carbon aerogel composite bonded to both sides of a titaruum sheet with conductive epoxy, whereas each end electrode has or\ly one sheet of carbon aerogel composite bonded to one side of a titaruum sheet with conductive epoxy.  Other porous conductive, monolithic materials can be used for the carbon aerogel composite.

Figure 4A shows end electrode 35, which includes a generally flat, thin rectangularly shaped, corrosion resistant, metallic (i.e., titanium) sheet, structural support 40. A tab 42A extends integrally from one side of the structtural support 40, for connection to the appropriate pole of a D.C. power source (not shown). A thin sheet 44 of high specific area, porous, conductive, monolithic material (i.e., carbon aerogel composite) is bonded to the surface of the structural support 40, and can be either a cathode or an anode. The structural support 40 further includes a series of generally identical apertures 47 for providing a passage to the electrolyte, through the end electrode 35.

Preferably, the thin layer of high specific area material 44 is composed of a composite material formed by impregnating a carbon cloth with carbon aerogel, wherefore, the thin layer 44 will also be referred to as carbon aerogel composite electrode 44.  The new use of this carbon aerogel composite electrode 44 relies primarily on the unique open-cell nanostructure of the carbon aerogel material, including its interconnected porosity, ultrafine pore sizes and huge surface area. This carbon aerogel composite material is described in more detail in an article entitled "Carbon Aerogel Composite Electrodes", by Joseph Wang et al., in Anal. Chem. 1993, vol. 65, pages 2300 -2303, and in U.S. patent No. 5,260,855 by James L. Kaschmitter et al. entitled "Supercapacitors Based on Carbon Foams".  Another method of producing a porous carbon foam is described in U.S. patent No. 5,358,802 to Mayer et al.

Carbon aerogels are synthesized by the polycondensation of resorcinol and formaldehyde (in a slightly basic medium), followed by supercritical drying and pyrolysis (in an inert atmosphere). This fabrication process results in unique open-cell carbon foams that have high porosity, high surface area (400-1000 m2/g), ultrafine cell/pore sizes (less than 50 nm), and a solid matrix composed of interconnected colloidal-like particles or fibrous chains with characteristic diameters of 10 nm. The porosity and surface area of aerogels can be controlled over a broad range, while the pore size and particle size can

be tailored at the nanometer scale. The carbon aerogels further offer both low density and ultrasmall cell size.

The use of the carbon aerogel composite electrode 44 presents a significant improvement over conventional devices, since in these latter devices only part of the specific area is effective for removing ions, and the remaining area is not effective because of the potential gradients across the electrodes. By using thin sheets of carbon aerogel composite as electrodes 44, substantially the entire surface area of these monolithic microporous electrodes is effective in the removal of ions, due to the desirable potential distribution in the aerogel.

While the best mode of the present invention utilizes thin sheets of carbon aerogel composite as electrodes, beds of carbon aerogel particles can alternatively be used to form electrodes. Such beds of carbon aerogel particles have much higher specific area and sorption capacity than beds of conventional carbon powder, and therefore they are superior electrodes for capacitive deionization.

In Figure 3, the end electrodes 35, 36 and the adjacent intermediate electrodes 37-43 are separated by means of thin sheets of insulating material, such as rubber gaskets 50-56. Each gasket has a large, square aperture in the center to accommodate adjacent carbon aerogel composite electrodes 44. As shown in Figures 4A,B the structural support 40 includes a plurality of peripheral holes 48. When the cell 30 is to be assembled, the peripheral holes 48 are coaligned with corresponding peripheral holes in the insulation layers 33,34 and the rubber gaskets 50-56, and a plurality of threaded rods 58,59 are inserted through these coaligned holes, and are tightened by conventional means, such as nuts 60-63.  Non-compressible, insulating, hollow, cylindrical spacers or compression rings 50A can be inserted in the peripheral holes of the rubber gaskets 50 -56, and used to control the spacing of adjacent electrodes. A plurality of compression sleeves 64A, 64Bcan be added to provide additional force for sealing.

While only two threaded rods 58, 59 are shown in Figure 3, in this particular example, eight threaded rods are used to tighten the cell 30 to a leak proof state. These eight rods are designed to fit through the eight peripheral holes 48 in the structural support 40, as well as through the corresponding peripheral holes in the rubber gaskets 50-56 fitted with hollow-cylindrical spacers 50A (Figure 4B).

Once the cell 30 is assembled, a plurality of chambers 65-71 are formed between the end and intermediate electrodes 35-43. These chambers 65-71 are adapted to fluidly communicate with each other via a plurality of apertures 73-79 in the structural supports of the intermediate electrodes 37-43, respectively. These apertures 73-79 are not coaligned, and may be either holes or slits.  They are positioned so that the fluid path therethrough, within the chambers 65-71, is forced to flow across all the exposed surfaces of the carbon aerogel composite electrodes 44. In Figure 3, the fluid first flows from left-to-right, then from right-to-left, and so on.

In operation, and merely for illustration purposes, the anodes and the cathodes of the cell 30 are interleaved in an alternating way. In this respect, every other electrode is an anode, starting with the end electrode 35, and ending with the intermediate electrode 43, and the remaining intermediate electrodes 37, 39,41, 42 and the end electrode 36 are cathodes. As such, each pair of adjacent electrodes (anode and cathode) forms a separate capacitive deionization/regeneration unit.

The stream of raw fluid or electrolyte to be processed enters the cell 30 through a plurality of superposed, coaxially registered, generally circularly or rectangularly shaped openings, including an aperture 80 in the end plate 31, one or more apertures 82 in the insulation layer 33, and the apertures 47 in the end electrode 35. The fluid flows through the first chamber 65 as indicated by the arrow A, is substantially parallel to the electrode surface. By pKjlarizing the first deionization/regeneration unit, ions are removed from the fluid stream electrostatically, and are held in the electric double layers formed at the carbon aerogel surfaces of the electrodes 35 and 37. This will purify the fluid stream, at least partially.

The fluid stream then flows through the aperture 73 into the next chamber as indicated by the arrow B, where additional ions are removed by the polarization of the second deionization/regeneration unit 81 formed by the intermediate electrodes 37 and 38, thus further purifying the fluid stream. The fluid stream continues to travel through the remairung deionization-regeneration units, indicated by the arrows C through G, and is progressively purified. Thereafter, as indicated by the arrow H, the purified fluid stream exits the cell 30 via a plurality of coaxially aligned apertures 90, 91, 92 in the end electrode 36, insulator layer 34, and the back plate 32, respectively.

The fluid stream leaving the cell 30 is purified since the contamination ions have been removed and collected by the cell 30. One important characteristic of the novel configuration of the cell 30 is that the fluid stream does not flow through the porous electrodes, but rather in an open channel, with a relatively low pressure drop, and with minimal energy consumption for pumping.  The energy expended to operate the cell 30 is minimal. In this respect, the fluid stream does not necessarily need to be pressurized by a pump to cause it to flow through the cell 30; gravity can be used, if desired.

Also, if the inventive deionization process were used for water desalination, the energy expended is that which is necessary to remove salt from water, whereas in conventional desalting processes, such as evaporation and reverse osmosis, the energy is expended to remove the water from salt. As a result, the present process is orders-of-magnitude more energy efficient than conventional processes.

Additionally, the pressure drop in the capacitive deionization cell 30 is insignificant compared to that needed for reverse osmosis.  Also, contrary to conventional deionization processes, the electrodes have a very high and immobilized specific surface area and a high removal efficiency, and the carbon aerogel particles are not entrained by the fluid stream.

As the CDI cell 30 is saturated with the removed ions, the capacitive units become fully charged, and a sensor (not shown) indicates that such condition has been reached, and that the cell 30 is ready for regeneration. Contrary to conventional chemical regeneration processes, the present regeneration process is carried out electrically, thus eliminating the secondary wastes. The regeneration process takes place by disconnecting the power supply, by interconnecting the anodes and the cathodes, by electrically discharging all electrodes 35-43, and by flowing a suitable fluid stream of water or another suitable solution through the cell 30, along the same path described above in connection with the deionized stream of raw fluid. As a result, the capacitive units are discharged through, and release the previously removed ions into the flowing fluid stream, until the cell 30 is fully regenerated,at which time, the regeneration process is stopped and the deionization process restarts.  The timing control of the deionization -regeneration process could be manual or automated.

The overall shape and dimensions of the cell 30 are determined by the mode of use and application of the CDI systems. In a preferred embodiment.

the end plates 31 and 32 are identical, rectangularly shaped, and made of 316 stainless steel or another appropriate corrosion resistant alloy. The end plates, unlike the electrodes, are not polarized.  However, other shapes can be used; e.g., if the cell 30 were cylindrically shaped, the end plates 31 and 32 are circular, or if the cell 30 were conically shaped, one of the end plates 31,32 can have a smaller size than the other plate, and the size of the electrodes therebetween gradually increases from one end plate to the other.

The ir\sulator layers 33 and 34, as well as 50-56 are preferably made of an elastic, compressible, insulating, non-leachable material.  For example. Teflon, Viton, Neoprene and similar materials are suitable materials for specific applications.

However, other suitable materials can be used. The structural supports 40 (Figures 4A, 4B) of the end electrodes 35, 36 and the intermediate electrodes 37-43 are preferably made of titanium, or, alternatively they can be selected from a suitable group of materials such as coated, corrosion-resistant, iron-chromium-nickel based alloys.  Suitable coatings include gold, platinum, iridium, platinum-iridium alloys, or other corrosion resistant materials,

In one example, the back plates are similarly sized and rectangularly shaped, and have the following dimensions: length 8.38 cm; width 7.87 cm; and thickness 0.16 cm.  However, other dimensions can alternatively be used. The tab 42A,used to make electrical connection with the electrode, extends integrally from the structural support 40, and is generally, but not necessarily rectangularly shaped.  In the above example, the tab 42A has the following dimensions: length 1.78 cm; width 2.03 cm; and thickness 0.16 cm.

As shown in Figures 4A and 4B, the structural support 40 includes a plurality of (in this example eight) peripheral holes 48 through which the threaded rods 58, 59 pass, for aligning the electrodes 35-43. Several elongated apertiores 47 are shown co-aligned outside, along, and adjacent to one side 105 of the sheets of aerogel carbon composite 44.  These apertures 47 are sized so  ■ as to distribute the flow uniformly across the sheet of carbon aerogel composite with minimal pressure drop.  The number, position and size of these apertures 47 can vary with the desired mode of use and application of the cell 30.

The carbon aerogel composite electrode 44 is shown as having a square shape, and as being centrally positioned relative to the structural support 40. In the present example, the carbon aerogel composite electrode 44 has a side

dimension of 6.86 cm, a projected area of 23.5298 cm2, and a thickness of about 0.0127 cm. The electrode 44 can also be circular, rectangular, or triangular.

While the electrode 44 is preferably made of carbon aerogel composite, any monolithic, porous solid that has sufficient electrical conductivity and corrosion resistance (chemical stability) to function as an electrode, can alternatively be used.  Such alternative materials include porous carbon electrodes typically used in fuel cells, reticulated vitreous carbon foams, porous metallic electrodes made by powder metallurgy, packed columns of powder (i.e., packed beds of carbon powder, tungsten carbide powder, various conductive oxides including tin oxide and iridium oxide), a mixture of these and other materials, electrolcatalysts such as Pt, Ir, SnO2, or porous electrodes, that are made by microfabrication techniques, including photolithography, electroforming, physical vapor deposition (evaporation, sputtering, etc.) and etching, and conductive sponges of any type.

The electrode 44 could also be fabricated as a packed bed of carbon aerogel particles, having significantly higher specific surface area than the conventional packed carbon bed described in the Department of Interior Report and the Newman Article. This design offers the advantage of greatly enhanced capacity for electrosorption of ions, adsorption of organics, and capture of fine particles, but would require flow through porous media.

In the example illustrated in Figure 3, the chambers 65-71 have a voltime of about 300 ml, which corresponds to the minimum possible liquid volume required for regeneration.  In other embodiments, the chambers 65-71 can have different volumes, such that the minimum possible liquid required for regeneration can be further reduced.

Figure 5 illustrates a first embodiment of a capacitive deionization -regeneration system 111 which generally includes one or a stack of sequential (i.e., serial) electrochemical cells 30 (Figure 3), an electrical circuit 112, and a fluid circuit 114, such that the fluid circuit 114 regulates the flow of the fluid stream through the cell 30, under the control of the electrical circuit 112.

Electrical circuit 112 includes a voltage controlled D.C. power supply 117 which provides a constant D.C. voltage across the adjacent pairs of electrodes 35-43 (Figure 3). A resistive load 120 and a switch 121 are connected in parallel, across the positive and negative terminals 122A, 122B, respectively, of the power supply 117, and are used to discharge, or regenerate the single electrochemical cell 30.
