Repository: anandvc/allindianpatents

File: patents/192550-an-improved-process-for-preparation-of-lead-magnesium-niobate-based-high-permittivity-ceramics-for-multilayer-capacitors.html
Indian Patents. 192550:AN IMPROVED PROCESS FOR PREPARATION OF LEAD MAGNESIUM NIOBATE BASED HIGH PERMITTIVITY CERAMICS FOR MULTILAYER CAPACITORS

Indian Patents

Recently Granted Patents

  Recently Published Patents

Title of Invention	AN IMPROVED PROCESS FOR PREPARATION OF LEAD MAGNESIUM NIOBATE BASED HIGH PERMITTIVITY CERAMICS FOR MULTILAYER CAPACITORS

Abstract	The invention relates to an improved process (PMN) based high permithnity ceramics useful for the menufacture of multi layer capacitors. The ceromic has very high permittivity with dielectric constant (k) upto 25,000 based on PMN which find application in electronic industry. The improved process leads to pyrochlore free perovskites with how dissipation factor, high insulation resistance and high dielectric constants. The hiring temperature is also power than the reponted friring temperature in the prior art processes.	

Full Text	This invention relates to an improved process for preparation of lead magnesium niobate (PMN) based high permittivity ceramics useful for the manufacture of multi layer capacitors.

The present invention relates to the preparation of very high permittivity ceramics with dielectric constant (k) upto 25,OOO based on PMN which find application in electronic industry for manufacturing multi layer ceramic capacitors.

In conventional process, PMN based ceramics (ferroelectric relaxor materials) are prepared either by mixed oxide route wherein all the ingredient oxides are mixed together, calcined and sintered to get final product or by coulumbite precursor route wherein only magnesium oxide and niobium oxide are mixed and calcined initially to form magnesium niobate and then the remaining ingredients are supplemented. The latter route is often chosen to minimise formation of undesirable pyrochlore phase instead of perovskite phase. Presence of pyrochlore phase in the product leads to poor dielectric properties.

However, both the above processes are not suitable for preparation of PMN based ceramics with pyrochlore free perovskite phase. As a result products prepared by these processes show inferior dielectric properties and cannot be used for very high permittivity applications. Further the

product requires higher firing temperatures ( >1200°C) making it necessary to use expensive electrode materials such as palladium or palladium rich silver alloy. Other drawbacks of the conventional processes are that these lead to ceramics with high values of dissipation factor and temperature coefficient of capacitance.

The main object of the present invention is to provide an

improved process for the preparation of lead magnesium niobate

based high permittivity ceramics useful for the manufacture of multi

layer ceramic capacitors. The process leads to pyrochlore free

perovskites with very high dielectric constants (15,000 to 25,000), low

dissipation factor (0.01 to 0.03), high insulation resistance (1011 to 1212 ohm)

and, low temperature coefficient of capacitance. The ceramics

prepared by this process possess the above mentioned properties and are

suitable for manufacturing	ceramic capacitors with Electronics

Industries Association CEIAD codes Z5V and Y5U. Another object of the

invention is to reduce the firing temperature of the capacitor

ceramics in the range 900 -1 10O°C by incorporating suitable process

steps in the flowsheet so as to use either pure silver or

silver	rich palladium alloys instead of expensive palladium or

palladium rich silver alloys which are being used for hither to known processes (Ref: American Ceramic Society Bulletin, Vol.6, No.4,P 704-711.(1987)).

Accordingly the present invention provides an improved process for preparation of lead magnesium niobate based high permittivity ceramics

useful for the manufacture of mul ti layer capacitors which comprises;

i) calcining mixed magnesium oxide in the range of 2 to 10% by wt. and niobium pentoxide in the range of 10 to 30% by wt of final product at a temperature in the range of 850-1100°C for a period in the range of 10 to 30 hrs. to form magnesium niobate,

ii) grinding the said magnesium niobate with three or more additives selected from lead oxide in the rage of 45 to 75% by wt; titanium dioxide in the range to 2 to 5% by wt; zirconium dioxide in the range of 1 to 4 % by wt., barium carbonate in the range of 0.5 to 3% by wt; strontium carbonate in the range of 1 to 7% by wt; and calcium carbonate in the range of 1 to 5% by wt., drying and calcining again at a temperature in the range of 750 to 900°C for a period of 2 to 8 hrs to form a precursor,

iii)  wet grinding the said precursor with three or more ingredient selected from zirconium dioxide in the range of  0.05 to 1.5% by wt;

titanium dioxide  in the range of  0.1-2% by wt;

magnesium oxide in the range of  0.1 to 4% by wt;

lead oxide  in the range of	0.5-5% by wt;

boric acid in the range of	0.2-4% by wt;

calcium carbonate in the range of  0.5-2.5% by wt;

manganese dioxide in the range of  0.2-2% by wt;

lithium fluoride in the range of	0.3-b% by wt; in addition to polyvinyl

alcohol in the range of 0.4 to 4% by wt to obtain milled slurry,

iv)  drying the said milled slurry to obtain lead magnesium niobate based high permittivity ceramics.

According to a feature of the process of the present invention the weight percentage of ingredients in the basic composition is in the following ranges.

MgO	-  2-10%

Nb2O5	- 10-30%

PbO	- 45-75%

Ti02	-  2-5%

ZrO2	- 1-4%

BaCO3	~  0.5-3%

SrCO3	-  1-7%

CaCO	-  1-5%

3

According to another feature  of the present invention the additives

over and above the basic composition are within  the weight percentage

1 im its of the basic composition: and are in the range of:

ZrO	-  0.05-1 .5%

•j

TiO	-  0.1-2%

2

MgO	-  0.1-4%

PbO	-  0.5-5%

H3 BO3	-  0.2-4%

CaCO	-  0.5-2.5%

3

MnO2	-  0.2-2%

LiF	-  0.3-6%

Polyvinyl  - 0.4-4 % alcohol

The process of the present invention is described below i n detail. Magnesium oxide (2-10 wt%) and niobium oxide (10-30 wt%) are wet

mixed in a pot mill. The said mixture is dried and calcined at 85O-1050°C for 10 to 30h to form magnesium niobate. The magnesium niobate thus formed is wet milled in a pot mill along with three or more ingredients chosen from lead oxide (45-75 wt%) , titanium dioxide (2-5 wt%) , zirconium oxide, barium carbonate (0.5-3 wt %) and strontium carbonate

(1-7 wt%) and calcium carbonate (1-5 wr%). The said slurry is dried and recalcined at 750 to 90O°C for 2-8h to get a precursor. The precursor is again wet milled along with three or more ingredients chosen from zirconium oxide (0.05-1.5 wt%) , titanium dioxide (0.1-2 wt%) , magnesium oxide (0.1-4 wt%) , lead oxide (0.5-5 wfXo) , boric acid (0.2-4 wt%) , calcium carbonate ( O.5-2. 5 wt%) , manganese dioxide (O. 2-2 wt%), and lithium fluoride (0.3 -6 wt%) in addition to polyvinyl alcohol (0.4-4 wt%). The said milled slurry is dried to obtain PMN based high permittivity ceramics. The phase analysis of the final products and the intermediate products are carried out by XPD (A typical XRD pattern of the final product is given in Fig. 1) .

The products thus obtained by the present process are evaluated by fabricating  capacitors  using  them  and  studying  their  dielectric properties. The said capacitors are found to conform the specifications of Z5V type capacitors.

The following examples are given to illustrate the process of the present invention and should not be construed to limit the scope of the invention.

Example-1

Laboratory reagent grade magnesium oxide (4g) and niobium pentoxide (25g) are mixed, dried a.nd calcined in an alumina crucible at 1 100 deg. C for 20h to get magnesium niobate. The product thus formed is wet milled along with lead oxide, (70g) titanium dioxide (2.5g), barium carbonate (1g) and calcium carbonate (0.5g) in water medium using plastic pot and zirconia balls. The slurry is dried and again calcined at 800°C for a period of 3h. The material thus obtained constitutes

the major ingredient for the final product. This is again wet nulled along with lead oxide (1.5g), boric acid (0.5g), magnesium oxide (0.5g) and polyvinyl alcohol ( 1g) and dried in an oven at 90°C to obtain a typical PMN-based high permittivity ceramics for manufacturing multi layer ceramic capacitors. A typical XRD pattern of the final product is given in Fig. 1 .

Example -2

Magnesium niobate is first prepared by calcining a homogeneous mixture of magnesium oxide (4g) and niobium pent oxide (25g) at 1100°C for 20h. It is wet milled along with lead oxide (72g), titanium dioxide (2g), strontium carbonate CO. (0.75g) and calcium carbonate (0.5g) using water medium. The slurry is dried and calcined at 830 deg. C for a period of 3h. The calcined material is again wet milled along with additives namely lead oxide (1g), boric acid (0.3g), magnesium oxide (0.5g), manganese dioxide (0.2g), lithium fluoride (O. Ig) and polyvinyl alcohol (Ig) and dried in an oven at 9O deg. C to obtain PMN based high permittivity ceramics for manufacturing multilayer capacitors with very

low dissipation  factor.

The  main  advantages  of  the  process  of  the  present invention  are:

1)	The  process	is  a  reliable  method  for  preparation  of

PMN-based  high	permittivity  ceramics  with  near  total

perovskite phase.	Consequently  the  materials  prepared  by

this  process:  have	very  high  dielectric  constants  upto  25,OOO.

2)	The  composition  and  process  parameters  can  be  adjusted

such  that  tailor-made  dielectric  materials  conforming  to  EIA

code Z5V and Y5U are possible.

3)	Apart from achieving very high dielectric  constant, the process gives

rise  to  materials  with  low  dissipation  factor  (
resistance (>l011 ohms} and low temperature coefficient of capacitance.

4)	The  process  is  suitable	for  preparation  of  high

permittivity  ceramics  with  low  firing  temperatures (900-1100°C) and

as a result, less expensive internal electrode materials such as pure silver or silver rich palladium alloys can be used instead of palladium or palladium rich silver alloys.

5)	The  major  objection  to  processing  of  lead  compounds  is

their  pollution  hazards,  especially PbO evolution  above  900°C as

vapour.  Since  the material  prepared by the process  of  the present

invention  has  a  lower  firing  temperature,  the  process is  more

environmental  friendly.

We Claim:

1.  An improved process for the preparation of lead magnesium niobate (PMN) based high permittivity ceramics useful for the manufacture of multi layer capacitors which comprises;

i)  calcining mixed magnesium oxide in the range of 2 to 10% by wt. and

niobium pentoxide in the range of 10 to 30% by wt of final product at

a temperature in the range of 850-1100°C for a period in the range of

10 to 30 hrs. to form magnesium niobate, ii)  grinding the said magnesium niobate with three or more additives

selected from lead oxide in the rage of 45 to 75% by wt; titanium

dioxide in the range to 2 to 5% by wt; zirconium dioxide in the range

of 1 to 4 % by wt., barium carbonate in the range of 0.5 to 3% by wt;

strontium carbonate in the range of 1 to 7% by wt; and calcium

carbonate hi the range of 1 to 5% by wt., drying and calcining again at

a temperature in the range of 750 to 900°C for a period of 2 to 8 hrs to

form a precursor, iii)  wet grinding the said precursor with three or more ingredient selected

from

zirconium dioxide in the range of	0.05 to 1.5% by wt;

titanium dioxide  in the range of	0.1 -2% by wt;

Magnesium oxide in the range of	0.1 to 4% by wt;

Lead oxide in the range of	0.5-5% by wt;

Boric acid in the range of	0.2-4% by wt;

Calcium carbonate in the range of	0.5-2.5% by wt;

Manganese dioxide in the range of	0.2-2% by wt;

Lithium fluoride  in the range of	0.3-b% by wt; in addition to

poly vinyl alcohol in the range of 0.4 to 4% by wt to obtain milled

slurry,

iv)  drying the said milled slurry to obtain lead magnesium niobate based high permittivity ceramics.

2. An improved process for preparation of lead magnesium niobate based high permittivity ceramics useful for the manufacture of multi layer capacitors substantially as herein described with reference to the examples.

Documents:

				1798-del-1995-abstract.pdf

				1798-del-1995-claims.pdf

				1798-del-1995-correspondence-others.pdf

				1798-del-1995-correspondence-po.pdf

				1798-del-1995-description (complete).pdf

				1798-del-1995-drawings.pdf

				1798-del-1995-form-1.pdf

				1798-del-1995-form-2.pdf

				1798-del-1995-form-4.pdf

				1798-del-1995-form-9.pdf

« Previous Patent

Next Patent »

Patent Number	192550	

Indian Patent Application Number	1798/DEL/1995	

PG Journal Number	18/2004	

Publication Date	01-May-2004	

Grant Date	09-Sep-2005	

Date of Filing	29-Sep-1995	

Name of Patentee	COUNCIL OF SCIENTIFIC AND INDUSTRIAL RESEARCH	

Applicant Address	RAFI MARG, NEW DELHI-110001, INDIA	

Inventors:

#	Inventor's Name	Inventor's Address	

1	UPENDRAN SYAMAPRASAD	RRL(CSIR), TRIVANDRUM	

2	PARTHASARATHI MUKHERJEE	RRL(CSIR), TRIVANDRUM	

3	SHEEJA NAIR AMBIKA RAVINDRANATH	RRL(CSIR), TRIVANDRUM	

4	MADHAVAN SANKARA SARMA	RRL(CSIR), TRIVANDRUM	

5	PERUMAL GURUSWAMY	RRL(CSIR), TRIVANDRUM	

6	ALATHOOR DAMODARAN DAMODARAN	RRL(CSIR), TRIVANDRUM	

PCT International Classification Number	B32B 18/00	

PCT International Application Number	N/A	

PCT International Filing date		

PCT Conventions:

#	PCT Application Number	Date of Convention	Priority Country	

1			NA	

© All Indian Patents, 2013-2021.

  Patent data available in the public domain from Indian Patents Office, Department of Industrial Policy and Promotions, Ministry of Commerce and Industry, Government of India.

File: patents/192614-a-forehearth-for-colling-molten-glass-from-a-glass-melting-furnace.html
Indian Patents. 192614:A FOREHEARTH FOR COLLING MOLTEN GLASS FROM A GLASS MELTING FURNACE

Indian Patents

Recently Granted Patents

  Recently Published Patents

Title of Invention	A FOREHEARTH FOR COLLING MOLTEN GLASS FROM A GLASS MELTING FURNACE

Abstract	A forehearth (20) for cooling glass from a melting furnace us it flows to a feeder bowl (28) from which it is discharged to a forming machine. The forehearth is in the form of an elongate, horizontally extending insulated trough (26) with a roof formed by a longitudinally extending series of roof block elements (30). each of which is of one-piece construction and extends completely across the width of the insulated trough. The downwardly facing surface of each roof block element is contoured to incorporate concave portions (30a. 30b) near the edges of the forehearth, a concave portion (30c) above the center of the forehearth and convex portions (30d, 30e) separating the center concave portion from the side concave portions to substantially impede heat transfer between the side concave portions and the center concave portion. Burners (32) are positioned along the opposed sides of the forehearth to fire transversely into the spaces underlying the side concave portions of the roof blocks, and cooling air passages (40) extend through the roof blocks to discharge cooling air transversely of the forehearth into the space underlying the center concave portion in direct contact with the glass in the forehearth. A plurality of exhaust openings (34, 42) for products of combustion from the burners and cooling air. respectively are positioned along the length of the forehearrh.	

Full Text	 

This invention relates to a forehearth for cooling molten glass from a glass melting furnace as it flows to a forming machine. More particularly, this invention relates to forehearth of the foregoing character with direct cooling of the center of the glass stream and heating of the sides of the stream by burners positioned along the sides of the forehearth and firing transversely of the forehearth.

In the manufacture of glass products, for example, blown glass containers, it is customary to provide a relatively narrow, elongate conditioning chamber, usually called a forehearth, to cool the glass to a proper relatively uniform temperature as it flows from a glass melting furnace to a forming machine. A typical forehearth is in the shape of an insulated, horizontal trough and is provided with an insulated roof structure.

It is known that the temperature of the glass flowing through a forehearth tends to be nonuniform across the width of the forehearth due to the fact that the loss of heat through the sides of the forehearth tends to make the edge portions of the glass stream in the forehearth cooler than the central portion of the glass stream. For this reason, it is known to provide burners or other heating means to impart heat to the edge portions of the glass stream in the forehearth and to provide means for cooling the central portion of the glass streams in the forehearth relative to the side portions.

The cooling of a modern glass forehearth typically involves the flowing of ambient air along the center line of the forehearth and above the glass in the forehearth, either out of physical contact with the glass in the forehearth, in which case the forehearth is often referred to as an indirectly cooled forehearth, or in contact with the glass in the forehearth, in which case the forehearth is known as a directly cooled forehearth. U.S. Patents 4,680,051 (Blumenfeld et al.) and 5,169,424 (Grinnen et al.) disclose forehearths of an indirectly cooled nature, and U.S Patents 4,511,385 (Barkhau et al.) and 3,999,972 (Brax) disclose forehearths of the directly cooled type.  The disclosure of each of the foregoing U.S. patents is incorporated by reference herein.

Cooling of the glass in a forehearth of either the directly cooled or indirectly cooled type tends to be predominantly by radiation from the warm upper surface of the glass stream in the forehearth to the cooler inside surface of the roof structure immediately above center of the forehearth. The cooling air, in a directly cooled forehearth, directly cools the radiation energy receiving surface of the forehearth roof structure, whereas the cooling air in an indirectly cooled forehearth cools a surface that is separated from the radiation receiving surface by a finite thickness of a refractory or other material of only a moderately conductive nature.  Thus, the temperature control system for controlling the cooling in a directly cooled forehearth is capable of responding more rapidly to correct glass temperature conditions when they depart from predetermined ideal temperature conditions.  Glass temperature uniformity is especially important in modern glass container forming operations, where glass gob -weight is very important for quality and glass container volume control, because the weight of a glass gob from which a container is formed is

dependent on the viscosity of the glass stream from which the gob is formed, and the viscosity of a glass stream is a function of its temperature.

The roof structure of a directly cooled forehearth of the type illustrated in the aforesaid U.S. Patent 4,511,385 is a very complex structure, being formed from a longitudinally extending series of elements each of which consists of a transverse array of a plurality of individual pieces.  The pieces in each transverse array collectively are provided with a complex shape, in a transverse direction, in order to define longitudinally extending barriers to confine the flow of cooling air to the central portion of the forehearth and the flow of products of combustion from the side heating burners to the side regions of the forehearth.  Such a multiple piece roof structure is difficult to install, and there is a tendency for the individual pieces to shift with respect to one another over a period of tine, thus opening up cracks or spaces between the adjacent surfaces of adjacent blocks in the roof structure.  Further, for optimum control of the temperature uniformity of the glass stream within a forehearth, it is desirable to control the firing of the burners on each side of the forehearth independently of the burners on the other side of the forehearth, and known directly cooled forehearths were not provided with such independent firing control systems. This factor is especially iaportant in modern forehearth installations, which tend to be wider than their earlier counterparts to provide longer glass residence times.

Brief Description of the Invention

In accordance with the present invention there is provided a directly, center line cooled forehearth in which the forehearth roof structure is made up of a

longitudinally extending series of roof blocfc elements, each of which extends completely across the width of the forehearth. Each roof block element is provided with suitable multiple side inlet and multiple longitudinally spaced, transversely extending inlet passages for cooling air, to provide for the closely controllable generally longitudinal flow of cooling air above the center of the glass stream in the forehearth.  Each roof block element is also provided with outlets for combustion products from side mounted forehearth burners to exhaust the combustion products from the edges of the forehearth, and each is provided with a contoured arrangement to substantially physically isolate the edge portions of the glass stream in the forehearth, which are being heated, from the central portion of the glass stream, which is being cooled.  Further, forehearth roof blocks of the foregoing character for use in the final, equalizing zone of the forehearth, immediately upstream of the molten glass outlet from the forehearth, are provided with an inwardly tapering width as they extend toward the forehearth outlet, to ensure that all portions of the glass stream in the forehearth will flow from the forehearth in a timely manner.

Accordingly, it is an object of the present invention to provide an improved center line cooled glass forehearth. More particularly, it is an object of the present invention to provide a directly cooled forehearth of the foregoing character.

Accordingly, the present invention provides a forehearth tor cooling molien glass from a glass melting furnace as it flows to a forming machine, said ibrehearth comprising: an elongate, generally horizontally extending insulated trough having an inlet end adapted to receive molten glass from a glass melting furnace and an outlei end adapted to discharge molten glass to a forming machine; a roof structure covering at least a portion of said insulated trough, said root' structure comprising a longitudinally extending series of refractory roof block elements each of the roof block elements being of one-piece construction and extending transversely of said insulated trough from one side of said insulted trough to the other side of said insulated trough, each of said roof block elements having an inner surface with first and second downwardly lacing and longitudinally extending concave surface portions to define first and second space portions above the molten glass, a third downwardly facing and longitudinally extending concave surface portion to define third space portion above the molten glass which third space portion is arranged between said first and second space portions, and first and' second downwardly facing and longitudinally extending convex surface portions,. said first convex surface portion being positioned between said third concave surface portion and said first concave surface portion and being adapted to substantially impede heat transfer therebetween, said second convex surface being positioned between said third concave surface portion and said second concave surface portion and being adapted to substantially impede heat transfer therebetween, first and second generally opposed, generally transversely extending burners said first burner firing into said first space portions underlying said first concave surface portions, said second burner firing into said second space portions underlying said second concave surtace portions and exhaust passages for exhausting

products of combustion, inlet passages in said roof structure for introducing a cooling medium into said third space portions, and outlet passages in said roof structure for withdrawing cooling medium from said third space portions, each outlet passage being longitudinal]}' spaced from said inlet passages, characterized in that said first, second and third space portions defined by the longitudinally extending series of roof block elements form continuous first, second and third spaces, each roof block element has a plurality of said inlet passages which extend generally transversely to said roof structure and open into said third space at said third concave surface portion, and in that said third space is provided with a series of cooling medium outlet passages.

For a further understanding of the present invention and the objects thereof, attention is directed to the accompanying drawing and the following brief description thereof, to the detailed description of the preferred embodiment, and to the appended claims.

Fig. 1 is a fragmentary plan view of a forehearth according to the preferred embodiment of the present invention;

Fig. 2 is a sectional view taken on line 2-2 of Fig. 1;

Fig. 3 is a sectional view taken on line 3-3 of Fig. l;

Fig. 4 is a plan view of an element of the forehearth of Figs, 1-3;

Fig. 5 is a sectional view taken on line 5-5 of Fig. 2;

Fig 6 is a sectional view taken on line 6-6 of Fig. 2;

Fig. 7 is a sectional view taken on line 7-7 of Fig. 2; and

Fig. 8 is a perspective view of a portion of the forehearth of Figs. 1-3.

Detailed Description of the Preferred Embodiment

A forehearth according to the preferred embodiment of the present invention is indicated generally by the reference numeral 20 in the drawing, and the forehearth 20 is made up of a cooling section, which is generally designated by the numeral 22, and by an equalizing section, which is generally designated by the numeral 24
As is shown in Figs. 2 and 3, the cooling section 22 of the forehearth 20 is covered by a longitudinally extending series of roof blocks 30 each of which extends

completely from side to side of the insulated trough 26. Each roof block 30 is cast from a suitable refractory material and has an innermost surface with concave portions 30a, 30b extending longitudinally of the forehearth 20 adjacent its sides, a concave portion 30c extending longitudinally of the forehearth 20 above its centerline, and convex portions 30d and 30e separating the concave portions 30a, 30c and 30b, 30c, respectively. Burners 32, preferably of a gas-fired type, are mounted along opposite sides of the forehearth 20 and are oriented to fire transversely with respect to the direction of glass flow through the forehearth 20.  The burners 32 heat the portions of the glass stream in the forehearth 20 that are adjacent the outer edges of the forehearth, but are not effective to significantly heat the glass in the central region of the forehearth because of the presence of the convex portions 30d, 30e of the roof block 30, which substantially confine the flow of the products of combustion from the burners 32 to the outer regions of the forehearth 20, and impede radiation heat transfer between the outer regions of the forehearth and the central region.  In that regard, the roof block 30 is provided with exhaust passages 34 cast therein to exhaust products of combustion from the burners 32 from the forehearth 20 at locations underlying the concave portions 30a, 30b of the roof block 30.  The exhaust passages 34 along each side of each roof block 30 discharge into a longitudinally extending duct 36, and are exhausted from each of the ducts 36 at longitudinally spaced apart openings each of which is provided with an adjustable damper block 38, shown schematically, to control the draft within the ducts 36.  Preferably, the firing or the burners 32 on one side of the forehearth 20 will be controlled independently of the firing of the burners 32 on the other side of the forehearth 20 for

optimum temperature uniformity of the molten glass flowing through the forehearth 20.  This is especially important for forehearths intended to process amber glass compositions, because such compositions are quite sensitive to high temperature differentials.

The portion of the molten glass stream within the forehearth 20 that underlies the concave portion 30c of the roof block 30 is cooled primarily by radiation cooling to the internal surface of the concave portion 30c, which is positively cooled by flowing a stream of air or other gaseous coolant thereunder.  The air is introduced into the forehearth 20 frc* one or more blowers, not shown, through a multiplicity of transversely extending longitudinally spaced passages 40 to flow along the centerline of the forehearth 20 to one or another of a  longitudinal series of cooling  air outlets 42.  The convex portions 30d, 30e of the inner surface of each roof block 30 substantially impede the flow of cooling air to the outer regions of the forehearth 20, that is, those underlying the concave portions 30a, 30b, and substantially impede the flow of products of combustion from the outer regions of the forehearth to the region underlying the internal surface of the concave portion 30c. The cooling air outlets 42 are formed by opposed recesses 42a, 42b in adjacent roof blocks 30, and each of the outlets 42 is provided with an adjustable damper block 44, shown schematically, to control the draft within the associated outlet 42.  The damper blocks 44 permit maintenance of positive pressures within the cooling section 22.  Air flow rate is controlled by the positions of the damper blocks 44 or through the use of a variable speed fan.

The juncture between the cooling section 22 and the equalizing section 24 of the forehearth 20  is separated by a refractory bridge element 46 that extends

transversely of the forehearth 20 from a location above the glass flowing therethrough downwardly to a location just slightly above the level of the glass therein.  The bridge element 46 serves to isolate the cooling section 22 from the equalizing section 24 to prevent heat transfer by radiation therebetween and to permit maintenance of different internal pressures within the cooling section 22 and the equalizing section 24 when desired.

As is clear from Fig. 1, the transverse width of the glass flow portion of the feeder bowl 28 is substantially less than the glass flow width of the cooling section 22 of the forehearth 20.  To avoid dead spots in the molten glass in the equalizing section 24 of the forehearth 20 as a result of the reduced glass flow width in the feeder bowl 28 relative to the cooling section 22, the equalizing section 24 of the forehearth 20 is provided ■ with an inward taper in the direction of flow of molten through the forehearth 20.  Thus, the width of the stream of molten glass flowing from the equalizing section 24 to the feeder bowl 28 is substantially the same as the width of the feeder bowl 28, and the roof of the equalizing section 24 is defined by one or more, but preferably two, roof block elements 50, 52.  The roof block elements 50, 52 have a shape, in the transverse direction, that is similar to the shape of each roof block element 30, as is shown most clearly in Fig. 8.  Further, as is shown in Fig. 2, the roof block elements 50, 52 have a downward taper extending in the longitudinal direction to gradually reduce the distance between the inner surface of each roof block element 50, 52 and the molten glass stream flowing therebelow.  If desired, additional burners 32 can be placed on opposite sides of the equalizing section 24, preferably on the upstream or roof block element 50 end thereof, as is shown in Fig. 6.

:n any case, the roof block elements 50, 52 are provided with mating recesses 50a, 52a to define an outlet 54 for cooling air from the equalizing section 24, and air inlet passages 56 are provided in the roof block element 50 to introduce cooling air into the equalizing section, if additional cooling of the glass stream flowing ttherethrough is required. The equalizing section 24 is also provided with a damper block 58, shown chematically, to control the draft within the outlet 54.

If it is desired to add to the glass cooling rapacity of the forehearth 20, for example, when processing a glass composition whose melting temperature is higher than the glass compositions originally processed in the forehearth, additional cooling capacity aay be added by providing the cooling section 22 with a Longitudinally spaced apart plurality of bottom cooling inits 60.  Each bottom cooling unit includes a blind hole 52 in the underside of the insulated trough 26 and centered along the longitudinal central axis of the trough 26.  Each blind bole 62 is preferably added when the forehearth 20 is at an elevated temperature, to avoid distortion or misalignment due to thermal expansion, and a closed end metallic canister 64 is inserted in each blind hole 62. Air or other cooling air is then caused to flow into each canister 64 from an inlet pipe 66, show fragmentarily.  If the added bottom cooling provided by the cooling units 60 ceases to be needed, the canister 64 and inlet pipes 66 can be removed and the blind holes 62 closed with refractory.  If desired, each blind hole 62 can extend through the refractory to the final layer of refractory, or even entirely through the refractory to the glass channel for maximum cooling effect.

Although the best mode contemplated by the	•

inventor (s) for carrying out the present invention as of the filing date hereof has been shown and described

herein, it will be apparent to those skilled in the art that suitable modifications, variations, and equivalents may be made without departing from the scope of the invention, such scope being limited solely by the terms of the following claims and the legal equivalents thereof.

WE CLAIM:

I. A forehearth (20) for cooling molten glass from a glass melting furnace as it flows to a forming machine, said forehearth comprising: an elongate, generally horizontally extending insulated trough (26) having an inlet end adapted to receive molten glass from a glass melting furnace and an outlet end (28) adapted to discharge molten glass to a forming machine; a roof structure covering at least a portion of said insulated trough, said roof structure comprising a longitudinally extending series of refractory roof block elements (30) each of the roof block elements (30) being of one-piece construction and extending transversely of said insulated trough (26) from one side of said insulted trough to the other side of said insulated trough, each of said roof block elements (30) having an inner surface with first and second downwardly facing and longitudinally extending concave surface portions (30a, 30b) to define first and second space portions above the molten glass, a third downwardly facing and longitudinally extending concave surface portion (30c) to define third space portion above the molten glass which third space portion is arranged between said first and second space portions, and first and second downwardly facing and longitudinally extending convex surface portions (30d, 30e), said first convex surface portion (30d) being positioned between said third concave surface portion (30c) and said first concave surface portion (30a) and being adapted to substantially impede heat transfer therebetween, said second convex surface (30e) being positioned between said third concave surface portion (30c) and said

second concave surface portion (30b) and being adapted to substantially impede heat transfer therebetween, first and second generally opposed, generally transversely extending burners (32). said first burner firing into said tirst space portions underlying said first concave surfaceportions (30a). said second burner firing into said second space portions underlying said second concave surface portions (30b), and exhaust passages (34) for exhausting products of combustion, inlet passages (40) in said roof structure for introducing a cooling medium into said third space portions, and outlet passages (42) in said roof structure for withdrawing cooling medium from said third space portions, each outlet passage (42) being longitudinally spaced from said inlet passages (40), characterized in that said first, second and third space portions defined by the longitudinally extending series of roof block elements form continuous first, second and third spaces, each roof block element (30) has a plurality of said inlet passages (40) which extend generally transversely to said roof structure and open into said third space at said third concave surface portion (30c), and in that said third space is provided with a series of cooling medium outlet passages (42).

The forehearth according to claim 1 wherein a refractory bridge element (46) extends across said insulated trough (26) at a location between said inlet end and said outlet end (28), said refractory bridge element (46) projecting downwardly toward the level of molten glass in said forehearth (20) and separating said forehearth into a cooling section (22) and an equalizing section (24), said forehearth (20) gradually becoming narrower

... transverse width as it proceeds from said refractory bridge element (46) to said outlet end (28), said series of roof block elements (30) being positioned over said cooling section (22).

The forehearth according to claim 1 or 2 wherein the forehearth comprises third and fourth generally opposed, generally transversely extending burners (32), one of said third and fourth burners firing into said first space and being longitudinally spaced from said one of said first and second burners (32), the other of said third and fourth burners fifing into said second space and being longitudinally spaced from said other of said first and second burners (32).

The forehearth according to any of claims 1 to 3 wherein each said cooling medium outlet passage (42) is formed by a recessed portion (42a) in an end of one of said roof block elements (30) and an opposed recessed portion (42b) in an end of an adjacent one of said roof block elements (30).

The forehearth according to any of claims 1 or 4 wherein each said roof block element (30) has several cooling medium inlet passages (40) opening opposed to one another in said third space.

The forehearth according to claim 2 wherein said at least a portion of said insulated trough (26) extends substantially from the inlet end to said refractory bridge element (46).

The forehearth according to claim 2 wherein at least one equalizing section roof block element (50, 52) is provided to cover at least a portion of said equalizing section (24), said equalizing section roof block element (50, 52) having an inner surface whose shape, in transverse cross-section, is similar to that of each of said cooling section roof block elements (30), the inner surface of said at least one equalizing section roof block element (50, 52) having a taper in the longitudinal direction to gradually decrease the distance between the inner surface of said equalizing section roof block element and the upper surface of a stream of molten glass flowing thereunder.

The forehearth according to claim 2 wherein a longitudinally extending plurality of equalizing section roof block elements (50, 52) are provided to cover substantially all of said equalizing section (24), each of said equalizing section roof block elements (50, 52) having an inner surface whose shape, in transverse section, is similar to that to each of said cooling section roof block elements, the inner surface of each of said equalizing section roof bbck elements (50, 52) having a taper, in the longitudinal direction, to gradually decrease the distance between the inner surface of said each of said equalizing section roof block elements and the upper surface of a stream of molten glass flowing thereunder.

The forehearth according to claim 8 wherein said longitudinally extending plurality of outlets has an equalizing section cooling medium outlet (54) centrally positioned above the stream of molten glass flowing thereunder.

The foreheurth according to claim 9 wherein said equalizing section cooling medium outlet (54) is formed by a recessed portion (50a) in an end if one (50) of said equalizing section roof block* elements and an opposed recessed portion (52a) in an end of 'an adjacent one (52) of said equalizing section roof block elements.

The foreheaith according to any of claims 7 to 10 wherein said at least one equalizing section roof block element (50) comprises at least one cooling medium inlet passage (56). said inlet passage (56) extending generally transversely of said roof block element (50).

The forehearlh according to any of claims 1 to 11 wherein a pluralitv' of cooling medium inlet passages (40, 56) is arranged along said roof structure.

The forchearth according to any of claims 1 to 12 wherein a plurality of cooling medium outlets (42. 54] is arranged along said roof structure.

The forehearth according to any of claims 1 to 13 wherein two rows of burners (32) arc arranged along said roof structure, each row being assigned to one of said first and second concave surface portions (30a,

30b).

15. The forehearth according to any of claims 1 to 14 wherein two rows of exhaust passages (34) are arranged along said roof structure, each row being assigned to one of said first and second concave surface portions (30a. 30b).

!6  A forehearth substantially as herein described with reference to the

accompanying  drawings.

Documents:

				0837-mas-1996 abstract.jpg

				0837-mas-1996 abstract.pdf

				0837-mas-1996 claims.pdf

				0837-mas-1996 correspondence-others.pdf

				0837-mas-1996 correspondence-po.pdf

				0837-mas-1996 description (complete).pdf

				0837-mas-1996 drawings.pdf

				0837-mas-1996 form-1.pdf

				0837-mas-1996 form-26.pdf

				0837-mas-1996 form-4.pdf

				0837-mas-1996 form-9.pdf

				0837-mas-1996 petition.pdf

« Previous Patent

Next Patent »

Patent Number	192614	

Indian Patent Application Number	837/MAS/1996	

PG Journal Number	30/2009	

Publication Date	24-Jul-2009	

Grant Date	06-Dec-2004	

Date of Filing	17-May-1996	

Name of Patentee	M/S. OWENS-BROCKWAY GLASS CONTAINER INC	

Applicant Address	ONE SEAGATE, TOLEDO, OHIO 43666	

Inventors:

#	Inventor's Name	Inventor's Address	

1	PHILIP D. PERRY	25688 NORMANDY DRIVE WEST, PERRYSBURG, OHIO 43551	

2	JAMES D. HULL	27006 SHAWNEE DRIVE, PERRYSBURG, OHIO 43551	

3	ROLAND F. PIMM	C/O DICK MARTIN, 115 BILL SMITH RD., MOSELLE,MS 39459	

PCT International Classification Number	C03B 5/23	

PCT International Application Number	N/A	

PCT International Filing date		

PCT Conventions:

#	PCT Application Number	Date of Convention	Priority Country	

1			NA	

© All Indian Patents, 2013-2021.

  Patent data available in the public domain from Indian Patents Office, Department of Industrial Policy and Promotions, Ministry of Commerce and Industry, Government of India.
