Repository: anandvc/allindianpatents

File: patents/192619-a-process-for-preparing-a-candy-product-with-a-fat-based-coating.html
Indian Patents. 192619:A PROCESS FOR PREPARING A CANDY PRODUCT WITH A FAT-BASED COATING

Indian Patents

Recently Granted Patents

  Recently Published Patents

Title of Invention	A PROCESS FOR PREPARING A CANDY PRODUCT WITH A FAT-BASED COATING

Abstract	A process for preparing a candy product with a fat-based coating having embedded therein at least one edible object which comprises coating a candy base with a fat-based coating, softening the fat-based coating, embedding the at least one edible object in the fat-based coating and hardening the fat-based coating. PRICE: THIRTY RUPEES	

Full Text	The present invention relates to a process for preparing a candy product comprising a candy base with a fat-based coating having embedded therein at least one edible object.

BACKGROUND OF THE INVENTION

Enrobed and dipped candy products and frozen products such as ice cream are known having edible objects embedded in their coatings, e.g. nuts, crumbs, fruit bits, raisins, chocolate chips, rice cereals, granola. Traditionally these edible objects are mixed into the enrobing or dipping mass before the centerpiece is covered with such mass. If the mass were not fast hardening, the edible objects would have a tendency to run off onto the slopes of the coated product. To avoid the runoff of the edible objects during the enrobing or dipping process, double enrobing is usually carried out with the edible objects being sprinkled in between the layers. In any case, large proportions of the edible objects are covered by the coating and are not exposed for the enjoyment of shape and color. Goods with fat based coatings produced in revolving pans are covered by building up the layers little by little with the layer being cooled and hardened between each application. These processes do not allow for enough adhesion to add edible objects, which subsequently will be embedded into the coating.

Once the fat based coatings are established the problem with panned fat-based coatings is that the coating is too hard to embed edible objects therein.

We have devised a method for embedding edible objects in a fat-based coated candy, which enables the enhancement of the product either visually, in texture or in flavor.

SUMMARY OF THE INVENTION

According to the present invention, there is provided a process for preparing a candy product with a fat-based coating having embedded therein at least one edible object which comprises coating a candy base with a fat-based coating, softening the fat-based coating, embedding the at least one edible object in the fat-based coating and hardening the fat-based coating.

DETAILED DESCRIPTION OF THE INVENTION

The candy base may be of any material and shape suitable for panning, for instance, a hard-boiled sweet, caramel, nougat, cream, paste, fondant dryed fruits, nuts, cereal, cookie and bread based.

The fat-based coating may be any suspension of an edible solid in fat, such as chocolate, compound or yoghurt coatings. The chocolate may be, for instance, dark, milk or white chocolate. The compound includes products derived from sugar with or without milk derived components, and solids from vegetable or cocoa sources in differing proportions suspended in fat or oil in water emulsion having a moisture content less than 10%, more usually less than 5% by weight. The compound or couverture may include chocolate substitutes containing direct cocoa butter replacements, stearines, coconut oil, palm oil, butter or any mixture thereof; nut pastes such as peanut

butter and fat; praline; confectioner's coatings, used for covering ice cream or cakes usually comprising chocolate analogues with cocoa butter replaced by a cheaper non-tempering fat; or "Caramac" sold by Nestle comprising non-cocoa butter fats, sugar and milk.

The fat-based coating may be applied to the candy base on a flowing bed, for instance by a 'panning' process.

Panning is a well known process in the chocolate industry and employs a rotating pan or a moving belt forming a pocket, in which the centres flow, roll and cascade over one another. The fat-based coating may be applied in melted form by hand or spray during rotation and is set by cooling air applied to the product bed as it flowes. In the way, layers of fat-based coating are built up around the centre to any desired thickness and the shape of the final article approximates to that of the centre and is usually quite smooth. A polish or glaze may be finally applied. Panning is described in detail in "Chocolate, Cocoa, and Confectionery" Bernard W.Minifie, Third Edition, 1989, Chapman & Hall, pages 221-223.

The fat-based coating applied to the candy base should have a thickness appropriate to embed the at least one edible object. The thickness of the coating layer is preferably equal to or thicker than the thickness of the object embeded. A coating thickness of less than the thickness of the embedded object is possible and will result in a raised appearance but this can be attractive if so desired.

The fat-based coating is preferably softened sufficiently to be displaceable but not sufficiently to be flowable or pourable, e.g. the fat-based coating is

softened by heat. The temperature is preferably between 25°C and 35°C depending on what coating is being used. Normally, the softening is reached when part of the fat is melted.

The edible object should be of a non melting nature, or with a melting point higher than the coating used to cover the candy. For instance, a decorating material such as is used in cake manufacture, an encapsulated flavour which may be coloured, dried sugar pieces, colored flakes, nut pieces. The size typically depends on the curve (radius) of the candy surface to properly blend with the candy surface, without appearing to be obtrusive.

The edible object is preferably visually or organoleptically different from the candy product, for instance, the edible object may be reflective or have a colour, shape, flavour or texture different from the candy. The shape may be, for instance, a sphere, cube circle, star, triangle, square, rectangle, polygon, oval or irregular, non-symmetrical, cartoon characters, etc. Suitable flavours are mint, strawberry, coffee, orange, nutflavors etc.

Advantageously, the edible object is embedded in the external surface of the fat-based coating so that at least part of the edible object remains visible on the surface of the product.

The edible object is preferably embedded in the fat-based coating with force, e.g. by sprinkling and fixing through the product weight, accelerating or projecting into the fat-based coating or by a stamping press.

Preferably, there are a plurality of edible objects embedded in the fat-based coating. The number of edible objects embedded may depend on a variety of factors including their size. For example, from 25% to 90% of the candy surface may be covered, and a coverage of approximately 50% to 75% of total candy surface is often desirable.

After embedding the at least one edible object, the fat-based coating may be smoothed by friction and preferably hardened by cooling with cold air setting the oils to a temperature below their melting temperatures.

The process of the present invention enables new excitement to the appearance of the product with the addition of new shapes, colours, texture and flavours, thus increasing the appeal of common fat-based pan-coated products.

The present invention also provides a candy product with a fat-based coating having embedded therein at least one edible object.

EXAMPLES

The following Examples further illustrate the present invention.

A pan is loaded with Graham cookie pieces of approximately 1 g each. Milk chocolate, 3g per piece, is formed into a coating around the Graham cookie pieces and set. The surfaces of the candies are reheated to 27°C by means of infrared and hot air. A sufficient quantity of brightly colored flakes of about 2mm in diameter, which were previously tempered to

approximate 35°C, is sprinkled on to the conditioned rolling candies. As soon adhesion has taken place, the sequins are rolled into the surface, displacing some of the coating on the candy. The candies are now cooled to 150°C and a traditional confectionery polish is applied. After a short wile of maturing, the candies are ready to pack.

WE CLAIM:

1.	A process for preparing a candy product with a fat-based coating having embedded therein at least one edible object which comprises coating a candy base with a fat-based coating, softening the fat-based coating, embedding the at least one edible object in the fat-based coating and hardening the fat-based coating.

2.	The process according to claim 1 wherein the fat-based coating is a suspension of an edible solid in fat.

3.	The process according to claim 1 wherein the fat-based coating is chocolate, compound, or yoghurt.

4.	The process according to claim 1 wherein the fat-based coating is applied to the candy based on a flowing bed.

5.	The process according to claim 1 wherein the fat-based coating is applied to the candy base by a panning process.

6.	The process according to claim 1 wherein the fat-based coating applied to the candy base has a thickness appropriate to embed the at least one edible object.

7.	The process according to claim 1 wherein the fat-based coating is softened sufficiently to be displaceable but not sufficiently to be flowable or pourable.

8.	The process according to claim 1 wherein the fat-based coating is softened by heat.

The process according to claim 1 wherein at least one edible object is visually, texturally or organoleptically different from the candy product,

The process according to claim 1 wherein at least one edible object is reflective.

The process according to claim 1 wherein at least one edible object has a colour, shape, flavour or texture different from the candy.

The process according to claim I wherein at least one edible object is embedded in the external surface of the fat-based coating so that at least part of the edible object remains visible on the surface of the product.

The process according to claim 1 wherein at least one edible object is embedded in the fat-based coating with force.

The process according to claim 1 wherein at least one edible object is embedded by sprinkling, accelerating or projecting into the fat-based coating or by a stamping press.

The process according to claim 1 wherein there are a plurality of edible objects embedded in the fat-based coating.

Tlie process according to claim 1 wherein the fat-based coating with the at least one edible object embedded therein is hardened by cooling.

A process for preparing a candy product with a fat-based coating substantially as herein described and exemplified.

1 8 JUN 2002

DUPT ^^ * '^E

Documents:

				555-mas-2001 abstract.pdf

				555-mas-2001 claims.pdf

				555-mas-2001 correspondence -others.pdf

				555-mas-2001 correspondence -po.pdf

				555-mas-2001 description (complete).pdf

				555-mas-2001 form-1.pdf

				555-mas-2001 form-13.pdf

				555-mas-2001 form-26.pdf

				555-mas-2001 form-3.pdf

				555-mas-2001 form-5.pdf

				555-mas-2001 petition.pdf

« Previous Patent

Next Patent »

Patent Number	192619	

Indian Patent Application Number	555/MAS/2001	

PG Journal Number	35/2005	

Publication Date	16-Sep-2005	

Grant Date	16-Jun-2005	

Date of Filing	06-Jul-2001	

Name of Patentee	SOCIETE DES PRODUITS NESTLE S A	

Applicant Address	P.O. BOX 353, 1800 VEVEY	

Inventors:

#	Inventor's Name	Inventor's Address	

1	AEBI MARCEL	2136 SUTTER PARKWAY DUBLIN OH 43016.	

PCT International Classification Number	A23G9/02	

PCT International Application Number	N/A	

PCT International Filing date		

PCT Conventions:

#	PCT Application Number	Date of Convention	Priority Country	

1	09/615806	2000-07-13	U.S.A.	

© All Indian Patents, 2013-2021.

  Patent data available in the public domain from Indian Patents Office, Department of Industrial Policy and Promotions, Ministry of Commerce and Industry, Government of India.

File: patents/192629-preparation-of-a-composite-bioceramic-material-for-biomedical-applications.html
Indian Patents. 192629:PREPARATION OF A COMPOSITE BIOCERAMIC MATERIAL FOR BIOMEDICAL APPLICATIONS

Indian Patents

Recently Granted Patents

  Recently Published Patents

Title of Invention	PREPARATION OF A COMPOSITE BIOCERAMIC MATERIAL FOR BIOMEDICAL APPLICATIONS

Abstract	This invention relates to a process for the preparation of a bioceramic composite material comprising of the steps of preparation of a SiO2 Cao- P20S glass ceramic system by sol-gel process and preparing calcium phosphate powder by precipitation method and freeze drying followed by mixing the Sio2-Cao-P2Os glass ceramic and calcium phosphate powder in a ratio ranging from 10:90 to 90:10 weight percentages, compacting the mix and sintering to obtain the bioceramic composite.	

Full Text	 

FIELD OF INVENTION :

This invention relates to bloceramic composites and to a process for the preparation thereof for biomedical and other application.

BACKGROUND OF INVENTION :

Today  surgical interventions are possible in cases  of

highly degenerative situations, tumors or minute fractures,  wi th

an  aim  of replacing skeletal parts. Such substitutions  can  be

effected with different materials and each material is  preferred

in  certain applications. A number of materials have  been  tried

but  only few met with certain degree of success, mainly  because

the degree of adhesion of the prosthetic material to bone.

In  order to regenerate the funct ionality  of  impaired

^keletal tissue, di fferent approaches have been tried. Apart from

the  autograft  and allograft materia Is, some  of  the  following

i terns like coral, dimineralised bone, alumina, calcium  phosphate

ceramics,  bioactive  glasses etc have been  used  for  different

surg ical purposes. Among these materials, calc ium phosphate based

ceramics and SiO -CaO-P O glasses form a direct bond to the  bone

without  fibrous  tissue  in between. This is by  virtue  of  the

formation  of  Carbonated hydroxyapatite (HCA  layer  over  these

c 1 ass  of  compounds  from  the  natura1  t i ssue  env i ronment

Hydroxyapati te 
10  4 6  2 presently  used  for  skeletal  repair  applications  which  is

generated  from  natural or synthet ic routes.  This  compound  is

similar, with respect to chemical and physical properties, to the

bone  mineral  except the fact that natural bone  may  always  be

2-  2+ -

subst i tuted wi th addi tional ions such as CO , hg ,F etc .Because of

this si mi 1 ari ty, implants of calcium hydroxyapat i t e is  most often

used  clinically in the form of powders,granules and blocks.  The disadvantage  of  dense hydroxyapati te materials is  that  they take longer time to get replaced by natural bone when implanted at bony si tes duf? to si ow d issolu t ion rate of  sintered matrix-

Another class of compounds, namely bioactive glasses, known in the art possess excellent bone bonding and bioresorbable characteristics. They are compounds containing mainly CaO, SiO2 and P2O5. A number of formulations have been identified in this family with or without additives such as Na20, MgO, NaF etc. which show direct bonding with host bone through Si-on groups. The function of silica is also to provide a low solubility molecular matrix whose network of silica chains act as a container for other ions such as Na, P, Ca etc. These ions dissolve into the surrounding body fluid, thereby activating the biochemical environment ledading to the formation of HAC.

OBJECTS OF THE INVENTION :

A primary object of this invention is to propose a new composite bioceramic material containing calcium silicate and calcium phosphates and a process for the preparation thereof.

Another object of this invention is to propose a new composite bioceramic material containing calcium silicate and calcium phosphates and a process for the preparation thereof and wherein the system contains lesser amount of silica than conventional bioactive glasses available in market and has better bone inducting capacity than pure hdroxy apatite bioceramic.

Yet another object of this invention is to prepose a new composite bioceramic material containing calcium silicate and calcium phosphates and a process for the preparation thereof which has better biocompatibility and bone growth.

Still another object of this invention is to propose a new composite bioceramic material containing calcium silicate and calcium phosphates and a process for the preparation thereof which can be used for repairing, filling or augmentation of bone defects.

DESCRIPTION OF INVENTION ;

According to this  invention there  is  provided a process for the manufacture of dense or porous sintered bioceramic composites comprising a mixture of SiO2-CaO-P2O5 glass and calcium phosphates and present in ratios ranging from 10:90 to 90:10 veight percentages.

Bioactive glasses are normally synthesized by usual melting and annealing route. In the present invention SiO2-CaO-P2O5 glass was synthesized by a sol-gel method. The fine powder generated by that method is mixed with a free flowing freeze dried calcium phosphate powder/ with or without a pre former, and compacted. The pore former is introduced to create interconnected porosity in the matrix which will help in bone ingrowth into the material. these green compacts are sintered at high temperature to sintered blocks. The blocks are porous and wisere made into various shapes by grinding or by crushing technique.

EXAMPLE No. 1 ;

a.	Preparation of glass powder :  A solution of Calcium

nitrate (15 gm) and Phosphorous pentoxide (1.3 gm) in 10 ml of water was added to 10 ml of tetra ethoxy silane solution. This ' sol' was then allowed to gel at room temperature for 24 hours. The resultant gel was heat treated at 150 degree and made into a powder using a ball mill.

b.	Preparation of calcium phosphate powder : Calcium

phosphate powder was prepared by precipitation method-

Ammonium phosphate (IM, pH 11) solution was added to an

ammoniated calcium nitrate (IM) solution. The Ca/P

ratio was maintained at 1.67. The precipitate was then

aged for a day and filtered, washed and freeze dried to

generate free lowing HAP powder.

c.	Preparation of composite bioceramic : Above powders were

mixed in 50:50 weight ratio in a ball milled for one

hour. The powder mix was then compacted in a uniaxial

press  into  circular  or  rectangular  blocks.  These

samples were then  fired  at  1300-1350  degree  C  to  get

composite ceramic shapes. The sintered blocks were later crushed and sieved to granules of various size ranges.

EXAMPLE No, 2 ;

a.	Bioactive glass powder and calcium phosphate powders

were prepared as per Experiment la and lb respectively.

b.	Preparation of porous composite bioceramic : Above

powders were mixed in 50:50 weight ratio and ball milled

for one hour along with 50 vol% naphthanein (100-400

micron size powders) was added and milled for another

hour. The powder mix was then compacted in a uniaxial

press into circular or rectangular blocks. These

samples were then fired at 1300-1350 degree C to get

porous composite ceramic shapes. The sintered blocks

were later crushed and sieved to granules of various

size ranges.

c.	The granular samples prepared by Example Nos. 1 and 2

were tested for biocompatibility studies such as

cytotoxicity, subcutaneous implantation and bone

implantation. It was found that the samples are

biocompatible, non cytotoxic and showed good bone growth

in and around the sample when implanted in bony sites.

They also showed growth of natural bone around the

implant within 3 months.

WE CLAIM:

1.	A process  for the preparation  of  a  composite  bioceramic

material  comprising of the steps of preparation of a  SiO -CaO-

2 P O  glass ceramic system by sol-gel process and preparing

2 5 calcium  phosphate  pouider  by precipitation  method  and  freeze

drying  followed  by mixing the SiO -CaO-P O  glass  ceramic  and

2  2 5 calcium  phosphate powder in a ratio ranging from 10:90 to  90:10

weight  percentages, compacting the mix and sintering  to  obtain

the bioceramic composi te.

2.	The process as claimed in claim 1 wherein SiO -CaO-P 0  glass

2  2 5 consists  of  essentially  to 10-35  weight  percent  phosphorous

pentoxide,  30 to 60 percent of calcium oxide made by a  sol  gel

method  involving  silicon  alkoxide and  salts  of  calcium  and

phosphorous.

3.	The process as claimed in claim 1 wherein the calcium phosphate is made by precipitation of calcium hydroxyapatite from a solution of calcium salt and ammonium phosphate.

4.	The  process  as claimed in claim 1 wherein  the  mixture  is

pressed into discs and sintered at temperature ranging from 1200-

o 1350 C.

5.	The process as claimed in claim 4 wherein the sintered

material is crushed to various size fractions ranging from 100

microns to 3000 microns were collected and graded into various

size fractions.

6.  A process for the preparation of a porous bloceramic composite

comprising  a  mixture  of  SiO -CaO-P O  class  and  calc ium

2  2 5

phosphates  and  optionally 10 to 60 vol% pore  former,  such  as

naphthalein,  camphor, pressing mixture into discs and  sintering

o Bh  temperature  ranging from 1200-13S0 .

5.  The process as claimed in claim 6 wherein said pore former has

a particle si;ze ranging from 100-500 microns-

B*  A process  for  the  manufacture  of  sintered  bioceramic

composi tes suostant ial ly ss herein described.

Documents:

				173-mas-2000-abstract.pdf

				173-mas-2000-claims.pdf

				173-mas-2000-correspondence other.pdf

				173-mas-2000-correspondence po.pdf

				173-mas-2000-description complete.pdf

				173-mas-2000-form 1.pdf

				173-mas-2000-form 13.pdf

				173-mas-2000-form 26.pdf

				173-mas-2000-form 3.pdf

				173-mas-2000-form 4.pdf

				173-mas-2000-form 9.pdf

« Previous Patent

Next Patent »

Patent Number	192629	

Indian Patent Application Number	173/MAS/2000	

PG Journal Number	30/2009	

Publication Date	24-Jul-2009	

Grant Date	03-Feb-2005	

Date of Filing	03-Mar-2000	

Name of Patentee	SREE. CHITRA TIRUNAL INSTITUTE	

Applicant Address	MEDICAL SCIENCE & TECHNOLOGY, BIOMEDICAL TECHNOLOGY WING, SATELMOND PLACE, TRIVANDRUM 695 012.	

Inventors:

#	Inventor's Name	Inventor's Address	

1	VARMA HARIKRISHNA	SREE. CHITRA TIRUNAL INSTITUTE, MEDICAL SCIENCE & TECHNOLOGY, BIOMEDICAL TECHNOLOGY WING, SATELMOND PLACE, TRIVANDRUM 695 012	

2	BABU SIVADASAN	SREE. CHITRA TIRUNAL INSTITUTE, MEDICAL SCIENCE & TECHNOLOGY, BIOMEDICAL TECHNOLOGY WING, SATELMOND PLACE, TRIVANDRUM 695 012	

PCT International Classification Number	A61F2/28	

PCT International Application Number	N/A	

PCT International Filing date		

PCT Conventions:

#	PCT Application Number	Date of Convention	Priority Country	

1			NA	

© All Indian Patents, 2013-2021.

  Patent data available in the public domain from Indian Patents Office, Department of Industrial Policy and Promotions, Ministry of Commerce and Industry, Government of India.

File: patents/192647-a-process-for-the-production-of-shaped-ceramic-articles.html
Indian Patents. 192647:A PROCESS FOR THE PRODUCTION OF SHAPED CERAMIC ARTICLES

Indian Patents

Recently Granted Patents

  Recently Published Patents

Title of Invention	A PROCESS FOR THE PRODUCTION OF SHAPED CERAMIC ARTICLES

Abstract	A process for the production of shaped ceramic articles which comprises applying a dimensionally stable dispersion of a ceramic precursor to one surface of an apertured screen in contact with a support surface so as to fill the apertures in the screen, removing the screen from the support surface and then drying and firing the screen-printed shapes remaining on the support surface to form sintered shaped ceramic articles.	

Full Text	 

The present invention relates to a process for/  shaped

ceramic articles such as for example abrasive particles with a high

degree of flexibility and productivity. It relates particularly to shaped articles made from a dispersion of an alpha alumina precursor.

Shaped alumina articles in the form of filamentary abrasive particles made by a seeded sol-gel process have bee.n shown, in US? 5,009,67 6, to have certain significant advantages over grains having random shapes made by grading crushed larger pieces of abrasive. Methods of forming such shaped grains are disclosed in US?? 5,090,963 and 5,2.01,915, Other kinds of shaped article made from sol-gel alumina such as discs and fibers and thin sheets have also been described. Most of these processes are however not well adapted to the manufacture of very small shaped abrasive particles.

A new and very flexible process for the production of shaped alumina articles has now been devised that allows very rapid and efficient production from a dispersion of a- precursor material. The process of the invention is particularly well adapted to the production of very fine particles by an easily automated technique.

while this invention is very flexible as to the nature of the shapes produced it is particularly adapted to the production of shaped abrasive particles.

Summary of the Invention

The process of the invention comprises the production of shaped ceramic articles by a screen printing process which comprises applying a dimensionally stable precursor dispersion to a receiving surface through a screen.

A preferred process comprises applying a dispersion of an alpha alumina precursor to one surface of an apertured screen supported on a receiving surface so as to fill the apertures in the screen, removing the screen from the surface and then drying and firing the screen-printed shapes remaining on the surface to form sintered shaped articles of alpha alumina.

The dispersion used must be dimensionally stable and by this

meant that a simple shape formed from the dispersion in the screen

printing process of the invention must retain its shape when the

screen is removed for long enough for the shape to be dried and

fired.  This  stability could be achieved by the use of additives

where a gel of the precursor is not readily obtained.  The solids

content of the dispersion is a critical factor in the invention if

shape retention is not achieved by the use of additives.  At the

lower solids contents it may be necessary to adjust the viscosity

to prevent loss of shape, when the screen is removed.  This may be

done by addition of a" viscosity adjustment agent.  Where the

dispersion is a gel the preferred technique is peptization using an

acid such as nitric acid.  If the dispersion has too high a solids

content however, there may be difficulty in filling the screen

apertures consistently.

The  dispersion  used  in  a  preferred  process  is  most

conveniently a boehmite gel and still more .preferably a boehmite

gel that comprises finely dispersed seed particles capable of

nucleating the conversion of alumina precursors to alpha alumina. The apertured screen can be made from any suitable material

such as stainless steel, plastic such as PTFE, EVA, polyester or nylon, heavy duty paper and the like. Screen printing is a well-known procedure and materials generally suitable for producing the screens are generally also useful in this invention.

The shape of the apertures is not critical and may be selected according to the nature of the articles.  It will however be clear that the process offers a method of, producing virtually identical shapes in large quantities or, if desired, an exact mix of a variety of pre-determined shapes. The preferred application of the process of the invention is the production of shaped ceramic abrasive particles.  These shapes may be angular or round but the most useful are regular rectangular shapes with an aspect ratio, that is the ratio of length to the greatest cross-sectional dimension, of from about 2:1 to about 50:1 and preferably from about 5:1 to about 25:1.  It will be appreciated that a limitation on the dimensional variation is imposed by the thickness of the screen.  If the thickness is too great the dispersion is not readily released from the apertures when the screen is removed. Thus unless resort to treating the screen with release agents such as silicones, fluorocarbons or hydrocarbon derivatives, the maximum thickness for screen printing is typically about 10mm and more typically 3mm or less. -.However if flat shapes are desired, this limitation of screen printing may not be significant.

Detailed Description of the Invention

The dispersion that is employed in the process of the invention may be any dispersion of a ceramic precursor and by this is intended a finely dispersed material that, after being subjected to the process of the invention, is in the form of a shaped ceramic article. The precursor may be chemically a precursor, as for example boehmite is a chemical precursor of alpha alumina; a morphological precursor as for example gamma alumina is a morphological  precursor  of  alpha alumina;  as  well  as  (or

alternatively) , physically a precursor in the sense or tath a finely divided form of alpha alumina can be formed into a shape and sintered to retain that shape.

Where the dispersion comprises a physical or morphological precursor as the term is used herein, the precursor is in the form of finely divided powder grains that, when sintered together, form a ceramic article, such as an abrasive particle of utility ir. conventional bonded and coated abrasive applications. Such materials generally comprise powder grains with an average size of less than about 2 0 microns, preferably less than about 10 microns and most preferably less than about a micron.

The solids content of a dispersion of a physical or a morphological precursor is preferably from about 4 0 to 65% though higher solids contents of up to about 80% can be used. An organic compound is frequently used along with the finely divided grains in such dispersions as a suspending agent or perhaps as a temporary binder until the particle has been dried sufficiently to maintain its shape. This can be any of those generally known for such purposes such as polyethylene glycol, sorbitan esters and the like.

The solids content-of a chemical precursor that changes to the final stable ceramic -form upon heating may need to take into account water that may be liberated from the precursor during drying and firing to sinter the particles. In such cases the solids content is typically somewhat lower such as about 75% or lower and more preferably between about 30% and about 50%, With a boehmite gel a maximum solids content of about 60% or even 40% is preferred and a gel with a peptized minimum solids content of about 20% may also be used.

Articles made from physical precursors will typically need to be fired at higher temperatures than those formed from a seeded chemical precursor.  For example, whereas particles of a seeded

boehmite gel form an essentially fully densified alpha alumina at temperatures below about 1250oC, particles made from alpha alumina gels require a firing temperature of above about 14 00oC for full densification.

The materials that can be made into shaped ceramic objects

using the process of the invention include physical precursors such

as finely divided particles of known ceramic materials such as

alpha alumina, silicon carbide, alumina/zirconia and /C3N.  Also

included are chemical and/or morphological precursors such as

aluminum trihydrate, boehmite, gamma alunaina and other transitional

aluminas and bauxite.  The most useful of the above are typically

based on alumina and its physical or chemical precursors and in the

specific descriptions that follow the invention is illustrated with

specific reference to alumina. It is to be understood however that

the invention is not so limited but is capable of being adapted for

use with a plurality of different precursor materials.

Other components that have been found to be desirable in certain circumstances for the production of alumina-based articles include nucleating agents such as finely divided alpha alumina, ferric oxide, chromium oxide and other materials capable of nucleating the trans far-mat ion of precursor forms to the alpha alumina form; magnesia'/ titania; zirconia; yttria; and rare earth metal oxides. Such additives often act as crystal growth limiters or boundary phase modifiers. The amount of such additives in the precursor is usually less than about 10% and often less than 5% by weight (solids basis).

It is also possible to use, instead of a chemical or morphological precursor of alpha alumina, a slip of finely divided alpha alumina itself together with an organic compound that will maintain it in suspension and act as a temporary binder while the particle is being fired to essentially full densification.  In such

cases it is often possible to include in the suspension materials that will form a separate phase upon firing or that can act as an aid in maintaining the structural integrity of the shaped particles either during drying and firing, or after firing. Such materials may be present as impurities. If for example the precursor is finely divided bauxite, there will be a small proportion of vitreous material present that will form a second phase after the powder grains are sintered together, to form the shaped particle.

The apertured screen used in the screen printing operation can readily be adapted for use in a batch mode or in a continuous mode. Where the screen thickness is at the upper end of the range, (around 10mm), the screen is not usually flexible-enough to use a continuous process in which the screen is in the form of a belt. For most other applications however the preferred operation is in a continuous production mode.  In such an automated operation the apertured screen usually takes the form of a driven belt and this implies that the predominant stress on the belt is in the longitudinal direction, that is, it will tend to be stretched.  If the apertures are aligned in the direction of movement of the belt, this tendency to stretch will not lead to significant distortion of the cross-section of the particle.  This therefore is a preferred feature of belts for use in the process of the invention.  Such a shape has the additional advantage that it allows more of the material from which the belt is made to be oriented lengthwise and this contributes to a optimizing the strength of the belt in that direction.

In use the screen printing apertured belt is in contact with flexible belts as it passes through the application zone. The flexible belt therefore should preferably be made from a moisture resistant material to ensure it is not affected by the water or acid content of the gel. Since the belt is also driven, it is preferred that it be relatively inextensible. It should preferably also be substantially smooth so as to avoid the gel penetrating the

material of the belt making separation difficult. Many alumina gels have an acid Ph, especially if they have been peptized by addition of an acid, and therefore the preferred belts should have substantial corrosion resistance. The preferred materials meeting these many criteria is stainless steel though other materials such as chrome-plated nickel. Polytetrafluoroethylene, copolymers comprising a fluorinated ethylene monomer component, and polypropylene could be substituted, in appropriate circumstances.

Often it is desirable to coat the material of which the screen printing apertured belt is made with a release coating to facilitate removal of the particles from the screen. The release coating can for example be a baked-on fluoropolymer such as that commonly sold under the DuPont Co. trademark "Teflon". Alternatively the coating can be sprayed on before use. Such spray on coating would include organic lubricants such as .octanol, decane, hexadecane and the like. It is understood of course the same considerations apply when designing the apertured screen when this is in a different form such as a simple sheet such as might be appropriate for operation in a batch mode.

Since many of the same criteria apply to the choice of the material from which the-screen printing apertured belt is made, it is often appropriate "to form the support plate from the same material. The conditions to which the screen printing apertured belt and the support plate are exposed during the process usually make a corrosion resistant metal the preferred choice.

Shaped articles that have been fired to form abrasive grains may be incorporated into a bonded abrasive such as a grinding wheel, or a coated abrasive such as a grinding disc or belt.

Accordingly, the present invention provides a process for the production of shaped ceramic articles which comprises applying a dimensionally stable dispersion of a ceramic precursor to one surface of an apertured screen in contact with a support surface so as to fill the apertures in the screen, removing the screen from the support surface and then drying and firing the screen-printed shapes remaining on the support surface to form sintered shaped ceramic articles.

With reference to the accompanying drawings, in which Figure 1 is schematic representation of a screen printing process

according  to  the  invention  adapted  for  operation  in  a  continuous

mode.

Figure 2 is a photograph of the top surface of a screen suitable

for use in a batch mode screen printing process according to the

invention.

Figure 3 is a photograph of abrasive particles made using the

process of the invention and a screen as described in Figure 2.

Description of Specific Embodiments of the Invention

The main focus of the discussion in this section of the specification will be on the use of the process of the invention in the production of shaped abrasive particles. the teachings contained herein are adaptable to the production of other shapes such as flat discs, abrasive media for ball mills and the like.

The invention is nov described with particular reference to the Drawings. This is for the purpose of illustration only and is not intended to imply any necessary limitation on the essential scope of the invention.

A printing screen -1, in the form of a continuous belt passes around a series of four rolls, 2, 3, 4 and 5, with the space between rolls 2 and 3 defining an application zone, 6; the space between roll 3 and 4 defining a disengagement zone, 7; the space between rolls 4 and 5 defining a cleaning zone, 8; and the space between rolls 5 and 2 defining a treatment zone, S.

In the application zone, 6, the screen, 1, is held in firm contact with a continuous stainless steel belt, 10, along its outside surface while both belts move in the same direction at essentially the same speed and a dispersion of abrasive precursor particles is applied to the inside surface of the screen, (application mechanism is not shown), ahead of a doctor blade, 11.

The passage beneath the doctor blade forces the dispersion into the apertures in the screen printing belt which at that point is in firm contact with the continuous steel belt, 10.

In the disengagement zone, 7, the screen printing belt is disengaged from the continuous stainless steel belt leaving the screen printed shapes on the surface of the belt, 10. The shapes are transported by the belt to a drying zone, 12, where moisture is withdrawn from the shapes at least to the extent necessary to convert them to particles which retain their structural integrity upon handling. The dried particles are then removed from the continuous steel belt and fired in a suitable furnace to convert them to abrasive particles. Before the belt enters the application zone in contact with the screen printing belt it may be given a release treatment, (such a fluorocarbon spray), if the belt has not been pre-treated to give it a baked-on release layer.

Meanwhile the screen printing belt, after leaving the disengagement zone passes through the cleaning section, 8, in which the belt is first dried and then any residual material is removed by suitably directed brushes, air blasts, combinations of blasts and brushes, or the like.

From the cleaning 'zone the screen printing belt passes to the treatment zone, 9, in which a release agent may, if desired, be applied to ease the separation of the shapes from the screen printing belt in the disengagement zone.

There are many variations that may be made in the arrangement described in the drawings. For example the application of the dispersion to the screen print belt can be made as the belt passes vertically as opposed to horizontally. The screen printing belt may also be provided by the surface of a single hollow drum with the zones 6 through 9 provided by different segments of the circumference of the drum. All such variations are embraced within

the essential scope of this invention.

Example 1

This example illustrates the use of a variation on the process

of the invention operated in the batch mods.  In this process a

flat 0.1mm thick stainless steel screen printing sheet having a

plurality of apertures 1 mm in length and 0.1 mm in width formed

therein and substantially as described in Figure 3 was sprayed with

a hydrocarbon release agent and then placed on a flat stainless

steel support sheet.  A seeded boehmite gel with 3 0-3 5% solids was

then deposited on the screen printing sheet and forced into the

apertures using a doctor blade.  The screen printing sheet was

removed leaving the gel shapes on the support sheet.  The support

sheet bearing the gel shapes was then placed in an oven and heated

at 8 0'^C for 5 minutes and then at 13 2 5'C for a further 3 minutes.

The abrasive particles that were obtained are shown in Figure 3.

The density of the fired particles was 3.92 g/cc (measured by the helium method); the average crystal size by the corrected intercept method was 0.15 micron; the hardness was 18.3 Gpa (under 50 g load); and the loose packed density was 0.9 g/cc. The final dimensions of the particles which were essentially square in cross-section were: length 69-7 microns, average length of the sides in the cross-section 79 microns, giving an aspect ratio of about 8.7:1, The loose packed density of the grits was 0.9 and the equivalent diameter of the grits was 79 microns.

The abrasive grits according to the invention proved to be highly effective when incorporated in a vitreous bonded grinding wheel.

Example 2

In another operation similar to that described above in Example 1, a perforated stainless steel blate was treated to bake

en a Teflon FEP f luoropolymer coating.  The screen was 0 . 2mm thick

'and the perforations were of rectangular shape with a width of

about 0.2mm and length of about 6.4mm long.  The same application,

drying and firing procedures as were described above are used to

form  filamentary  abrasive  particles  having  the  following

properties:

Density (water)	3.83-3.93 gm/cc

Crystal Size	0.13 micron

Hardness (Vickers, 2 00g load)  2 2.5 Gpa

Equivalent Diameter  (Rectangular)  90  micron x 13 5 microns

Aspect Ratio	25:1

Loose Pack Density	about 0.5

Other variations of the device and process described can be devised without departing from the essential concept of the invention and it is understood that all such variations are included within the invention described and claimed herein.

WE CLAIM:

1.	A process for the production of shaped ceratnic articles which comprises applying a dimensionally stable dispersion of a ceramic precursor to one surface of an apertured screen in contact with a support surface so as to fill the apertures in the screen, removing the screen from the support surface and then drying and firing the screen-printed shapes remaining on the support surface to form sintered shaped ceramic articles.

2.	The process according to Claim 1 in which the ceramic precursor is an alpha alumina precursor.

3.	The process according to claim 1 in which the precursor undergoes a chemical change during the process to form a ceramic.

4.	The process according to claim 2 in which the dispersion is a boehmite gel.

5.	The process according to claim 4 in which the gel has a solids content of from 30% to 60%.

6.	The process according to claim 1 in which the apertured screen is resistant to acids and water.

7.	The process according to claim 1 in which the apertured  screen is in the

form of a driven belt

If

8.	The process according to claim 7 in which the apertures in the belt are

adapted to produce shaped filamentary ceramic abrasive particles.

9.	The process according to claim 1, in which the dimensionally stable

Jispersiou of a ceramic precursor boehmite gel and dimensionally stable shapes of

this gel are screen printed on to a receiving surface, dried and then the shapes are

fired at a temperature sufficient to convert the alumina to the alpha phase.

10.	The process according to claim 9 in which the boehmite alumina gel

comprises up to 10% by weight, (solids basis), of additives selected from the

group consisting of nucleating agants, magnesia, zirconia, titania, yttria and rare

earth metal oxides.

11.	The process according to claim 7 in which the articles are screen printed

using a continuous apertured belt in which the apertures have the dimensions to

produce printed shapes with an aspect ratio of from 2:1 to 50:1.

12.	A process for the production of shaped ceramic articles substantially as

herein described with reference to the accompanying drawings.

Documents:

				1122-mas-1995 abstract.jpg

				1122-mas-1995 abstract.pdf

				1122-mas-1995 claims.pdf

				1122-mas-1995 correspondence others.pdf

				1122-mas-1995 correspondence po.pdf

				1122-mas-1995 description (complete).pdf

				1122-mas-1995 drawings.pdf

				1122-mas-1995 form-1.pdf

				1122-mas-1995 form-26.pdf

				1122-mas-1995 form-4.pdf

				1122-mas-1995 form-9.pdf

				1122-mas-1995 petition.pdf

« Previous Patent

Next Patent »

Patent Number	192647	

Indian Patent Application Number	1122/MAS/1995	

PG Journal Number	30/2009	

Publication Date	24-Jul-2009	

Grant Date	23-Dec-2004	

Date of Filing	31-Aug-1995	

Name of Patentee	M/S. ST. GOBAIN/NORTON INDUSTRIAL CERAMICS CORPORATION	

Applicant Address	1 NEW BOND STREET, BOX NUMBER 15008, WORCESTER, MA, 01615-0008	

Inventors:

#	Inventor's Name	Inventor's Address	

1	EARL ROBERT TORRE, JR.,	NE22 SHEPPARD S LANDING, WOODSTOCK, CONNECTICUT 06281	

2	MICHAEL D. KAVANAUGH,	12 SECOND STREET, NORTH GRAFTON, MASSACHUSETTS 01536,	

PCT International Classification Number	C04B35/111	

PCT International Application Number	N/A	

PCT International Filing date		

PCT Conventions:

#	PCT Application Number	Date of Convention	Priority Country	

1			NA	

© All Indian Patents, 2013-2021.

  Patent data available in the public domain from Indian Patents Office, Department of Industrial Policy and Promotions, Ministry of Commerce and Industry, Government of India.
