Repository: anandvc/allindianpatents

File: patents/192658-apparatus-for-coating-substrates-with-inductively-charged-resinous-powder-particles.html (part 1 of 2)
Indian Patents. 192658:APPARATUS FOR COATING SUBSTRATES WITH INDUCTIVELY CHARGED RESINOUS POWDER PARTICLES

Indian Patents

Recently Granted Patents

  Recently Published Patents

Title of Invention	APPARATUS FOR COATING SUBSTRATES WITH INDUCTIVELY CHARGED RESINOUS POWDER PARTICLES

Abstract	The present invention relates to an apparatus for coating a substrate with electrically charged resinous powder particles which subsequently form on said substrate a uniform, continuous coating, said apparatus, comprising in combination: (a) an electrically insulating fluidized bed for inductively charging resinous powder particles, (b) high voltage means disposed in one portion of the fluidized bed and connected to a variable high voltage power supply, (c) grounded electrode means disposed in another portion of the fluidized bed, whereby an electrical field is created between the high voltage and grounded electrode means to inductively charge the particles, (d) fluidizing air means in communication with said fluidized bed for introducing air into the fluidized bed thereby establishing in the presence of the resinous powder particles, an electrostatically charged powder cloud within the fluidized bed, (e) conveying means connected to the fluidized bed for transporting electrically charged powder particles from the fluidized bed, and (f) dispensing means affixed to the conveying means for directing the electrically charged particles onto the substrate. PRICE: THIRTY RUPEES	

Full Text	The present invention relates to an apparatus

and a process for coating a substrate with electrically

charged resinous powder particles, in one aspect the invention relates to an apparatus useful for coating substrates with the resinous powders having the improved electrostatic charge.  In another aspect the invention relates to an apparatus which utilizes a induction/conduction charging system for coating substrates. - 2) Background Art

In recent years, much progress has taken place in the field of electrostatic powder coating.  Powder coating, as a separate technology, developed as a result of a number of clear advantages over other methods of coating such as brushing, dipping and conventional spraying.  These include the inherent advantages due to the absence of solvent (safer, less harmful to the environment, less expensive, cleaner working environment) as well as decreasing the time taken for the coating process to produce an article ready for use.  Control of the coating thickness and the ability to produce a high quality finish from a single application treatment are.also possible with this method. •

Much of the early work in the field resulted in methods being developed which are capable of reaping many of these advantages.  However, there are still a

number of drawbacks within the technology which need to be overcome.

Powder coating  technology is based on the principle of electrostatic charging and presently available practical methods of charging are classified into a corona charging system, a tribo-electric charging system or a hybrid system.  Each system has evolved from the earliest corona charging system which is little more than a hollow barrel through which powder is pneumatically conveyed, with charging of the powder being accomplished by ionic attachment at the barrel, or gun exit.

A brief review of each of the current systems and the reason for the development of the more recent tribo and hybrid systems is given here to serve as a background to the present invention.

The basic corona charging system involves charging by ionic bombardment using an ion source such as a high voltage corona electrode or radioactive element.  This method is used quite often to apply charge to highly insulating materials such as plastics.  It can be very inefficient when applying electrostatic charge to powders since many of the ions produced do not contribute to the charging of particles but alight elsewhere, for example, on the workpiece itself in a powder coating operation.  In some of the worst cases, charging efficiencies of less than 1% had been quoted in corona powder coating equipment.

In the corona charging system, powder is conveyed from a hopper through feed hoses to a spray

gun.  A sharp pointed electrode in the gun is connected to a high voltage generator and the combination of electrode geometry and high voltage (up to 100 kV in some guns) creates an electric field in excess of the local breakdown strength of the surrounding gas, which is usually air.  A corona discharge is generated and free ions are formed in front of the charging electrode.  Powder particles are conveyed through this space charge region and are charged by ionic attachment.  The particles follow the air-flow pattern and those that are sufficiently charged are deposited onto the workpiece, which is generally held at ground potential.  The polarity of the charging electrode can be reversed to create either a positive or negative charge on the particle, with a negative charge being generally preferred due to the larger numbers of ions being produced.

The charging efficiency of this system is very poor since only'a small fraction (- 0.5%) of the ions produced by the corona contributes to the charge on the powder.  The majority of the ions produced by the corona gun'do not attach to the sprayed powder particles but travel as 'free ions' to the workpiece where they accumulate rapidly within the deposited powder layer.

As more free ions reach the workpiece, the intensity of the charge within the powder layer reaches saturation.  At this point small electrostatic discharges (back-ionization) can occur resulting in disruptions in the coating and,

ultimately, a poor quality finish.

The onset of back-ionization essentially limits the useful coating thickness that can be applied using corona charging powder coating equipment.

Besides requiring a high voltage power supply, a further disadvantage of corona guns is that they are not suited for applications requiring penetration into cavities and corners.  This is due to all the voltage which appears at the external high voltage electrode being dropped between the gun head and the grounded workpiece with subsequent little, or no, penetration of the field associated with this voltage into cavities and recesses.  These areas then approximate enclosed Faraday cages.  Under these conditions internal coating will only be achieved by pneumatically conveying the particles into such areas, which can be difficult to achieve while simultaneously ensuring good coating uniformity elsewhere.

Perhaps the most common alternative system to corona charging is triboelectrification or frictional charging which takes place when two unlike materials or surfaces which are previously uncharged, that is in a electrically neutal state, make contact and then separate.  During this process electrostatic charge is also separated with one of the surfaces attaining a postive polarity charge and the other a negative charge.  This process occurs commonly in everday life.  Examples are powder being conveyed through a pipe and a person walking across a carpeted room.  In the latter case, there is friction between the soles

of the shoes and (he carpet.

The magnitude and even the polarity of electrostatic charge generated in this way are heavily dependent on  factors such as surface contamination, moisture content and the nature of the contact.  Although this method of charge generation is used in electrostatic powder coating, it has encountered reliability problems.

While a  standard corona gun applies a charge of approximately 1 x 10~3 C/kg to powder particles, frictional charging transfers a few hundreds of electronic charge per contact and, therefore, to obtain charges equal to a corona gun thousands of contacts are required.  The simplest method by which this is achieved is a straight tube in which there is turbulent flow, resulting in a large number of powder/wall collisions.  Wall surfaces are ideally insulators arranged with grounding points so the high charge built up on the surface can decay to ground. PTFE, poly(tetrafluroethylene), is usually used in commercial systems and its place in the tribo-electric series ensures that most powders charge to a positive polarity on contact with it.

With tribo-electric guns the free ion current -is eliminated or considerably reduced and, as there is no applied electric field, the particles are directed onto the workpiece by a combination of the air flow and the field produced by the charged powder cloud. Due to these factors, back ionization does not occur for 10 to 20 seconds in tribo-electric systems and it is easier to obtain heavy or thick films with this

system.  A rurtner advantage is the ability of the system to. coat inside cavities, small complex parts and products with sharp corners, etc.  Furthermore, frictional charging not only overcomes the Faraday cage effect and reduces back ionization, but facilitates gun design to accommodate spray heads that accept different types of nozzles.

The fundamental disadvantage with a tribo gun is that a decrease in efficient charge exchange occurs after a prolonged period of operation.  A still further disadvantage is that the particle size distribution of the powder has a significant effect on tribo charging and its efficiency.  A typical powder for coating contains a combination of small, medium and large particles, ranging from sub-micron size up to greater than 80 microns in diameter.  It is known that within such systems hi-polar charging of the powder can occur, with smaller particles more likely to charge to a negative polarity.  The efficiency of charging is a function of the diameter of the particle and as a result the smallest particles are not electrostatically attracted to the workpiece resulting in preferential deposition of the mid-size range particles.  Thus transfer efficiency is reduced and so too the overall operational efficiency of the system due tro the increasing build¬up of deposits in the guns and powder collecting and recycling equipment.  Fluidizing problems in the feed hopper can also occur.

Finally, there are the so called "hybrid" guns which contain both of the aforementioned methods

i.e., corona charging and triboelectrification in one gun, in an attempt to combine the advantages of both systems.  However, this approach does not remove the main inherent disadvantages of both guns - poor powder charging and transfer efficiency.

The coating efficiency is about 70-75% at best using presently available materials for practical industrial purposes.  Any non-deposited powder will be wasted or must be recovered by use of special recovery equipment and reused by adding it in small portions to virgin powder or by recycling it to the resin preparation step.  Manufacturers of powder coatings claim that it is possible to achieve 97-98% usage of powders, citing this as an incentive for switching from wet spray systems where any overspray is wasted.  A flaw in this argument is that to achieve such high usage dedicated recycle equipment must be operated on an exclusive basis on each line, whereby it is not easy to change the type or hue of the coating material.  Thus, the installation cost of the recovery apparatus and the awkward scheduling of its operation and the time required for the recovery add to the total cost.

Accordingly, one or more of the following objects can be achieved by the practice of the present invention.  It is an object of the present invention to provide an apparatus for electrostatically charging a powder for use in powder coating applications which is free from the aforementioned shortcomings.  A further object of the invention is provide an apparatus for charging powders which

allows an electrostatic charge to be developed on the powder in a reliable and repeatable manner.  Another object is to provide an apparatus which can accurately and reliably control  the quantity and polarity of electrostatic charge developed and thus insure the coating of all areas of a workpiece to any required thickness.  Another object of the invention is to provide an apparatus for applying a charge to thermoplastic and thermosetting resins which are used in powder coating operations.  Another object is to provide an apparatus wherein the electrostatic charge on powders is improved by incorporating an electrostatic property modifying agent in, or on, the surface of the resin.  A still further object is to provide an apparatus for applying electrostatically charged powders as a coating on solid objects.  A still further object is to an apparatus for coating solid objects by inductive means.  Another object is to provide an apparatus for coating solid objects with a powdered resin which can be subsequently fused to provide a uniform and continuous coating on such objects.  Another object of the present invention is to provide an apparatus for the application of powder coating to solid objects which is efficient and minimizes powder waste.

A further object of the invention is to provide a system useful for spraying the electrostatically charged powders onto solid objects which can then be fused to provide a permanent finish.  Another object is to provide a novel system for spraying electrostatically charged powders onto heated solid objects wherebv fusino of fhplnnuHpr ii

permanent finish is achieved.  These and other ojects will readily be achieved in light of the teachings herein set forth. BRIEF DESCRIPTION OF THE DRAWINGS

Figure 1 is a schematic diagram depicting the basic corona charging principle.

Figure 2 is a schematic diagram depicting basic tribo charging.

Figure 3(a) is a schematic diagram representing an object resting on a plate between a neutral electical field.

Figure 3(b) is a schematic diagram depicting an electrical field applied between the plates of Figure 3(a) by raising the upper plate to a high voltage wherein induced charge flows onto the surface of the object.

Figure 4 is a schematic diagram of an induction charging gun showing the nozzle.

Figure" 5 is a schematic diagram depicting an induction charged fluidized bed coater.

Figure 6 is a schematic diagram depicting the •apparatus which utilizes the inductive/conductive principle employed in the present invention.

Figure 7 is a schematic diagram in more detail of another induction charging gun nozzle. SUMMARY OF THE INVENTION

In its broad aspect, the present invention is directed to an apparatus for coating a substrate with electrically charged resinous powder particles which subsequently form on such substrates a uniform, continuous coating. The apparatus of the present

invention is comprised of, in combination:

(a)	an electrically insulating fluidized bed zone for inductively charging resinous powder particles,

(b)	high voltage means disposed in one portion of the fluidized bed zone and connected  to a variable high voltage power supply,

(c)	grounded electrode means disposed in another portion of the fluidized bed zone, whereby an electrical field can be created between the high vboltage and grounded electrode means to inductively charge the particles,

(d)	fluidizing air means for introducing air into the fluidizing bed zone, thereby establishing in the presence of the resinous powder particles, an electrostatically charged powder cloud within the fluidizing zone,

(e)	conveying means for transporting electrically charged powder particles from the fluidizing bed zone, and

(f)	dispensing means affixed to the conveying means for directing the electrically charged particles' onto the substrate.

The use of the apparatus of this invention imparts an electrostatic charge to organic powders to render them useful for powder coating applications. This involves  forming a blend of the  powders and at least one electrostatically active modifying agent, and subjecting the blend to electrically inductive/conductive conditions sufficient to impart to the powders a resistivity of from about 109 to

about 101^ ohm.meters at 20  percent relative humidity.

Realizing that the drawbacks as previously enumerated are due to the electrostatics of the present systems, the current inventors have conducted extensive and exhausting research into developing a an apparatus and method which relies on a completely new approach to the charging of the powder used in electrostatic powder coating.  As a result it has been found possible to overcome the above drawbacks inherent to the powder coating process as currently practiced by developing a method of charging the powder by influence, having firstly modified the powder by adding an electrostatically active agent to the resin powder.  The present invention has been accomplished on the basis of this discovery.

The present invention provides an apparatus for electrostatically charging a resinous powder by influence, known either as induction or conduction charging  and depositing the charged powder on a substrate.

The term "induction" or "inductive" as used throughout the specification and appended claims, encompasses both induction and conduction electrostatic charging.

The resinous powder composition comprises (i) a thermosetting or thermoplastic resin and (ii)  an electrostatically active modifying agent incorporated in, or on, the resin.  The modifying agent employed is one which does not alter the;melt or durability characteristics of the resin powder.  The modifying

agent is also useful in promoting the ease with which the charge is imparted and retained regardless of the size of the powder particle.

Accordingly, the present invention provides an apparatus for electrostatically charging a powder for use in powder coating, free from the above-mentioned conventional shortcomings which allows an electrostatic charge to be efficiently and uniformly developed on the powder in a reliable and repeatable manner and which, furthermore, can accurately and reliably control the quantity and polarity of electrostatic charge developed (thus the ability to coat all areas of a workpiece evenly to any required thickness).

The invention also provides an apparatus.for producing a powder intended for surface-coating solid objects (workpieces) for use_ with the above-mentioned method of electrostatic charging.

The objectives of the present invention can be achieved by placing the modified powder in an area where an electric field is present, in such a manner as to allow electric charge to flow onto the powder particles which, by modification with an electrostatically active agent, are sufficiently conducting to facilitate electrical conduction.  This property of the powder is characterized by its resistivity (surface or bulk) and generally speaking the lower the resistivity of the powder the easier it is to place an electrostatic charge on it by induction.  Once charged, the powder is then pneumatically transported to the workpiece.  The

charge on the powder will decay once deposited with' the rate of decay increasing with decreasing resistivity.  It is very important that the powder remains attached to the workpiece long enough for the workpiece to be transported to the curing oven.  If the charge decays too quickly, this can not be guaranteed.  Thus, there are two requirements: low resistivity for efficient charging and a high resistivity for longevity of adhesion to the workpiece.

To meet these contradictory requirements a number of different countermeasures are proposed. The first involves a compromise resistivity approach whereby the resistivity of the powder is modified to a value of between about 10^ -lO1^ ohm. meters, and preferably between about 10^-10^ ohm.meter.  At these values, charging to approximately 63%  of a limiting value (which is a function of particle size, shape and material as well as the strength of electric field to which it is exposed) is achieved in approximately 0.2 to 2 seconds.

Once on the grounded workpiece, charge decay to 37% of the value to which it had been charged occurs in the same time frame but the period over which the image force of attraction operates is sufficiently long to allow the establishment of the adhesion forces, between the particles'and the  substrate and between the particles themselves, to develop.  These forces are sufficient to hold the powder on the workpiece long enough for it to be transported for permanent fusing in an oven.  Curing times are usually about 275°-450°F. for about 5-10 minutes. It should be noted that powder particles with

resistivities below the lower limit set forth above, are not retained on the workpiece or substrate long enough to establish adhesion, while at a resistivity above the upper limit the process is difficult to control.

A second method involves spraying the charged powder onto a grounded, heated workpiece.  The temperature of the workpiece is such as to ensure partial melting of the powder particles as they alight on it, thus the adhesion to the workpiece is due to the wetting of the piece by the melted powder and not to electrostatic forces.

A third method involves a slightly different, but no less important, application of electrostatic powder spraying: the finishing of electrically insulating materials such as plastics or ceramics. In this case, powder charging and spraying is similar to that in the conventional finishing of conducting, grounded workpieces but the electrostatic assist to ensure deposition and even coating is achieved in a different manner.

As the workpiece is insulating, no image charge is induced in it as the charged powder cloud approaches so the powder will not be attracted to the workpiece unless it itself is precharged to the opposite polarity of the charge on the powder.  This can be achieved by corona charging of the workpiece, thus setting up a deposition field between the powder cloud and the workpiece.  Coating will continue until there is no net charge on the workpiece and adhesion is assured because no charge relaxation can occur

from the insulating workpiece.  Other, methods are possible, some dependent on the geometry of the insulating workpiece, e.g. in the case where it is a thin sheet or film, coating of one side can be made possible by placing a conducting substrate on the opposite side and placing a voltage on it, opposite in polarity to the charge on the powder.

A fourth method involves a key discovery made during the intensive research leading to this invention  The ideal solution to the dichotomous requirements of low resistivity for efficient charging and high resistivity for adequate adhesion can best be met by designing a powder which has a resistivity which is, in the broadest sense,  \ situation dependent, this is to say, a resistivity which is a function of the prevailing conditions at the charging station and at the workpiece.  By controlling the conditions at both areas, having first designed the powder to be extremely sensitive to changes in the environment in which it finds itself, it has been found possible to ensure low resistivity at the charging station and high resistivity at the workpiece.

By examining the activity op  various electrostatic property modifying^ agents (hereinafter referred to as modifying agents) as a function of temperature, moisture content and electric field strength a family of modifying agents has een identified which, when added to currently available powders for powder spraying, modifies the composite powders resistivity and makes it dependent on the

above mentioned variables of temperature, moisture content and electric field strength.

As hereinbefore indicated, the resin powder composition for electrostatic coating of the present invention comprises a thermosetting or thermoplastic resin and from 0.01% to 20% by weight of an electrostatic property modifying agent.  This composition may further contain a curing agent, a pigment, a metal powder filler, a flow controlling agent, a plasticizer or a stabilizer.  In the present invention, the thermosetting resin may be a conventional type such as an epoxy resin, a polyester resin or an acrylic resin.  Likewise, thermoplastic resin may be a vinyl chloride resin, a polyamide resin, a cellulose resin, a polyolefin resin, a polyethylene resin, a polyester resin or a nylon resin.  The resin may be used alone or in combination as a mixture.

The electrostatic property modifying agent as an  essential component of the present invention may be a polyalkylene ether, a polyethylene glycol, a polyethoxylated stearyl alcohol, a quaternary ammonium salt or a halogenated ammonium salt.  These compounds may be used alone or -..in combination as a mixture of two or more.

The quaternary ammonium salt includes, for example, 3-lauramidopropyl trimethylammonium methyl sulphate (Cyostat LS, manufactured by Cyanamid Company) and (Cyostat SN, Cyastat SP, Cyastat 609 by the same Company) and (ATMER anti-static range from

ICI, ).

The resin powder composition used in the apparatus of the present invention may be readily prepared in accordance with a conventional method. For example, the binder resin and the modifying agent may be heated, melted and kneaded by means of a conventional mixing machine such as a single screw or multi-screw extruder, a Banbury mixer or heat rolls, then cooled and pulverised to obtain a powder.  Any method commonly employed for the preparation of a powder mixture, such as any method for mixing a binder resin powder and a powder of an electrostatic property modifying agent.  In some cases it may be necessary to form a film on the surface on the binder resin of the electrostatic property modifying agent by application of mechanical energy to the mixture. In this case, the ratio of particle diameters (volume mean) needs to be greater than 1.0:1, the binder resin being the larger.

The particle size of the resin powder for

coating according to the present invention is

preferably within a range of from about 10 to about

250 microns.	!

The resin powder coating composition of the present invention may further contain in addition to the above components, a hardener, a pigment, a metal powder, a filler, a flow controlling agent, a plasticizer, a stabilizer and other additives, as the case requires.

The resin coating powder of the present invention may be applied to substrates made of

metals, ceramics, plastics, etc., by a powder coating apparatus which is also disclosed Various primers may be applied to such substrates, or various other pretreatments may be applied to such substrates. The preferred embodiments of the powder coating apparatus of the present invention will now be described, but the invention is not limited to the described configuration.

Accordingly, the present invention provides an apparatus for coating a substrate with electrically charged resinous powder particles which subsequently form on said substrate a uniform, continuous coating, said apparatus, comprising in combination: (a) an electrically insulating fluidized bed for inductively charging resinous powder particles, (b) high voltage means disposed in one portion of the fluidized bed and connected to a variable high voltage power supply, (c) grounded electrode means disposed in another portion of the fluidized bed, whereby an electrical field is created between the high voltage and grounded electrode means to inductively charge the particles, (d) fluidizing air means in communication with said fluidized bed for introducing air into the fluidized bed thereby establishing in the presence of the resinous powder particles, an electrostatically charged powder cloud within the fluidized bed, (e) conveying means connected to the fluidized bed for transporting electrically charged powder particles from the fluidized bed, and (f) dispensing means affixed to the conveying means for directing the electrically charged particles onto the substrate.

A process for producing a coated substrate with electrically charged resinous powder particles with the apparatus as described above, which comprises applying to said substrate electrostatically charged powdered resin particles utilizing an apparatus comprising in combination an electrically insulating fluidized bed for inductively charging resinous powder particles, high voltage means disposed in one portion  of the fluidized bed and connected to a variable high voltage power

supply, grounded electrode means disposed in another portion of the fluidized bed whereby an electrical field is created between the high voltage and grounded electrode means to inductively charge the particles, fluidizing air means in communication with said fluidized bed for introducing air into the fluidized bed thereby establishing in the presence of the resinous powder particles, an electrostatically charged powder cloud within the fluidized bed, conveying means connected to the fluidized bed for transporting electrically charged powder particles from the fluidized bed, and dispensing means affixed to the conveying means for directing the electrically charged particles onto the substrate and fusing said resin to said substrate before the charge on the said particle is dissipated.

Our co-pending application no. 1323/MAS/95 relates to a process for improving the electrostatic charge on powder and the use of such powders for coating applications.

The invention will be more readily understood by .accompanying reference to the7 drawings wherein Figures 1 and 2

depict prior art processes for powder coating

applications.  Figure 1 is a schematic diagram

showing the basic corona charging principle while

figure 2 depicts the principle of tribo charging.

Induction/conduction charging relies essentially on the flow of electrostatic charge over the surface of the object or material to be charged.  For this reason, the object or material to be charged cannot be highly electrically insulating.  Figure 3(a) illustrates this effect by showing a large particle between two parallel electrodes.  In the figure there is no power applied to the electrodes and therefore no charge on the particle.  In Figure 3(b) a potential is applied to the electrodes and electrostatic charge flows from the lower electrode across the surface of the particle and the particle becomes charged.  If the particle was removed from the lower electrode and removed from the system, the charge would be retained by it.  It is now charged by induction.

The same situation would occur if the polarity

of the electrodes was reversed with the lower made to be the high voltage electrode and the upper grounded. In this case, the particle would be charged to a postive polarity.

If the particle was constructed not from an electrically conductive or partially conductive material but from from a insulator such as Teflon, the electrostatic charge from the lower plate would not be able to flow across the particle surface and therefore it would not acquire a charge.

It should be noted that the term "induction" can be applied to cases where the object becoming charged is either in contact with the ground electrode or the high voltage electrode.  For greater precision, "induction" is used where the object is in contact with ground and "conduction" where the object is in contact with the high voltage source.  The situation is symmetrical and so is the magnitude of the charge attained.

The important parameters with induction/conduction charging are the charging and discharging rates.  These are governed by the electrical conductivity of the material.  The more resistive a material is, the more time it requires to achieve maximum charge levels.  For example, a metal which is highly conductive will acquire charge by induction within a fraction of a microsecond.  A doped polymer may requre several seconds.

An approximate guide to the rate at which a material will acquire or dissipate charge by induction/conduction is given by the following

formula:

t = eGerp where p is resistivity of the material in ohm.meters, e0 is the permittivity of free space (8.85 x 10~12), er is the dialectric constant and t is the time of taken for the charge to reach 63% of its maximum when charging (or 37% of its maximum when discharging).

Both high voltage power supplies and powder feed systems are established technology.  The induction/conduction charging of the powder will be achieved at the charge transfer platform, which is one of the key areas of the invention.  The exact design will be varied according to use.  To illustrate, the platform for coating a large and heavy piece conveyed by a track would in no way resemble the platform for fuse boxes suspended from an overhead conveyor.  The charge platform can be incorporated either in the gun head or upstream of the gun such that the powder is charged in advance of ejection rather that at the point of ejection.  In addition it is possible to incorporate two charging stages, the first stream of the gun such that pre-charged powder arrives at the ejection point; the second use of a high voltage electrode at the gun nozzle essentially "topping up" the charge on the powder at this point and using the electric field established between the high nozzle and the grounded workpiece to assist in transfer and deposition of the powder.

Figure 3(a) is a schematic diagram representing an object (2) resting on a plate (3) between a neutral

electical field.  Figure 3(b) is a schematic diagram depicting an electrical field applied between the plates of Figure 3(a) by raising the upper plate (4) to a high voltage wherein induced charge flows onto the surface of the object.

Figure 4 illustrates an alternative induction coating system. The powder is pneumatically transferred to a region of high electric field at the gun head (5) where it acquires charge by induction. The charged powder (6) is transferred to the workpiece (7) by a combination of electric field and air flow.  The introduction of a counter electrode may intensify the field at this point and improve charging of increased intensity is required.  The effect and the necessity of such an electrode can be determined through analysis of the field geometry.

Figure 5 illustrates an alternative method of coating items using an induction/conduction charging technique.  In this case the object (2) to be coated is suspended above a fluidized bed (8).  The powder in the bed is charged by contact with high voltage electrodes (4) buried in the powder bulk.  the powder coating is transferred to the workpiece by a combination of fluidized air (9) and the electrostatic attraction forces.

Figure 6 is directed to the inventive concept of the present invention and shows the preferred representation of the basic design for a powder induction charging apparatus.  It shows a fluidized bed type electrostatic charger and powder applicator. Powder is fed continuously to an electrically insulated bed or zone(10) from powder reservoir (not

shown) through port (12).  The whole bed can sit  on a vibrating table (14) which helps loosen the powder in the bed.  Fluidizing air (16) is fed to beneath the air distributor plate (18) and transport air enters the bed near the top in a radial direction from (20) positioned directly opposite exit port (22) to nozzle (24) which directs the powder to the substrate (26).  An electric field is set up across the bed, the electrodes being a high voltage electrode (28) supplied by an extra high tension source (30). The lower electrode is formed by the upper layers of the fluidized powder, in contact with a sintered grounded grid (32). Charge is induced on the powder as it enters the bed and once carried upwards and out of the bed by the fluidizing and transport air, this charge is locked on the powder until it reaches the workpiece.  An electric field created between the high voltage nozzle of the applicator and the grounded workpiece assists in the transport and deposition of the charged powder.

In a further embodiment the present invention is directed to a modification of the aforementioned apparatus of Figure 6 which is in the form of a hand held spray gun.  This apparatus is depicted in Figure 7 and is comprised of, in combination:

(a)	a reservoir of resinou*s powder particles,(not shown),

(b)	a spray gun (42) comprised of a barrel through which particles (38) can be conveyed to a substrate (60) and means for holding the gun (42),

(c)	an electrostatically induction charging zone (44) at one end of the barrel, the zone

comprised of two spaced electrodes between which charged particles can be passed to the exterior, one of the electrodes (46) being a high voltage electrode and the other a grounded electrode (48),

(d)  a high voltage resistor (50) high voltage cable means (52) embedded in the gun barrel and connected to a high voltage source (not shown),

(e)	means (52) and (54) for connecting the grounded elctrode to an exterior grounding source, and

(f)	means (40) for introducing fluidized powder particles (38) into the other end of the barrel.

The powder with a resistivity range of from about 10^ to about lO1^ ohm.meters is pneumatically convey to to the gun by means of flexible hose (40). The powder is conveyed along the hollow gun barrel until it reaches the electrostatic induction charging zone at the end of the barrel.  the charging region is comprised of two electrodes with the high voltage slectrode shown at the bottom in Figure 7.  Electric power up to 60kv is applied to the high voltage slectrode by means of a high voltage cable through a ligh voltage resistor embedded in the gun barrel and in close proximity to the electrode.  Powder, forced into contact with one of the electodes, acquires a charge due to induction prior to ejection from the barrel.

The ejected charged powder (56) is transported :o the workpiece or substrate (60) by a combination 3f the transport air and the electric field (62) and fill  impinge on the substrate.  The powder particles

will be held on the workpiece surface (58) by means of electrostatic forces.  the workpiece is then transferred to the curing oven allowing the powder to fuse.  Alternately, the fusing of the powder can begin on contact by preheating the sustrate.

Both the apparatus of Figures 6 and 7 can be fabricated from materials which will be evident to those skilled in the art after gaining knowledge of the present invention.

It should also be noted that the apparatus of figures 6 and 7 can be employed together to be certain that all of the particles are fully charged before deposited on the substrate.

The invention will be further explained by consideration of the following examples:

Example 1 Powder Modification Step

Evlast 1000/1W104, a commercially supplied white polyester resin powder manufactured by EVTECH Co. of North Carolina, USA, was used in this test example.

The resistivity of the powder at 20% relative humidity was determined to be 1.5 X 1015 ohm.meters. The resistivity was measured using a powder resistivity measurement cell developed by Wolfson Electrostatics, University of Southampton, UK.

One kilogram of this powder was mixed with 2% by weight of Cyostat LS agent.  The mixture was melted, extruded, cooled and ground to a fine powder. .The resulting powder was further sieved and the portion

passing 150 pm used in this test example.

The resistivity of the test powder at 20% relative humidity was determined to be 1 x 1011 ohm.meters.  The volume average diameter of the test powder was determined to be 40 microns.
