Repository: anandvc/allindianpatents

File: patents/192892-a-process-for-preparing-iron-free-supersaturated-sodium-aluminate-solutions.html
Indian Patents. 192892:A PROCESS FOR PREPARING IRON FREE SUPERSATURATED SODIUM ALUMINATE SOLUTIONS

Indian Patents

Recently Granted Patents

  Recently Published Patents

Title of Invention	A PROCESS FOR PREPARING IRON FREE SUPERSATURATED SODIUM ALUMINATE SOLUTIONS

Abstract	ABSTRACT 1694/MAS/95 The present invention relates to a process for preparing iron-free supersaturated sodium aluminate solutions obtained from the alkaline attack of the monohydrate bauxite according to the Bayer process successively including the steps of grinding and eventually of desilication in the presence of an aliquot of decomposed liquor, then attack at a temperature higher than 200°C, usually between 240 and 270°C, the said crushed and eventually desilicated bauxite by the remaining fraction of the decomposed liquor, to make the alumina hydrate soluble and form at the end of the attack an insoluble suspension of the residue of red mud in the supersaturated sodium aluminate liquor which, after cooling and dilution, is decanted to separate the mud or insoluble residues from the supersaturated liquor destined to be decomposed in the presence of seeds after filtration, characterized by the fact that, at the end of the attack, during the cooling of the suspension achieved by decreasing the pressure in the reactors, one injects into the said suspension at a temperature higher than 140°C a calcium containing compound belonging to the group consisting of lime and calcium salts in an amount of between 0.5% and 3% in weight CaO compared to dried bauxite weight.	

Full Text	 

The invention relates to a process for preparing iron-free supersaturated sodium aluminate solutions obtained from alkaline attack according to the Bayer procedure of bauxite containing alumina monohydrate.

The Bayer procedure widely described in the specialized literature constitutes the essential production technique used in the production of alumina intended to be transformed into aluminum by ignited electrolysis or to be used in the hydrate state, as transition alumina, charred alumina, sintered or melted alumina, in the numerous applications concerning the technical field of alumina.

According to that procedure, the bauxite is treated under heat with an aqueous solution of sodium hydroxide of suitable concentration or attacking liquor, thus making the alumina soluble and obtaining a sodium aluminate supersaturated solution.

.After separation of the solid phase containing the untouched ore residue (red mud), the sodium aluminate supersaturated solution is seeded with particles of alumina trihydrate in order to induce the precipitation of alumina as alumina trihydrate. The sodium aluminate liquor which is now poor in alumina and which is called a decomposed liquor, is recycled in the attacking liquor step after having been concentrated and eventually recharged with sodium hydroxide to make the new attacking liquor.

r 7MAR 2003  DUPLICATE

It is known to one of ordinary skill in the art that the treatment conditions have to be changed according to the degree of hydration and to the crystallographic structure of the alumina as well as the nature and the content of the impurities found in the bauxite. That is why bauxite containing alumina in tlie monohydrate state (bohemite, diaspore) is treated at a temperature higher than 200°C and generally between 220°C and 300"C, with extraction yields of soluble alumina exceeding 95%. The use of an attacking solution with higli concentration of sodium hydroxide, usually between 130 and 180 g of Na20/liter, allows the soluble alumina to dissolve rapidly in a low volume of liquor. This translates into a high productivity of the supersaturated liquor, that is to say a production capacity after precipitation witli seeds and cooling, of at least 80 kg of alumina per m^ of supersaturated liquor. This productivity is usually measured by the product of the sodium hydro.xide concentration C, expressed in g of NaiO/liter with the variation ARp of tlie ratio Rp of soluble AI2OJ concentration in g/liter/NaaO g/liter between the beginning of tlie decomposition (with preferably l
Consequently, those relatively harsh conditions make certain impurities soluble, and. in particular, the iron present in the bauxite in oxidized forms such as hematite, goethite and even magnetite and ilmenite. Tliis iron can be made partially soluble following unexplained pathways by forming soluble complexes such as the ferrate ion Fe (OH)4 - but it can also be precipitated in the colloidal state as very fine hydroxide particles (0.1 to 3 micrometers) which cannot be stopped by filtration, thus polluting the supersaturated sodium alumina liquor as well as the alumina trihydrate precipitated during tlie decomposition of the liquor.

'?M;  2003 niipyCATE

Among the known procedure to eliminate the iron from the Bayer liquors, few of them bring a satisfactory solution to the problem of contamination of the alumina by the iron contained in the bauxite, especially if one wants to achieve an iron content in AI2O3 in the alumina trihydrate state of less than 0.01%, considered today as tiie maximal admissible content for most of the alumina applications and specially in the field of teclinical alumina. On the practical side this implies for one of ordinary skill in the art that the iron content in the supersaturated aluminate liquor should be less than 10 mg Fe per liter.

A first category of procedures uses filtration tecliniques of the supersaturated liquor before tlie more selective decomposition but tliese procedures are almost impossible to implement in industry, such as filtration on sand or bauxite beds according to U.S. 3,792,542 and U.S. 3,728,432 or on special paper filter .such as in U.S. 4,446,177.

Other methods more easily implemented in industry use additives which facilitate the agglomeration of colloidal iron and silica hydroxide particles and then the decantation and filtration of the red mud. .■\mong these additives there are the synthetic flocculating agents such as the anionic polyelectrolytes with high molecular weights made generally of polyacrylates and introduced preferably at the beginning of the decantation step (U.S. 3,390,959, U.S. 3,681,012 or U.S. 3,975,396).

One has to talk also about mineral additives such as lime. This one is often used as an additive before the alkaline attack of the bauxite to make soluble the small quantities of sodium and alumina combined originally in the bauxite as salts or complex insoluble oxides with impurities such as silica and iron, titanium or vanadium oxides.

The lime can also be introduced before the decantation of the suspension obtained from the alkaline attack at high temperature of the bauxite and cooling to near 100°C by reducing the pressure until atmospheric pressure is reached. This is done to speed up the decantation of the red mud and to facilitate the separation of certain impurities such as the iron. That is what U.S. 3,796,789 recommends in order to lower to less than 10 mg per liter the iron content of the sodium aluminate liquors, especially those coming from the lixiviation of the sintered mixture of sodium carbonate and insoluble residues coming from a first alkaline attack of the bauxite (sinter process). This document doesnt specify, however, the "de-ironization" performances that can be achieved in a liquor directly obtained from tlie alkaline attack of the bauxite which is still the major problem to solve.

During those different e.xperiments, the applicant can realize tliat the methods using those different additives sometimes allows the iron content of the supersaturated liquor from the alkaline attack of the bauxite to be lowered appreciably, but in any case, the method doesnt guarantee a content lower than 10 mg of iron per liter, whatever the origin of the bauxite is.

This result is attained however with procedures recommending at least one specific and complementary elimination step of the impurities present as colloidal hydroxide or the more or less soluble meta-stable complexes, such as iron. Thus. U.S. 3,607,140 and EP 0231715 (equivalent to U.S. 4,732,742) realize before decomposition a pre-decomposition of the supersaturated liquor in the presence of a very small quantity of seeds during which the impurities, and especially the iron, coprecipitate with the fraction of alumina trihydrate which is sacrificed as an impurity trap. Although efficient, those procedures increase production costs by slightly decreasing the productivity of the liquor and by increasing the time spent in the decomposition process lines.

For one of ordinary skill in the art, the achievement of a procedure eliminating the iron in the supersaturated sodium aluminate liquor before decompositioti to a content of less than 10 mg of Fe per liter without changing the economical conditions of production, and notably productivity of the liquor and the yield of the extraction of soluble alumina, remains a priority.

The invention is based on the observation that an injection of lime made at the end of the bauxite attack at high temperature, precisely at the beginning of the cooling of the suspension which is done by progressively decreasing the pressure in the reactor, is a lot more efficient lowering the iron content in the supersaturated liquor than any of the otlier types of additives, and, in particular, the additives of lime before attack or after attack in the cooled suspension after depressurization to atmospheric pressure.

More precisely, the invention relates to a process for eliminating iron from the supersaturated solium aluminate solutions obtained from the alkaline attack of the monohydrate bauxite according to the Bayer process successively including the steps of grinding and eventually desilicatating in the presence of an aliquot of decomposed liquor, then attacking at a temperature higher than 200°C. usually between 240" and 270°C, the said crushed and eventually desilicated bauxite by the remaining fraction of the decomposed liquor, to make the alumina hydrate soluble and to form at the end of the attack an insoluble suspension of the residue or red mud in the supersaturated sodium aluminate liquor which, after cooling and dilution, is decanted to separate the mud or insoluble residues from the supersaturated liquor destined to be decomposed in the presence of seeds after filtration, characterized by the fact that at the end of the attack, during the cooling of the suspension achieved by decreasing the pressure in tlie reactors, one injects in the said suspension, at a temperature higher than 140°C, a small quantity of a mixture containing calcium.

The temperature of the suspension during the injection of the mixture containing calcium has to be preferably between 170° and 220°C.

By mixture containing calcium, one has to include, other than the lime, calcium salts such as calcium carbonate or calcium sulfate, but also products formed by extinction of lime in an alkaline aluminate liquor, such as, for example, the tricalcic hexahydrated aluminate .AJ2O3.3CaO.6n2O. 'Hie small quantities of calcium based mixture, expressed in weiglit of CaO contpared to the weight of the dry bauxite attacked, are between 0.5 and 3% and preferably between 1 and 2%.

To speed up the loss of solubility and the precipitation of the iron, the attack of the crushed and eventually desilicated bauxite is done with a small part of the decanted mud recycled at the beginning of the procedure. This small part of the decanted mud measured by weight ratio of the dry mud to the dry bauxite is at least of 5% and is preferably between 10 and 18%.

To increase the extraction yield of the soluble alumina, one introduces in the bauxite before attack and preferably at the grinding step, a small quantity of lime, this small quantity being limited to 1 or 2% in weiglit of CaO compared to tlie dry bauxite weight.

Accordingly, the present invention provides a process for preparing iron-free supersaturated sodium aluminate solutions obtained from the alkaline attack of the monohydrate bauxite according to the Bayer process successively including the steps of grinding and eventually of desilicatation in the presence of an aliquot of decomposed liquor, then attack at a temperature higher than 200°C, usually between 240 and 270°C, the said crushed and eventually desilicated bauxite by the remaining fraction of the decomposed liquor, to make the alumina hydrate soluble and fonn at the end of the attack an insoluble suspension of the residue or red mud in the supersaturated sodium aluminate liquor which, after cooling and dilution, is decanted to separate the mud or insoluble residues from the supersaturated liquor destined to be decomposed in the presence of seeds after filtration, characterized by the fact that, at the end of the attack, during the cooling of the suspension achieved by decreasing the-pressure in the reactors, one injects into the said suspension at a temperature higlier than 140°C a calcium containing compound belonging to the group consisting of lime and calcium salts in an amount of between 1.5°o and 3% in weight CaO compared to dried bauxite weight.

It is surprising that according to when the treatment of the monohydrate bauxite with the calcium injection is done, using generally lime, one obtains various results notably concerning the loss of solubility and the precipitation of the iron.

Thus, when the lime is injected in the suspension fomed by the crushed ore and the attacking liquor of sodium aluminate of Rp between 0.5 and 0.7 and of sodium hydroxide concentration between 130 and 200 g Na-O liter before attack, preferably during the grinding in liquid media, even during desilication, one can register a noticeably increase in the extraction yield of the soluble alumina. This increase is notably explained by the activation of the transformation of the goethite into hematite in the presence of lime with liberation of alumina that was incorporated in the CTystalline array of the goethite. A weigltt ratio of 3 to 6% of CaO compared to the weiglit of the dry bauxite is usually used, but it is a flmction of the nature and the mineral structure of the impurities present in tlie monohydrate bauxite. U also is to be noted that an excess of lime induces a decrease in the yield by reacting with the sodium aluminate and precipitating lite insoluble tricalcique aluminate.

Thus, according to Table 1 which follows, one can notice with .African monohydrate bauxite (Boke) an increase in yield of 4 to 5%, without noticing a markedly lower iron content in the supersaturated sodium aluminate liquor decanted and filtered before decomposition.

Considering that the stopping threshold of particles containing iron is of the order of 3 micrometers, one keeps concentrations of 15 to 25 mg Fe/liter which is too high for the production of good quality alumina.

One can notice on the other hand that a small addition of CaO, on the order of 1 to 2% in weight compared to the dry bauxite, done at the end of the attack during the reactors depressurization into the suspension at a temperature between 140°C and 240"C, but preferably between 170°C and 220°C allows the soluble iron content or the one in a colloidal state in the liquor to be lowered to less than 10 mg/'l. One has to notice that in the meantime, the yields are not lowered if the amount of lime added at the beginning of the attack is only 1 to 2%, which limits the total consumption of lime to a maximum of 3 to 4% for an equivalent extraction yield and much better removal of the iron, in the order of 10 mgl. In industry those results are very interesting because they allow the effect of tlie lime to be double by adjusting separately the yield of the attack with the lime introduced before the attack itself and also the residual iron content with tlie lime added during depressurization.

During the trials, tlie applicant could see that the best results were obtained when the addition of lime was done between 170° and 220°C. in fact, above 220°C no improvement in iron removal is noticed and there is even no degradation above 240°C whereas below 170°C and specially 140'C the degradation is very fast. As tlie trials in which the lime addition was done around 100°C show, the suspension being at atmospheric pressure before it is transferred into the decanters, tliere is almost no iron removal.

In order to systematically achieve an iron content of less than 10 mg'l in tlie liquor before decomposition, it is necessary to inject 1 to 2% CaO (see Table 1) at depressurization and at a temperature between 170° and 220°C, to maintain contact at this temperature during a long enough time between the lime or the mixture containing the calcium and the suspension, that is to say at least 15 minutes and preferably 20 to 40 minutes.

In industry this operation requires a prolonged and delicate control of the pressure regulators in the reactors at the end of the attack and increases the total length of time spent in the attacking chain.

For this reason an essential goal was to reduce the time spent in the chain.

A first series of trials was done in order to make the lime base mixture the most active possible, that is to say to optimize its characteristics and notably its fineness and the dispersion of the lime based particles in suspension in the liquor injected in the regulators.

3	possible lime sources were studied

*	crude, sifted quick lime
*	ground and sifted quick lime
*	calcium carbonate
4	carrier liquids were combined to them

*	hot attacking liquor (temperature of 60" to 70°C)

*	room temperature attacking liquor

*	Back flow water wash of the mud heated to 60°C.

*	Back flow water wash of the mud at room temperature

It turns out that the performances of the different types of lime charged at approximately 100 g CaO/liter are similar and that the particle size in the quick lime as well as in the calcium carbonate is not so important as long as the refinement of the particle size in suspension from attrition due to stirring is sufficient, that is to say in the present case that less tlian 30°o by weight of the particles in suspension are less than 20 micrometers.

One of ordinary skill in the art will choose, in order to minimize the transformations necessary to implement this process in industry, the extinction of the crude lime sifted to only 2 mm in the attacking liquor at 60" to 70°C.

On the other hand, because no notable decrease in the time spent in the reactor was obtained, a second series of trials was done in order to activate the iron precipitation by seeding, done by combining the injection of lime at depressurization and the recycling at the beginning of the attack of a small fraction of the decanted mud with the crushed and desilicated bauxite.

During previous trials, the applicant was able to notice that the recycling of part of the decanted mud favors the later separation of the liquor from the mud, notably during decantation, but doesn't allow the iron content in the filtered liquor which is still higher than 10 mg/literto be significantly lowered.

On the other hand, a very significant decrease in iron content is noted as soon as the lime injection during depressurization according to the invention is coupled with the partial recycling of the mud as shown in Table 2 which follows. Moreover, this decrease in residual iron content goes with an important reduction of the time the calcium containing compound has to spent in the reactor, going from 30 minutes in average down to 5 or 6 minutes.

T.\BLE 2

Trial	CaO bauxite	Time CaO  °o recycled mud	Fe content

number	weight %	spent in  bauxite weight %	supersaturated

end of attack	reactor	liquor

depressurization  in minutes

n	0	To	13 to 18

12	0	15	12 to 15

13	0	20	12 to 15

14	1	30	0	8 to 10

15	1	4	0	12 to 15

16	1	10	5	"  9toll

17	1	6	10	8 to 10

18	1	6	15	7 to 9

19	I	3	20	7 to 9

*CaO injection done at 180"C

Thus, the seeding effect of the mud coupled to the addition of lime during depressurization activates the iron precipitation and allows the time spent in the reactor to be reduced to 10 minutes and even 3 minutes for recycling rates of the mud going from 5 to 20**/6. For recycling rates higher than 20%, the kinetic of the iron's precipitation is not increased any more and the loss of bauxite treatment capacity becomes a significant factor in industrial production.

^■fhAf  9nn.  ill IP I .A^li.«

The invention will be better understood with a detailed description of the preferred industrial implementation conditions, referring to FIG. 1 which represents the different treatment steps of the bauxite monohydratc.

According to FIG. 1, the monohydrate bauxite (boehmite or diaspora) is placed in contact with an aliquot 14 of sodium aluminate decomposed liquor 11, with Rp between 0.57 and 0.65 and the sodium hydroxide concentration is between 150 and 160 g Na20/liter with 1600 to 1800 kg of ore to be treated per m3 of liquor. Simultaneously, an addition of quick lime sifted at 2 mm and corresponding to 1 to 2% of tlie dry bauxite weiglit is added to the mixlure which after a humid grinding A forms a thick suspension 2 which undergoes, if necessary, a desilication treatment by heating between 90°C and 105^0 during a long enougli time, usually between 5 and 10 hours in order to make soluble the reactive silica contained in the bauxite as sodium silico-aluminate. Suspension 3 coming from the desilication step is placed in contact widi an aliquot 13a of tlie attacking liquor 13 witli R^ between 0.57 and 0.65 and which sodium hydroxide concentration is between 195 aiid 215 g Na^O/liter as well as with a fraction 19a of the decanted mud preferably comprised at the dry stage between 10 and 18% of the dry bauxite weiglit. Tlie mixture thus obtained is heated in the reactor between 240^ and 270°C for at least 30 minutes and preferably for 1 to 2 hours before the beginning of the cooling is done by progressively lowering the pressure in the reactor. When the temperature is between 220° and 170°C, an injection is made in the regulators, using for example a high pressure volumetric pump, of lime water 22 with a concentration in CaO preferably of 80 and 120 g/liter and corresponding to 1 to 2% of the initial dry bauxite weight.

It is to be noted that this lime water is obtained by suspension of a substance containing calcium 23b, preferably quick lime or calcium carbonate, in an aliquot 13b of the attacking liquor 13 and during a long enougli stiiring time (2 to 20 hours) to obtain iin efficient grinding of the suspended particles, that is to say less than 30" o in weight of particles>20 micrometers.

The lime water 22 injected into the regulator is mixed with the suspension maintained in the 170° to 220°C temperature range for about 6 minutes, the resulting suspension 4 is then cooled to 105°C and placed under atmospheric pressure. Using liquor 20 coming from the back steam wash, F, of the mud and containing less than 100 g NaiO/liter, the suspension 4 is diluted, D, in order to lower its sodium hydroxide concentration to a range more suitable to obtain good results in the following decantation, E, and decomposition, H, procedures.

Tlius, suspension 5, coming from the dilution .step, D, with a temperature between 90°C and 105°C an Rp between 1.135 and 1.25 und a sodium hydroxide concentration between 150 and 160 g Na20/liter, is placed in decantation, E, to separate, using the known method, the red mud, of which a minor portion 19a is recycled at the attack .stage C, and the remaining portion goes to tlie waste 21 after successive back flow-washes using the water wash 17 of the alumina trihydrate production 16 and pure water 18.

Liquor 6 from decantation, with an Rp staying between 1.13 and 1.23, undergoes a safety filtration, G, in order to eliminate the fine mud particles still in su,spension. The clear supersaturated sodium aluminate liquor filtrate 7 is decomposed, H. with some trihydrate seeds 10 recycled according to the prior art. The alumina trihydrate in suspension 8 in the decomposed liquor is separated by filtration, J, to be for the most part (around 90% weight) recycled for seeding 10 and for the remaining part 9 (around 10%) extracted for production 16 after water 15 wash, K. After removal of an aliquot 14 used in the humid grinding and the potential desilication of the bauxite, tiie remainder 12 of the decomposed sodium aluminate filtrate 11, with Rp between 0.57 and 0.65 and with sodium hydroxide concentradon between 150 and 160 g NaiO/liter, is concentrated by evaporation, M, to constitute the attacking liquor 13 of the ground and desilicated bauxite, the characteristics of which have already been clarified.

According to the present invention, after the safety filtration step, G. one obtains a supersaturated sodium aluminate liquor 7 with an iron content that is systematically less than 10 mg/liter and usually between 7 and 9 mg/liter, regardless of tlie origin of the rnonohydrate bauxite to be treated. The corresponding iron contents for the production alumina trihydrate 16, precipitated by decomposition, H, with seeds 10 from liquor 7, are between 30 and 80 ppm Fe/.AJ203, after the wash K, therefore systematically lower than the maximum limit of 0.01 %.

With an Rp range before decomposition of liquor 7 between 1.13 and 1.23 for a sodium hydroxide concentration of the order of 150 g Na-O/liter and an Rp range after decomposition and filtration of liquor 11 between 0.57 and 0.65 for a sodium hydroxide concentration of the order of 150 g Na:©/liter, the liquor's productivity is kept higher than 80 kg Al Oj/ml

The same thing happens ibr the extraction yield of the ,soluble alumina which stays between 95 and 97%. which is ec[ui\aleni io the vieids (obtained with a single, larger lime addition before attack (3 to 7°o CaO° dry bauxite compared to the two different additions of the present invention vvliicli total doesn't exceed 3°o) which does not in any case solve the iron removal problem.

WE CLAIM:

1.	A process for preparing iron-free supersaturated sodium aluminate solutions obtained from the alkaline attack of the monohydrate bauxite according to the Bayer process successively including the steps of grinding and eventually of desilication in the presence of an aliquot of decomposed liquor, then attack at a temperature higher than 200°C usually between 240 and 270°C, the said crushed and eventually desilicated bauxite by the remaining fraction of the decomposed liquor, to make the alumina hydrate soluble and form at the end of the attack an insoluble suspension of the residue of red mud in the supersaturated sodium aluminate liquor which, after cooling and dilution, is decanted to separate the mud or insoluble residues from the supersaturated liquor deslined to be decomposed in the presence of seeds after filtration, characterized by the fact that, at the end of the attack, during the cooling of the suspension achieved by decreasing the pressure in the reactors, one injects into the said suspension at a temperature higlier than 140^0 a calcium containing compound belonging to the group consisting of lime aiid calcium siilts in an amount of between 0.5°o and 3"o in weight CaO compared to dried bauxite weight.

2.	The process as claimed in claim i. wherein the injection temperature of the calcium containing compound is between 170°C and 220°C.

3.	The process as claimed in claim 1 or 2. wherein the calcium containing compound is a calcium salt such as calcium carbonate or calcium sulfate.

The process as claimed in claim 1 or 2. wherein the calcium containing compound is fonned by lime extinction in an alkaline aluminate liquor such as the hexahydrated triclacique aluminate.

The process as claimed in any one of claims 1 to 4, wherein the small quantities of the said calcium-containing compound injected in said suspension are between l%o and l%o in CaO weight compared to the dry bauxite weight.

The process as claimed in claim 1, wherein the bauxite attack is done in the presence of a small fraction of the decanted mud recycled at the beginning of the process.

Tlie process as claimed in claim 6. wherein the small traction of decanted mud recycled at the beginning of the process measured by the weiglit ratio of the dry mud to the dry bauxite is at least 5% and preterably between 10 and 18%.

The process as claimed in claim 3, wherein a small quantity of lime is introduced into the bauxite before the attack and preferably during the grinding step.

The process as claimed in claim 8. wherein the small quantity of lime introduced in the bauxite before the attack is between 1 and 2%o of CaO weiglit compared to the dry bauxite weiglit.

Tlie process as claimed in any one of claims 1 to 5, wherein the time that tlie calcium containing compound spends at least 15 minutes and preferably 20 to 40 minutes in the suspension at a temperature between 170°C and 220°C.

The process as claimed in any one of claims 1 to 6, wherein the lime based compound is injected as lime water containing 80 to 120 g CaO liter and in which at least 30°0 in weight of the particles ha\e a size larger than 20 micrometers.

The process as claimed in claim 11, wherein the lime water is obtained by extinction of the crude lime sifted to 2 mm in the attacking liquor between 60

and 70"C.

Tlie process as claimed in claim 7 or 8, wherein the time spent by the calcium containing compound in the suspension does not exceed 10 minutes and is generally between 3 and 6 minutes.

the process as claimed in claim 1, wherein the sodium aluminate decomposed liquor  has  a  ratio  Rp between  the  soluble  alumina  concentration  (in  g .Al2O3 liter) and the caustic concentration (in a Na2O/liler) between 0.57 and 0.65 and a sodium hydroxide concetitration between 150 and 160 g Na20 liter.

The process as claimed in claim 1. wherein the attacking liquor after concentration by evaporation of the decomposed sodium aluminate liquor, has an Rp between 0.57 and 0.65 and a sodium hydroxide concentration between 195 and 215 g Na.O/liter.

r mm  AH PA .. -^ ...,

The process as claimed in claim 1. wherein the supersaturated sodium aluminate liquor alter filtration and before decomposition has a Rp between

1.13 and 1.23 and a sodium hydroxide concentration between 150 and 160 g Na20/liter.

A process for preparing iron-free supersaturated sodium aluminate solutions substantially as herein described with reference to the accompanying drawings.

W ZOOSDUFUCATE

Documents:

				1694-mas-1995 abstract.pdf

				1694-mas-1995 claims.pdf

				1694-mas-1995 correspondence-others.pdf

				1694-mas-1995 correspondence-po.pdf

				1694-mas-1995 description(complete).pdf

				1694-mas-1995 drawings.pdf

				1694-mas-1995 form-1.pdf

				1694-mas-1995 form-26.pdf

				1694-mas-1995 form-4.pdf

				1694-mas-1995 form-9.pdf

				1694-mas-1995 others.pdf

				1694-mas-1995 petition.pdf

« Previous Patent

Next Patent »

Patent Number	192892	

Indian Patent Application Number	1694/MAS/1995	

PG Journal Number	30/2009	

Publication Date	24-Jul-2009	

Grant Date	27-Apr-2005	

Date of Filing	20-Dec-1995	

Name of Patentee	M/S. ALUMINIUM PECHINEY	

Applicant Address	10 PLACE, LA DEFENSE5, 92400 COURBEVOIE	

Inventors:

#	Inventor's Name	Inventor's Address	

1	JEAN DEVILLE,	6, RUE DU PUITS VIEUX, PARC LA RAYMONDE, 13090 AIX-EN-PROVENCE	

2	JEAN-MICHEL LAMERANT,	MAS DE 1, ESCAILLON, 13320 BOUC BEL AIR	

PCT International Classification Number	C01F7/02	

PCT International Application Number	N/A	

PCT International Filing date		

PCT Conventions:

#	PCT Application Number	Date of Convention	Priority Country	

1			NA	

© All Indian Patents, 2013-2021.

  Patent data available in the public domain from Indian Patents Office, Department of Industrial Policy and Promotions, Ministry of Commerce and Industry, Government of India.
