Repository: anandvc/allindianpatents

File: patents/192912-a-process-for-the-synthesis-of-zeolites-and-mesoporous-solids.html
Indian Patents. 192912:A PROCESS FOR THE SYNTHESIS OF ZEOLITES AND MESOPOROUS SOLIDS

Indian Patents

Recently Granted Patents

  Recently Published Patents

Title of Invention	A PROCESS FOR THE SYNTHESIS OF ZEOLITES AND MESOPOROUS SOLIDS

Abstract	57) Abstract: The present invention relates to a process for the synthesis of zeolites based on silicon or based on silicon and aluminium, the Si/Al molar ratio being in the range 1 to infinity and mesoporous solids based on silicon or based on aluminium, or based on silicon and aluminium, comprising i) synthesizing a reaction medium as a source of at least one element(s) T, T being silicon or aluminium, said medium being an aqueous solution containing at least one source of at least one element(s) T which source is an aqueous basic solution or an alcoholic solution of an alkyl tetraorthosilicate and trialkoxyaluminate; ii) heating the reaction medium to a temperature in the range to 220''C; iii) injecting at least one chemical agent, such as hereindescribed, at a rate effective to generate polycondensable species in said medium; iv) filtering the solution obtained from step (iii); and v) claiming the crystals of zeolites and mesoporous solids obtained after filtration at a temperature of more than 400''C. PRICE: THIRTY RUPEES.	

Full Text	 

The present invention concerns a novel process for the synthesis of zeolites and mesoporous solids based on oxides of tetravalent elements. More precisely, the invention concerns a process for the synthesis of zeolites and mesoporous solids based on silicon and/or aluminium, of silicon and aluminium, in the form of TO’ tetrahedra, constituting the three-dimensional framework of these solids.

Zeolites are crystallized tectosilicates. They have a three dimensional structure constructed from an assembly of TO4 tetrahedra with their vertices in common, two different tetrahedra having only one oxygen in common. In aluminosilicate type zeolites, which are the most common, T represents tetravalent silicon as well as trivalent aluminium. The cavities and channels in the aluminosilicate framework., which are of molecular dimensions, attract cations which compensate the charge deficit associated with the presence of trivalent aluminium in the tetrahedra.

The chemical composition of zeolites containing slements Al and Si in their framework can be represented 3y the following approximate formula:

M2/nO, AI2O3, xSi02 ;here:

M represents a cation with valency n, such as an

alkali or alkaline-earth, or an organic cation;

X can vary, as a function of the structure of the

zeolite, between two and infinity; if x is infinity,

the zeolite is a microporous silica.

Each type of zeolite has a distinct porous structure. The variation between the dimensions and shapes of the pores of one type of zeolite compared with another generates different adsorbent and catalytic properties. Only molecules with certain dimensions and shapes can enter into the pores of a particular type of zeolite. The chemical composition, in particular the nature of the exchangeable compensating cations, is also an important factor in adsorption selectivity, and especially in the catalytic properties of these zeolites.

Because of their geometrical selectivity and cation exchange properties, zeolites are used in industry on a large scale both for adsorption (drying gases, separation of aromatic compounds, etc..) and in catalysis (catalytic cracking, hydrocracking, isomerisation etc...). There is currently no industrial application for ordered mesoporous solids (International patent application WO 91/11390 and Nature vol. 368, p 317, 24 March 1994). A number of patents illustrate the industrial applications of mesoporous solids, for example United States patents US-A-5 105 051 and US-A-5 134 241.

While numerous aluminosilicate type zeolites exist in nature, over the last few years research on substances with novel properties has led to the synthesis of a large

variety of aluininosilicates with a zeolitic structure. Examples of a variety of structures which have been successfully synthesized are: Y zeolite (US-A-3 130 007), ZSM-5 or MFI zeolite (US-A-3 702 886), ZSM-12 zeolite (US-A-3 832 449), and ZSM-22 (US-A-4 481 177). More recently, ordered mesoporous solids have been synthesized, using organic structuring agents which are surfactants.

Zeolites are generally synthesized from a silica or silica and alumina gel, transformation of the gel to zeolite crystals being effected hydrothermally. The generally agreed synthesis mechanism is a dissolution-recrystallisation mechanism. Crystal formation takes place in the liquid phase following condensation reactions between some of the silicate and aluminosilicate species present. The solid phase of the gel acts as a reservoir for reactants due to continuous dissolution. These reactions are possible because of the presence of mobilising agents, generally 0H~, and also F~ (synthesis in a basic medium or in a neutral or acidic medium respectively), which allow the transfer of polycondensable species by the solution. The reaction medium also contains "structuring" agents which are incorporated into the microporous space in the framework during crystallisation, thus controlling the construction of the framework and contributing, via the reactions

which occur, to the stability of the structure. These structuring agents may be inorganic or organic in nature. Since zeolites are metastable compounds, the nature of the zeolite formed from a gel depends not only on conventional thermodynamic parameters (overall composition of the gel, temperature, pressure) but also on "kinetic" factors linked to the "reactivity" of the gel. This gel reactivity, which partially determines the degree of "supersaturation" achieved in the liquid phase, is a function of the method used to prepare the gel ("history" of the gel) or the nature of the starting materials used (the degree of division, for example).

This method of synthesis from a gel has a number of problems, among them:

the difficulty of producing large quantities of gels which are homogeneous in texture and composition, with solubility properties which are spatially and temporally stable;

generally non congruent (imperfect) dissolution of the gel, i.e., non homogeneous temporally and spatially;

chemical engineering problems associated with use and which involve difficulties with stirring the gel, which is sometimes very viscous and of complex control of heat transfers in the reaction system as a whole;

a possible reduction in gel reactivity due to ageing

during the heating period;

supersaturation of the solution which is brought

about by the composition and texture of the gel

which cannot thus be genuinely controlled; -  as  a  consequence  of  the  preceding  point,  the

impossibility  of  controlling  the  nucleation  and

growth conditions of the zeolite crystals.

A further synthesis method consists of using homogeneous aqueous reaction mixtures in place of gels.

Several types of zeolite have been prepared by heating aqueous solutions of basic metastable aluminosilicates.

FAU type zeolites, for' example, have been prepared using this method by S. Neda, N. Kageyama, M. Koizumi, Proc. 6th Int. Zeol. Conf., (Reno, USA, 1983) and A. Bisio and D. H. Olson, Eds., Butterworths, UK, 1984. Similarly, LTA type zeolite has been prepared using this method, by P. Wengin, S. Neda, M. Koizumi, Proc. 7th Int. Zeol. Conf. (Tokyo, Japan, 1986) and Y. Murakami, A. Jijima, J.W. Ward, Eds., Kodanska-Elsevier, Tokyo-Amsterdam, 1986.

MFI type zeolites based on silicon and element(s) T', selected from the group formed by Ti, Ge, Zr and Sn, lave been prepared from a homogeneous reaction mixture [containing a silicon source in the form of a fluorinated complex, one or more sources of tetravalent elements T'

in the form of fluorinated complexes, a chemical modifying agent which provides H0~ ions by hydrothermal decomposition under the reaction conditions, and a structuring agent which orientates and stabilizes the formation of the MFI type zeolite. Heating the reaction mixture comprising the chemical modifying agent at a temperature of at least 120°C leads to the formation of a zeolite precipitate which is then separated out. This method is described in French patent applications FR-A-2 666 321, FR-A-2 674 516 and FR-A-2 674 517.

During syntheses in closed systems from the solutions mentioned above, it is clear that the supersaturation and thus the nucleation and growth conditions again cannot be controlled.

The aim of the present invention is thus to provide a novel process for the synthesis of zeolites based on 2lement(s) T, i.e., based on silicon or based on silicon and aluminium, and mesoporous solids based on element(s) ?, i.e., based on silicon and/or aluminium, which can overcome the problems described above.

This process, in contrast to prior known processes, .s such that the starting mixtures are constituted by Lomogeneous aqueous solutions, the zeolite or mesoporous ;old being synthesized in a semi-open system by :controlled injection of a reactant.

More particularly, the present invention concerns a races for the synthesis of zeolites based on silicon or

based on silicon and aluminium, the Si/Al molar ratio being in the range 1 to infinity (including these limits), and mesoporous solids based on silicon and/or aluminium, i.e., based on silicon or based on aluminium or based on silicon and aluminium, comprising the following sequence of steps: i)  synthesizing a homogeneous reaction medium as a

source of element(s) T (silicon and/or aluminium)

containing:

a)	at least one source of element(s) T, T being selected from the group formed by silicon and aluminium, selected from the group formed by aqueous basic solutions and alcoholic solutions of an alkyl tetraorthosilicate and an trialkoxyaluminium;

b)	optionally, at least one organic and/or inorganic structuring agent;

c)	optionally, seeds of the desired crystalline

phase;

ii) heating the reaction medium to a temperature in the range 20°C to 220°C, preferably in the range 20"C to 180°C, for a period in the range several minutes to several days, preferably in the range 10 minutes to 2 4 hours;

iii) injecting at least one chemical agent at a controlled rate to generate polycondensable species in said medium as they are used up,  to ensure

nucleation and growth of the crystals of zeolites or mesoporous solids.

Thus when zeolites based on eleinent(s) T are synthesized, T is silicon or silicon and aluminium. When the process is used to synthesize mesoporous solids based on element(s) T, T is silicon or aluminium, or silicon and aluminium.

The synthesis process of the invention may optionally comprise a supplemental calcining step for the crystals obtained at step (iii), at a temperature of more than 400"c, to eliminate the structuring agent from the channels of the prepared structures.

The source of element(s) T (silicon or aluminium) is:

either a stable silica-based aqueous solution, and optionally a stable alumina-based aqueous solution, these two solutions being basic when mixed together. These aqueous solutions are well known to the skilled person and may be, by way of non limiting example, aqueous solutions of sodium silicates and sodium aluminate.

or an alcoholic solution of Si(0R)4, silicon tetraorthosilicate, optionally with Al(0R)3, a trialkoxyaluminium; these solutions are well known to the skilled person.

The source of element(s) T is in an entirely soluble form  in  the  reaction  medium  in  order  to  ensure

homogeneity of the medium, which is then termed a homogeneous solution.

The structuring agent is selected from those known to the skilled person for syntheses of zeolites and mesoporous solids. It can be used alone or mixed with at least one other structuring agent. In the case of an inorganic structuring agent, for example, sodium can be used, also the fluoride ion F~.

The polycondensable species are obtained from said homogeneous reaction medium by controlled injection of at least one chemical agent. The nature of the chemical agent depends on the nature of the source of element(s) T.

Thus: in the case where the source of element(s) T is a basic aqueous solution of silica or silica-alumina, the polycondensable species are produced by controlled injection of at least one chemical agent selected from the group formed by acids, alcohols, and ethers, for example methanol (MeOH) or ethanol (EtOH), aqueous aluminate solutions and aqueous structuring agent solutions in the case, for example, where the structuring agent is not initially present in the reaction medium.

When the chemical agent is an acid, a pure acid or an aqueous acid solution is used. Examples are acetic acid, CH3CO2H, ammonium chloride NH4CI, or a gas such as CO2. In this case, controlled injection of acid leads to a reduction in the pH of the solution and the formation

of  polycondensable  species  in  accordance  with  the following reaction:

where T = Si, Al.

The control of the acid injection rate, and thus the rate of formation of the polycondensable species (V]_), allows the direct formation of crystals of zeolites or mesoporous solids from the solution without the intermediate formation of a gel. Controlling the supersaturation of polycondensable species allows the crystallisation rate to be controlled.

Thus: when the source of elements T is an alcoholic solution of Si(OR)4 and/or Al(0R)3, the polycondensable species are produced by controlled injection of at least one chemical agent selected from the group formed by water, aqueous acidic or basic solutions, compounds which decompose at the synthesis temperature to form water and aqueous solutions of the structuring agent in the case where, for example, the structuring agent is not initially present in the reaction medium.

In all cases, synthesis of the zeolite or mesoporous solid can be carried out with stirring (stirred mode) or in a static mode, stirring being particularly easy since a homogeneous reaction medium is present.

Accordingly the present invention provides a process for the synthesis of zeolites based on silicon or based on silicon and aluminium, the Si/Al molar ratio being in the range 1 to infinity and mesoporous solids based on silicon or based on aluminium, or based on silicon and aluminium, comprising: i) synthesizing a reaction medium as a source of at least one element(s) T, T being silicon or aluminium, said medium being an aqueous solution containing at least one source of at least one element(s) T which source is an aqueous basic solution or an alcoholic solution of an alkyl tetraorthosilicate and a trialkoxyaluminate; ii) heating the reaction medium to a temperature in the range of 20’ C to 220° C; iii) injecting at least one chemical agent, such as hereindescribed, at a rate effective to generate polycondensable species in said medium; iv) filtering the solution obtained from step (iii); and

v) calcining the crystals of zeolites and mesoporous solids obtained after filtration, at a temperature of more than 400°C.

The following examples illustrate the invention without in any way limiting its scope.

EXAMPLE 1

1.2 grams of Aerosol 130 silica was dissolved in an aqueous sodium hydroxide solution (0.4 grams of sodium hydroxide and 7.2 grams of water). 0.532 grams of tetrapropylammonium bromide, TPABr, (Fluka) was then dissolved in 21.6 grams of water. The two solutions were then mixed. The molar composition of the solution was: 1 Si02; 0.5 NaOH; 80 H2O; 0.1 TPABr

This solution was introduced into an autoclave lined with Teflon (capacity 125 cm’) and heated to 170'C. Synthesis was carried out over 6 hours at 170 °C in stirred mode by injection of 15 cm-’ of methanol (Merck) using a HPLC pump (flow rate 50 pl/min).

After cooling, the product was recovered by filtration then washed with distilled water and dried at 80"C for 12 hours.

The initial pH and the final pH were respectively about 11.2 and 12. The X ray diffraction diagram was characteristic of an MFI type zeolite and is shown in Table 1. The mass obtained was 0.7 grams and the average crystal length was about 4 mm.

Z’BLE l: X ray diffraction diagram

m;

very strong; F: strong; mF: less str’ average-weak; f: weak; tf: very weak.

average;

(A) = 10-10

m.

EXAMPLE 2

1.2 grams of Aerosil 130 silica was dissolved in an aqueous sodium hydroxide solution (0.4 grams of sodium hydroxide and 7-2 grams of water). 0.07 grams of sodium aluminate, NaAl02 (Carlo Erba), was then dissolved in an aqueous sodium hydroxide solution (0.12 grams of sodium hydroxide and 7.2 grams of water). Finally, 0.53 2 grams of tetrapropylammonium bromide, TPABr, (Fluka) was dissolved in 14.4 grams of water. The three solutions were then mixed. The molar composition of the solution was:

1 Si02; 0.65 NaOH; 0.0427 NaAl02; 80 H2O; 0.1 TPABr

This solution was introduced into an autoclave lined with Teflon (capacity 125 cm-’) and heated to 170'c. Synthesis was carried out over 6 hours at 170'C in stirred mode by injection of 9 cm-’ of molar acetic acid using a HPLC pump (flow rate 25 j&l/min) .

After cooling, the product was recovered by filtration then washed with distilled water and dried at 80°C for 12 hours.

The initial pH and the final pH were respectively about 12.1 and 11.4. The X ray diffraction diagram was characteristic of an MFI type zeolite and was very close to that shown in Table 1. The mass obtained was 1.17 grams; the Si/Al molar ratio was 25.

EXAMPLE 3

1,2 grams of Aerosil 130 silica was dissolved in an aqueous tetramethylammonium hydroxide solution (25% in water, Aldrich) and potassium hydroxide (7.2 grams of tetramethylammonium hydroxide, 25% in water, 1.12 grams of potassium hydroxide and 9 grams of water).  0.0328 grams of sodium aluminate was then dissolved in this solution.  The molar composition of the solution was: 1 Si02; 1 KOH; 1 TMAOH; 0.02 NaA102; 80 H2O; This solution was introduced into an autoclave lined jith Teflon (capacity 125 cm-’)  and heated to 170'c. synthesis was carried out over 5 hours at 170 °C in stirred mode by injection of 15 cm-’ of acetic acid Fluka) using a HPLC pump (flow rate 50 jul/min).

After cooling, the product was recovered by iltration then washed with distilled water and dried at 0°C for 12 hours.

The initial pH and the final pH were respectively Dout 14 and 12.1. The X ray diffraction diagram was laracteristic of an OFF (offretite) type zeolite and is lown in Table 2.  The mass obtained was 0.12 grams.

TF: very strong; F: strong; mF: less strong; iti: average; mf: average-weak; f: weak; tf: very weak.

TABLE 2: X rav diffraction diagram.

d(hkl)  (A)	I/Io

11.4	TF

7.50	m

6.58	mF

6.29	mf

5,71	m

4.55	m

4.32	mF

3.81	mF

3.75	F

3.581	mF

3.305	m

3.148	m

3.124	f

2,927	f

2.862	mF

2.843	F

2,677	mf

2.498	mf

2.480	mf

2,204	f

2,115	f

2,101	f

2,080	tf

1,889	mf

1,834	f

1 (A) = 10-

•10

m.

EXAMPLE 4

1.2 grams of Aerosil 130 silica was dissolved in an aqueous tetramethylammonium hydroxide solution (25% in

water, Aldrich) (14.56 grams of tetramethylammonium hydroxide, 25% in water, and 3.46 grams of water). 0.027 grams of alumina (2 4.6% water) was then dissolved in this solution.

The molar composition of the solution was:

1 Si02; 2 TMAOH; 0.01 AI2O3; 80 H2O;

This solution was introduced into an autoclave lined with Teflon (capacity 125 cm-’) and heated to 170°C. Synthesis was carried out over 44 hours at 170 °C in static mode by injection of 15 cm-’ of a molar ammonium chloride solution using a HPLC pump (flow rate 5. /min) .

After cooling, the product was recovered by filtration then washed with distilled water and dried at 80°C for 12 hours.

The initial pH and the final pH were respectively about 14 and 12.5. The X ray diffraction diagram was characteristic of a SOD type zeolite and is shown in Table 3. The mass obtained was 0.9 grams. The molar composition was as follows:

5 Si02; 1 A102~; 1 TMA"*".

TABLE 3: X ray diffraction diagram.

d(hkl)  (A)	I/Io

6.29	mF

4,56	F

3.64	TF

3.161	m

2.827	m

2.581	m

2.234	mf

2.109	f

1.908	f

TF: very strong; F: strong; mF: less strong; m: average; mf: average-weak; f: weak; tf: very weak.

1 (A) = 10

-10

m.

EXAMPLE 5

1.2 grams of Aerosil 130 silica was dissolved in an aqueous sodium hydroxide solution (0.4 grams of sodium hydroxide, 7.2 grams of water). 28.8 grams of hexadecyl-trimethylammoniuiu chloride, CTMACl, (25% in water, Fluka) was added to this solution. The molar composition of the solution was:

1 Si02; 0.5 NaOH; 1.125 CTMACl; 80 H2O;

At a temperature of 20°C, 15 cm-’ of a molar ammonium chloride solution was injected over three minutes (flow rate 5 pj./inin) .

The product was recovered by filtration then washed with distilled water and dried at 80"C for 12 hours.

The initial pH and the final pH were respectively about 11.5 and 9.8. The X ray diffraction diagram was characteristic of a mesoporous MCM-41 type product; one intense diffraction peak corresponding to a d(hkl) of about 37 A accompanied by several far less intense peaks at 21.4, 18.5 and 14 A.  The mass obtained was 1.3 grams.

EXAMPLE 6

A tetrapropylammonium silicate solution was prepared by dissolving 3 grams of Aerosil silica in 50 cm-’of a molar aqueous solution of Pr4N"'"0H'" (20% by weight of Pr’NOH, Fluka). This solution, with a molar composition of 1 Si02; 1 Pr’NOH; 45 H2O, was transferred to an autoclave lined with Teflon (125 cm-’ capacity) then heated to 170°C. Synthesis was carried out over 24 hours by controlled and continuous injection of carbon dioxide (hourly flow rate 0.14 grams/hour) at 170°C and in stirred mode (magnetic bar). After rapid cooling (the autoclave was plunged into cold water at 15°C), the solid was filtered, washed with distilled water then dried at 80°C for 24 hours.

The initial and final pHs were 13.5 and 12.8 respectively.

The diffraction diagram was analogous to that shown in Table 1 and was characteristic of an MFI type zeolite.

The mass recovered was about 1 gram, the crystal size (length) was close to 8 mm.

EXAMPLE 7

A synthesis analogous to that of Example 6 was carried out, prolonging the injection period to 48 hours (the other operating conditions remained the same). This produced a MFI type zeolite (X ray diffraction diagram analogous to that of Table 1) with a mass of about 2.8 grams. The size (length) of the crystals obtained was about 15 mm, the final pH was about 10.3.

EXAMPLE 8

17.8 grams of Aerosil 130 silica was dissolved in a hot aqueous solution of 3 0.07 g of tetraethylammonium hydroxide (40% by weight TEAOH, purum). Meanwhile, 0.369 g of sodium aluminate (NaAl02, Carlo Erba) was dissolved at room temperature in a solution prepared by dissolving 0.4 g of sodium hydroxide in 13.1 g of water. The solution formed by mixing the two above solutions had the following molar composition:

2 6 Si02; 0.9 NaAl02 7 2 NaOH; 18 TEAOH; 333 H2O.

The pH was about 13.8.

This solution was introduced into an autoclave lined with Teflon (capacity 125 cm-’) and heated to 150 °C. Synthesis was carried out over 2 2 hours at 150 "c in stirred mode by injection of 15 cm-’ of a molar aqueous acetic acid solution (Fluka) using a HPLC pump (flow rate about 11 )jil/min) .  The final pH was 13.1.

1.37 g of product was recovered after filtering, washing, drying (at 80 "C) and rehydration. The X ray diffraction diagram was characteristic of a beta zeolite (Table 4). The Si/Al molar ratio, determined chemically, was about 9.

TABLE 4: X ray diffraction diagram.

d(hkl)  (A)	I/Io

11,7	mF

4,15	mF

3.95	TF

3.52	f

3.32	m

3,02	m

2,07	f

TF: very strong; F: strong; mF: less strong; m: average; mf: average-weak; f: weak; tf: very weak.

1 (A) = 10

-10

m.

EXAMPLE 9

1.2 grams of Aerosil silica was dissolved in an aqueous sodium hydroxide solution (7.2 grams of water and 1.2 grams of sodium hydroxide). 0,07 grams of sodium aluminate (NaA102, Carlo Erba) was dissolved in an aqueous solution constituted by 7.2 grams of water and 0.08 grams of sodium hydroxide. The two solutions were mixed and 14.4 grams of water was added. The final molar composition was:

1 Si02; 0.0422 NaA102; 1.6 NaOH; 80 H2O;

This solution was introduced into an autoclave lined with Teflon (capacity 125 cm-’) , and 0.24 grams of NaY zeolite crystals (Si/Al = 2.6) was added. The autoclave was heated to 100°C. Synthesis was carried out over three hours at 100 °C in stirred mode by injection of 15 cm-’ of molar acetic acid (Fluka) using a HPLC pump (flow rate 83 jil/min) -

After cooling, the product was recovered by filtration then washed with distilled water and dried at 80 "C for 12 hours. The initial pH was at least 14 and the final pH was 12.9. The X ray diffraction diagram was characteristic of an FAU type zeolite and is shown in Table 5,

The mass obtained was 0.41 grams. The Si/Al molar ratio was about 2.6.

TABLE 5: X ray diffraction diagram

d(hkl)  (A)	I/Io

14,2	TF

8,71	m

7.43	f

5,65	mF

4,74	mf

4,35	m

3.76	mF

3,29	m

3,02	f

3,00	f

2,90	mf

2.84	mF

2.75	f

2,63	f

TF: very strong; F: strong; naïf: less strong; m: average; mf: average-weak; f: weak; tf: very weak.

1 (A) = 10

-10

m.

EXAMPLE 10

1.2 grams of Aerosil 130 silica was dissolved in an aqueous sodium hydroxide solution (1.28 grams of sodium hydroxide and 7.2 grams of water). The molar composition of the solution was:

1 Si02; 1.6 NaOH; 80 H2O;

0.24 grams of FAU type zeolite with a Si/Al ratio of 2.5 was introduced into 21.6 grams of water. The two solutions were then mixed.

This solution was introduced into an autoclave lined with Teflon'‘ (capacity 125 cm-’) , and heated to 100°C. Synthesis was carried out over 5 hours at 100°C in stirred mode by injection of 15 cm-’ of aluminium sulphate with a concentration of 0.23 3 mole/1 (Prolabo) using a HPLC pump (flow rate 50  min) .

After cooling, the product was recovered by filtration then washed with distilled water and dried at 80°C for 12 hours.

The initial and final pHs were respectively about 14. The X ray diffraction diagram was characteristic of an FAU type zeolite. The mass obtained was 1.42 grams, and the Si/Al ratio was about 2.6.

We claim:

1.	A process for the synthesis of zeolites based on silicon or based on silicon and

aluminium, the Si/Al molar ratio being in the range 1 to infinity and mesoporous

solids based on silicon or based on aluminium  or based on silicon and aluminium,

comprising:

i) synthesizing a reaction medium as a source of at least one element(s) T, T being silicon or aluminium, said medium being an aqueous solution containing at least one source of at least one element(s) T which source is an aqueous basic solution or an alcoholic solution of an alkyl tetraorthosilicate and a trialkoxyaluminate; ii) heating the reaction medium to a temperature in the range of 20'C to 220*^ C; iii) injecting at least one chemical agent such as hereindescribed, at a rate effective to generate polycondensable species in said medium; iv) filtering the solution obtained from step (iii); and

v) claiming the crystals of zeolites and mesoporous solids obtained after filtration, •at a temperature of more than 400°C.

2.	The process according to claim 1, in which the reaction medium comprises at least one known structuring agent.

3.	The process according to claim 1 in which the reaction medium comprises seeds of zeolite and mesoporous solid.

4.	The process according to claim 1, in which the source of element(s) T is a basic aqueous silica-based or alumina-based solution or a solution based on silica and alumina.

5.	The process according to claim 4, in which the chemical agent is an acid, an alcohol, an aqueous aluminate solution or an aqueous solution of a structuring agent when the structuring agent is not initially present in the reaction medium.

6.	The process according to claim 1, in which the source of element(s) T is an alcoholic solution of alkyl tetraorthosilicate Si(OR)4, and optionally of trialkoxyaluminate A1(0R)3, wherein R is an allcyl moiety.

7.	The process according to claim 6, in which the chemical agent is water, a compound which decomposes at the synthesis temperature to tile form water, or an aqueous solution of a structuring agent when the structuring agent is not initially present in the reaction medium.

8.	The process according to claim 1, wherein in step (ii), the reaction medium is heated to 20° C to 220° C for 3 minutes to 44 hours.

9.	The process according to claim 1, wherein in step (ii), the reaction medium is heated to 20° C to 100°C for 10 minutes to 24 hours.

10.	A process for the synthesis of zeolites and mesoporous solids, substantially as

herein described and exemplified.

Documents:

				1575-mas-1995 abstract.pdf

				1575-mas-1995 claims.pdf

				1575-mas-1995 correspondence-others.pdf

				1575-mas-1995 correspondence-po.pdf

				1575-mas-1995 description(complete).pdf

				1575-mas-1995 form-1.pdf

				1575-mas-1995 form-26.pdf

				1575-mas-1995 form-4.pdf

				1575-mas-1995 form-9.pdf

				1575-mas-1995 others.pdf

				1575-mas-1995 petition.pdf

« Previous Patent

Next Patent »

Patent Number	192912	

Indian Patent Application Number	1575/MAS/1995	

PG Journal Number	30/2009	

Publication Date	24-Jul-2009	

Grant Date	27-Apr-2005	

Date of Filing	01-Dec-1995	

Name of Patentee	M/S. INSTITUT FRANCAIS DU PETROLE	

Applicant Address	4, AVENUE DE BOIS PREAU 92502, RUEIL MALMAISON	

Inventors:

#	Inventor's Name	Inventor's Address	

1	BENAZZI ERIC	67, BOULEVARD DE LA REPUBLIQUE 78360 MONTESSON;	

2	LE GOFF PIERRE-YUVES,	RESIDENCE EDISON , 9 RUE DES FRERES LUMIERES 68350 BRUNSTATT;	

3	CAULLET PHILIPPE,	4, RUE KELLEMMANN, 68110 ILLZACH;	

4	GUTH JEAN-LOUIS,	59, RUE BELLEVUE	

PCT International Classification Number	C01B 33/28	

PCT International Application Number	N/A	

PCT International Filing date		

PCT Conventions:

#	PCT Application Number	Date of Convention	Priority Country	

1			NA	

© All Indian Patents, 2013-2021.

  Patent data available in the public domain from Indian Patents Office, Department of Industrial Policy and Promotions, Ministry of Commerce and Industry, Government of India.
