Repository: anandvc/allindianpatents

File: patents/192954-non-stick-coating-for-aluminium-cooking-vessels.html
Indian Patents. 192954:NON-STICK COATING FOR ALUMINIUM COOKING VESSELS

Indian Patents

Recently Granted Patents

  Recently Published Patents

Title of Invention	NON-STICK COATING FOR ALUMINIUM COOKING VESSELS

Abstract	A non-stick coating for aluminum cooking vessels comprises an undercoat layer applied directly to the aluminum, a primer layer applied to the undercoat layer and a top finish layer applied to the primer layer. The primer layer is obtained from an aqueous dispersion of polytatrafluorethylene (PTFE) to which are added polyamide-imide resin (PAI) and tetrailuorethylene and poly (propyl vinyl ether) copolymer (PFA). The top finish layer is obtained from an aqueous dispersion of PTFE and the undercoat layer is obtained from a polyamide-imide resin (PAI) in solution in an organic solvent.	

Full Text	The present invention concerns a non-stick coating for aluminum cooking vessels such as saucepans and trying pans.

Most non-stick coatings, are based on polytetrafluorethylene (PTFE).

To make such coating9 adhere to the surface of the aluminum the latter is usually etched with acid to create microcavities encouraging the adhesion of the PTFE coating or a surface roughness of approximately 12 microns is produced by mechanical treatment to enable the adhesion of a primer layer.

A coating adhering to an aluminum substrate that has not received any chemical or mechanical treatment to roughen its surface is known from PCT application WO 91/02773.

The coating described in this PCT application comprises an undercoat layer, a primer layer and a top finish layer.

The undercoat layer is obtained from an aqueous phase containing a surfactant, Gilica, a polyamide-imide resin (PAD, polyphenylene sulfide or polyether sulrone.

The primer layer is obtained from an aqueous dispersion of polytetrafluorethylene (PTFE) to which are added polyamido-imide resin !PAI) and tetrafluorethylene and poly (propyl vinyl ether) (PFA) copolymer.

The top finish layer is obtained from an aqueous dispersion of PTFF.

The above layers are all applied to the substrate by spraying in the aqueous phase.

After drying, these layers are baked in an oven to sinter the coating.

The undercoat layer has the drawback of requiring transformation of the organic phase of the PAI resin into

the aqueous phase and the presence of surfactants.

The aim of the prosent invention is to create a non-stick coating that shows excellent adhesion to aluminum substrates whether or not they have been mechanically or chemically treated to roughen their surface.

Accordingly, the invention concerns a non-stick coating for aluminum cocking vessels comprising an undercoat layer applied directly to the aluminum, a primer layer applied to said undercoat layer and a top finish layer applied to said primer layer, said primer layer being obtained from an aqueous dispersion ot polytetrafluorethylene to which are added polyamide-imide resin and tetrafluorethylene and poly (propyl vinyl other) copolymer, said top finish Layer being obtained from an aqueous dispersion of FTFE and said undercoat layer being obtained from a polyaimide-imide resin in solution in an organic solvent.

Tests have shown, surprisingly, that an undercoat layer of this kind containing an organic solvent adheres to the substrate just as well as the prior art aqueous phase undercoat layer.

This undercoat layer does not require any complex transformation from an organic phase to the aqueous phase in the presence of surfactants and amides.

The undorcoat layer may be obtained, from a mixture of polyamine-imide resin and polyphenylene sulfide.

The organic solvent used in the undercoat layer is preferably selected from the following co:rpoun:ls: N-methylpyrrolidone, dimethylformamide or an NMF/xylene or DMF/xylene mixture.

The undercoat layer may contain inert charges such as mineral pigments, metal flakes, alumina, quartz.

The undercoat layer of the coating of the invention shows excellent adhesion to aluminum even if the surface

of the latter has not boen subjected to any form of chemical or physical treatment other than degreasiny.

In one version of the invention the primer layer and the top finish layer are applied by the silkscreening or roller coating process.

The method of applying a non-stick coating by the silkscreening process and the attendant advantages are described in French patent 2 689 037 in the name of SEB S.A.

In thiG case, the primer layer and the top finish layer also contain A thickening agent such as an acrylic resin.

There follows one example or the composition (in parts by weight) of the undercoat layer of the coating of the invention.

dry PAI (polyamide-imide) resin  30

N-methylpyrrolidone  230

xylene  0-10

pigment (mineral or carbon black)  0-25

aluminum flakes  0 - 4 0

The aluminum flakes encourage adhesion of the primer layer to the above undercoat layer. Their

the latter a roughness equivalent to that of mechanical treatment and provides an armature for the final coating in the manner of a mechanical treatment.

To this end, their dimensions must not exceed 25 microns.

The above undercoat layer may be sprayed onto an aluminum disc that has merely been degreased or applied by the silkscreening process or any other conventional means.

The undercoat layer is then dried to eliminate the organic solvent.

The primer layer and the top finish layer are then applied in succession by the silkscreening process as described in French patent 2 6 89 037 or any other conventional means.

The primer layer is mode up of an aqueous dispersion of PTFE to which has been added a PAI resin, a PFA dispersion and, in the case of application by the silkscroening or roller coating process, an acrylic rosin.

The top finish layer applied after the prime, layer has dried is mada up of an aqueous dispersion of FTFE, mica flakes, a pigment such as carbon black ami, in the case of application by the silkscreening or roller coating process, a thickening agent such as an Acrylic resin.

After drying the top layer, the three layers are baked simultaneously in an oven for 1' - 10' at approximately 400°C - 420°c.

Tests show that the coating obtained in this way adhere perfectly to the support.

When an aluminum disc is coated with these three layers by the silkscroening or roller coating process, for example, it can be formed after sintering into a Cooking vessel such as a saucepan, frying pan, cake tin, etc. without degrading the adhesion of the coating to the support.

1.  A non-stick coating for aluminum cooking vessels comprising an undercoat layer applied directly to the aluminum, a primer layer applied to said undercoat layer and a top finish layer applied to said primer layer, said primer layer being obtained from an aqueous dispersion of polytetrafluorethylene (PTFE) to which are added polyamide-imide resin (PAD and tetrafluorethylene and poly (propyl vinyl ether) copolymer (PFA), said top finish layer being obtained from an aqueous dispersion of PTFE and said undercoat layer being obtained from, a polyamide-imide resin (PAT) in solution in an organic solvent.

2.  The coating claimed in claim 1 wherein said undercoat layer is obtained from a mixture of polyamide imide resin (PAI) and polyphenylene sulfide.

3.  The coating claimed in claim 1 or claim 2 wherein said organic solvent in selected from: N-methylpyrrolidone, dimethylformamide or an KMP/xylene or DMF/xylene mixture.

4.  The coating claimed in any one of claims 1 to 3 wherein said undercoat layer further contains inert charges such as mineral pigments, metal flakes, alumina

5.  The coating claimed in any one of. claims 1 to 4 wherein said undercoat layer has the following composition, in parts by weight:

. dry PAI (polyamide-imide) resin  30

. N-methylpyrrolidone  230

. xylene  0-10

. pigment (mineral or carbon black)  0 - 25

. aluminum flakes  0 - 40

. PPS (polyphenylene sulfide)  0-30

6.  The coating claimed 1n any one of claims 1 to 5 wherein said undercoat layer is applied to aluminum which

has not been subjected to any chemical or physical treatment other than degreasing.

7.  The coating claimed in any one of claims 1 to 6 wherein said primer and top finish layers are applied by the silkscreening or roller conting process.

8.  The coating claimed in claim 7 wherein said primer and top finish layers further contain a thickening agent.

9.  The coating claimed in any one of claims 4 to 7 wherein said undercoat layer contains aluminum flakes having dimensions less than or equal to 25 microns.

10.  A non-stick coating composition for aluminium cooking vessels, substantially as herein described.

11.  An aluminium cooking vessel with a non-stick coating, substantially as herein described.

12.  A process for the manufacture of a non-stick coating composition for aluminium cooking vessel, substantially as herein described.

A non-stick coating for aluminum cooking vessels comprises an undercoat layer applied directly to the aluminum, a primer layer applied to the undercoat layer and a top finish layer applied to the primer layer. The primer layer is obtained from an aqueous dispersion of polytatrafluorethylene (PTFE) to which are added polyamide-imide resin (PAI) and tetrailuorethylene and poly (propyl vinyl ether) copolymer (PFA). The top finish layer is obtained from an aqueous dispersion of PTFE and the undercoat layer is obtained from a polyamide-imide resin (PAI) in solution in an organic solvent.	

Documents:

				146-cal-1997-abstract.pdf

				146-cal-1997-claims.pdf

				146-cal-1997-correspondence.pdf

				146-cal-1997-description (complete).pdf

				146-cal-1997-form 1.pdf

				146-cal-1997-form 2.pdf

				146-cal-1997-form 3.pdf

				146-cal-1997-form 5.pdf

				146-cal-1997-priority document.pdf

				146-cal-1997-specification.pdf

				146-cal-1997-translated copy of priority document.pdf

				62-cal-1997_abandoned_letter.pdf

« Previous Patent

Next Patent »

Patent Number	192954	

Indian Patent Application Number	146/CAL/1997	

PG Journal Number	30/2009	

Publication Date	24-Jul-2009	

Grant Date	10-Dec-2004	

Date of Filing	27-Jan-1997	

Name of Patentee	SEB S. A.	

Applicant Address	LES 4M, CHEMIN DU PETIT BOIS, 69132, ECULLY CEDEX	

Inventors:

#	Inventor's Name	Inventor's Address	

1	JEAN-PIERRE BUFFARD	RESIDENCE LE LAC, 21 MONTEE DE LA REINE VICTORIA, TRESSERVE, 73100, AIXLES BAINS	

2	CLAUDINE GARDAZ	VILLA YUTE-PUCE, 74150, BLOYE	

3	HIROSHI YABATA	JAPAN	

PCT International Classification Number	N/A	

PCT International Application Number	N/A	

PCT International Filing date		

PCT Conventions:

#	PCT Application Number	Date of Convention	Priority Country	

1	9600996	1996-01-29	France	

© All Indian Patents, 2013-2021.

  Patent data available in the public domain from Indian Patents Office, Department of Industrial Policy and Promotions, Ministry of Commerce and Industry, Government of India.

File: patents/193002-a-twin-shell-arc-furnace-for-producing-steel.html
Indian Patents. 193002:A TWIN-SHELL ARC FURNACE FOR PRODUCING STEEL

Indian Patents

Recently Granted Patents

  Recently Published Patents

Title of Invention	A TWIN-SHELL ARC FURNACE FOR PRODUCING STEEL

Abstract	57) Abstract:- A method and an arc furnace with two vessels for making steel. Enough liquid raw iron is added to account for 70% of the total starting metallurgicals. The supply of electricity to one of the vessels is discontinued but not to the other vessel. The injection of oxygen through a lance accompanied by the addition of sponge or coolant and lime, is carried out in one vessel while an electric-arc furnace phase is carried out in the other vessel, whereby additional sponge or coolant is melted with less oxygen and additional lime or coal is added. Electrodes are mounted on an arm and can be pivoted over either vessel as desired. PRICE: THIRTY RUPEES.	

Full Text	 

METHOD OF AND DEVICE FOR OPERATING AN ARC FURNACE

WITH-TWO--VESSELS The present invention concerns a method of and device for operating an arc furnace with two vessels, I and II, especially for making steel. Both vessels have lids. There are electrodes on one lid, which pivots. The furnace has lances for injecting oxygen, lime, coal, and gaseous or liquid fuels. To carry out the method, the supply of electricity to one of the vessels, which is charged with starting metallurgicals and covered with a lid, is discontinued but not the supply to the other vessel, which proceeds to carry out metallurgical processing, melting or superheating, for example, until it is time to tap the melt.

Several methods of producing raw steel are known. They proceed by the classic route of blast furnace and converter and mainly use a hot liquid mixed with scrap, oar, sponge, and other starting metallurgicals. The vessels, electric-arc furnaces, mainly use cold or heated starting materials.

Electric-arc furnaces are mainly employed and operated individually.

Systems have been developed recently, however, that, due to the increasing scarcity of natural resources, are intended to

ensure steel production that is cost-effective and environmentally friendly.

Among these known approaches is one that employs hot flue gases pumped out of the furnace itself to preliminarily heat the charge, usually scrap, in an electric-arc furnace.

A melting system comprising two adjacent vessels is known from European Patent 0 483 3 22. It is equipped with a heater to supply energy for heating the melt. Each vessel has a lid, two ports, and gas lines. The gas lines can be blocked. Each port in one vessel communicates with a port in the other vessel through one of the lines. The gas generated when material is melted in one vessel can accordingly be conveyed to the other to preliminarily heat the starting material thefein. One outer section of the lid in one furnace can be replaced by a shaft secured in a framework. The shaft has a gated opening at the lid for loading starting material and contains the port associated with that furnace.

A method of and device for operating a two-furnace plant is known from German 4 302 285. The device is in two parts and intended for melting steel. The method is in several steps.

Electricity is supplied to one of the furnaces to melt the

ocrap accommodated therein. The other is disconnected from the network. The disconnected furnace is tapped and charged with new material, mainly scrap. The lid is replaced. Any gas inside the vessel is pumped out from above the bed of scrap. Flue gas is then pumped out of the electrically connected furnace and into the disconnected furnace. The flow of flue gas from the other furnace is discontinued to allow the gas to be cleaned while the flue gas is being pumped out of the disconnected furnace.

How much raw iron can be used in arc furnaces is limited because pig takes so long to melt. Furthermore, it has until now been impossible to satisfactorily process (decarbonize) liquid raw iron in electric-arc furnaces.

The two known two-furnace plants are in no way appropriate for or even intended for processing liquid raw iron, especially in large batches that can account for more than half of the metallurgical material employed.

The object of the present invention is a device and method for producing steel in a two-furnace plant that will save energy, protect the environment, and be cost-effective and that will allow the use of 50 %' or more liquid raw iron in terms of the solid starting material, which can be sponge.

ore, scrap, or other metallurgical material.

Accordingly the present invention provides a method of producing steel using a t\vin,-shell arc furnace having a first furnace shell and a second furnace shelll, comprising tlie steps of; arranging electrodes on a swing gantry; disconnecting completely one of said two furnace shells from a power supply and retaining tlie otlier furnace shell connected to the power supply; charging said one furnace shell witli metallic charge materiaJs ajid covered by a furnace roof; carrying out metallurgical processing in said otlier furnace shell until tapping of the melt; carrying out the following steps for said first funiace shell:

(a)	charging Hquid hot metal of an amount that is 70% of the total metallic charge of said first furnace shell;

(b)	injecting by blowing oxygen through a blowing lance from above and through a furnace roof and adding simultaneously cooling agents selected from the group of ore, scrap, sponge iron and other metallic charge materials, as a function of a heat balance of said injecting step, and adding slag-fonning agents as a function of an analysis of the metallic charge materials;

(c)	removing continuously at least part of slag fomied through a slag door and a preheater during said injecting step;

(d)	retracting and swinging aside said blowing lance from said first furnace shell:

(e)	swinging in said electrodes arranged on said swing gantiy and connected to a power supply from a transfonner to said first furnace shell;

(f)	supplying said electrodes with electric current and adding simultaneously the remaining metallic charge until a tapping weight is attained, adding lime and additional injection through side-lances;

(g) removing continuously at least partially slag formed in said first furnace shell

through said slag door and through said preheater during said step of supplying

said electrodes with electric current and adding simultaneously the remaining

metallic charge; and superheating tlie molten metal;

(h) tapping off the melt and into a steel casting crucible through a taphole and

leaving a portion of said melt in said first furnace shell;

canying out steps defined in preceding (e) to (h) in said second furnace shell while

steps in preceding (a) to (d) are being carried out in said first furnace shell; and

carrying out steps defined in preceding (a) to (d) in said second fiimace shell while

steps in preceding (e) to (h) are being carried out in said first furnace shell.

The present invention also provides a twin-shell arc furnace having a first furnace shell and a second furnace shell for producing steel by a method as herein above described, the said furnace comprising: electrodes an'anged on a single swing gantry; a power supply and means for disconnecting completely one of said two furnace shells from said power supply and retaining tlie other furnace shell connected to the power supply; means for charging said one furnace shell w'itli metallic charge materials and a covering furnace roof; carrying out metallurgical processing in said other furnace shell until tapping of the melt; means in said first furnace shell and comprising:

(a)	means for charging liquid hot metal of an amount that is 70° o of the total metallic charge of said first furnace shell;

(b)	means for injecting by blowing ox\'gen through a blowing lance from above and through a furnace roof and means for adding simultaneously cooling agents elected from the group of ore. scrap, sponge iron and other metallic charge

materials, as a function of a heat balance of the injection, and means for adding slag-fonning agents as a function of an analysis of the metallic charge materials;

(c)	means for removing continuously at least part of slag formed through a slag door and a preheater during said injection;

(d)	means for retracting and swinging aside said blowing lance from said tlrst fornace shell;

(e)	means for swinging in said electrodes, said electrodes being connected to said power supply from a transformer to said first furnace shell;

(f)	said power supply supplying said electrodes with electric current, and means for adding simultaneously the remaining metallic charge until a tapping weight is attained; and side-lances for adding lime and additional injection;

(g)	means for removing continuously at least partially slag fonned in said first furnace shell through said slag door and through said preheater when said electrodes are supplied with electric current and the remaining metallic charge are added simultaneously; and means for superheating the molten metal;

(h) means for tapping off the nieh and into a steel casting crucible through a taphole and leaving a portion of said melting in said first furnace shell; preceding (e) to (h) being canied out in said second furnace shell while preceding (a) to (d) are being carried out in said first furnace shell, and preceding (a) to (d) being carried out in said second furnace shell while preceding (e) to (h) are carried out in said first furnace shell; said single swing gantr\' being operable with said first turaace shell and said second furnace shell; each said furnace shell having a sealing roof; means for raising and lowering said blowing lance; a hearth in each said furnace shell with a recess; each said furnace shell having refractory-lined walls and bricks arranged circumferentially around the top of the furnace shell.

The two-vessel arc furnace in accordance with the present invention can be closed otYby a pivoting lid. The furnace is equipped with a transfonner that suppHes a powerful current to the electrodes, which are mounted on a swinging ami.

Each lid has a round opening at tlie center for tlie electrodes to extend into tlie vessel through. These openings can be closed when necessary' by a hatch secured to a traveling gallows. The hatch also has an opening at the center to allow a lance to be inserted into the vessel.

The oxygen-injection lances, top lances in the present case, extend through the center of the vessel's lid and are secured at one side to a support by way of a pivoting arm.

Qxy'gen, lime, coal, and gas or liquid fiiels can also be added to the vessel in the

known way tiirough lances that extend		

through the side.

The vessel or vessels are lined below the water-cooled wall section with extra refractory material. The capacity of the hearth is simultaneously expanded by means of a depression at the bottom and beneath the oxygen-injection lance.

The extra lining at the bottom of the vessel and the depression in the hearth increase the depth of the melt and allows oxygen to be injected as deep as in the Lenz-Donau system while protecting the lining of the hearth while the melt is being decarbonized with oxygen.

The vessels can be mounted on a cradle. The cradle can travel on racks and pinions or as specified in German 4 244 228 on ■ at least two rollers. Such a cradle will allow the furnace to tilt down 10  to pour off the slag. The electrodes, mounted on their arm, and the lances do not participate in the tilting and will not be damaged.  The lid lifting and swing-out mechanism is mounted on the platform in known arc furnaces with a rack-and-pinion cradle and tilt along with them.

The lid can be mounted in a lift that travels back and forth

on a carriage along with the oxygen lance (the top lance) instead of pivoting on an arm, and removes to one side of the vessel. Such an approach, however, will necessitate another completely equipped electrode lid secured to the pivoting arm such that it can be lowered over either vessel I or vessel II. The sideways traveling lids only have the opening at the center for the top lance to extend through. The hatch with its traveling or pivoting support is unnecessary in this embodiment.

Finally, the two-vessel plant can also be operated as a direct-current arc furnace, whereby the vessels will have only one lid electrode (the cathode) and one bottom electrode (the anode) in the hearth.

The method of producing steel in an arc furnace from liquid raw iron in conjunction with sponge and/or scrap while adding oxygen.and lime in accordance with the present invention is carried out in two phases, a Bessemer decarbonization phase and an electric-arc furnace phase.

The Bessemer decarbonization phase is carried out first, in vessel I, and comprises decarbonizing the liquid raw iron with oxygen, coolants, and lime.' The electric-arc furnace phase, which comprises melting the sponge or scrap, the lime.

and any coal that has been added while decreasing the supply of oxygen, is carried out in vessel II.

Once either one of these phases has been completed in its associated vessel, whatever phase of steel production comes next is carried out in each vessels.

These simultaneous and parallel phases will now be specified.

The Bessemer decarbonization phase carried out in vessel I constitutes

a)

deoxidation of the residual slag and the sump, charging with

liquid raw iron to 70 % of all the starting metallurgicals

over the residual

sump,

^)

decarbonization with oxygen through an oxygen-injection lance

(top lance) extending through the lid while simultaneously

adding sponge, ore, or scrap in accordance with the heat

equilibrium for vessel I and continuous addition of lime for

the metallurgical aspects: removing the silicon, phosphorus,

and sulfur for example.

c)

continuous removal of some of the slag or removal of some of

the slag during interruptions in injection, or blowing off

the liquid slag through a slagging door with the vessel

slightly tilted followed by sampling and testing the melt

temperature,

d)

pivoting the oxygen (top) lance out of the way and replacing

the hatch in the lid.

The electric-arc furnace phase, carried out in vessel II,

comprises

■ a)

pivoting the electrodes on their arm into place with the

high-power lines connected to the

transformer,	'

b)	I

supplying electricity to the electrodes while adding sponge, ore, scrap, or other starting metallurgicals until there is enough weight to justify tapping along with more injection of oxygen and lime during melting and superheating.

•C)

continuous removal of some slag and/or removal of some slag through the slagging door with the vessel slightly tilted while the slags are melting or after they have melted and accompanied by sampling and temperature measurement,

d)

superheating the melt followed by temperature measurement,

e)

tapping the melt off into a steel-casting crucible, leaving

some of the melt in the vessel for a sump,

f)

vessel maintenance followed by charging with liquid raw iron over the residual sump and further processing of the starting metallurgicals as specified in the paragraphs a) through b) relating to vessel I.

The Bessemer decarbonization phase is now carried out in vessel II and the electric-arc furnace phase in vessel I

One embodiment of the device in accordance with the present invention will now be specified with reference to the schematic drawing, wherein

Figure 1 is a side view of the vessel.

Figure 2 is a top view of a two-vessel system.

Figure 3 is a top view of the same system in operation.

Figure 4 is a top view of the system with a lid that travels back and forth on a carriage, and

Figure 5 is a top view of that system in operation.

The arc furnace illustrated in Figure 1 differs from a conventional furnace by a depression 25 in hearth 24 and by a higher wall 20 above the joint around vessel 1.

This measure expands the walled capacity of the furnace during the Bessemer decarbonization phase far enough to leave plenty of space for slag 26 and melt 27 while oxygen and lime are being injected through a lance 14 that can be raised and

lowered by a series of mechanisms 15 and 16.

i

i Vessel 1 is equipped in a known way with water-cooled wall

sections 18 and a water-cooled lid:4 at the top. At the

bottom of the vessel, at the level of a water-cooled slagging

door 21 and of a preheater 22, theiwalls 19 and 20 of the

vessel and tap 23, hearth 24, and depression 25 are lined with refractory material.

Lid 4 can be lifted and removed from the vicinity of the vessel 1 either by an unillustrated mechanism in the form of either a traveling or a pivoting crane.

Figure 2 is a top view of a system with two vessels 1 and 2, electrodes 3 mounted on a pivoting mechanism 8 and 9, pivoting lids 4 & 6 and 5 & 7, a lance 14 and the mechanisms 15 and 16 that raise and lower it, and vents 11 and 12 that communicate with exhaust lines leading to a dust-removal point.

A hatch 13 mounted on the end of an arm 17 closes a hatchway in lid 4 or 5 while lance 14 is being employed and the electrodes 3 on pivoting mechanism 8 and 9 not.

Figure 3 is a top view of a two-vessel system in operation.

Vessel I 1 is in the electric-arc furnace phase. Electrodes 3 have been pivoted into position above lid 4 by pivoting mechanism 8 and 9. Vessel II 2 on the other hand is in the Bessemer decarbonization phase. It is covered by lid 5 and 6 and by hatch 13, with lance 14 extending through it.

The taps 23 in each vessel 1 and 2 are parallel and on the same side as the power supply lines 9 and transformer 10.

Figure 4 is a top view of vessels 1 and 2. Lids 4 and 6 and lance 14 and the mechanisms 15 and 16 that raise and lower it ride back and forth on carriages 28 and 29 that travel on tracks 31.

The carriage 28 that the lid 4 on vessel 1 rides on has traveled aside, leaving the vessel uncovered. Mechanism 8 and 9 can pivot an electrode-eguipped lid 30 over it.

Figure 5 is a top view of vessels 1 and 2 with carriages 28 and 29 that travel back and forth on tracks 31 in operation.

Electrode-equipped lid 30 is resting on vessel 1. The carriage 28 with lance 14 has traveled aside.  The vessel is in the arc-furnace Bessemer decarbonization phase [sic!].

Lid 5 is resting on vessel 2. okygen is being injected through lance 14, decarbonizing; the raw iron. The vessel is in the Bessemer decarbonization phase.

We claim:

1. A method of producing steel using a twin-shell arc funiace having a first furnace shell and a second furnace shell comprising the steps of arranging electrodes on a swing gantry; disconnecting completely one of said two furnace shells from a power supply and retaining tlie other fiimace shell connected to the power supply; charging said one furnace shell with metallic charge materials aiid covered by a furnace roof; carrying out metallurgical processing in said other fiimace shell until tapping of the melt; carrying out the following steps for said first furnace shell;

(a)	charging liquid hot metal of an amount that is 70% of the total metallic charge of said first furnace shell;

(b)	injecting by blowing oxygen through a blowing lance from above and through a furnace roof and adding simultaneously cooling agents selected from the group of ore, scrap, sponge iron and other metallic charge materials, as a function of a heat balance of said injecting step, and adding slag-fomiing agents as a function of an analysis of the metallic charge materials;

(c)	removing continuously at least part of slag formed through a slag door and a preheater during said injecting step;

(d)	retracting and swinging aside said blov^^ing lance from said first furnace shell;

(e)	swinging in said electrodes arranged on said swing gantry and connected to a power supply from a transformer to said first furnace shell;

(f)	supplying said electrodes with electric current and adding simultaneously the remaining metallic charge until a tapping weight is attained, adding lime and additional injection through side-lances;

(g) removing continuously at least partially slag formed in said first fiirnace shell

through said slag door and tlirough said preheater during said step of supplying

said electrodes with electric current and adding simultaneously the remaining

metallic charge; and superheating tlie molten metal;

(h) tapping off the melt and into a steel casting crucible through a taphole and

leaving a portion of said melt in said first fi.imace shell;

canying out steps defined in preceding (e) to (h) in said second furnace shell while

steps in preceding (a) to (d) are being carried out in said first furnace shell; and

carrying out steps defined in preceding (a) to (d) in said second furnace shell while

steps in preceding (e) to (h) are being carried out in said first furnace shell.

2. A twin-shell arc furnace having a first furnace shell and a second furnace shell for producing steel by a method claimed in claim 1, the said furnace comprising: electrodes arranged on a single sv/ing gantry-; a power supply and means for disconnecting completely one of said two fiiniace shells from said power supply and retaining the other fiirnace shell connected to the power supply; meajis for charging said one furnace shell with metallic charge materials and a covering fiirnace roof; canying out metallurgical processing in said other fiimace shell unfil tapping of the melt; means in said first furnace shell and comprising:

(a)	means for charging liquid hot metal of an amount that is 70% of the total metallic charge of said first furnace shell;

(b)	means for injecting by blowing oxv'gen through a blowing lance from above and through a furnace roof and means for adding simultaneously cooling agents elected from the group of ore, scrap, sponge iron and other metallic charge materials, as a function of a heat balance of the injecfion, and means for adding slag-foraiins asents as a function of an analysis nf the metnllic r.hnrae mnterink-

(c)	means for removing continuously at least part of slag formed through a slag door and a preheater during said injection;

(d)	means for retracting and swinging aside said blowing lance from said first iiiniace shell;

(e)	means for swinging in said electrodes, said electrodes being connected to said power supply from a transfonner to said first furnace shell;

(f)	said power supply supplying said electrodes with electric current, and means for adding simultaneously the remaining metallic charge until a tapping weight is attained; and side-lances for adding lime and additional injection;

(g)	means for removing continuously at least partially slag formed in said first furnace shell through said slag door and through said preheater when said electrodes are supplied with electric current and the remaining metallic charge are added simultaneously; and means for superheating the molten metal;

(h) means for tapping off the melt and into a steel casting crucible through a taphole and leaving a portion of said melting in said first furnace shell; preceding (e) to (h) being carried out in said second furnace shell while preceding (a) to (d) are being carried out in said first furnace shell, and preceding (a) to (d) being earned out in said second furnace shell while preceding (e) to (h) are carried out in said first furnace shell; said single swing gantry being operable with said first furnace shell and said second furnace shell; each said fijrnace shell having a sealing roof; means for raising and lowering said blowing lance; a hearth in each said furnace shell with a recess; eacli said furnace shell having refractory-lined walls and bricks arranged circumferentially around the top of the fi.imace shell.

3.	The twin-shell arc furnace as claimed in claim 2, wherein an additional cover is attached to positionable supporting means for placing centrally on said furnace roof

4.	The twin-shell arc furnace as claimed in claim 2, wherein roof traversing means is provided for removing tlie fiimace roof from each said fiirnace shell.

5.	The twin-shell arc furnace as claimed in claim 2, wherein said blowing lance is water cooled and comprises a multiple-hole lance.

6.	The twin-shell arc fiimace as claimed in claim 2, wherein said furnace walls are cooled; and additional blowing lances extending through said cooled furnace walls.

7.	The twin-shell arc furnace as claimed in claim 2, wherein additional blowing lances extend through said furnace walls.

8.	A twin-shell arc fiimace as claimed in claim 2, wherein additional blowing lances extend through said slag door.

9.	The twin-shell arc furnace as claimed in claim 2, wherein one of said electrodes is on said swing gantrv' and another electrode is in said hearth for generating a direct-current arc furnace.

10.	A method of producing steel u.sing a twin-shell arc furnace substantially as

herein described with reference to the accompanying drawings.

11. A twin-shell arc furnace substantially as herein described with reference to the accompanying drawings.

Documents:

				1501-mas-1995 abstract.jpg

				1501-mas-1995 abstract.pdf

				1501-mas-1995 claims.pdf

				1501-mas-1995 correspondence-others.pdf

				1501-mas-1995 correspondence-po.pdf

				1501-mas-1995 description (complete).pdf

				1501-mas-1995 drawings.pdf

				1501-mas-1995 form-1.pdf

				1501-mas-1995 form-26.pdf

				1501-mas-1995 form-4.pdf

				1501-mas-1995 form-9.pdf

				1501-mas-1995 petition.pdf

« Previous Patent

Next Patent »

Patent Number	193002	

Indian Patent Application Number	1501/MAS/1995	

PG Journal Number	30/2009	

Publication Date	24-Jul-2009	

Grant Date		

Date of Filing	21-Nov-1995	

Name of Patentee	MAN GUTEHOFFNUNGSHUTTE	

Applicant Address	AKTIENGESELLSCHAFT BAHNHOFSTRASSE 66 46145 OBERHAUSEN	

Inventors:

#	Inventor's Name	Inventor's Address	

1	DIPL.-ING. ANDREAS HUBERS	VOGELSBERG 3, 45529 HATTINGEN	

2	DIPL.-ING. KARL-JOSEF SCHNEIDER	MARELLENKAMPE 67, 46514 SCHERMBECK	

PCT International Classification Number	N/A	

PCT International Application Number	N/A	

PCT International Filing date		

PCT Conventions:

#	PCT Application Number	Date of Convention	Priority Country	

1			NA	

© All Indian Patents, 2013-2021.

  Patent data available in the public domain from Indian Patents Office, Department of Industrial Policy and Promotions, Ministry of Commerce and Industry, Government of India.
