Repository: anandvc/allindianpatents

File: patents/193030-a-method-for-producing-a-steel-strip-with-cold-rolled-properties-and-a-machine-for-the-same.html
Indian Patents. 193030:A METHOD FOR PRODUCING A STEEL STRIP WITH COLD-ROLLED PROPERTIES AND A MACHINE FOR THE SAME

Indian Patents

Recently Granted Patents

  Recently Published Patents

Title of Invention	A METHOD FOR PRODUCING A STEEL STRIP WITH COLD-ROLLED PROPERTIES AND A MACHINE FOR THE SAME

Abstract	(54): " A METHOD FOR PRODUCING A STEEL STRIP WITH COLD-ROLLED PROPERTIES AND A MACHINE FOR THE SAME". (57) Abstract: The present invention relates a method and a machine for producing a steel strip with cold-rolled properties comprising the sequential steps of: (a) producing a thin slab 30 to 100 mm thick from a steel melt by continuous casting in a continuous casting machine, and after a cast strip emerges from a mold of the continuous casting machine, cast rolling the cast strip with a liquid core to reduce thickness of the cast strip by atleast 10% (b) descaling the thin slab produced in step a); (c) hot rolling the descaled thin slab at temperatures ion a range of 1150° to 900 tfor reducing thickness at least 50% to produce an intermediate strip with a maximum thickness of 20mm; (d) after hot rolling, accelerated cooling of the intermediate strip to a temperature in a range of 850°to600°C- (e) rolling down the cooled intermediate strip by isothermic rolling at 850° to 600°£- on a finishing train with at least three stands into strips with a maximum thickness of 2mm, whereby the strip thickness is reduced by at least 25% per roll pass; and (f) subsequently cooling the isothermic rolled strip in accelerated fashion to a temperature less than 100 Degreee C and preferably coiled as a finished strip.	

Full Text	 

The present invention relates to a method and a machine for producing a steel strip with cold-rolled properties. European Patent Number 541 574 Bl discloses a method of the type in question in which finished strip with cold-rolled properties is produced directly in a hot rolling train from a feed material resulting from near net shape casting. A continuous thin slab of a maximum thickness of 100mm is firstly produced in a continuous casting plant, with the continuous casting mould being followed directly by a rolling device at which the continuous casting with a liquid and solid core is rolled to the solidification thickness (direct strand reduction). The continuous thin slab is then descaled and hot-rolled to a thickness of 10-30 mm at a temperature above 1100°C at a rolling device with, for example, three stands. The intermediate strip which is hot- rolled in this way is divided into sub-lengths by means of strip shears.

These sub-lengths are preferably wound into coils, subsequently unwound again for additional hot rolling and descaled again if required. The strip-like material is reheated to a hot rolling temperature exceeding 1100°C by inductive hearing before the additional hot rolling operation, preferably also before being coiled. The second hot rolling operation is carried out at a temperature exceeding Ar3. This is followed immediately by cooling to a temperature below Ar3, preferably to a temperature ranging from 250 to 600°C. The strip material which is thus produced is then finish-rolled by cold rolling at one or more stands disposed in tandem and wound into coils. The aim of the known method is to produce cold-rolled strip with the minimum expenditure of energy. The near net shape

casting method (thin slab production) and the direct strand reduction method, i.e. reducing the thickness of the hot continuous casting with a core which is still partly liquid, are on the one hand used for this purpose. Hot rolling is on the other hand carried out in part with the heat remaining from the continuous casting process. The disadvantage in this case lies in the fact that, in spite of the utilisation of the heat from the continuous casting process, inductive heating of the strip-like intermediate product must be provided for the second part of the hot rolling operation. The object of the invention is to provide a method wherein separate reheating of the strip-like intermediate product and the expenditure of energy and on equipment which this entails are avoided, and a plant for carrying out this

method. A further aim is to improve the properties of the

produced material in the direction of cold-rolled

properties. This object is solved in a method of the type according to the preamble by the characterising features of claim 1. Advantageous developments are contained in subclaims 2 to 14. A plant according to the invention for carrying out this method has the features of claim 15 and can  be further developed in an advantageous manner by'the characterising

features of subclaims 16 to 25. Unlike the method known from EP 0 541 574 Bl, the invention provides just one continuous hot rolling operation and thus dispenses with a second hot rolling operation and the

inductive intermediate heating which this requires. According to the invention the hot rolling instead takes place in a single pass, which is followed by accelerated cooling to a temperature ranging from 850 to 600°C. The finished steel strip is then produced at this temperature by isothermal rolling in at least three reduction passes, in

each of which the thickness is reduced by at least 35%, and

after this finish rolling operation is cooled at an accelerated rate to a maximum temperature of just 100°C. In contrast, the finish -rolling of the known method is carried out at a temperature which is by comparison distinctly lower (approximately 250 to 600°C) .  During the isothermal rolling according to the invention the temperature of the steel strip does not remain constant in the strict sense, instead varying within a relatively narrow toleration range (e.g.

T = 0 to 20°C). Measures must be taken during the isothermal rolling operation to ensure that the temperature never falls below a critical value and that the inevitable heat loss through radiation is at least balanced by the deformation energy introduced into the steel strip. The method should advantageously be conducted such that the heat input through specially introduced deformation ..- work („speed up") always exceeds the expected heat loss through radiation and that the temperature is regulated by way of specific cooling between  the  reduction passes. For once the actual temperature of the steel strip has fallen below a critical value during the rolling process, it is hardly practically possible to reach the desired value again by changing the rolling parameters.

Accordingly the present invention provides a method for producing a steel strip with cold-rolled properties  comprising the sequential steps of:

a)	producing a thin slab 30 to 100 mm thick from a steel melt

by continuous casting in a continuous casting machine, and, after a cast strip

emerges from a mold of the continuous casting machine, cast rolling the cast

strip with a liquid core to reduce thickness of the cast srtrip by atleast 10%;

b)	descaling the thin slab produced in step a);

c)	hot rolling the descaled thin slab at temperatures in a range of 1150° to 900°C for reducing thickness by at least 50% to produce an intermediate strip with a maximum thickness of 20mm;

d)	after hot rolling, accelerated cooling of the intermediate strip to a temperature in a range of 850° to 600°C;

e)	rolling down the cooled intermediate strip by isothermic rolling at 850° to 600°C on a finishing train with at least three stands into strips with a maximum thickness of 2 mm, whereby the strip thickness is reduced by at least 25% per roll pass; and

f)	subsequently cooling the isothermic rolled strip in accelerated fashion to a temperature less than 100°C and preferably coiled as a finished strip.

The present invention also provides a machine for producing steel strip with cold-rolled properties by the method as herein above described, said machine comprising: a continuous casting device with a mold for producing thin slabs; a cast rolling device located immediately behind, in a strip producing direction, the mold of the continuous casting device; a first descaling device located behind the cast-rolling device; a hot rolling device,

which comprises one of at least two stands and one reversing stand, connected to the descaling device, for producing intermediate strip; first cooling means arranged behind the hot rolling device for accelerated cooling of the intermediate strip produced in the hot rolling device; rolling means arranged behind the first cooling means, the rolling means having at least three roll stands for isothermic rolling of the cooled intermediate strip; and second cooling means immediately behind the rolling means for accelerated cooling of a steel strip produced by the rolling means.

The invention is explained in detail in following on the basis of the plant diagram shown in the accompanying drawing. A tundish 11 is filled with a steel melt, preferably a deep drawing steel melt, from a ladle 10. The tundish 11 lets the contained steel melt flow in a continuous stream into a continuous casting mould 12 which is disposed below, provided with liquid cooling (not shown) and results in the formation of a continuous casting consisting of a strand shell and a liquid core. In this state the hot continuous casting enters a direct strand reduction device which in

disposed below the continuous casting mould 12  and further reduces the thickness of the continuous casting with the partly liquid core. As a result the continuous thin slab l emerges from the direct strand reduction device 13 with a thickness of 30 to 100 mm, preferably 40 to 70 mm. The thickness is reduced by at least 10%, preferably at least 30%, during direct strand reduction. The strand then enters a descaling device 19, which is preferably formed as a hydromechanical descaling device. Following descaling the continuous thin slab 1 is at a temperature ranging from 1150 to 900°C. In this state the continuous thin slab 1 is delivered to a hot rolling device 15 which is disposed immediately after the descaling device 13  and in which the thickness of the continuous thin slab 1 is reduced by at least 50% to produce an intermediate strip of a maximum thickness of 2 0 mm, preferably 10 to 20 mm. In some cases it may also be advantageous to provide a soaking pit (not shown) immediately before the hot rolling device IS to keep the continuous L'nin clab 1, %'lvich 'is advantageously divided into sub-lengths, at the desired hot rolling temperature. It is normally advisable to insert a dividing unit, e.g. in the form of strip shears 17, after the hot rolling device 15, which advantageously comprises two or more stands or even also a reversing mill, in order to divide the intermediate strip which is produced into the above-mentioned sub-lengths. The hot-rolled intermediate strip is cooled at an accelerated rate according to the invention to a temperature ranging from 850 to 600°C. The cooling temperature which it is advisable to select in each case ;depends on the chemical composition of the steel which is used as well as the desired structural composition and the mechanical-technological properties which are to be achieved in the finished strip. T'ooling takes place in a first cooling

device 18, which in the illustrated diagram directly adjoins the strip shears 17. For reasons regarding space it is in many cases advisable for the sub-pieces of the intermediate strip, which are at the temperature desired for subsequent finish rolling, to be wound up in a winding device 20 to form intermediate strip coils and for these to be maintained

at the desired temperature in a soaking pit 21. The intermediate atrip is unwound again at an unwinding device 22, which is disposed immediately after this soaking pit 21, in order to carry out the subsequent finish rolling- It is advisable to descale again  in  a  descaling device  23 before finish rolling in order to prevent quality impairments due  to scale which may have meanwhile formed. A rolling device 24 comprising at least three stands is provided for finish rolling, which is carried out in the form of isothermal rolling in the temperature range from 600 to 850°C. In many cases it is advisable to use a rolling device with four or a maximum of five stands. A greater number of finish rolling stands is nov generally pr^ctic^.i. The stands are operated such that the strip thickness is reduced by at least 25% per reduction pass. The finished strip leaving the rolling device has a maximum thickness of 2 mm, preferably a

thickness of 0.5 to 1.5 mm. In order to ensure that (approximately) isothermal rolling conditions exist, it is advisable to provide cooling devices (not shown), e.g. in the form of spray cooling devices, which remove excess heat in a controlled manner between the individual roll stands of the rolling device 24. The actual temperature of the steel strip in the rolling device 24 is monitored by temperature sensors (not shown). The steel strip emerging from the rolling device 24 is cooled immediately afterwards at an

accelerated rate in a second cooling device 25 to a temperature of at most 100°C. The accelerated coolifig is

advantageously carried out at a cooling rate ranging from 1 to 2 5°C/s. For this purpose the finished strip may, for example, be conveyed through a liquid cooling bath. It is, however, also possible to use spray cooling devices in a manner known per se along the roller table with the smallest possible roller spacings of less than 250 mm. The finished strip which is thus produced should advantageously be wound up for transport in the form of coils. A suitable winding device 26 is provided for this purpose in the plant diagram. The advantages of forming intermediate strip coils between the hot rolling device 15 and the rolling device 24 lie in the one hand in the creation of an intermediate material buffer, which enables the rolling devices to be operated with less susceptibility to disturbances, and on the other in the fact that the soaking pit 21 required to maintain the

temperature of this buffer material only occupies a

comparatively small area.

Example of the method

the remainder iron and usual impurities (Tliq = 1520°C) was cast in a continuous thin slab casting plant at a temperature of approximately 1540°C. Upon emerging from the continuous casting mould the continuous casting, which was 80 mm thick and 1300 mm wide, still had a liquid core. The mean temprature of this continuous- casting at the mould

outlet was approximately 1310°C. The continuous thin slab was then introduced in this state into a direct strand reduction device and its thickness reduced by 25%, so as to produce a solidification thickness of 60 mm. Following descaling by means of a high-pressure water jet, the thickness of the continuous thin slab was reduced at a three-stand hot rolling train by approximately 66%, thus producing an intermediate strip of a thickness of 20 mm. The temperature upon entering the hot rolling train was 1130DC

and upon leaving 938°C. Immediately afterwards this intermediate strip was divided into sub-pieces and cooled at an accelerated rate to a temperature of approximately 700°C. After passing through a soaking pit, which was also operated at 700°C, and after descaling, the intermediate strip coils produced from the sub-lengths were delivered to the finish rolling train. This had a total of five stands, which were operated to reduce the thickness by 95% overall. Upon leaving the first stand, to which it was delivered at 650°C, the intermediate strip had a slightly raised temperature of 658°C, which was reduced to approximately 650°C again by a spray cooling device disposed before the second roll stand. The exit temperature of 664°C at the second roll stand was reduced in a corresponding manner before the third roll

stand by another spray cooling device to an entry temperature of 650°C for the third roll stand. The same

applies to the fourth and fifth stands. Immediately afterwards the l.0 mm thick finished strip which was thus produced was cooled in a water cooling bath at a cooling rate of 21°C/s to approximately 90?C and then wound into finished coils. The finished strip which was thus produced exhibited excellent mechanical-technological properties, which were comparable wit:h those of a cold-rolled strip. ~

The production mode according to the invention results in a particularly fine-grained crystalline structure, which is clearly more favourable than the result according to the method known from EP 0 541 574 Bl. The reheating to 1100°C before the second hot rolling operation which is carried out

in the known method gives rise to a distinct grain coarsening process, which cannot occur in the method according to the invention on account of the selected temperature range of 850 to 600°C. A further difference with respect to the grain size formation is due to the different type of finish rolling. In the method according to the invention an additional dynamic grain refinement with a simultaneous increase in strength and ductility takes place with the prescribed total forming degree, which clearly exceeds 90%, during the isothermal rolling, which is carried

out at temperatures lying at the recrystallisation threshold. The occurrence of this refinement is not nearly as marked in the known method on account of the distinctly lower degress of forming in the individual reduction passes The high strength values which can be achieved in the known method through the strain hardening process are also possible according to the method of the invention through an appropriately adapted rolling cycle and are, moreover, accompanied by distinctly better ductility properties. To summarise, it can therefore be said that steel strip which is produced by the method according to the invention is distinguished by the fact that very high strength values can at the same time be combined with extremely favourable

deformation and ductility properties.

WE CLAIM:

1.	A method for producing a steel strip with cold-rolled properties

comprising the sequential steps of:

a)	producing a thin slab 30 to 100 mm thick from a steel melt

by continuous casting in a continuous casting machine, and, after a cast strip

emerges from a mold of the continuous casting machine, cast rolling the cast

strip with a liquid core to reduce thickness of the cast srtrip by atleast 10%;

b)	descaling the thin slab produced in step a);

c)	hot rolling the descaled thin slab at temperatures in a range of 1150° to 900°C for reducing thickness by at least 50% to produce an intermediate strip with a maximum thickness of 20mm;

d)	after hot rolling, accelerated cooling of the intermediate strip to a temperature in a range of 850° to 600°C;

e)	rolling down the cooled intermediate strip by isothermic rolling at 850° to 600°C on a finishing train with at least three stands into strips with a maximum thickness of 2 mm, whereby the strip thickness is reduced by at least 25% per roll pass; and

f)	subsequently cooling the isothermic rolled strip in accelerated fashion to a temperature less than 100°C and preferably coiled as a finished strip.

2.	The method according to claim 1, wherein the continuous thin

slab is produced with a solidification thickness of 40 - 70 mm.

3.	The method according to claim I or 2, wherein the continuous thin slab is reduced during direct strand reduction by at least 20% preferably 30%.

4.	The method according to one of claims 1 to 3, wherein the temperature of the continuous thin slab is maintained in a soaking pit before hot rolling.

5.	The method according to one of claims 1 to 4, wherein the intermediate strip is produced with a thickness of 10 - 20 mm.

6.	The method according to one of claims 1 to 5, wherein the intermediate strip is divided into sub-lengths and wound into coils after step

d).

7.	The method according to one of claims 1 to 6, wherein the intermediate strip which is cooled in step d) is maintained at the cooling temperature in a soaking pit before carrying out isothermal rolling.

8.	The method according to one of claims 1 to 7, wherein the isothermal rolling is carried out in four or five passes.

9.	The method according to one of claims 1 to 8, wherein the steel strip is isothermally rolled to a thickness of 0.5- 1.5 mm.

10.	The method according to one of claims 1 to 9, wherein the final

cooling of the steel strip is carried out at a cooling rate ranging from 10 to

25°C/S.

11.	The method according to one of claims 1 to 10, wherein the intermediate strip is descaled again immediately before isothermal rolling.

12.	The method according to one of claims 1 to 11, wherein the descaling is in each case carried out by hydromechanical means.

13.	The method according to one of claims 1 to 12, wherein the temperature of the intermediate strip is regulated between the individual reduction passes during isothermal rolling by cooling, in preferably by spray cooling.

14.	The method according to one of claims 1 to 13, wherein the melt used in step a) is of a deep drawing quality steel;

15.	A machine for producing steel strip with cold-rolled properties by the method as claimed in claim 1 to 14, said machine comprising: a continuous casting device with a mold for producing thin slabs; a cast rolling device located immediately behind, in a strip producing direction, the mold of the continuous casting device; a first descaling device located behind the cast-rolling device; a hot rolling device, which comprises one of at least two

stands and one reversing stand, connected to the descaling device, for producing intermediate strip; first cooling means arranged behind the hot rolling device for accelerated cooling of the intermediate strip produced in the hot rolling device; rolling means arranged behind the first cooling means, the rolling means having at least three roll stands for isothermic rolling of the cooled intermediate strip; and second cooling means immediately behind the rolling means for accelerated cooling of a steel strip produced by the rolling means.

16.	The machine according to claim IS, wherein the descaling device (19) is a hydromechanical descaling device.

17.	The machine according to claims 15 or 16, wherein a soaking pit is disposed between the direct strand reduction device (13) and the hot rolling device (15).

18.	The machine according to claims 15 to 17, wherein a dividing unit (17) for dividing the hot-rolled intermediate strip into sub-lengths is disposed behind the hot rolling device (15).

19.	The machine according to claim 18, wherein a winding device (20) and an unwinding device (22) for intermediate strip coils are disposed behind the first cooling device (18).

20.	The machine according to claims 18 or 19, wherein the soaking pit (21) is disposed between the first cooling device (18) and the isothermal rolling device (24) for maintaining the temperature of the sub-lengths of the intermediate strip.

21.	The machine according to claims 18 or 19, wherein the soaking pit (21) is disposed between the winding device (20) and the unwinding device (22) for maintaining the temperature of the sub-lengths of the intermediate strip.

22.	The machine according to claims 15 to 20, wherein a descaling device (23) is disposed immediately before the isothermal rolling device

(24).

23.	The machine according to claims 15 to 22, wherein the hot rolling device (15) comprises three stands.

24.	The machine according to claims 15 to 23, wherein the isothermal rolling device (24) comprises four or five stands.

25.	The machine according to claims 15 to 24, wherein a cooling device (26) for winding up the finished strip is disposed after the second cooling device (25).

26.	A method for producing a steel strip with properties of a cold-

rolled product, substantially hereinabove described with reference to the

accompanying drawings.

27.	A machine for producing a steel strip with properties of a cold-

rolled product, substantially hereinabove described with the accompanying

drawings.

Documents:

				1251-mas-1995 abstract.jpg

				1251-mas-1995 abstract.pdf

				1251-mas-1995 claims.pdf

				1251-mas-1995 correspondence others.pdf

				1251-mas-1995 correspondence po.pdf

				1251-mas-1995 description (complete).pdf

				1251-mas-1995 drawings.pdf

				1251-mas-1995 form-1.pdf

				1251-mas-1995 form-26.pdf

				1251-mas-1995 form-4.pdf

				1251-mas-1995 form-9.pdf

				1251-mas-1995 petition.pdf

« Previous Patent

Next Patent »

Patent Number	193030	

Indian Patent Application Number	1251/MAS/1995	

PG Journal Number	30/2009	

Publication Date	24-Jul-2009	

Grant Date	11-Mar-2005	

Date of Filing	27-Sep-1995	

Name of Patentee	M/S. MANNESMANN AKTIENGESELLSCHAFT	

Applicant Address	MANNESMAMMUFER 2, D-40213 DUSSELDORF	

Inventors:

#	Inventor's Name	Inventor's Address	

1	FRITZ-PETER PLESCHIUTSCHNIGG	RAISERWEG 69, 47269, DUISBURG	

2	WOLFGANG BLECK	HANDERWEG 25B, 52072 AACHEN ,	

3	INGO VON HAGEN	SCHUMANNSTR. 1 47800 KREFELD	

4	PAUL SPLINTER	FUCHSERDE 47, 52066 AACHEN	

PCT International Classification Number	B22D11/12	

PCT International Application Number	N/A	

PCT International Filing date		

PCT Conventions:

#	PCT Application Number	Date of Convention	Priority Country	

1			NA	

© All Indian Patents, 2013-2021.

  Patent data available in the public domain from Indian Patents Office, Department of Industrial Policy and Promotions, Ministry of Commerce and Industry, Government of India.

File: patents/193071-a-process-for-producing-alumina-abrasive-grits.html
Indian Patents. 193071:A PROCESS FOR PRODUCING ALUMINA ABRASIVE GRITS

Indian Patents

Recently Granted Patents

  Recently Published Patents

Title of Invention	A PROCESS FOR PRODUCING ALUMINA ABRASIVE GRITS

Abstract	Abstract Sol-gel alumina that is dried but unfired can be explosively comminuted by feeding the dried gel into a furnace held at temperatures above those at which vaporizable materials are eliminated from the particles of gel. At suitably elevated temperatures the firing is sufficient to form fully ensiled alpha alumina particles of a size suitable for direct use as abrasive grits	

Full Text	 

FIRIKG  SOL-GEL  RLOMIHA  PARTICLES

Backgroun4  of  the  invention

This invention relates to aluminous abrasive grits and particularly to sol-gel alumina abrasive materials with improved grinding performance.

Sol-gel alumina abrasives are conventionally produced by drying a sol or gel of an alpha alumina precursor, (which is usually but not essentially, boehmite) , at about 125 to 200'C to remove- the water component of the gel; breaking up the dried gel into particles of the desired size for abrasive grits; perhaps claiming the particles, (generally at a temperature of from about 400-800°C) to form an intermediate form of alumina; and then finally firing the claimed pieces at a temperature sufficiently high to convert them from an intermediate form such as gamma alumina to the alpha alumina form. Simple sol-gel processes are described for example in USPP 4,314,827; 4,518,397; 4,881,951 and British  Patent  Application  2,099,012.

In a particularly desirable form of sol-gel process, the alpha alumina  precursor  is  "seeded"  with  a  material  having  the  same

crystal  structure  as,  and  lattice  parameters  as  close  as  possible to,  those  of  alpha  alumina  itself.  The  "seed"  is  added  in  as finely  divided  form  as  possible  and  is  dispersed  uniformly throughout  the  sol  or  gel.  It  can  be  added  abs  initial  or  it  can  be formed  in  situ.  The  function  of  the  seed  is  to  cause  the transformation  to  the  alpha  form  to  occur  uniformly  throughout  the precursor at  a  much  lower  temperature  than  is  needed  in  the  absence of  the  seed.  This  process  produces  a  crystalline  structure  in which  the  individual  crystals  of  alpha  alumina,  (that  is  those areas  of  substantially  the  same  crystallographic  orientation separated  from  adjacent  crystals  by  high  angle  grain  boundaries), are  very  uniform  in  size  and  are  essentially  all  sub-micron  in diameter.  Suitable  seeds  include  alpha  alumina  itself  but  also other  compounds  such  as  alpha  ferric  oxide,  chromium  suboxide, nickel  titan ate  and  a  plurality  of  other  compounds  that  have lattice  parameters  sufficiently  similar  to  those  of  alpha  alumina to  be  to  cause  the  generation  of  alpha  alumina  from  a precursor  at  a  temperature  below  that  at  which  the  conversion normally  occurs  in  the  absence  of  such  seed.  Examples  of  such seeded  sol-gel  processes  are  described  in  USPP  4,623,364; 4,744,802;  4,954,462;  4,964,883;  5,192,339;  5,215,551;  5,219,806 and  many  others.

The optional claiming of the dried sol-gel is often preferred so as to minimize the time needed at the elevated firing temperatures. This is because the firing operation performs the tasks of converting the transitional alumina forms to the alpha form and the sintering of the alpha alumina to close up residual porosity and ensure that the particles have adequate density and hardness to function well as abrasive grits. It is known that excessive time at sintering temperatures, which are generally between 1300 and 1400°C for seeded sol-gel materials and about lOCC higher than that for unseeded sol-gel alumina, can lead to crystal growth,  since  crystal  growth  is  generally regarded as  undesirable.

it is considered appropriate to carry out the claiming separately and so minimize the time at such elevated temperatures. This procedure is followed in spite of the extra cost of maintaining two high  temperature  operations.

Since the drying operation is followed by a crushing and screening operation the grain is reduced to room temperature and the heat used to dry the grain is given up to the surroundings. This  is  of  course  very  inefficient.

The crushing operation is performed after the drying because,

at this point the material is relatively easily broken up. If it

were left till after the firing operation, the material would be so

hard that excessive amounts of energy would be required. It is

therefore  common-sense  to  crush  at  the  pre-fired  stage.	In

addition it is considered that firing will be more efficient since the particles will more rapidly reach the firing temperature in the furnace  if  they  are  small.

It has now been found possible to significantly reduce the energy consumption involved in the production of alumina by a sol-gel process. This is achieved by a manipulation of the process in a manner that is completely contrary to the intuitive reasoning used in designing conventional processes. The novel process produces alpha alumina particles in a very desirable form that is fully dandified and well adapted to use in abrasive applications. Moreover the system is flexible enough to permit design of the abrasive  grits  obtained.

General  Description  of  the  Invention

The process of the invention comprises feeding a dried but not fired sol-gel alumina having a volatilizable content of at least 5% by weight, directly into a furnace held at d temperature above 400 C and  controlling  the  temperature  and  residence  time  to  produce  an

When the lumps of dried gel are placed in the furnace the vaporizable material in the lumps expands explosively causing them to fly apart leaving smaller particles which are highly suitable for use in grinding applications. If the residence time in the furnace is sufficiently long, the smaller particles that remain are rapidly converted to the alpha phase and sinter very quickly to the essentially fully dandified form. The violent nature of this process has led to it being described familiarly as "explosive comminution" though in a preferred embodiment the process goes beyond comminution and includes firing to the alpha phase and, in some cases sintering to essentially theoretical density. Where the temperature is somewhat lower, the amount of comminution may be reduced somewhat and may chiefly result in the break-up of the larger pieces and the creation of weakness lines in the remaining pieces that render them easily broken up in a subsequent comer operation. This however is also regarded as explosive communities.

Therefore "explosively comminuted" material is understood to be formed when dried sol-gel alumina particles are fed into the furnace and are at least partially broken into smaller particles without  the  use  of  any  externally  imposed  force.

When the furnace residence time is relatively short or the

furnace temperature is relatively low, the sintering process and

even the conversion to the alpha phase may not be completed when

the material exits the furnace. In such event some or all of the

particles may be porous to some degree and these relatively loosely

consolidated larger particles may be broken up by a light milling

operation before being sintered to a density in excess of 95% of

theoretical in a separate furnace or by a second passage through

the rotary furnace. This is sometimes preferred since a very

intense explosive comminution can lea to the product of

significant amounts of very fine particles that may be less useful

in  some  abrasive  applications.	The  less  severe  explosive

When the lumps of dried gel are placed in the furnace the vaporizable material in the lumps expands explosively causing them to fly apart leaving smaller particles which are highly suitable for use in grinding applications. If the residence time in the furnace is sufficiently long, the smaller particles that remain are rapidly converted to the alpha phase and sinter very quickly to the essentially fully densified form. The violent nature of this process has led to it being described familiarly as "explosive comminution" though in a preferred embodiment the process goes beyond comminution and includes firing to the alpha phase and, in some cases sintering to essentially theoretical density. Hence the temperature is somewhat lower, the amount of comminution may be reduced somewhat and may chiefly result in the break-up of the larger pieces and the creation of weakness lines in the remaining pieces that render them easily broken up in a subsequent comic "ton operation. This however is also regarded as explosive comminution.

Therefore "explosively comminuted" material is understood to be formed when dried sol-gel alumina particles are fed into the furnace and are at least partially broken into smaller particles without  the  use  of  any  externally  imposed  force.

When the furnace residence time is relatively short or the

furnace temperature is relatively low, the sintering process and

even the conversion to the alpha phase may not be completed when

the material exits the furnace. In such event some or all of the

particles may be porous to some degree and these relatively loosely

consolidated larger particles may be broken up by a light milling

operation before being sintered to a density in excess of 95% of

theoretical in a separate furnace or by a second passage through

the rotary furnace. This is sometimes preferred s nice a very

intense explosive comminution can lead to the production of

significant amounts of very fine particles that may be less useful

in  some  abrasive  applications.	The  less  severe  explosive

comminution has the effect of making even apparently unbroken particles very easy to comminute in a subsequent operation. Alternatively and sometimes preferably, the fired material that has not been completely explosively comminuted, which often has a degree of porosity, may be at least partially impregnated with a volatilizable liquid such as water and passed once more through the rotary  furnace  to  complete  the  comminution  process.

Adjustment of the firing conditions to produce a product that is porous as described above also affords the opportunity of impregnating the porous material with solutions of modifying agents such as for example an aqueous solution of a soluble salt of magnesium, yttrium, a transition element, rubidium, cesium cry a rare earth metal. On sintering these materials will usually generate the modifying oxide in a very effective form and simultaneously generate further amounts of volatilizable material that  can  be  used  to  bring  about  explosive  comminution.

Abrasive grain prepared in the above way often has an unexpectedly better grinding performance than grain obtained by more conventional processes. It is theorized that this may be because the comminution technique does not impose physical strains on the material of the type that„could give rise to defects in the abrasive grit structure. Regardless of theory this performance improvement  is  surprising  and  significant.

Drawings

Figure  l  shows  a  DTA  trace  of  a  seeded  sol-gel  alumina.

Figure  2  shows  a  simplified  elevation  of  an  apparatus  adapted  for

the  implementation  of  one  embodiment  of  the  process  of  the

invention.

Detailed  Description  of  the  Invention

From  the  drawing  presented  as  Figure  l,  which  is  a

Differential Thermal Analysis trace following a seeded sol-gel as its temperature is raised/ it will be seen that there is an endothenn at about 400'C. This indicates the loss of volatiles including water and acid and salt decomposition products. It is this loss of volatiles that causes the explosive comminution. Clearly the faster this loss occurs, the more explosive the decomposition will be. By about 600"C the amount of volatiles to be removed has significantly diminished and conversion to the anhydrous phases of alumina such as gamma alumina is complete. At higher temperatures still, the conversion to the alpha phase begins. With seeded sol-gel materials, this occurs at about 1150°C or even lower. This is indicated by the peak in Figure 1. In an unseeded sol-gel, the trace will be very similar except that the alpha conversion peak will occur at a rather higher temperature, perhaps  lasso  or  so.

To practice the invention it is only necessary to heat at a temperature at which the volatiles begin to be driven off. clearly higher temperatures than the minimum favor a very rapid decomposition that has the 'maximum explosive effect. However if the heating is sufficiently rapid even modest temperatures at the lower  end  of  the  above  ranges  can  be  used  effectively.

If temperatures at the lower end of the above ranges, (that is where alpha alumina has still not been formed), are used, the explosively comminuted material must be subjected . to a further firing operation to complete the conversion to the alpha phase and (if desired) sinter the material to essentially theoretical density, (generally taken to be in excess of 95%). While this involves further expense, it does allow the use of rotary furnace materials that are much more sturdy and far less expensive that the silicon carbide tubes that are standard for furnaces in which all operations  are  performed  at  the  same  time.

The sol-gel alumina is typically dried at temperatures below about 200°C and more preferably at much lower temperatures such as from  about  75  to  about  175°C.

As has been indicated above, it is highly desirable to provide that the large particles of dried sol-gel material are heated as rapidly as possible to achieve the maximum expansion and explosive comminution. The apparatus illustrated in simplified elevation and partial cross-section in Figure 2 is well suited to meet these requirements. Uncrushed dried particles of a sol-gel alumina about 0.5 to about 1 cm in diameter are fed into the hopper, 1, from which they are fed through a vibratory feeder, 2, to a secondary feeder, 3. This secondary feeder discharges particles into an air educator, 4, which in turn accelerates the particles using a stream of compressed air entering through port, 5, which carries the particles through a conduit, 6, and into a rotary furnace, 7, having upper and lower ends, at a point, 8, adjacent the hot zone within the furnace. In use the particles explode when they enter the hot zone and comminuted particles exit the lower end, 9, of the furnace.

In an explosive comminution process the heating of the lumps' of dried gel is preferably done rapidly to achieve the maximum explosive effect. While several furnace designs other than that illustrated in Figure 2 could be adapted to meet this requirement, a highly suitable furnace for carrying out the process is a rotary furnace comprising a tube inclined at an angle to the horizontal and rotating about its axis, said tube being heated by externally applied heat. The rotation of the tube ensures that the lumps or particles inside the tube are in constant movement such that no one part of a lump or particle is heated by contact with the tube to the exclusion of another part. The speed of rotation and the angle of incline of the tube determine the residence time inside Use furnace.  These  parameters  are  preferably  adjusted  to  ensure  that

the evaporation of the vaporizable materials from inside the lumps happens rapidly rather than gradually. This is to enable the particles formed after the explosive breakup of the Imps to spend the  maximum  time  firing  and  dandifying.

other furnace designs can be used as desired including batch furnaces optionally with fluidized beds and furnaces with microwave or  induction  heating.

A rotary furnace for use with firing temperatures of the order of those needed to sinter alumina conveniently has a silicon carbide tube. This is because of its ability to stand up to the physical demands of the process including the temperature variations along the length and the different loads at different point along the tube length. silicon carbide is also able to withstand any acidic gases that might be generated, for example as nitrate  residues  are  eliminated.

If however it is intended to carry out the explosive comminution and conversion to the alpha form at temperatures below those at which full sintering occurs, it is possible to use metal alloys capable of withstanding temperatures of up to about  such as "Inconel",

Using a rotary furnace, the process of the invention requires a residence time in the hot zone of from about 1 second to about 30 minutes and preferably from about 2 seconds to about 20 minutes. To achieve such residence times the angle of elevation of the tube is preferably from about 1° to about 60° and more preferably from about 3" to about 20" and the speed of rotation is preferably about 0.5 to about 20 rpm and more preferably from about 1 to about 15 rpm.

When firing a seeded sol-gel alumina the firing temperature in the  hot  zone  of  a  rotary  furnace  is  usually  from  about  AOO°C  to

and more preferably from about eoCC to about 1400'C. For an unseeded sol-gel alumina the hot zone is preferably maintained at a temperature of from about 400"c to about lesCC and more  preferably  from  about  600°c  to  about  ISSCC.

The particles obtained by the explosive comminution process of the invention tend to have pronounced aspect ratios, that is, they have one dimension that is substantially longer than any other. Such particles are particularly useful in coated abrasive applications.

The process of the invention is applicable to all types of sol-gel particle production particularly where these are intended for abrasive applications. The sol-gel can be seeded or unseeded, the only difference in the conditions used is that a higher sintering temperature is generally required when the sol-gel is unseeded.

Because the process of the invention permits the elimination of the physical comminution stage typical of the prior art, the dried gel can be fed directly into the furnace from the drier. This  saves  considerable  time  and  energy  costs.

Description  of  Preferred  Embodiments

The process of the present invention is now described with particular reference to the firing of a seeded sol-gel alumina in a rotary furnace. These examples are for the sake of illustration only and are intended to imply no essential limitations on the essential  scope  of  the  invention.

Example  1

A Ross mixer was charged with 74,657gm of deionized water and a slurry of alpha alumina seeds having a BET surface area of about 120mVgra  wade  by  adding  6,000gm  of  a  6%  slurry  of  the  seeds  in

deionized  water  to  10,OOOgm  of  deionized  water.	Boehmite,

("Disperal" sold under that trademark by Condi GmbH), in an amount of 36,00kg was also added and the mix was evacuated and agitated for 5 minutes. A solution of i,67igm of 70% nitric acid in 5,0l4gm of deionized water was then added while the stirred mixture was maintained under vacuum and stirred for a further 5 to lo minutes. The vacuum was then released and the mixture was gelled by passing the mixture through an in-line mixer-homogenizer while injecting into the mixture a solution of 1,671gm of 70% nitric acid in 5,014gm  of  deionized  water.

The gel was dried and broken up into lumps of from about 0.25cin to icm in size and these lumps were fed into a furnace. The dried sol-gel lumps were fed directly into a rotary furnace comprising a silicon carbide tube 213cm in length and I5cra in diameter, with a 50cm hot zone maintained at 1405°C. The tube was inclined  at  6"  to  the  horizontal  and  rotated  at  about  18  rpm.

The lumps were explosively comminuted to a range of particle sizes from which SOT sized grits were separated for physical testing. The time for the material fired to transit the rotary furnace was about 1 to 2 minutes. The fired grits had a density in excess of 3.8gm/cc and comprised micro crystallites of alumina about  0.2  micron  in  diameter.

For the sake of comparison the same sol-gel formulation was dried in the same way, roll-crushed to produce -24 mesh particles which were then claimed at about SOCC before being fired in a conventional  manner  in  a  conventional  rotary  furnace.

The two samples were then made up into abrasive belts using exactly the same amounts of grit, backing, maker and size coats. Each belt carried 590gm of grit per square meter of surface area and  was  6.4cm  wide  and  152.4cm  long.  The  belts  were  run  at  9,000

surface meters per minute and were used to cut a 304 stainless steel bar for 4 minutes under a water coolant at an applied force of  6.8kg.

The belt made using the conventional grits cut 74g during this period while the belt made with the explosively crushed grits cut 94g,  or  a  27%  improvement  over  the  conventional  belt.

Example  2

Dried lumps of seeded sol-gel alumina at room temperature with a size of about +24T were fed directly at a rate of about 2.25 to about 4.5kg/hour into the hot zone of a rotary furnace maintained at lOOCC using an apparatus substantially as described in Figure 2. The furnace was the same as was used in Example 1 except that the tube was rotated at about 10 rpm and was inclined at about 7° to the horizontal. The gel particles were explosively comminuted in the furnace and the particle size distribution was as described in  Table  5  below.

Table  1

+30	41%

-30+40	31%

-40+50	11%

-50+60	3%

-60	4%

In a separate operation the above explosively comminuted material cc and the size range of the sintered material was as shown in Table 2  below.

1.	A process for explosively comminuting a composition comprising a dried but unfired sol-gel alumina said composition having a volatilizable content of at least 5% by weight, which comprises feeding particles of the composition directly into a furnace held at a temperature from about 400'C to ISOO  and controlling the residence time in the furnace to produce explosively  comminuted  alumina  particles.

2.	A process according to Claim 1 in which the furnace is a tubular  rotary  furnace.

3.	A process according to Claim 1 in which the residence time in the zone of maximum temperature in the furnace, (the hot zone),  is  from  about  1  second  to  about  30  minutes.

4.	A process according to Claim 2 in which the tube is inclined at  an  angle  of  from  1  to  about  60°  to  the  horizontal.

5.	A process according to Claim 4 in which the tube is rotated at from  about  0.5  to  about  40  rpm.

6.	A process according to Claim 1 in which the dried sol-gel alumina containing composition fed into the furnace comprises from about  5 to  about  60%  by weight  of  volatilizable material.

7.	A process according to claim l in which the dried sol-gel alumina containing composition is fed directly into the vicinity  of  the  hot  zone  of  the  furnace.

8.	A process according to Claim 1 in which the temperature and residence time in the furnace are sufficient to form the alpha phase  and  sinter  to  a  density  of  at  least  95%  of  theoretical.

9.	A process according to Claim l in which the furnace is maintained below the temperature required to sinter the alumina, and the explosively comminuted material is subsequently  sintered  to  essentially  theoretical  density.

10.	A process according to claim 9 in which the explosively comminuted material is subjected to a crushing process to adjust  the  particle  size  further  before  it  is  sintered.

11.	A process according to Claim 9 in which the explosively comminuted material is treated with a solution of a soluble salt of a metal selected from the group consisting of rare earth metals, transition metals, rubidium, cesium and yttrium before  being  subjected  to  the  sintering  operation.

12.	A process for explosively comminuting a composition comprising a dried but unfired seeded sol-gel alumina, said composition comprising from about 20 to about 40% by weight of volatilizable material which comprises feeding the composition into a tubular rotary furnace having a hot zone maintained at a temperature of from about 600'C to about 1500°C in which the tube is inclined at an angle of from about 2" to about 20° to the  horizontal  and  rotated  at  from  about  2  to  about  20  riprap.

13.	A process according to Claim 12 in which the temperature and residence time in the furnace are sufficient to form the alpha phase  and  sinter  to  a  density  of  at  least  95%  of  theoretical.

14.	A process according to Claim 12 in which the furnace is maintained below the temperature required to sinter the alumina, and the explosively comminuted material is subsequently  sintered  to  essentially  theoretical  density.

15.	A  process  according  to  Claim  14  in  which  the  explosively

earth metals,  transition metals,  rubidium,  cesium and yttrium before  being  subjected  to  the  sintering  operation.

• 22.  A  bonded  abrasive  comprising  abrasive  grits  that  have  been explosively  comminuted  by  a  process  according  to  Claim  i.

23.	A  bonded  abrasive  comprising  abrasive  grits  that  have  been

explosively  comminuted  by  a  process  according  to  claim  12.

24.	A  bonded  abrasive  comprising  abrasive  grits  that  have  been

explosively  comminuted  by  a  process  according  to  Claim  17.

25.	A  coated  abrasive  comprising  abrasive  grits  that  have  been

explosively  comminuted  by  a  process  according  to  Claim  1.

26.	A  coated  abrasive  comprising  abrasive  grits  that  have  been

explosively  comminuted  by  a  process  according  to  claim  12.

27.	A  coated  abrasive  comprising  abrasive  grits  that  have  been

explosively  comminuted  by  a  process  according  to  Claim  17.

Documents:

				343-mas-96 abstract.pdf

				343-mas-96 claims.pdf

				343-mas-96 correspondence others.pdf

				343-mas-96 correspondence po.pdf

				343-mas-96 description (complete).pdf

				343-mas-96 drawings.pdf

				343-mas-96 form-1.pdf

				343-mas-96 form-13.pdf

				343-mas-96 form-26.pdf

				343-mas-96 form-4.pdf

				343-mas-96 form-6.pdf

				343-mas-96 form-9.pdf

				343-mas-96 petition.pdf

« Previous Patent

Next Patent »

Patent Number	193071	

Indian Patent Application Number	343/MAS/1996	

PG Journal Number	30/2009	

Publication Date	24-Jul-2009	

Grant Date	21-Apr-2005	

Date of Filing	05-Mar-1996	

Name of Patentee	M/S. SAINT-GOBAIN CERMICS & PLASTICS, INC	

Applicant Address	1 NEW BOND STREET, BOX NUMBER 15138, WORCESTER, MASSACHUSETTS 01615-0138	

Inventors:

#	Inventor's Name	Inventor's Address	

1	AJAY K. GARG	50 PLEASANT STREET, APT #3 NORTHBOROUGH, MA 01532,	

2	ARUP K. KHAUND	18 HEMLOCK DRIVE, NORTHBOROUGH, MASSACHUSETTS 01532,	

3	LAWRENCE E. ORNE	1, FRANKLIIN STREET, APT. #1, LEOMINISTER, MASSACHUSETTS 01453,	

4	MARK R. YOUNG	40 NICHOLAS AVENUE BOYLSTON, MASSACHUSETTS 01505,	

PCT International Classification Number	C09K 003/14	

PCT International Application Number	N/A	

PCT International Filing date		

PCT Conventions:

#	PCT Application Number	Date of Convention	Priority Country	

1			NA	

© All Indian Patents, 2013-2021.

  Patent data available in the public domain from Indian Patents Office, Department of Industrial Policy and Promotions, Ministry of Commerce and Industry, Government of India.
