Repository: anandvc/allindianpatents

File: patents/193101-a-process-for-producing-a-steel-sheet-or-strip.html
Indian Patents. 193101:A PROCESS FOR PRODUCING A STEEL SHEET OR STRIP

Indian Patents

Recently Granted Patents

  Recently Published Patents

Title of Invention	A PROCESS FOR PRODUCING A STEEL SHEET OR STRIP

Abstract	ABSTRACT (26S/MAS/96) A process for producing a steel sheet or strip for making a can obtained by drawing and ironing, of the beverage can type, from steel having the following composition in percentage by weight: Carbon less than 0.008 %, Manganese between 0.10 and 0.30 %, Nitrogen less than 0.006 %, Aluminium between 0.01 and 0.06 %, Phosphorus less than 0.015 %, Sulphur less than 0.020 % Silicon less than 0.020 %, a maximum of 0.08 % of one or more of the elements selected from copper, nickel and chromium, the remainder being iron and residual impurities, in which process the slab is hot rolled into a hot sheet or strip having a thickness of less than 3mm, then the hot sheet or the strip is cold rolled with a reduction of between 83 and 92 % and subjected to a re crystallization annealing at a temperature lower than Cal and finally cold rerouted with a reduction of between 10 and 40 %.	

Full Text	 

The present invention relates to a process for producing a steel sheet or strip for making a can obtained by  drawing  and  ironing,  of  the  beverage  can  type.

The present invention also relates to a steel sheet or strip  for  making  a  can  obtained  by  drawing  and  ironing  .

This type of can usually comprises a bottom, a thin peripheral wall and a neck for achieving the setting or seaming of a lid, which may be of the easily-opened type, and is produced in particular by drawing and ironing a cup cut  from  a  metal  sheet  or  strip.

For this purpose, the cup is subjected first of all to a drawing operation with a relatively severe reduction on a press which comprises in the conventional manner, on one hand, a fixed punch and a support forming a peripheral blank holder which is slidable around said punch and on which the cup rests, and, on the other hand, a die to be applied against the cup with a force transmitted vertically by  an  upper  slide.

The cup, comprising a bottom and a flange formed by the drawing operation, is then either calibrated by a light drawing operation without the use of a blank holder, or redrawn with a blank holder and is then subjected to an ironing operation which comprises drawing the flange, by means of a draw die with successive reductions, so as to progressively  form  the  thin  peripheral  wall  of  the  can.

Thereafter, the bottom is formed on the draw die so as to impart thereto a given geometry and the neck of the thin peripheral wall is formed in accordance with two methods, namely a necking method with a die, named die-necking, or a necking method employing a forming roller, named spin necking  .

The method for necking with a die comprises forcing the neck into a die having a conical inlet profile and a cylindrical outlet profile. A cylindrical element guides the  formed  wall  as  it  leaves  the  die.

The force required to permit the deformation of the metal is derived from the thrust applied on the bottom of the can and axially transmitted by its thin peripheral wall.

To reach the desired inside diameter, a plurality of successive reductions are required, each being a distinct forming step. When the reduction in diameter is obtained, flanging  is  usually  effected  with  flanging  rollers.

The spin-necking method employing a forming roller comprises driving the can in rotation while it is maintained  between  a  pusher  and  a  centring  ring.

The free end of the thin peripheral wall is engaged on a mandrel and two axially travelling rollers form the neck of the can which progressively leaves the mandrel while always being maintained between the pusher and the centring ring.

The  profile  of  the  neck  is  obtained  by  the

simultaneous  displacements  of  the  rollers,  the  centring ring  and  the  pusher.

Subsequent to these various operations, the can is filled and a lid, for example of the easily-opened type, is set  or  seamed  on  the  neck  of  the  can.

It is known to use for making this type of can a steel sheet or strip of extra-soft steel type the composition of which  in  percentage  by  weight  is  the  following  :

Carbon  of  the  order  of  0.030  to  0.040  % Manganese  of  the  order  of  0.15  to  0.25  % Nitrogen  of  the  order  of  0.004  to  0.006  % Aluminium  of  the  order  of  0.03  to  0.05  % Phosphorus  less  than  0.015  % Sulphur  less  than  O.O20  % Silicon  less  than  0.020  %,

a maximum of 0.08 % of one or more elements selected from copper, nickel and chromium, the remainder being  iron  and  residual  impurities.

The sheet or the strip is produced by a process in which the slab issuing from a continuous casting operation is hot rolled, then cold rolled to obtain a thin sheet or foil which is subjected to a recrystallization annealing operation  at  a  temperature  below Acl.

This process permits obtaining a thin sheet or foil which has a final thickness of about 0.30 mm, and making from this sheet a can whose thin peripheral wall has, after drawing  and  ironing,  a  thickness  of  the  order  of  0.1  ram.

Now, manufacturers of cans, for reasons of economy and increased productivity, aim at producing cans of reduced weight,  i.e.  with  thinner  walls.

In order to enable the can with thinner walls to withstand the pressure of the liquids it contains, particularly when it concerns a gaseous beverage, and in order to ensure that the can itself has a sufficient strength, steels of improved mechanical characteristics must  be  used.

In order to improve the mechanical characteristics, manufacturing firms have, with the use of an extra-soft steel of the aforementioned composition, subjected a slab to a hot rolling and to a cold rolling to obtain a sheet which is subjected to a recrystallization annealing at a temperature  below Acl,  and  is  then  cold  rerolled.

But it is known that a reduction in the thickness or an improvement in the mechanical characteristics of sheets or strips accentuates the phenomena of creasing when making the  cans.

Tests have shown that this process results in a narrowing of the range of drawability of the sheet or the strip  and  an  increase  in  the  earring  coefficient.

A narrower drawability range results in difficulties in the forming of the bottom and is the origin of the appearance  of  wrinkles  during  the  drawing  operation.

In order to avoid the formation of wrinkles when drawing,  the  pressure  exerted  by  the  blank  holder  on  the

sheet blank may be increased, but this increase in the pressure of the blank holder creates a problem of the control of the flow of the metal during the drawing and may consequently cause the metal to fracture or tear, particularly in the region of the connection or corner radii.

Further, the increase in the earing coefficient creates a problem when removing the can from the draw punch,  i.e.  during  the  stripping  operation.

Indeed, this operation is carried out by sliding a ring along the draw punch so that it can bear against the free  edge  of  the  thin  peripheral  wall  of  the  can.

When the thin peripheral wall of the body of the can has large earings, the stripping ring only bears against a few points of the peripheral wall and very often there occurs a creasing of the peripheral wall during the stripping  and  the  can  must  be  scrapped.

In order to reduce the earing coefficient, it is known to coil up the sheet in the hot state before the cold rolling  and  recrystallization  annealing.

But this additional operation results in drawbacks since the edges of the sheet or strip are in direct contact with the surrounding air and cool quicker than the centre part.

This natural cooling differential between the edges and the centre results in a heterogeneity of the mechanical characteristics  of  the  sheet  or  strip.  Moreover,  the

coiling  up  of  the  sheet  in  the  hot  state  results  in  the

formation  of  a  coarse  cementite.

The  coarse  cementite  may  result  in  the  piercing  of  the

thin  peripheral  wall  when  forming  the  neck  and  a  tearing

away  of  this  metal  during  the  drawing  operation  owing  to

hard  particles  in  the  steel.

Further,  the  presence  of  hard  particles  in  the  steel

results  in  a  premature  wear  of  the  various  drawing  and

ironing  tools.

Consequently,  manufacturers  are  faced  with  serious

problems  which  are  often  antinomic  when  they  attempt  to

reduce  the  thickness  of  the  walls  of  the  cans.

An  object  of  the  invention  is  to  avoid  these  drawbacks

by  providing  a  process  for  producing  a  sheet  or  strip  for

making  a  can  obtained  by  drawing  and  ironing  which  permits

reducing  the  thickness  of  the  walls  of  the  can  and

consequently  achieving  a  saving  in weight.

The  invention  provides  a  process  for  producing  a  sheet

or  strip  for  making  a  can  obtained  by  drawing  and  ironing,

of  the  beverage  can  type,  from  a  steel  having  the  following

composition  in  percentage  by  weight  :

Carbon  less  than  0.008  % Manganese  between  0.10  and  0.30  % Nitrogen  less  than  0.006  % Aluminium between  0.01  and  0.06  % Phosphorus  less  than  0.015  % Sulphur  less  than  O.O20  %

silicon  less  than  0.020  %

a maximum of 0.08 % of one or more of the elements selected from copper, nickel and chromium, the remainder being iron and residual impurities, in which process the slab is hot rolled into a hot sheet or band having a thickness of less than 3 mm, then the hot sheet or the band is cold rolled with a reduction of between 83 and 92 % and subjected to a recrystallization annealing at a temperature lower than Acl and finally cold rerolled with a reduction  of  between  10  and  40%.

The invention also provides a steel sheet or strip for making a can obtained by drawing and ironing, of the beverage can type, characterized in that it is obtained by the  aforementioned  process.

A better understanding of the invention will be had from the following description given solely by way of example.

The manufacturer of a can, of the beverage can type, by drawing and ironing comprises cutting a blank from a steel sheet or strip, then drawing this blank with a relatively  severe  reduction  to  form  a  cup.

Thereafter, the cup comprising a bottom and a flange is calibrated and subjected to an ironing comprising drawing the flange with successive reductions to form progressively  the  peripheral  wall  of  the  can.

The bottom is then formed so as to impart thereto the given  geometry  and  the  neck  of  the  thin  peripheral  wall  is

formed either by a necking method with a die, the die necking method, or by a necking method employing a forming roller,  the  spin-necking  method.

In order to be able to manufacture a can having very thin walls, the invention proposes producing this type of can by said drawing and ironing operation from a very low carbon steel having the following composition in percentage by  weight  :

Carbon  less  than  0.008  %

Manganese  between  0.10  and  0.30  %

Nitrogen  less  than  0.006  %

Aluminium between  0.01  and  0.06  %

Phosphorus  less  than  0.015  %

Sulphur  less  than  O.O20  %

Silicon  less  than  0.020  %

a maximum of 0.08 % of one or more of the elements selected from the copper, nickel and chromium, the remainder being iron and residual impurities, in which process the slab is hot rolled into a hot sheet or strip having a thickness of less than 3 mm, then the hot sheet or strip is cold rolled with a reduction of between 83 and 92 % and subjected to a recrystallization annealing at a temperature below Acl and finally cold rerolled with a reduction  of  between  10  and  40%.

The slab is hot rolled into a sheet having a thickness of between 1.8 and 2.5 mm and preferably between 2 and 2.4  mm,  then  the  sheet  is  cold  rolled  with  such  reduction

as to bring the sheet to a thickness of between 0.26 and 0.32 mm and subjected to a recrystallization annealing at a temperature below Acl and lastly cold rerolled with a reduction of between 28 and 35 % to bring the sheet to a thickness  of  between  0.18  and  0.22  mm.

The recrystallization annealing is a continuous annealing.

In order to be able to produce a thin steel sheet or strip having a thickness between 0.18 and 0.22 mm and having all the characteristics required for making cans, namely drawn and ironed cans the walls of which have a thickness equal to and even less than 0.07 mm, it was realized that it is necessary to use a very low carbon steel having a carbon content lower, in percentage by weight, than 0.008 % and to produce this steel in accordance with the double reduction method, i.e. to subject the hot rolled sheet or strip to a cold rolling followed by a recrystallization annealing and a cold rerolling.

Surprisingly, it was realized that to achieve the optimum mechanical characteristics to permit carrying out the drawing and ironing necessary to obtain a can whose walls have a thickness equal to 0.07 mm, the reduction produced by the first cold rolling of the sheet or strip had  to  be  reduced.

Indeed, for example if there is examined the earing coefficient  of  a  steel  sheet  or  strip  which  was  produced

from  a  steel  having  the  following  composition  in  percentage by  weight  :

Carbon  0.003  %

Manganese  0.204  %

Phosphorus  0.009  %

Sulphur  0.009  %

Nitrogen  0.003  %

Silicon  0.002  %

Copper  0.008  %

Nickel  0.021  %

Chromium  0.017  %

Aluminium  0.027  %

the remainder being iron, and which was hot rolled to obtain a hot rolled strip 2.3 mm thick, then cold rolled to obtain a strip 0.26 mm thick, and continously annealed at a temperature below Acl and finally cold rerolled to bring this strip to a thickness of 0.18 mm, the earing  coefficient  is  equal  to  -  0.2.

On the other hand, a sheet or strip which was produced from the same steel but hot rolled to bring it to a thickness of 1.8 mm then cold rolled to obtain a strip 0.26 mm thick, then continuously annealed under the same conditions and cold rerolled to bring it to a thickness of 0.18 mm, has a earing rate equal to - 0.05, which is a coefficient very close to 0 and therefore represents a steel  having  a  very  low  tendency  to  form  earings.

It is therefore particularly important to conform to the rates of cold rolling and rerolling after annealing and to apply a high hot rolling rate so as to produce a hot rolled strip having a thickness of less than 3 mm and preferably  between  1.8  and  2.5  mm.

Apart from this aspect concerning the process for obtaining the strip, it is also necessary to use a steel having a very low carbon content to be able to produce very thin,  drawn  and  ironed  cans.

In the following table 1, different steel compositions are indicated, the steels A to F being very low carbon steels, i.e. steels having a carbon percentage lower than 0.006  %,  and  the  steels  G  and  H  extra-mild  steels.

Slabs each having one of the compositions indicated in the foregoing table 1, were subjected to a treatment comprising hot rolling each slab into a sheet then cold rolling this sheet and subjecting it to a recrystallization annealing at a temperature below Acl, and finally a cold rerolling.

The steel sheets or strips obtained by this process were subjected to tests in order to determine the yield strengths Y.S and the ultimate tensile strengths U.T.S in the direction of the length and in the transverse direction,  and  the  earing  coefficient  AC.

The  results  are  indicated  in  the  following  table  2.

This table shows that the steels G and H, although they satisfy the rolling conditions of the process according to the invention, have a coefficient AC further from  0  than  the  steels  B,  C,  E.

Indeed, the steel B and the steel H were subjected to similar hot rolling, cold rolling, annealing and cold rerolling conditions. However, the steel H has higher yield strength and ultimate tensile strength values and above all a  very  much  lower  AC  which  is  much  further  from  0.

Likewise, although the steel G was subjected to a cold rolling rate of 86 % and a rerolling rate of 11 % which are lower than those to which steel C was subjected, the AC of steel  G  is  further  from  0  than  the  AC  of  steel  C.

Further, with the cold rolling rate of steel B at 85 % and that of steel D at 90.7 % and as these two steels were subjected to the same rerolling after annealing, the AC aniso of steel D is 0.24 and the AC aniso of steel B is -  0.06.

Therefore, the steel sheet or strip of very low carbon content lower than 0.008 % produced by the process according to the invention, i.e. with a hot rolling, a cold rolling with a reduction of between 83 and 92 %, then a recrystallization annealing at a temperature below Acl and finally a cold rerolling with a reduction of between 10 and 40 %, has a yield strength in the direction of the length of between 350 and 450 MPa for a final thickness of about 0.22  mm,  between  440  and  540  MPa  for  a  final  thickness  of

about  0.20  mm  and  between  500  and  600  MPa  for  a  final thickness  of  about  0.18  mm.

The sheets or strips according to the invention may also be characterized by the fact that the number of grains of ferrite per mm^ is between 10000 and 30000 and preferably between 15000 and 25000, which corresponds to a very small grain  size.

This is important for the regularity of the characteristics of the metal throughout the length of the coil, and for avoiding the antinomic drawbacks with regard to  the  drawing,  the  ironing  and  the  forming  of  the  neck.

The process for producing a sheet according to the invention also permits retaining a given quantity of carbon in  solution  in  the  sheet.

Such a sheet therefore has the characteristic of hardening in a significant manner when staving the varnish carried  out  on  the  can  after  it  has  been  put  into  shape.

This characteristic is very important in the case of the manufacture of cans obtained by drawing and ironing since the sheet according to the process of the invention has adequate mechanical characteristics for facilitating the forming of the can, the mechanical characteristics varying  little  with  respect  to  time.

Once the can has been formed, varnished and subjected to the stoving of the varnish, the mechanical characteristics are significantly improved, which has the advantage  of  increasing  the  strength  of  the  can.

This strength of the can is in particular characterized by the pressure for inverting the dome of the bottom  of  the  can.

This inverting pressure, which is the limit pressure beyond which the dome produced on the bottom of the can is inverted, increases by about 10 % after stoving and changes for  example  from  6.3  to  6.9  bars  for  a  given  type  of  can.

This is particularly the case for the cold rerolling rate,  after  annealing  the  sheet,  of  between  10  and  30  %.

In this way, the process according to the invention for producing a steel sheet or strip having a very low carbon content for making a can, of the beverage can type, obtained by drawing and ironing, permits reducing the thickness of the walls of the can and achieving a saving in weight of about 30 % on the sheet or strip, while widening the range of drawability and reducing the earing coefficient and the risk of the formation of wrinkles when drawing  the  can.

WE CLAIM;

1.	A process for producing a steel sheet or strip for making a can obtained by

drawing and ironing, of the beverage can type  from steel having the following

composition in percentage by weight;

Carbon less than 0.008 %

Manganese between 0.10 and0.30 percent

Nitrogen less than 0.006 %

Aluminium between 0.01 and 0.06 %

Phosphorus less than 0.015 %

Sulphur less than 0.020 %

Silicon less than 0.020 % a maximum of 0.08 % of one or more of the elements selected from copper, nickel and chromium, the remainder being iron and residual impurities, in which process the slab is hot rolled into a hot sheet or strip having a thickness of less than 3mm, then the hot sheet or the strip is cold rolled with a reduction of between 83 and 92 % and subjected to a recrystallization annealing at a temperature lower than Acl and finally cold rerouted with a reduction of between 10 and 40 %.

2.	The process according to claim 1, wherein the slab is hot rolled into a strip having a thickness between 1.8 and 2.5 mm.

3.	The process according to claim 2, wherein the slab is hot rolled into a strip having a thickness of between 2 and 2.4 mm.

4.	The process according to claim 1, wherein the strip is cold rolled with such reduction as to bring said sheet to a thickness of between 0.26 and 0.32 mm.

5.	The process according to claim 1, wherein the strip is cold rerolled with a reduction of between 28 and 35 %.

6.	The process according to claims 1 and 3, wherein the strip is cold rerolled with such reduction as to bring said strip to a thickness of between 0.18 and 0.22 mm.

7.	The process according to claim 1, wherein the recrystallization annealing is a continuous annealing.

8.	The process according to any one of the preceding claims, wherein the steel

sheet or strip obtained has a yield strength in the direction of the length between 330

and 430 MPa for a sheet or strip having a final thickness of about 0.22 mm, between

440 and 340 MPa for a sheet or strip having a final thickness of about 0.20 mm, and

between 300 and 600 MPa for a sheet or strip having a final thickness of about 0.18

mm.

9.	The process according to any one of the preceding claims, wherein the number

of grains of ferrite per mm' in the steel sheet or strip obtained is between 10,000 and

30,000 and preferably between 13,000 and 25,000.

Documents:

« Previous Patent

Next Patent »

Patent Number	193101	

Indian Patent Application Number	265/MAS/1996	

PG Journal Number	30/2009	

Publication Date	24-Jul-2009	

Grant Date	15-Mar-2005	

Date of Filing	19-Feb-1996	

Name of Patentee	M/S. SOLLAC	

Applicant Address	IMMEUBLE LA PACIFIC, LA DEFENCE 7-11/13 COURS VALMY 92800 PUTEAUX	

Inventors:

#	Inventor's Name	Inventor's Address	

1	MICHEL LESPAGNOL	985 ROUTE DE BOURDOURG, 59630 LOOBERGHE	

2	JEAN FRANCOIS RENARD	28 RUE PARMENTIER, 92200 NEUILLY	

3	PATRICK SEURIN	9 RUE DES PYRAMIDES, 56100 THIONVILLE	

PCT International Classification Number	C21D8/04	

PCT International Application Number	N/A	

PCT International Filing date		

PCT Conventions:

#	PCT Application Number	Date of Convention	Priority Country	

1	95 02208	1995-02-24	France	

© All Indian Patents, 2013-2021.

  Patent data available in the public domain from Indian Patents Office, Department of Industrial Policy and Promotions, Ministry of Commerce and Industry, Government of India.

File: patents/193167-a-method-of-making-porcelain.html
Indian Patents. 193167:A METHOD OF MAKING PORCELAIN

Indian Patents

Recently Granted Patents

  Recently Published Patents

Title of Invention	A METHOD OF MAKING PORCELAIN

Abstract	Abstract: The present invention relates to a method of making porcelain, comprising 9 to 55%. by weight of SiO2, 36 to 87% by weight of Al2O3, O to 2.0% by weight of Fe2O3, O to l.O% by weight of TiO2, O to 0.5%. by weight of CaO, O to 0.5% by weight of ^MgO, 1.0 to 4.0% by weight of K2O and Na2O combined, and 0.25 to 25.0% by weight of bismuth oxide, the percentages being based on the combined weights of SiO2, Al2O3, Fe2O3. TiO2. CaO, MgO, K2O3, Na2O, and bismuth oxide, the said method comprising the steps of : (a) forming a mixture comprising (i) 5 to 80% by weight of alumina, (ii) lO to 80% by weight of clay, (iii) 9 to 25% by weight of fluxing material selected from the group consisting of bismuth-containing fluxing material, bismuth-free fluxing material and combinations thereof, provided that the amount of bismuth-containing fluxing material is at least 0.2% by weight; all the weight %'s being based on the combined weights of alumina, clay, and fluxing material; (b) forming the mixture into a shaped article; and (c) tiring the shaped	

Full Text	 

This  invention relates to a method of making porcelain.

Porcelain materials are typically made by shaping the precursor materials into a green body and firing the green body to convert it into a porcelain. The precursor materials may include alumina, clay, and a fluxing material such as feldspar or nepheline syenite. There has been much activiu' aimed at developing porcelain compositions which have higher strengths or are easier to prepare, for example by lowering the firing temperatures. Oda, US 4,717,695 (1988), discloses porcelains having unglazed bending strengths greater than 1400 kg/cm" prepared from corundum, bauxite, clay, feldspar, and optionally quartz. However, two high temperature steps, a calcining one at 900-1400 °C and a firing one at 1100-1400 °C, are needed.

Summary of the Invention

We have discovered Lhat by using a bismuth fluxing material, porcelains of higher strength unexpectedly can be obtained while at the same time permining a sirppler and'or lower temperature firing process. A porcelain of this invention comprises 9 to 55 % by weight of SiO2. 36 to 87 % by weight of Al.Oj, 0 to 2.0 % by weight of Fe203. 0 to 1.0 % by weight of TiO2. 0 to 0.5 % by weight of CaO, 0 to 0.5 % by weight of MgO, 1.0 to 4.0 % by weight of K2O and Na2O combined, and 0.25 to 25.0 % by weight of bismuth oxide, the percentages being based on the combined weights of SiO2, .A.l203, Fe203, TiO2. CaO, MgO, K2O. Na20, and bismuth oxide.

.A.lso provided is a method of making a porcelain, comprising the steps of

(a)	forming a mixture comprising (i) 5 to 80 % by weight of alumina, (ii) 10 to 80 % by weight of clay, (iii) 9 to 25 % by weight of fluxing material selected from the group consisting of bismuth-containing fluxing material, bismuth-free fluxing material and combinations thereof provided that the amount of bismuth-containing fluxing material is at least 0.2 % by weight; all the weight %"s being based on the combined weights of alumina, clay, and fluxing material;

(b)	forming the mixture into a shaped article; and

(c)	firing the shaped article to convert the mi.xture into porcelain.

Description of the Preferred Embodiments

This invention advantageously permits the fabrication of higher strength porcelains by processes which are more forgiving than prior art ones. The inclusion of a bismuth-containing fluxing material unexpectedly results in a porcelain having higher strengths than the corresponding materials made without the bismuth-containing fluxing material under the same conditions. The results are obtained over a wide range of alumina content and over a wide range of firing temperatures and regimens. The bismuth-containing fluxing material also enables in some instances the attainment of high strengths at lower firing temperatiires. In other instances, the high strengths are difficult or impossible to obtain in the corresponding bismuth-fi-ee formulations without resorting to tightly controlled firing conditions. In other instances, especially where the amount of alumina is high (greater than 55 % by weight), the high strengths are difficult to obtain regardless of the firing conditions unless a bismuth-containing fluxing material is used.

As stated above, porcelains of this invention comprises 9 to 55 % by weight of SiOj, 36 to 87 % by weight of Al2O,, 0 to 2.0 % by weight of Fc2O3, 0 to 1.0 % by weight of TiOz, 0 to 0.5 % by weight of CaO, 0 to 0.5 % by weight of MgO, 1.0 to 4.0 % by weight of K2O and Na20 combined, and 0.25 to 25.0 % by weight of bismuth oxide. Preferably, the porcelain consists essentially of the foregoing component.s, that is, it is essentially free of other materials. The presence of Fe203, Ti02, CaO, and MgO is theoretically optional, but because normally they are present as unavoidable impurities in the precursor materials, they are usually present in the final porcelain. The K2O and Na20 come mainly fi"om the fluxing material, but a small amount also comes fi-om the clay and the alumina. Without being bound by such theory, it is believed that the porcelain has corundum and muUite crystalline phases in a glassy matrix.

Unglazed bending strengths were measured using a standard three-point bending test. Porcelains of this invention preferably have unglazed bending strengths of at least 2000 kg/cm^, more preferably at least 2800 kg/cm^. Although our measurements were made with samples of various sizes, results were confirmed to be reliable and reproducible when selected samples were re-measured with 12 mm (0.5 inch) diameter extruded rods which are normally used for such measurements, using a test span of 100 mm.

The term "porcelain," as used herein, is a ceramic which is prepared from clay (e.g., Al2Si205(0H)4), a fluxing material, and alumina.  The porcelains of this invention also

include bismuth oxide derived from the fluxing material. The bismuth fluxing material, in addition to facilitating the firing process by lowering the requisite temperature, contributes to the attainment of high bending strengths.

The bismuth-containing fluxing materied may be either bismuth oxide (typically 81203) or a compound pyrolyzable to bismuth oxide. Regarding the latter, any finely dispersed bismuth compound which is so pyrolyzable may be used. Exemplary ones include, without limitation, bismuth subcarbonate (Bi202(C03)), bismuth subnitrate (Bi202(N03)2), bismuth oxychloride, bismuth nitrate, bismuth chloride, bismuth sulfate, bismuth oxalate, bismuth hydroxide, and the like. Bismuth subcarbonate is especially preferred. It is believed that the bismuth subcarbonate can be more effectively dispersed, making it a better sintering aid. The amovmt of bismuth containing fluxing material to be used is at least 0.2 % by weight, up to maximimi of 25 % by weight (that is, all the fluxing material is bismuth-containing). A preferred range is between 0.5 and 15 % by weight. Combinations of the bismuth oxide and the pyrolyzable compound may be used.

The bismuth-free fluxing material may be a feldspar, nepheline syenite, or other fluxing material conventionally used in the ceramic arts. Feldspars are anhydrous aluminosilicates containing K+ Na+ or Ca+2 ions which aid in the formation of a glass phase. The preferred feldspar is potash (K+) feldspar, or KAlSi308. (Herein, the identification of a feldspar as being of a given type (e.g., "potash feldspar") means that it has a predominance of the correspondingly specified ion (in this instance, K ). It does not mean that the other ions (Na , Ca  ) must be entirely or even substantially absent.)

The alumina preferably is corundum (a-alumina). The alumina typically has a puri¬ty of about 99.8 %, the main impurity being Na20. Particle size is not especially critical. Typically, we have used alumina with an average particle size of between 2 and 10 |im, although alumina with larger or smaller average particle sizes may be used. During the fa¬brication process, the particle size may be ftirther reduced and agglomerates broken up. The amount of alumina is between 10 and 80, preferably 25 and 75, % by weight.

Clays are hydrous alumino silicates which develop plasticity when mixed with water. They may additionally contain small amounts of impurities such as quartz, Fe203, Ti02, CaO, MgO, K2O, or Na20. The clay may be china clay, bentonite, ball clay, and the like, or a mixture thereof Ball clays have smaller particle sizes than china clays and therefore are more plastic.  However, they tend to have more impurity ions and organic

matter. Because china clay is not as highly plastic, it can be mixed with ball clay to make it easier to mold. Generally, the selection of the type of clay (or clay mixtiire) is governed by processabilty considerations. We have found that the type of clay or clay mixture has little effect on the mechanical properties of the resultant porcelain. The clay is used in an amount of between 10 and 80, preferably 12.5 and 60, % by weight.

The bismuth compound may be finely dispersed or coated over the other compo¬nents by wet milling. A ball mill may be used to produce an intimate mixture of the precur¬sor materials, which can then be dewatered by filter pressing. To illustrate, all the precursor materials except the clay may be milled imtil at least about 98 % of the particles are less than 10 nm in effective spherical diameter. The milling time varies depending on the den¬sity and amount of the milling media, the ratio of water to solids, the total loading of the mill, and the milling speed. The clay is then added and the mixture is subjected to further milling until the desired particle size distribution is reached. Dewatering may also be effected by other methods, such as rotary evaporation or spray drying. The precursor materials may be ground to create a homogeneous mixture of the components. Generally, smaller particle sizes are preferred, subject to the limitation that mixtures with extremely small particle sizes are difficult to extrude. Other comminution techniques may be used.

Other mixing techniques may be used, for example by precipitation of the bismuth onto a suspension of the other components, as disclosed in Dupon et al., US 5,070,050 (1991), the disclosure of which is incorporated herein by reference.

The dewatered intimate mixture is then shaped, for example by extrusion, into a desired shaped article, or green body. The green body is then sintered (or fired) to convert the intimate mixture into porcelain material. While we do not wish to be bound by any theory, it is our belief that the bismuth compound, when heated, is converted to an oxide of bismuth which melts and acts as a liquid phase sintering aid which reacts with the clay and other fluxing material to promote densification and produce a dense porcelain. An advantage of our invention is that sintering or firing can be effected at a relatively low temperature. The temperature is preferably between HOC and 1300 °C, more preferably between 1150 and 1260 °C. Some experimentation with the minimum temperature required to attain the desired properties in the porcelain for a given formulation may be needed. The sintering time is not particularly critical, provided it is of sufficient duration. Once the ceiling temperature has been attained, the sample is held there for between about 0 and about 12 hr. Longer times may be used. Therelhay be some variation in the time required.

depending on the sintering temperature, the particle size of the porcelain precursor material, the amount of bismuth compound present, etc., as may be readily empirically determined. As is well known in the art the sintering process may be according to a complex heating schedule, In such instances, a complex heating schedule, with the initial heating stages at a lower temperature, for example at 200 to 700°C for 1-20 hr, is recommended to ensure removal of volatiles (e.g., water from clay and carbon dioxide from bismuth subcarbonate).

Accordingly the present invention provides a method of making porcelain, comprising 9 to 55% by weight of SiO2, 36 to 87% by weight of AI2O3, 0 to 2.0% by weight of FejOa, 0 to 1.0% by weight of TiOj, 0 to 0.5% by weight of CaO, 0 to 0.5°'o by weight of MgO, 1.0 to 4.0% by weight of K2O and Na20 combined, and 0.25 to 25.0% by weight of bismuth oxide, the percentages being based on the combined weights of Si02, AI2O3, FejOa, Ti02, CaO, MgO, K2O, Na20, and bismuth oxide, the said method comprising the steps of: (a) forming a mixture comprising (i) 5 to 80% by weight of alumina, (ii) 10 to 80% by weight of clay, (iii) 9 to 25% by wei^t of fluxing material selected from the group consisting of bismuth-containing fluxing material, bismuth-free fluxing material and combinations thereof, provided that the amount of bismuth-containing fluxing material is at least 0.2% by wei^t; all the weight %'s being based on the combined weights of alumina, clay, and fluxing material; (b) forming the mixture into a shaped article; and (c) firing the shaped article to convert the mixture into porcelain.

The process of this invention is advantageous in that only a single high temperature treatment is required. All the precursor materials may be milled in the same mill and discharged only once, instead of unloading the mill to calcine the materials and then reloading them to remill and mix with the clay. Porcelain made according to this invention can be used for all the applications for which porcelains are used, including insulators and structural ceramics. The practice of our invention may be further understood by reference to the following examples, which are provided by way of illustration and not of limitation.

Example 1

Corundum, potash feldspar, clay (a combination of china and ball clays), and bismuth subcarbonatc. in the amounts indicated in Table 1 below, were added to an 1.0 L mill jar with 1100 g Burundum cylindrical milling media. 200 g deionized water and about 4 g Darvan_ 7 dispcrsant. After ball milling for about 48 hr. the slurry was dried by rotan,-evaporation, ground, sieved (80 mesh screen) and uniaxially pressed at about 879 kg/cm' (12.5 kpsi) into 5.1 cm (2 inch) diameter discs. The discs were fired at maximum temperatures ranging from 1150 to 1300 °C and held there for 2 to 6 hr. The heating and cooling rates were as follows;

Three-point bending tests specimens were sliced from the discs (1 nmi thick x 3 mm wide) with a diamond saw and tested. X-ray diffraction ol' the porcelains indicated corundum and mullite as the only crystalline phases present. The results are summarized in Table 1, immediately following.

Example 2

The starting materials were the same as in Example 1, in the proportions set forth in Table 2. The non-plastic materials (corundum, feldspar, and bismuth subcarbonate) were added to a 1.0 L mill jar together with 1100g Bunmdum cylindrical milling media and 185 g deionized water. After ball milling for 24 hr, the clays were added with an additional 15 g deionized water and about 4 g Darvan-7 dispersant. The slurry was milled for another 5 hr. The slurry was dried by rotary evaporation, ground, sieved (80 mesh screen) and uniaxially pressed at about 879 kg/cm^ (12.5 kpsi) into 2 inch diameter discs. The discs were fired at maximum temperatures ranging fi-om 1150 to 1260 °C and held at the maximum temperature for 0 to 6 hr. The heating and cooling rates were as specified for Example 1, except that for samples fired at 1260 °C the firing schedule was: 32 to 300 °C in 4 hr, 300 °C to 570 °C in 8 hr, 570 to 900 °C in 8 hr, 900 to 1260 °C in 9 hr, 1260 to 800 °C in 8 hr, and 800 to 32 °C in 25 hr. Three point bending tests were performed as specified in Example 1. Again, x-ray diffi-action confirmed the presence of corundum and mullite as the only crystalline phases. The results are summarized in Table 2.

Example 3

Corundum (25 wt %), potash feldspar (10 wt %), clay (57.5 wt %), and a bismuth-containing fluxing material (7.5 wt %) were added to a 1.0 L jar mill with 1300 g Burundum cylindrical grinding media, 250 g deionized water, and 4 g Darvan-7 dispersant. The wt % of the bismuth-containing fluxing material was calculated based on an equivalent amount of bismuth trioxide. The total amount of solid ingredients was about 238 g. After ball milling the formulation for 48 hr, the slurry is dried by rotary evaporation, hand ground, sieved using an 80 mesh screen and uniaxially pressed to 879 kg/cm (12.5 kpsi) into 5.1 cm diameter discs. The discs were fired from 25 °C to 1100 °C at a rate of 135 °C/hr, held at 110 °C for 12 hr, and cooled to room temperature at 135 °C/min. Three-point bending test specimens were cut from the fired discs (1 mm thick x 3 m wide) using a diamond saw and tested to failure. The results are summarized in Table 3.

The foregoing detailed description of the invention includes passages which are chiefly or exclusively concerned with particular parts or aspects of the invention. It is to be understood that this is for clarity and convenience, that a particular feature may be relevant in more than just passage in which it is disclosed, and that the disclosure herein includes all the appropriate combinations of information found in the different passages. Similarly, although a feature may have been described in the context of a particular specific embodiments of the invention, it is to be understood that such feature can also be used, to the extent appropriate, in the context of another embodiment, in combination with another feature, or in the invention in general.

WE CLAIM;

1. A method of making porcelain, comprising 9 to 55% by weight of SiO2, 36 to 87% by weight of AI2O3, 0 to 2.0% by weight of FejOs, 0 to 1.0% by weight of Ti02, 0 to 0.5% by weight of CaO, 0 to 0.5% by weight of MgO, 1.0 to 4.0% by weight of K2O and Na20 combined, and 0.25 to 25.0% by weight of bismuth oxide, the percentages being based on the combined weights of Si02, AI2O3, Fe203, Ti02, CaO, MgO, K2O, Na20, and bismuth oxide, the said method comprising the steps of:

(a)	forming a mixture comprising (i) 5 to 80% by weight of aJumina, (ii) 10 to 80% by weight of clay, (iii) 9 to 25% by weight of fluxing material selected from the group consisting of bismuth-containing fluxing material, bismuth-free fluxing material and combinations thereof provided that the amount of bismuth-containing fluxing material is at least 0.2% by weight; all the weight %'s being based on the combined weights of alumina, clay, and fluxing material;

(b)	forming the mixture into a shaped article; and

(c)	firing the shaped article to convert the mixture into porcelain.

2.	The method according to claim 1, wherein the bismuth-containing fluxing material is selected from the group consisting of bismuth subcarbonate, bismuth subnifrate, bismuth oxycholride, bismuth nifrate, bismuth chloride, bismuth sulfate, bismuth oxalate and bismuth hydroxide.

3.	The method according to claim 2, wherein the bismuth-containing fluxing material is bismuth-subcarbonate.

4.	The method according to claim 1, wherein the bismuth-free fluxing material is

feldspar or nepheline syenite.

5.	The method according to claim 1, wherein the shaped article is fired at a

temperature between 1100 and 1300C.

6.	The method according to claim 1, wherein the clay is china clay, bentonite, ball

clay, or combinations thereof.

7.	The method according to claim 6, wherein the clay is a combination of ball and

china clays.

8.	The method according to claim 1, wherein in step (a) the mixture is formed by

first milling together the alumina and fluxing material and then adding the clay

and milling further.

9.	The method according to claim 1 wherein the alumina is corundum.

10.	A method of making porcelain substantially as herein described and

exemplified.

Documents:

				1036-mas-1995 abstract.pdf

				1036-mas-1995 claims.pdf

				1036-mas-1995 correspondence others.pdf

				1036-mas-1995 correspondence po.pdf

				1036-mas-1995 description (complete).pdf

				1036-mas-1995 form-1.pdf

				1036-mas-1995 form-26.pdf

				1036-mas-1995 form-4.pdf

				1036-mas-1995 form-9.pdf

				1036-mas-1995 others.pdf

				1036-mas-1995 petition.pdf

« Previous Patent

Next Patent »

Patent Number	193167	

Indian Patent Application Number	1036/MAS/1995	

PG Journal Number	30/2009	

Publication Date	24-Jul-2009	

Grant Date	21-Apr-2005	

Date of Filing	16-Aug-1995	

Name of Patentee	RAYCHEM CORPORATION	

Applicant Address	300 CONSTITUTION DRIVE, MENLO PARK, CALIFORNIA 94025	

Inventors:

#	Inventor's Name	Inventor's Address	

1	KARIN M. KINSMAN	NE1417 JASMINE STREET, APT. B, SAN MATEO, CALIF. 94402	

2	RYAN W. DUPON	279 HIGHLAND AVENUE, SAN CARLOS, CALIF.94070	

3	MARTHA L. MECRUM	1086 CORNFLOWER COURT, SUNNYVALE, CALIF. 94086	

4	LINAS MAZEIKA	324 CLIFTON AVENUE, SAN CARLOS, CALIF.94070	

5	AMY SHIAOMING CHU	32 DRAKE LANE, OAKLAND, CALIF.94611	

PCT International Classification Number	C04B33/24	

PCT International Application Number	N/A	

PCT International Filing date		

PCT Conventions:

#	PCT Application Number	Date of Convention	Priority Country	

1			NA	

© All Indian Patents, 2013-2021.

  Patent data available in the public domain from Indian Patents Office, Department of Industrial Policy and Promotions, Ministry of Commerce and Industry, Government of India.
