Repository: anandvc/allindianpatents

File: patents/193168-a-composition-for-preventing-or-retarding-corrosion-of-a-metal-surface.html (part 1 of 2)
Indian Patents. 193168:A COMPOSITION FOR PREVENTING OR RETARDING CORROSION OF A METAL SURFACE

Indian Patents

Recently Granted Patents

  Recently Published Patents

Title of Invention	A COMPOSITION FOR PREVENTING OR RETARDING CORROSION OF A METAL SURFACE

Abstract	(57) Abstract: The invention relates to a composition for preventing or retarding corrosion of a metal surface comprising a combination of a carrier comprising 70 to 99 weight percent of at least one of synthetic oil, at least one naturally occurring oil or wax and at least one polymer, and 1 to 30 weight percent of a buffer comprising at least one alkali silicate.	

Full Text	 

The present invention in a broad aspect relates to a composition for preventing or retarding corrosion of a metal surface. The invention more particularly concerns compositions and method of controlling the pH proximate a point of incipient corrosion of a metal at a pH value where the metal is passive to corrosion. The invention more especially concerns coating compositions comprising one more particulate or liquid materials, including one or more pH buffers. The compositions also preferably include one or more particulate or liquid corrosion inhibitors. The compositions also typically include a vehicle or other carrier for the particulate materials and liquid materials, which preferably takes different forms, depending on the nature and form of the metal being protected.

The corrosion of steel and other metal products continues to be a serious technical problem which has profound effects on the economy and the standard of living. It causes premature replacement of infrastructure, which in turn causes loss of natural resources, and gives rise to inferior roads and buildings. It also causes premature replacement of equipment and parts in industry and in boats and otlier marine vehicles, automobiles and aircraft.

Tlie process of corrosion requires several physical conditions. These conditions include a metallic path, aji electrolyte, anode, catliode and a potential difference between tlie anode and the cathode (tendency to corrode).  A metallic

path allows the transfer of electrons between the anode and cathode sites; this path is normally the substrate metal  The electrolyte is normally an aqueous solution around the substrate metal and contains ionic species capable of transferring charge between the anode and the cathode of the substrate metal.  The anode is the location where the substrate metal corrodes and mass loss occurs.  At the anode, metal atoms lose electrons and convert to metal ions which are drawn into the surrounding electrolyte.  At the cathode, ionic species receive electrons from the substrate metal and convert them back to molecular form.  Potential difference (or tendency to corrode) between the anode and cathode can result from many different conditions which include: variations in metal or alloy compositions; difference in amount of dissolved oxygen; presence of impurities on the substrate; ionic strength and/or constituents; temperature differences; etc.

Corrosion can be prevented, halted, or reduced by interrupting the transfer of electrons, by changing the chemistry at the anode or cathode, or by isolating the substrate from the electrolyte.  Methods to achieve the prevention of corrosion mclude the use of-barrier coatings or claddings, sacrificial coatings, corrosion inhibitors, cathode protection, and surface passivation.  The barrier coatings or claddings include paints, organic coatings, ceramic and inorganic coatmgs, plastics, noble metal platings or claddings (such as nickel) and more.  Sacrificial coatings prevent corrosion by having a greater tendency to corrode than the metal they protect, thus converting the substrate metai to a more noble (non-corrosive) potential.  Sacrificial coatings include zinc, aluminum, and magnesium metals and alloys applied as claddings, hot dip coatings, platings, or as fillers in primers and paints or other organic coalings.  Corrosion inhibitors change the surface chemistry at the interface between the metal substrate and the electrolyte solution. This interface barrier may be formed by oxidizing the anode surface, precipitating a film or barrier layer that limits diffusion of ionic species between the bulk electrolyte and the substrate surface, or by adsorbing compounds which impart a hydrophobic film to the substrate metal surface.  Cathodic protection of a substrate surface may be achieved by converting the entire surface of the substrate metal to

a cathode through the use of sacrificial anodes or impressed electrical current. Surface passivation involves importing an oxide film to the substrate metal surface, thus preventing or reducing the tendency of the substrate metal to develop anode and cathode sites.  Metallic substrates develop passive surfaces in specific environments or when exposed to solutions with specific pH ranges.  For example, steel and iron substrates are naturally passive when exposed to aqueous solutions  ^ that have a pH of 8.5 or above.  Aluminum also has a naturally passive surface due to an oxide that forms a tightly adherent oxide film limiting further exposure of oxygen to the metal substrate.  Passive films, however, can be attacked and compromised by certain ionic species.  In the case of iron and iron alloy materials, the naturally passive surface can be compromised by chloride ions and hydrogen ions, among others.

The previously mentioned mechanisms of corrosion protection have various drawbacks.  Barrier coatings can be expensive and offer very little protection against coiTosion if they are compromised, damaged mechanically, or have insufficient coverage.  Sacrificial coatings have the potential of creating embrittlement of high strength steels due to the creation of monatomic hydrogen by-products from the corrosion reaction.  The coatings may also be rapidly used up under certain accelerated corrosion conditions.  Corrosion inhibitors are often expensive and some have been shown to be environmentally unfriendly or toxic. Many of these arc available only as liquids making them inappropriate for certain applications as they function best in certain concentration ranges.  Cathodic protection can be an expensive protection means that requires skilled professionals for its, design and application,  h is more readily applicable to new structures, but is difficult and/or expensive to install on an existing structure.  Surface passivation has been used relatively little because it requires control of the environment around the substrate metal surface.

In nature, stable materials exist at their lowest form of energy.  Iron typically exists as iron oxide ore.  Mankind spends a tremendous amount of money

refining and adding energy to the iron ore to create steel and other iron products with the necessary properties for fabrication of metal products and for construction of roads, bridges, buildings, and the like.  The natural response of such products to the environment is to return to their lowest, most stable energy state, i.e., the iron oxide state.  This corrosion process is accelerated when the products are exposed to corrosive constituents in the environment.  Large amounts of time and money are expended annually in the use of coating materials to inhibit such corrosion.

Eight types of corrosion are defined by the National Society of Corrosion Engineers, namely:  (1) General; (2) Localized; (3) Galvanic; (4) Environmental Cracking; (5) Erosion-Corrosion Cavitation and Fretting; (6) Intergranular; (7) Dealloying; and (8) High Temperature.  General corrosion results from open exposure to corrosive conditions.  Localized corrosion affects smaller portions of the metal surface than general corrosion but the rate of penetration may be very fast.  Crevice corrosion is a form of localized corrosion resulting from corrosive exposure in a shielded location where oxygen depletion occurs.  The oxygen depletion results in the development of acidic conditions which accelerate the corrosive loss of base metal.  Electromotive corrosion is an accelerated form of localized corrosion due to stray electrical currents passing through an active corrosion cell.

General corrosion, crevice corrosion and electromotive corrosion are typically the kinds of couosion of primary concern with iron and steel products. However, this invention is not only applicable in inhibiting those kinds of corrosion, but also in inhibiting other types of corrosion.

Galvanic corrosion occurs when two metals with different potentials or tendencies to corrode are in metal-to-metal contact.  Fretting corrosion is wear or the damage that occurs at the interface of two contacting surfaces, at least one of which is metal, when they are subject to rubbing, i.e., minute slippage relative to

each other.  Intergranular corrosion is a selective or localized attack at or adjacent to grain boundaries without appreciable attack in the grain.  Dealloying corrosion is a phenomenon associated with selective removal of one or more components from an alloy.

Crevice corrosion is a special form of corrosive action in that it typically may involve a bacterial or microbial attack accompanied by an environmental change in pH with anaerobic conditions.  Microbes that promote corrosion of metals can be classed into five general groups: 1) acid producers which oxidize sulfur compounds to change sulfur compounds to sulfuric acid; 2) slime formers which aid in the production of anaerobic micro environments; 3) sulfate reducers that consume hydrogen and depolarize cathodic sites; 4) hydrogen feeders which feed on hydrocarbons; and 5) metal ion concentrators/oxidizers that work in conjunction with other microbes to create thick, bulky deposits to create concentration cells.  Typically, more than one type of microbe is working at any one crevice corrosion site in a symbiotic relationship, fostering the growth of others.  This fonn of attack is often hard to detect, since by definition initiation is often in the small crevices concealed in an anaerobic site.  These sites often exhibit deep pitting, compromising the structural integrity of the base metals under attack.

Conditions iliai favor the promulgation of corrosive microbes include anaerobic environments, pH in the range of 0.5-10 (depending on the type of microorganism), and nigh concentrations of hydrocarbons upon which the microbes feed.  Metal strands used in concrete structures can be ideal initiation sites.  The strands used in such structures are typically of 1x7 high strength steel construction.  Unfortunately, almost as soon as such a concrete structure is placed, cracking begins to occur.  These cracks allow water and other corrosive materials to penetrate the structure and thereby compromise the integrity of the structure. The cracks become not only ideal crevice corrosion sites, but also places for

potential physical degradation of a structure by alternating freeze and thaw cycles with the hydraulic force of water breaking up the concrete.

The current cable market for post tensioned and pretensioned pre-stressed concrete is dominated by bare steel 1x7 strand.  Strand is available with a fijsion bonded epoxy coating with the surface of the epoxy containing an optional aluminum oxide grit to promote bonding with concrete (ASTM Specification A882/A882M).  In addition, 1x7 strand containing grease and covered with polyethylene is also available for specific applications.  For bridge stays and tower supports, Conduits manufactured from plastic or steel materials such as galvanized steel or polyethylene are currently typically used as containment for individual strands or multiple bundles of strands.  The conduits are commonly filled with grout to strengthen the assembly and to fill in the interstices.  The alkaline nature of the grout passivates the surface of the steel from corrosion.  Strand and wire rope for the automotive industry and other general purpose uses currently typically have a zinc or zinc alloy hot dip coating and may be covered with a number of thermoplastic coatings.  The zinc or zinc alloy coatings protect the surface of the steel from corrosion galvanically due to its sacrificial nature (it corrodes preferentially to sieel).

Organic plastic materials have also been used to fill the interstices between the wires on some cable products.  Ceramic based, corrosion resistant coatings have been developed and are currently in use in automotive parking brake cable strand products.  However, ceramic coatings are not usually suitable for wire rope products because the abrasiveness of such coatings reduces fatigue life of the wire rope.

The use of bare strand products causes problems when exposed to corrosive environments.  The strand surface is not protected from corrosive constituents in the environment.  Strand stored to be placed in casting beds (forms that are reused time and time again for making of structural elements of precast concrete) often

show signs of initial red rust before being surrounded by the protective encasement of concrete.  In the case of strand used as a prestressor for concrete materials, corrosion can occur when corrosive constituents such as salts from deicing compounds, admixtures to the concrete, or marine environment migrate to the surface of the strand.  Initially, the pH in concrete is near 12.0.  Corrosiveness increases as the concrete pH drops or when carbonation occurs.  Due to the chemical reactions incurred during the cure cycle of the concrete mixture, there are zones of cure that striate and promote cracking at the surface of the curing mixture.  Depending upon the cure conditions, the types of admixtures and "agfregates, and the surrounding physical conditions, this cracking may or may not be readily visible to the naked eye.  The expansive forces caused by the development of corrosion on the steel strand or other steel reinforcement can also crack the concrete.  Whatever their origin, cracks can accelerate the degradation of the concrete and also the degradation of prestressing strand (by exposing the steel), necessitating repair or replacement of the concrete member to avoid failure of the strucmre.  Bare strand has no protection against corrosion except for the surrounding concrete.  Rehabilitation projects often use sealers on cracked concrete to lessen the chance that water or other corrosive elements will enter the cracks and accelerate the degradation process.  Typically these sealers only provide a physical barrier and do not address the underlying steel components that are the subject of the corrosive attack.

Epoxy coated strand, the only current commercial alternative to bare strand for pretension prestressing applications, has a number of limitations.  The epoxy coating effectively offers only barrier protection against corrosive constituents. When the barrier has been compromised due to coating imperfections or field handling, corrosive constituents can get to the strand wires and cause local corrosion to develop.  The corrosive constituents can then migrate beneath the epoxy coating, developing crevice corrasion cells and cause delamination of the epoxy coating from the surface of the strand wires.  Crevice corrosion can cause rapid failure of strand wires as well as a reduction of the pH in the corrosion cell

area.  The epoxy coating has good overall chemical resistance, but can be attacked by oxidizing materials such as chlorine, fluorine, and hypochlorite materials. Sodium hypochlorite is commonly used as a water treatment additive and for bleaching in the pulp and paper industries.  The hypochlorite ion may also be formed in alkaline environments (such as concrete) when chloride ions or chlorine is present.

Construction of precast members using epoxy coated strand requires the use of special jaws on the strand during the tensioning process.  Even with the special jaws, slippage sometimes occurs, causing removal of the epoxy coating and adding difficulty to the construction of the precast members.  Jaws that are typically reused 60-70 times for bare strand often require cleaning after only two or three uses with epoxy coated strand.

It is common practice for post tension cables to be encased with hydrocarbon greases and sheathed with a polymeric coating that excludes oxygen. Strand and wire rope products filled with grease are typically limited tb applications where high bond strength is not required (post tension applications) and bridges.  Grease has been shown to offer good corrosion protection when present in excess; however, bare areas can occur due to rubbing.  Greases may be expelled during periods of high temperatures, and many oils and greases become acidic with the passage of time, increasing the threat of corrosion.  This acidic condition speeds the ionic exchange between the surrounding electrolyte and the metal substiaie.  The grouting of strand tendons can lead to air pockets or voids between the tendons where corrosive materials can collect.  Some admixtures commonly used in grout formulations are corrosive with respect to steel reinforcement.

The interstices between the individual wires that form cables or strands frequently show the first place of attack.  A paper in 1985 described the process of a bio-film community as follows: (1) iron-oxidizing bacteria infiltrate metal

surfaces and put down "roots" to anchor a community; (2) slime formers and fungi are attracted to this site because of the nutrient availability and/or protection: (3) sulfate reducing bacteria thrive in this anaerobic layer producing copious amounts of corrosive hydrogen sulfide gas; (4) a layered aerobic/anaerobic stratification forms typically with the first layer of bio-film protecting an underlying anaerobic community.

Electromotive corrosion, like crevice corrosion, is also an accelerated form of corrosion which may be due to stray electrical currents from nearby cathodic protection systems or power cables, or to static electrical currents generated from frictional contact, as for example, between automobile tires and driving surfaces as well as gear and bearing friction (and subsequently discharged through the automotive parking brake cables).

Many different types of corrosive environments exist: Marine, Rust Belt, Water Treatment Facilities, Power Plants, Pulp and Paper Mills, and Chemical Process Plants.  Natural corrosives such as salts from marine environments, and man-made corrosives such as acid pollutants, corrode infrastrucmres and metal products.  Structures requiring protection from corrosive constituents include roads, bridges, dams, parking garages, and piers.  In that regard, people everywhere are increasing demands for snow and ice free roads, bridges, and parking garages through the use of deicing salts; unfortunately, these salts further contribute to the deterioration of infrastructure.  Metal products requiring protection from corrosion constituents include metal parts of boats and marine equipment, automobiles and aircraft.

Considerable effort has been expended by the construction and automobile industries, among others, to delay and reduce the rate of corrosion of steel.  Such corrosion can result in failure not only of the steel, but also the elements and structures the steel supports.  For example, corrosion of reinforcing steel members in concrete is known to result in deterioration of the concrete.  Such deterioration

is believed to be due in large part to the fact that the corrosion products tend to occupy a greater volume of space than the original steel, resulting in stresses on the surrounding concrete material.  Structural distress may also occur due to a reduced cross-sectional area of the steel or to a loss of bond between the steel and the concrete.

In industrial applications, metal corrosion can be accelerated by several factors such as the infiltration of oxygen and moisture ("general corrosion") and the presence of stray electrical currents ("electromotive corrosion").  Metal corrosion can also be accelerated by bacterial attack in highly acidic (i.e., pH 
One well-known method for preventing steel corrosion is galvanization.  In particular, zinc and zinc alloys together with thermoplastic coverings are commonly used to coat strands and wire rope in many industries.  Zinc and its alloys are known to protect the surface of steel sacrificially, in that zinc corrodes preferentially to steel.  However, a major disadvantage of this treatment is that the zinc coating provides only temporary protection of the base metal.  Also, the coating may corrode unevenly, jeopardizing the integrity of the underlying metal. Zinc electroplating processes used to galvanize ferrous substrates often lead to hydrogen embrittlemcnt of steel products, notably the high strength, highly stressed steels.  In addition, the corrosion of any galvanic zinc coating -  (electroplate, mechanical plate, cladding, thermal spray, hot dip, or zmc filled coating) can cause hydrogen embriitlement of high strength, highly stressed steels such as reinforcing strand used in concrete and bridge stays.

For the above reasons, many industries have begun to investigate alternative corros^ion treatments.  For example, most such treatments which have been developed for wire products involve coating or encapsulating the base metal with various compounds such as plastics, ceramics, epoxy resins, greases, and

other hydrocarbon-based substances.  These substances may be applied either on the outside of the wire ropes or strands or in the interstices of the ropes or strands.  However, these treatments only provide a physical barrier to corrosive elements such as moisture and oxygen, and they do not address the corrosion of the steel itself.  Furthermore, even with such applications, the steel is still vulnerable to crevice corrosion, since highly acidic, anaerobic environments will often appear on the metal surface, thereby promoting bacteria! attack.

Current industry standards for corrosion prevention center around the use of heavy metals (chromium, nickel, lead, cadmium, copper, mercury, barium, etc.) or heavy metal compounds to passivate or provide a barrier to inhibit, or galvanically sacrifice, and thereby protect the substrate metal beneath.  The introduction of these materials into the environment, however, can lead to serious health consequences as well as substantial costs to contain or separate the materials or clean up environmental contamination.  Dealing with corrosion, accordingly, is a continuing problem and better systems for preventing corrosion are still needed.

The present invention in a broad aspect resides in a system for inhibiting the corrosion of ferrous and other metals by passivating the metals.  The invention in one general aspect resides in compositions in various forms which are applied to a metal, and which comprise a carrier component and one or more pH buffer components.  The buffer may be particulate or liquid in form but is soluble or otherwise ignizable in. water, and is selected to retain the proximity of the metal at a pH at which the metal is passive to corrosion.  Generally, buffer in liquid form is preferred where a smoother coating is desired.  Buffer in liquid form, such as buffer particles dissolved in aqueous solution, may solidify or dry after application on metal, but should remain ionizable and capable of redissolvjng when contacted by aqueous corrosive materials.  We believe the buffer particles of this invention that have been dissolved are usually smaller upon drying than the buffer particles of this invention in particulate form, and hence allow a smoother appearance on

metal.  We further believe such buffer particles that have been dissolved form a matrix or network upon drying.

The buffer particles preferably range m size in order to dissolve over extended periods of time and thereby provide a continuing buffering function.  The carrier may take preferred forms such as films, gels, sealants, etc., depending on such factors as the type, configuration and service of the metal.  The carrier may also vary in its physical and chemical nature, again depending on various factors. In general, the carrier should be sufficiently viscous to support the buffer uniformly within the carrier.

The compositions of the invention preferably include components capable of inhibiting the corrosion of any given metal in the presence of moisture or other sources of corrosion promoters.  The inhibitor components co-act with the buffer components to provide protection against corrosion and may be specifically chosen to inhibit microbiological growth.

From the foregoing it becomes apparent that the invention provides an intelligent corrosion inhibiting system that not only passivates a metal facing corrosion, but also maintains such protection over extended periods of time.  The system does this by providing a buffered environment via the buffering agents. Corrosion protection, accordingly, is not limited to the use of reactive metals or barrier films traditionally employed in corrosion preventative coatings.  Indeed an important feamre of the invention resides m its environmentally friendly nature and the "green" protection it provides.  The invention purposely minimizes and preferably avoids use of heavy metal-type corrosion preventives or other preventives that may contaminate an application site or be introduced to the surrounding environment.

The intelligent nature of the systems of the invention is abetted by a choice of carriers and layering as reflected by the product or apparatus to be protected

against corrosion.  Thus, as previously noted, the carrier may take the fonn of a gel, film, sealant, adhesive or other suitable medium.  Further, one or more layers of the medium may be applied to a metal.  In addition, one or more layers may be designed to be water repellani or to serve as barriers for corrosive materials such as air, carbon dioxide, chloride ions, etc.

The present invention is directed to (1) novel buffered compositions which may be applied to metal products for preventing or retarding corrosion; (2) methods for applying the buffered compositions to metal products, for example wire cables, such that corrosion-protection of the products is achieved through passivation; and (3) systems for in situ application to existing structures with metal reinforcement.

The compositions of the invention thus reside in a corrosion or rust preventive which includes a carrier in which is dispersed a buffer which serves to maintain a pH for a metal in contact with the carrier which is in the range of pH values wherein the metal has a natural passivity to corrosion.  The carrier is in a form suitable for application to the metal for a long term or generally permanent basis.  However, for gel application to wire rope, the gel may be reapplied in service as needed.  Thus, following application to a metal surface, the carrier is preferably selected to adhere to the metal surface as an adhesive or gel or to be immobile or cured so as to remain on the surface.

The buffer component may be in the form of particles which preferably range in si/e from fine to coarse in order to provide a buffering function which is both prompt and enduring.  Particle sizes thus may typically range from about 0.5 uM to 850uM, and preferably about 0.5^M to 500/xM.  Particle size distribution may vary from case to case, depending on the atmosphere or environment in which  the corrosion preventive must serve.  In general, it appears that a preferred distribution for most applications is 0.5uM to 500uM.  However, for some wire rope applications, the recommended particle size is less than 20uM.

Alternatively, the buffer component may be dissolved in solution, preferably an aqueous solution.  After application to metal, the buffer components may dry or return to solid form, but should be readily capable of redissolving in the presence of corrosive liquid.

The concentration of buffer in any given carrier preferably should be the maximum consistent with ease of handling and the stability of the overall composition.

The function of buffers is well-known in that buffer solutions act to minimize changes in hydrogen ion concentration (pH) which would otherwise tend to occur as a result of chemical reactions.  Once formulated, these solutions tend to resist further change due to outside influence.  This makes it possible to tailor buffer response so as to resist pH changes caused by changes m temperature, pressure, volume, redox potential or acidity, etc.

Buffer solutions are typically prepared by mixing a weak acid and its salt or a weak base and its salt.  Acidic buffers, for example, can be prepared using potassium chloride or potassium hydrogen phihalaie witli hydrochloric acid of appropriate concentrations.  Neutral buffers can be prepared by mixing potassium dihydrogen phosphate and sodium hydroxide, for example.  Alkaline (basic) buffers can be prepared by mixing borax or disodium liydrogen phosphate with sodium hydroxide, for example.  Many more chemical combinations are possible, using appropriate chemicals to establish the proper sequence of proton transfer steps coupled with the intended reactions.  Buffer exchange rates may be modified by combinations of buffer materials that react at different ionic exchange rates; buffers of low-change type react more rapidly than high-change types.

As noted above, the buffer compositions of the invention serve ID keep the pH of the carrier in contact with a metal at a value at which the metal has a natural passivity toward corrosion.  In the case of iron, steel, and other iron alloys

such as stainless steel and monel alloy, the pH at which such materials have a natural passivity toward corrosion is in the range between about 8 and 13.  In the case of aluminum and aluminum alloys, the range is between about 5 and 7.  In the case of bf-onzes, the range is more often between about 7 and 10.  In general, most metals suitable for use with the present invention are naturally passive to corrosion at pH values above about 3.0.

Materials that may serve as buffers in any given instance may vary considerably, depending on the pH at which the metal at hand has a natural passivity toward corrosion.  Well-known buffers include alkali metal or alkali metal hydrogen tartrates, tetroxalates, phosphates, phthalates, borates, and the like, wherein the alkali metal is preferably sodium or potassium.  Another commonly used buffer is calcium hydroxide.  Preferred buffers include sodium and potassium silicates, and especially mixtures of such silicates.  The buffer in any case should comprise dry particles in anhydrous or hydrated form or dissolved in solution, preferably aqueous solution.  In general, the hydrated form of any given buffer is preferred over the anhydrous because of its more ready solubility in water.

The invention in one broad aspect may be considered as a macro-infiltrated, micro-laminated system in that high concentrations of a pH buffer are incorporated in a carrier or vehicle, and the carrier or vehicle ladened with the buffer is preferably applied to a metal product in a plurality of thin layers.  When the particulate form of buffer is used, as noted earlier, the buffer particles are preferably present in a range of particle sizes so as to become active as buffers over an extended period of time.

When applied as films or coatings, the rust preventive compositions of the invention are preferably applied in a macro-infiltrated; micro-laminated form.  The inner layers typically comprise multiple thin layers of a carrier laden with liquid buffers or particulate buffers of varying particle size to impart a self-activating,

time-release buffering action.  The liquid buffers preferably dry after application onto the metal they are to protect.

One or more intermediate layers may serve as barrier layers for the underlying buffer layers.  Thus, potassium silicate particles or liquid may be incorporated in one or more intermediate layers to bar air and moisture from reaching the buffer layer or the metal.  Potassium silicate reacts with carbon dioxide to form an insoluble film which protects the underlying buffer layers from premature dissolution.

The intermediate barrier layers may be coated with one or more layers which have sealant or water-repellant propenies.  A carrier macro-infiltrated with aluminum silicate particles, for example, forms layers with sirong hydrophobic qualities.  The carrier in this instance may be a polymeric material such as polyacrylic, silicone, polyurethane, epoxy. vinyl polymer or polyvinylacetate.

The present invention has particular application in protecting cables and wire ropes which are made of multiple strands of wire.  In this application it is generally preferred that the compositions of the invention be in the form of a viscous jelly-like carrier macro-infiltrated with one or more particulate buffers. The product preferably resembles a thixotropic gel which tends to become fluid under shear, but sets up to a relatively firm structure.  The thixotropic nature renders desirable physical properties to the composition.  However, a thixotropic '  nature is not necessarily required.  The gel may be applied to individual strands during fabrication of a rope or cable, but it may also be injected into and along a rope or cable following fabrication.  Thixotropic properties of the gel enable the buffer composition to flow along the interstices between and surrounding the strands which form the rope or cable.  The thixotropic properties also enable the material to take a much more permanent p-osition once injected into a rope or cable, thereby providing long term protection.

As noted earlier, wire rope and cable are especially subject to crevice corrosion.  The present invention by its gel formulations is especially effective in dealing with such corrosion.  Particularly effective are formulations which include not only a buffer such as an alkali metal silicate but also a bactericide and/or fungicide, preferably a metal borate, such as zinc borate.

This invention is also very effective in protecting and rehabilitating existing infrastructures through the use of a pumpable thixotropic composition that is applied into existing cracks of a supporting concrete structure.  The composition reacts to changes in the environment that are conducive to corrosion and releases buffers to change the pH of the site surrounding rebars or other metal structures to be protected.  When a tendency for pH drop is encountered, the reactive components of the composition work to passivate the surface of the metal and actively tie up any chloride ions.  Once the composition is pumped into a structure, its thixotropic nature is activated and it becomes a prevention agent for '  the physical ingress of fluids.  By raising the existing pH of the corrosion site, corrosion that is already taking place is countered and further changes reduced or eliminated.

The present invention in a broad aspect resides in an intelligent corrosion inhibiting system that passivates the material to be protected and provides long term protection by maintaining a buffered environment via solubility of buffering compounds such that corrosion is not likely to occur.  Although the invention may be UNcd to supplement and boost the performance of sacrificial coatmgs and platings, the system of the invention is not dependent on any reactive metals or barrier films traditionally found in corrosion preventative'coatings.  Indeed, an important aspect of this invention lies in its environmentally friendly nature and the "green" protection it provides.

The method or system of the invention for preventing corrosion can be readily implemented using gels, coatings, films, sealants, adhesives, or the like as

carriers for a buffering material.  Appropriate buffer materials are chosen such that, when contacted by moisture, they dissolve and buffer the proximity of the metal substrate in the pH range that imparts natural passivity to the substrate.  A significant feature of buffering the proximity of the substrate is that the buffer will resist changes in pH away from the passive range of the substrate and thereby resist potential corrosion.  A time release feature may be obtained with a particulate buffer where the particles are of varying size.  A time release feature may similarly be obtained with a liquid buffer which dries after application. Small particles dissolve completely for short duration proteccion, while larger particles require a longer time frame to completely dissolve and offer longer duration protection.  The buffer dissolution and migration out of the carrier is controlled by the concentration gradient.  This feature adds an intelligent characteristic to the coating system whereby if the moisture in the proximity of the substrate contains sufficient buffer materials, the rate of dissolution and migration of the buffers from the carrier decreases.

As noted earlier, the compositions of the invention may be employed in many forms especially films, coatings, gels, sealants and adhesivcs.  Each of these forms is discussed below.

Films and Coatings

The buffer technology of the invention may be incorporated \n films and other coalings to produce a sman, macro-infiltrated, micro-laminated coating system.  This coating system provides corrosion protection to the substrate metal via time release of buffer materials when the coating system is compromised by damage and moisture is present.  The coating system does not require, and preferably excludes, the use of environmentally undesirable heavy merals in elemental or non-elemental form.  The coating system includes one or more coating layers which are micro-infiltrated with solid, particulate, buffer materials

or liquid buffer materials.  The buffer materials may be added to water borne resin systems and solvent borne resin systems as long as they are compatible.  Aqueous polymers are preferred carriers for buffers in liquid form and include water-reducible alkyds and modified alkyds, acrylic latexes, acrylic epoxy hybrids, water reducible epoxies, polyurethane dispersions, vinyls and ethylene vinyl acetates.

The buffer materials are generally unaffected by the curing methods and may be used in resin systems which cure via air dry, heat, chemical cross-linking, ultra-violet, and other curing mechanisms.  These buffer materials may be added in particulate form or dissolved in a solution, preferably an aqueous solution.  The particulate buffer materials may be added into the coating systems in a range of particle sizes to achieve a time release feature.  The buffer materials applied in dissolved form will form a buffer network or matrix within the carrier and will also effect a time release feature.
