Repository: anandvc/allindianpatents

File: patents/193244-process-for-the-manufacture-of-a-composite-material.html
Indian Patents. 193244:PROCESS FOR THE MANUFACTURE OF A COMPOSITE MATERIAL

Indian Patents

Recently Granted Patents

  Recently Published Patents

Title of Invention	PROCESS FOR THE MANUFACTURE OF A COMPOSITE MATERIAL

Abstract	This invention relates to a process for the manufacture of a composite product obtained by the association of glass threads and of a thermoplastic organic material in the filamentary state comprising : continuously depositing onto a moving substrate such as herein described glass threads of which 80-100% by weight thereof are commingled threads consisting of glass filaments and of filaments of thermoplastic organic material which are intimately blended, the quantity of glass deposited representing more than 40% by weight of the total quantity of material deposited in the form of glass threads and of organic material, transferring this glass threads-organic material combination into a number of zones where the said combination is heated, compressed and cooled the heating and/or the cooling of the said combination being simultaneously accompanied by its compression, rutting up the said combination in the form of sheets or in winding it onto a rotating drum.	

Full Text	PROCESS AND DEVICE FOR THE MANUFACTURE 

  OF A COMPOSITE MATERIAL	

The present", invention relates to a process and to a device for making use of the said process for the manufacture of a. composite material, formed by the association of reinforcing fibres, such as glass fibres, and of a thermoplastic organic material.

There are already numerous processes which make it possible to associate glass fibres and a thermoplastic organic material. The glass fibres may be in the form of a mat of continuous threads or of chopped threads and/or of fabrics; the organic material may be in the liquid form or in the solid state in the form of powder, film, sheet or of threads. The choice of the form in which the glass fibres and the organic material are associated depends on the configuration of the article to be produced and on the properties which are required for the said article.

Also, when the configuration of the article is relatively simple and when its mechanical properties must be high, the reinforcement chosen is in most cases in the form of fabric. The utility certificate FR -2 500 360 illustrates the use of reinforcement: of 1 this type: the manufactured articles are flat panels or curved articles which are produced by hot pressing of superposed layers of fabrics of, for example, glass fibres; the thermoplastic organic material associated with the glass thread fabrics being in the filamentary form. These thermoplastic threads may be warp or weft threads or both at the same time. During the? hot-pressing these threads melt and, on cooling, will bind the glass fabric layers together. The composite laminates thus produced are characterized by a high content of reinforcing fibres.

The process for the manufacture of these laminates is a noncontinuous process, according to which a number of layers of fabrics are superposed and the combination of the said layers is then heated while they are being compressed in a static press,

 More recently, patent US-A-5 227 236 has

proposed an improvement to the process described above the. improvement consists in the use of mixed or, preferably, commingled threads which are sized with a dispersion or an emulsion of a thermoplastic polymer. Mixed threads should be understood to mean threads

obtained by the simultaneous assembling and reeling of reinforcing threads such as glass threads and

thermoplastic organic threads; commingled threads should be understood to mean threads obtained by the assembling and reeling of a multiplicity of reinforcing filaments and of thermoplastic organic filaments, the said fi1aments having previously been separated by mechanical means from their original threads. The melting point of the polymer employed for sizing these threads is lower than that of the organic filaments. Thus sized, these threads are employed in the Form of fabrics . By virtue of this improvement the time needed to produce a sheet by hot pressing is found to be reduced. However, this, too, is a noncontiguous process.

For the production of composite articles of complex configuration it is known to employ a reinforcement which has the advantage of being in the form of a continuous thread which can be moved with the thermoplastic organic material under the effect of the pressure exerted during the moulding operation.

The manufacture of such a product which is suitable for moulding is described, for example, in, patent--US-A-4 277 531. According to this patent, a mat of continuous glass threads is in a first step, needled in order to give it the cohesion needed for its

being handled; in a second step, on a manufacturing line, two strips of mat which has thus been needled are

brought along parallel paths to a hot pressing device where they are combined. The lower face of the bottom strip rests on a film of thermoplastic organic material; the upper face of the topmost strip is also

 covered with a film of the same kind. Just before the mat strips are combined , a device deposits a layer of thermoplastic material in the liquid state. This combirtation is simultaneously heated and compressed so as to ensure at least partial melting of the films of organic material and, after cooling, the banding of the threads of which the mats consist.

This process has the advantage of permitting the continuous manufacture of a sheet of a composite material which is ready to be moulded. However, while the product thus obtained is easily mouladable, the content of reinforcing fibres in the final article remains limited.

The subject of the present invention is a process which makes it possible to manufacture continuously a composite product in which the content of reinforcing fibres is higher than that attained by the continuous processes known hitherto.

The subject of the present invention is a process which makes it possible to manufacture continuously a composite product in sheet form, at a rate which is at least as high as that of the best continuous processes known in this field.

Another subject of the present invention is a process which makes 1t possible to manufacture continuously a composite product in sheet form, which combines the mouldability characterising the products which contain non-woven reinforcements and which gives the product obtained by moulding the level of mechanical properties that characterises products containing woven

 reinforcements.

According to this invention is provided a process for the manufacture of a composite product obtained by the association of glass threads and of a thermoplastic organic material in the filamentary state comprising :

continuously depositing onto a moving substrate such as herein

described glass threads of which 80-100% by weight thereof are

commingled threads consisting of glass filaments and of filaments

of thermoplastic organic material which are intimately blended

the quantity of glass deposited representing mare than 40% by

weight of the total quantity of maters al deposited in the form of

glass threads and of organic material,

transferring this glass threads-organic material combination into a number of zones where the said combination is heated, compressed and cooled, the heating and/or the cooling of the said combination being simultaneously accompanied by its compressions cutting up the said combination in the form of sheets or in winding it onto a rotating drum.

Commingled threads are intended to mean threads in which glass filaments and filaments of thermoplastic organic material are intimately blended. These threads can be obtained by mechanical means as described, for eg. by patent US-A-4818318. According to thiS patent , the reinforcing threads and the thermoplastic threads are extracted from their respective windings and then the filaments of which they consist are separated in the form of two

 - 4A -

sheets of the same width. These sheets are next brought into contact with one another to form only a single sheet, the two kinds of filaments being alternated as uniformly as possible. All the filaments thus blended are combined into a single thread. Commingled threads are also intended to mean those which are directly obtained during the manufacture of thermoplastic organic filaments and of glass filaments. Processes permitting the manufacture of such a thread are described, for eg. Indian Patent No.179150 and Patent Application EP-A-0616055. In these processes, filaments obtained by extrusion and mechanical drawing of a thermoplastic organic material in the molten state are drawn in the form of a sheet and are blended with a bunded or a sheet of glass filaments (or are sprayed into the said bundle or the said sheet), the said glass filaments being also in the course of being drawn - By virtue of this find of

 process a thread within which the various filaments are blended homogeneously is thus obtained directly.

A moving substrate is intended to mean a strip or material formed by the combination of threads of glass and of a thermoplastic organic material, for example a strip of fabric formed by glass threads of which at least 80 % by weight thereof are commingled] threads as defined above.

A moving substrate is also intended to mean conveyor which carries the glass threads-organi material combination from one point to another of manufacturing line.

According to a first embodiment of the process according to the invention the glass threads and the material which are deposited continuously onto the substrate are exclusively in the form of at least one strip of fabric and/or of knit which are formed at least partially by commingled threads.

The fabrics employed within the scope of the invention include commingled threads which may be warp or weft threads, preferably both at the same time, similarly, the knits employed may consist partially or totally of commingled threads.

According to a second embodiment of the invention the material deposited onto the substrate is exclusively in the form of chopped threads.

According to a third embodiment the material deposited onto the substrate is exclusively in the form of continuous threads. These threads may be deposited in the direction of movement in the substrate or in the form of superposed loops.

According to a fourth embodiment of the invention, at least one strip of fabric and/or of knit which are formed at least partially of commingled threads is deposited onto a substrate and at least one sheet of commingled threads, chopped or continuous, is, also deposited, the said sheet(s) being brought into*1

contact with at least one of the focus of the said

 - 6 -

strip (s) , and then the sheet (s) of throads-strip (s) of fabric and/or knit combination thus formed is. heated and is compressed on its two faces before being cooled and cut up.

According to a first alternative form of this latter embodiment;

a} a sheet of chopped commingled threads is deposited onto a moving conveyor,

b) a strip of fabric formed exclusively by

commingled threads is deposited onto the said sheet,

c) a second sheet of chopped commingled threads is

optionally deposited onto the strip of fabric,

d)	 the sheet(s)-strip(s) combination thus formed

is transferred into a first 2011c where the said

combination is heated and then into a second zone where

the said combination is simultaneously compressed and

heated,

c) - the said combination is then transferred into a third zone in which it is compressed and cooled,

f) - the said combination thus cooled is cut up at the exit of the third zone.

According to a second alternative form of this embodiment:

a) a first strip of fabric formed exclusively by

commingled threads is deposited onto a moving conveyor,

b) a sheet of choppod commingled threads is

deposited onto this atrip,

c) - a second strip o± fabric exclusively formed by

commingled threads is deposited onto this sheet,

d) - a second sheet of chopped commingled threads is

optionally deposited onto this latter strip of fabric,

e) - the strip (s)-sheet(s) combination thus formed

is transferred into a first zone whore the said

combination is heated, and then into a second zone

where the said combination is simultaneously compressed

and heated,

f) - the said combination is transferred into a third zone in which it is compressed and cooled,

 - 1 -	

the combination thus cooled is cut up at the

exit of the third zone.	

According to a third alternative form of this 

embodiment:

a) a first strip of fabric formed exclusively by commingled threads is deposited onto a moving conveyor, b) - one or more continuous commingled threads are deposited onto this strip,

c)	a second strip of fabric formed exclusively by

commingled threads is deposited onto the said

continuous thread(s),

d)	- one or more continuous commingled threads or a

deposited onto this latter strip of fabric,

e) - this strip (s) -sheet (a) combination thus formed

is transferred into a first zone where the said

combination is heated , and then into a second zone,

where the said combination is simultaneously compressed

and heated,

f) - the said combination is transferred into a

third zone in which it is compressed and cooled,

g) - the combination thus cooled its cut up at the

exit of the third zone.

Within the scope of the fourth embodiment of the invention and of its alternative forms the width of the sheet (s) of commingled threads which is (are) deposited is preferably equal to the width of the strip (s) of fabric and/or of knit with which it is (they are) combined.

When Strips of fabric and/or of knit and sheets of chopped or continuous threads are combined, sheets are obtained in which the middle part and/or at least one of' the surface layers consist of at least one layer of glass threads capable of moving In a mould during the operation of moulding of the said sheets.

When a sheet of chopped threads is deposited, it may be obtained from a distributing device situated at the base of a storage. hopper for prechopped

commingled threads. It is also possible to obtain this sheet directly from a cutter fed continuously with a multiplicity of rovings of commingled threads extracted from a multiplicity of windings.

The layer of continuous commingled threads may be obtained by scattering one or, preferably, more thread (s) with the aid of one or more devices

continuously fed with one or more threads extracted

from windings.

The sheets or the layers of continuously deposited threads are preferably of the same width as the strips of the fabric which are employed.

In the process according to the invention the weight of glass which is deposited may represent at least half of the total weight of material deposited onto the conveyor.

The detailed description below will allow the

invention and the advantages which it offers to be

appreciated better. This description will bo illustrated by a number of figures which represent:

Figure 1 : a device which permits a first implementation of the invention,

Figure 7.: a device which permits a second implementation of the invention,

Figure 3: a device which permits a third implementation of the invention,

Figure 4 : a graph 011 which are plotted the , mechanical characteristics of composite products obtained according to known processes and according to the invention.

These various devices are described by way of examples and cannot in any way constitute a limitation of the invention.

Figure 1 shows diagrammatically a line tor

production of composite sheets which includes upstream

at least one multistorey creel 10 0n which is placed a

multiplicity o± windings of commingled threads 11. The threads extracted from these windings are guided and

 combined by various members before enterinq a cutter

12. The chopped threads are collected and transferred 

by means of a. conveyor belt 13 'into a storage silo 14.

A capacitor with a perforated drum 15, joined by a conduit 16 to the base of the silo 14, feeds chopped threads to a first, coater shaft 17 as commonly employed in the textile industry.

This shaft 17, equipped with a metering device, distributes the chopped threads in the form of a first sheet 18 onto a moving conveyor 19.

Downstream of the shaft 17 and above the conveyor 19 is installed a device with a small barrel 2 0 provided with two spindles which are free in rotation and support two rolls lid 22 of fabrics made up of commingled threads. A strip of fabric extracted from the roll 21, is applied by means of a device 24 onto the sheet 18. When the roll 21 is finished, the device 20 pivots by 180° in order to continue the unwinding of a strip of fabric from the roll 22. To facilitate changing the rOll, a fabric accumulator and a device ensuring the positioning of the strip 2 3 (which are not shown) are fitted between the small barrel 20 and the device 24, These devices are shown in Figure 3, which itself i11ustrates another embodiment of the invention, and are commented on below.

Downstream of the barrel 20 is fitted a second

shaft 25, also fed with chopped threads by virtue of a

capacitor with a perforated drum 26 connected by a

conduit 27 to the silo 14. This shaft 25, equipped with

a metering device, distributed the chopped threads in

the form of a second sheet 2 8 onto the strip of fabric

This sheet is compressed by means of a device 29

placed at the exit of the said shaft.

This "sandwich" formed by a strip of fabric of commingled threads, taken between two sheets of commingled chopped threads, is introduced into a preheating oven 30. This oven allows this sandwich to

be heated to a temperature which is higher than the melting temperature of the thermoplastic organic material of which a portion of the filaments blended with the glass filaments is formed. This heat treatment can be carried out, for example, by means of hot air.

Thus heated, the sandwich then enters a press 31 of a known type, for example such as that described ill patent US-A-4 277 531.

This press essentially includes two belts 32 and 33, driven respectively by rolls 34, 35 in the case at the first one and 36 and 37 in the case of the second one. The rolls 34 and 36 are healed; the rolls 35 and 37 are cooled. It also includes, between these two pairs of rolls, two zones in which the sandwich is compressed on its two faces and is driven. In the first* zone 38 the means of pressing contribute to the heating of the sandwich to a temperature which is higher than the melting temperature of the thermoplastic organic material; in the second zone 39 the means of pressing perform a cooling function which is supplemented by the action of the rolls 35 and 37.

A cooled, rigid strip comes out of the. press 31 and is cut up by an automatic guillotine device 4 0 in the form of sheets 41 .

Figure 2 shows diagrammatically a line for production of composite sheets according to a second embodiment of the invention. As in the preceding embodiment, a creel 10, on which a multiplicity of windings of commingled threads 11 is placed, is fitted at the beginning of the line. These threads also feed a cutter 12. The threads chopped by this means are collected and transferred by a conveyor belt 4 2 to the top of a hopper 43 placed above a moving conveyor 19

Upstream of this conveyor is fitted a device with a small barrel 44 provided with two spindles which

of fabric which are made up of commingled threads. A strip 47 of fabric , extracted from the roll 46, is

 - 11 -applied onto the conveyor 19. The hopper 43, which

enables a sufficient quantity of threads to be stored in order to work on the cutter without interrupting the manufacture, is used to feed, through the intermediacy of conveyor belts 48 and 49, a coater shall 50 . The latter delivers a sheet of chopped threads 51 onto the moving belt 47.

Downstream of the shaft 50 is fitted, above the

52 conveyor, a second device with a small barrel 5 2

provided with two Spindles which are free in rotation] ¦

which support two rolls 53 and 54 of fabric also made

up of commingled threads. A strip 55 of fabric is extracted from the roll 53 and is applied onto the sheet 51 at the exit of the shaft 50, by virtue of a device 56. As in the case of the first embodiment, a fabric-accumulator and a device enswing the positioning of the strip of fabric (which are not shown) are fitted between the small barrel 44 and the upstream part of the conveyor 19 and between the small barrel 52 and the device 56 (see Figure 3).

This "sandwich" made up of a sheet of chopped threads taken between two strips of fabric is, as previously, introduced into a preheating oven 3 0 before entering a press 31 which is identical with that described in the context of the first embodiment of the invention. The rigid sheet which comes out of it is cut up by a guillotine device 40 in the form of sheets 57.

Figure 3 shows diagrammatically a line for production of composite sheets according to a third embodiment of the invention.

As in the embodiments described above, a creel 10 on which is placed a multiplicity at windings of commingled threads is installed upstream of the line. These threads are extracted from the windings and are then guided and combined by various devices to form rovings 58.

The extraction of these threads is carried out by means of three devices 59 which are at the same time'

 12

devices for driving and distributing the said rovings

These devices are enclosed in a housing 60 fitted above the upstream part of the conveyor 19.

This line also includes two devices with a small barrel 44 and 52 which support rolls of fabric made Up of commingled threads fitted, as in the line shown in Figure 2, upstream and downstream of the devices 59 for distributing the rovings.

A first atrip of fabric 6l, consisting of

commingled threads. is unwound at constant tension from the roll 46. This strip runs into a fabric - accumulator

62 and then into a rotary frame 63 fitted with a selvage-detector which allows it to be positioned accurately before the said strip comes into contact with the conveyer 19. When the roll 4b" is finished, the small barrel 44 pivots in order to place the roll 45 in an unwinding position.

The end-of the strip 61 is stopped at the

device 64 for the time needed to sew it to the

beginning of the strip from the roll 45. During this

time the reserve 62 provides the feed of fabric to the

line.	

A second strip of fabric 65 also consisting of

commingled threads, is deposited onto the sheet of

 rovings 58 which have themselves been deposited onto

the strip of fabric . This strip 65 is unwound at

constant tension from the roll 54; it runs into a

fabric-accumulator 66 and then, after a return 67, into

a rotary frame 68 equipped with a selvage detector

which enables the said strip to be positioned

accurately in relation to the strip 61 and the sheet of

rovings 58.

The sandwich 69 made up of the sheet of rovings 58 and the strips 61 and 65 enters a hot air oven 30 supported, by a perforated and relatively nonadhesive strip 70, for example a PTFE-coated glass grid. When passing through this oven the sandwich 69 is heated to a temperature above the melting temperature of the

 - 13 -thermoplastic organic material. On leaving the oven the

sandwich is reduced in volume by being lightly compressed between the rolls 71.

AS in the preceding embodiments, the sandwich next enters a press 31 equipped with two belts 32 and 33, in which it is heated to a temperature which is higher than the melting temperature of the thermoplastic organic material . Between the rolls 3 4 and 36, which are heated, and the rolls 35 and 37, which are cooled, this press is equipped with a pair of rolls 72 and 73, which are boated. These rolls also compress the sandwich and promote the removal of the air which is still present therein.

A cooled, rigid strip comes out of the press 31 and runs into a device 74 equipped with saws 7 5 which remove the selvages from the said strip.

As in the preceding embodiments, this strip is cut transversely by a guillotine device 40, controlled automatically by haul-off rolls 76 which are adjusted to obtain sheets 77 of a determined length.

In these examples of embodiment of the invention, any one device or other can be replaced by another device which, as a whole, performs the same-function. Thus, the press 31 could be replaced by a

s

calender equipped with several pairs of rolls ensuring a progressive decrease in the temperature of the sandwich, or by a calender made up of a single pair of thermostated rolls, followed by twin belts ensuring the movement and the cooling of the said sandwich.

The process according to the invention and its implementation which have been described above make it possible to produce continuously composite sheets in which the glass thread content can reach and exceed 6 0 % by weight.

Thus, by way of example, composite sheets have been produced in the following conditions by employing

a production line as illustrated by figure 3

 - 14 -The fabrics employed have a balanced 2 twilled-

2 bound weave of 650 g/m2 including 4 identical weft and weave rovings. These rovings comprise 800 glass filaments with a mean diameter of 17 micrometres and 8 00 polypropylene filaments with a mean diameter of 22 micrometres. The sheet of chopped commingled threads is made up from the same rovings.

A first atrip of fabric (61) 1.4 metres in width, is unwound and deposited on the conveyor (19) which travels at the speed of 2 metres per minute.

The cutters (59) placed above the conveyor (19) deliver 8 kilogrammes of chopped threads per minute. These chopped threads, 3 8 millimetres in length, are deposited onto the strip (61) and form a sheet of 2.S kilogrammes per square metre.

A second strip of fabric (65) is unwound and deposited onto the sheet thus formed.

The sandwich (69) thus formed runs into the oven (3 0) heated to 200°C by means of hot air circulation. On leaving the oven (30) the sandwich (69) is compressed with the aid of the two water-cooled rolls (71) , The sandwich, the thickness of which is then approximately 5 millimetres, enters the belt press (31) . In the first zone of this press, included between the pairs of rolls (34 , 3G) and (72, 73) , which are heated, the sandwich is heated to a temperature of the order of 230°C. In the second zone of this press, included between the pairs of rolls (72, 73) and (35, 37), the latter pair being cooled, the sandwich is progressively cooled to a temperature of the order of 30°C. During the passage of these two zones the sandwich is subjected to a pressure of the order of l.5 bar. A planar product, the thickness of which is approximately 3 millimetres, leaves the press (31) and is trimmed and then cut up in the form of sheets. A one-square metre sheet weighs approximately 4.2 kilogrammes.

 - 15 -In the graph shown in Figure 4 are plotted, as

ordinate, the values of the tensile and flexural strengths, expressed in megapascals, of various glass polypropylene composite products whose glass content, expressed in percentages by weight and by volume, is plotted as abscissae.

The products whose glass content has a top value of SO % by weight are obtained by continuous manufacturing processes of the prior art; those in which the glass content: is equal to 60 % by weight are obtained by the process according to the invention.

The continuous manufacture processes of the prior art combine glass threads and polypropylene films by heating and compression.

In the final product these glass threads can be present either in the form of a mat of chopped threads (shown as x) or in the form of a mat of continuous threads (shown as O,).

The values of the tensile strengths of the products obtained according to the present invention (shown as ) ) relate both to products manufactured solely from fabrics, themselves exclusively consisting of commingled threads, and to products manufactured solely from chopped commingled threads (C33 - length 33 millimeters) and to mixed products such as that whose manufacture has been described, by way of

example, above (30 % fabrics; 70 % C38 threads).

Independently of the fact that the process according to the invention maker; it possible to obtain continuously composite products in which the glass content is higher than that in the products obtained

according to the known processes, the extrapolation of

the straight lines passing through the values of the

strengths of the known products shows that the strengths of the products according to the invention are at least equal to, or even higher than, those which it would be rightful to expect merely as a result of The increase of the glass content . This shows that the

 - 16 -quality of the wetting of the glass threads by the

thermoplastic organic material reaches an exceptional level.

The products obtained by the process according to the invention are particularly well suited for obtaining, by moulding or by stamping, articles of complex shape like, for example, the very numerous composite components that form part of the design and the manufacture of motor vehicles. In this respect , the mixed products combining fabrics and chopped or continuous threads simultaneously combine the. good distribution of the reinforcement in a mould of complex shape and the high level of mechanical properties which are required of the component which is produced.

 - 17 -WE CLAIM:

1- A process for the manufacture of a composite product obtained by the association of glass threads and of a thermoplastic organic material in the filamentary state comprising : continuously depositing onto a moving substrate such as herein described glass threads of which 80-100% by weight thereof are commingled threads consisting of glass filaments and of filaments of thermoplastic organic material which are intimately blended, the quantity of g3 ass deposited representing more than 40% by weight of the total quantity of material deposited in the form of

glass threads and of organic material 	

subjecting this glass threads-organic material combination to heating at a temperature above the melting point of the thermoplastic organic material,

followed by compressing and cooling- the heating and/or the

cool ing of the said combination being simultaneously accompanied

by its compression , press 22

cutting up the said combination in the form of sheets or in

winding it onto a rotating drum.

2.	Process as claimed in claim 1 wherein the substrate is a strip

of fabric formed by glass threads of which a portion thereof are

commingled threads consisting of glass filaments and of filaments

"of thermoplastic organic material.

3.	Process as claimed in claim 1 wherein the substrate is a

conveyor.

4.	Process as claimed in anyone of the preceding claims wherein

the glass threads and the material which are deposited are

4

 - 18 -

exclusively in the form of at least one strip of fabric and/or or knot formed at least partially by commingled threads.

5.	Process as claimed in anyone of claims 1-3 wherein the

deposited material is exclusively in the form of chapped threads.

6.	Process as claimed in anyone of claims 1-3 wherein the

deposited material is exclusively made up of continuous threads.

7.	Process as claimed in anyone of claims 1-3 wherein one strip

of fabric and/or knit which are formed partially of commingles

threads is deposited onto the substrate and in that one sheet of

camming ted threads, chopped or continuous, is also deposited , the

sheet (s) being brought into contact with one of the faces of

the said strip(s), and then the sheet(s) of threads-strip (s) of

fabric and/or knit combination thus formed is heated and is compressed an its two faces before being cooled and cut up or wound. 8. process as claimed in claim 7 wherein

a.	a sheet of chapped commingled threads is deposited onto a

moving conveyor,

b.	a strip of fabric formed exclusively by commingled threads is

deposited onto the said sheet ,

c.	a second sheet of chopped commingled threads is optionally

deposited onto the strip of fabric

d. the sheet(s)- strip(s) combination thus formed is transferred into a first zone where the said combination is heated and then into a second zone where the said combination is simultaneously

 19 	

compressed and heated,

e. the said combination is then transferred into a third zone in

which it is compressed and coaled,

f. the said combination thus cooled is cat up at the exit of the

third zone.

9. Process as claimed in claim 7 wherein

a.	a first strip of fabric formed exclusively by cammingled

threads is deposited onto a moving conveyor)

b.	a sheet of chopped commingled threads is deposited onto this

strip,

c.. a second strip of fabric exclusively formed	by commingled

threads is deposited onto this sheet,

d. a second sheet of chopped commingled threads	is optionally

deposited on bo this latter strip of fabric,

e.	the strip (s)-sheet (s) combination thus formed	is transferred

into a first zone where the said combination is heated, and then

into a second zone where the said combination is	simultaneously

compressed and heated,

f.	the said combination is transferred into a third zone in which

it is compressed and cooled,

g.	the combination thus coaled is cut up at the exit of the third

zone ,

10- Process as claimed in claim 7 wherein

a- a first strip of fabric formed exclusively be commingled

threads is deposited onto a moving conveyor,

 - 20 -

b.	one or mare continuous commingled threads are deposited onto

this strip,

c.	a second strip of fabric formed exclusively by commingled

threads is deposited onto the said continuous thread(s),

d.	one or more continuous commingled threads or a sheet of

chopped commingled threads is optionally deposited onto this

latter strip of fabric

e.	this strip(s)-sheet combination thus formed is transferred

into a first zone where the said combination is heated , and then

into a second none where the said combination is simultaneously

compressed and heated,

f.	the said combination is transferred into a third zone in which

it is compressed and cooled,

g. the combination thus cooled is cut up at the exit of the third zone.

11 . Process as claimed in anyone of claims 7-10 wherein the width of the sheet(s) of commingled threads as equal to the width of the stnp(s) of fabric and/or of knit with which it is (they are) combined„

12. Process as claimed in anyone of the preceding claims wherein the weight of glass which is deposited represents at least half of the total weight of material deposited onto the conveyor. 3.3. Device for implementing the process as claimed in claims 8 & 9 wherein it comprises a storage device for windings of commingled threads, a cutter fed with the continuous threads

 - 2l -

extracted from the said windings one or more devices ensuring the transfer, the storage and the distribution of the chopped commingled threads in the form of sheet (s), one device with a smal1 barrel supporting two rolls of fabric of commingled threads , a conveyor onto which the said chopped threads and the strip(s) of fabric are deposited a preheating oven placed at the end of the conveyor, a twin-belt press comprising heating drums in its upstream portion, coaled ranis in its downstream portion and, in its central portion, a heating zone followed by a cooling ?one, and lastly, an automatic guillotine device.

14. Device for implementing the process as claimed in claim 10 wherein it comprises a storage device for windings of commingled threads, a conveyor onto which the commingled threads are deposited in the form of strips of fabric and of continuous threads and, optionally, of chapped threads, upstream of the said conveyor a first device with a small barrel supporting at least two rolls of fabric, above the conveyor one or more devices for distribution of continuous commingled threads, downstream a second device with a smal1 barrel supporting two rolls of fabric followed optionally by a second device for distribution of continuous thread or by a cutter and by a device for distribution of chopped threads, a preheating oven placed at the end of the conveyor, a twin-belt press comprising heating drums in its upstream portion, cool ed rolls in its downstream portion and, in its central portion, a heating zone followed by a coaling zone ,

and, lastly, an automatic guillotine device. Dated thus 10 th day of JANUARY, 1997.	

Documents:

				00055-cal-1997-abstract.pdf

				00055-cal-1997-claims.pdf

				00055-cal-1997-correspondence.pdf

				00055-cal-1997-description(complete).pdf

				00055-cal-1997-drawings.pdf

				00055-cal-1997-form-1.pdf

				00055-cal-1997-form-2.pdf

				00055-cal-1997-form-3.pdf

				00055-cal-1997-form-5.pdf

				00055-cal-1997-letters patent.pdf

				00055-cal-1997-pa.pdf

				55-cal-1997-granted-abstract.pdf

				55-cal-1997-granted-acceptance publication.pdf

				55-cal-1997-granted-claims.pdf

				55-cal-1997-granted-correspondence.pdf

				55-cal-1997-granted-description (complete).pdf

				55-cal-1997-granted-drawings.pdf

				55-cal-1997-granted-examination report.pdf

				55-cal-1997-granted-form 1.pdf

				55-cal-1997-granted-form 2.pdf

				55-cal-1997-granted-form 3.pdf

				55-cal-1997-granted-form 5.pdf

				55-cal-1997-granted-letter patent.pdf

				55-cal-1997-granted-pa.pdf

				55-cal-1997-granted-reply to examination report.pdf

				55-cal-1997-granted-specification.pdf

				55-cal-1997-granted-translated copy of priority document.pdf

« Previous Patent

Next Patent »

Patent Number	193244	

Indian Patent Application Number	55/CAL/1997	

PG Journal Number	30/2009	

Publication Date	24-Jul-2009	

Grant Date	04-Feb-2005	

Date of Filing	10-Jan-1997	

Name of Patentee	VETROTEX FRANCE	

Applicant Address	130, AVENUE DES FOLLAZ, F-73000 CHAMBERY	

Inventors:

#	Inventor's Name	Inventor's Address	

1	JEAN-PAUL DEBALME	10, BOULEVARD DE LEMENC, F-73000 CHAMBERY	

2	DOMINIQUE LOUBINOUX	RUE DU SABOT, F-38600 TERRASSE	

PCT International Classification Number	D04H 13/00	

PCT International Application Number	N/A	

PCT International Filing date		

PCT Conventions:

#	PCT Application Number	Date of Convention	Priority Country	

1	FR96/00578	1996-01-19	France	

© All Indian Patents, 2013-2021.

  Patent data available in the public domain from Indian Patents Office, Department of Industrial Policy and Promotions, Ministry of Commerce and Industry, Government of India.
