Repository: anandvc/allindianpatents

File: patents/193345-a-process-for-preparation-of-an-improved-elastomer-double-base-composite-propellant.html
Indian Patents. 193345:"A PROCESS FOR PREPARATION OF AN IMPROVED ELASTOMER-DOUBLE BASE-COMPOSITE PROPELLANT "

Indian Patents

Recently Granted Patents

  Recently Published Patents

Title of Invention	"A PROCESS FOR PREPARATION OF AN IMPROVED ELASTOMER-DOUBLE BASE-COMPOSITE PROPELLANT "

Abstract	This invention relates to an improved elastomer—double base-composite propel lant-having improved properties. The composit has a propellant such as nitrocellulose an elastomer binder, A liquid oxidizer such as nitroglycerine. A curing agent having terminal isocyanate groups and additivee such as solid oxidiser and/or animonium perchlorate. A metallic fuel such as aluminium powder, a stabilizer, a catalyst, an additional stabiliser and processing aid. Further this invention relates to a process for preparing an elastomer double base composite propellant comprising reacting liquid oxidiser in a planetory mixer with the additives such as oxidiser, metallic, fuel, stabiliser, catalyst and curing agent which are added step by step at a temperature of 45 to 70ºC under partial vacuum.	

Full Text	The present invention relates to a process for preparation of an  improved elastomer-double base-composite propellant and method of preparation thereof.

Composite propellants (CP) and composite modified double base propellants are generally used to meet the requirement of superior energy. For such known propellants in the prior art, nitrocellulose, hereinafter to be named as NC is incorporated as binder, more particularly in case of double base propellant, hereinafter to be named as DBP and composite modified double base propellant. herein after to be named as CMDBP. The major drawback of such known propellants in the prior art is that the binder like NC has poor solid loading capability and as well as poor low temperature properties.

To overcome these limitations of known such propellants in the prior art, various types of elastomers are required to be incorporated in DBP and CMDBP formulations to get the resulted elastomer modified composite double base propellant, hereinafter to be named as EMCDBP. The elastomers applied in such cases are generally like polyglycol adipate, polyethylene glycol, polycaprolactone, hydroxy terminated poly butadiene, hereinafter to be named as HTPB etc. of these elastomers, HTPB is generally used as binder to form CP formulations.

This formulation has inherent disadvantage of its own like non-compatibility and immiscibility of HTPB with nitrate ester plasticiser.

This disadvantage has been overcome by incorporating ester or glycol blocks in HTPB chain by block copolymerisation technique wherein HTPB is used for ring opening polymerization to yield a block copolymer.

Such known propellants are not free from disadvantages.

Such known EMCDBP using the said block copolymer, comprising HTPB incorporated with ester or glycol block, alone as binder has limited ambient stress capabilities because of the longer cross link length of the block-copolymer in the propellant formulations.

Yet another disadvantage of such known propellant of the prior art is the unsuitability in cartridge loading applications wherein lower elongation and better tensile strength properties are essentially required to provide structural integrity of cured propellant grains. Therefore, there is a great need for perfecting the EMCDBP formulations with improved stress capabilities, homogenitv. selected chain length of elastomer, suitable for cartridge loading capability and structural integrity of the propellant grains.

An object of this invention is to propose an improved elastomer modified-composite-double base propellant with improved properties to overcome the drawback and disadvantage of the prior art as stated herein above, and to a method of preparation thereof.

Another object of this invention is to propose an improved elastomermodified ftmnniitr double base propellant with improved mechanical properties suitable for cartridges loading capability,

Nccnrding to this invention there is provided a process for preparation of an improved elastomer double base composite propellant comprising the steps of :-

(a)	preparing a block copolymer by reacting Hydrnvy Terminated Pn!y-Butadiene (HTPRi

with caprolactone manomer

(b)	reacting 8-1! parts of block co polymer thus obtained by step(a) with !4 IS parts of

Nitro-Glycerine (NG) as a liquid oxidizer and 1.5 to 2 parts of dicthylphthalate as an

inert plasticiser, at a temperature of 45 to 60°C, in a reaction vessel, thus obtaining an

elastomer-binder;

.;)	preparing curing agent by mixing poryols and toluene diisocyanatc in the ratio of ! :3;

(d)	mixing with the elastomer-binder obtained by step (b) 1.5 to 2.5 parts of curing agent obtained by step (c) with constant stirring £>:• 2!) to 4ft minutes followed by addition of 0.5 to 1 part of nitro-cellulose as a propellant, 16 parts of aluminium powder as metallic fuel. 0.5 parts of carbamite as stabilizer, 10 to 5S parts of ammonium perchlorate as solid oxidizer 0.04 parts of catalyst mixture and 0.1 part of lecithin as processing aid wherein the said ammonium perchlorate comprises mixture of ammonium per chlorite particles of two sizes with 14 to 17 parts of 8 to 10 micron size and 35 to 41 parts of 150-250 microns size, and wherein further said catalyst mixture comprises 0.02 parts of ferric acetic acetonate and 0.02 parts of triphenyl bismuth;

(e)	casting of propellent formulation in metallic moulds at a temperature of 45 to 70°O under partial vacuum of less than 10mm Hg.

In accordance with this invention, the propcllant comprises of NC, csscntialh' spheroidal nitrocellulose (SNC) in minor proportions, and curing is carried out by using novel cm-iag agent as stated herein above made up of reaction of mixed polyols and toluene diisocyanatc, preferably in proportion of about 1:3, as stated above. The elastomer binder in the proposed propcllant formulation is essentially a block copolymer which in turn is preferably prepared from HTPB and caprolactone monomer and essentially having limited chain length.

According to the preferred embodiment of the present

ivention, the proposed propellant formulation comprises of additives such as oxidiser, metallic fuel, stabliliser,

catalyst, curing agent, additional stabiliser and processing aid.

According to another preferred embodiment of the present invention, the oxidiser is, preferably a rolid oxidiser like ammonium perchlorate, herein after to be named as AP, which in turn is of particle sizes in selected proportions like 60 to 70% of 150 to 250 microns and 30 to 4 0% of 8 to 10 microns . The metallic fuel according to the present invention is preferably aluminium powder of preferably 14 to 17 microns to give high heat during the functioning of the proposed propellant formulations and stabiliser for the proposed NC and NG system of the proposed propellant formulations is preferably carbamite in proportion of 1 to 2 parts of NG and wherein NC is preferably in 0.3 to 5 parts of the total propellant formulations. The said NC preferably with bulk density of 0.9 to 1 gm / cc and is essentially a spheroidal NC with 11.2 to 12.2% nitrogen content and subsequently serves as cross linker with elastomeric binders using the said novel curing agent.

According to another preferred embodiemnt of the present invention, the said catalyst preferably is the combination of ferric acetic acetonate of about 0.01% and tri phenyl bismuth of 0.01%.

According to another preferred embodiment of the present invention, the additional stabiliser like resorcinol of about 0.1% is incorporated which in turn stabilises the AP and UG,  system.

According to another preferred embodiment of the presort invention, process aid, preferably lecithin, can also

be used of about 0.1% of the total propellant formulations.

According to the yet another preferred embodiment of the proposed invention, the said binder like block copolymer which reacts with said liquid oxidiser like NG in weight ratio of preferably 1:1 to 1: 2.5, which in turn results in dor, i red energetic and mechanical properties of the propellant. Small amount of inert plasticiser preferably like dj-ethyl-phthalate in 1 to 2 parts of the total propellant formulations is incorporated to facilitate the mircibility of the said liquid oxidiser with the proposed propellant formulations.

According to another preferred embodiment of the present invention, the said solid oxidiser like AP, essentially incorporated with the said .liquid oxidiser like NG and is preferably taken from 3:1 to 5:1 by weight ratio of the said metallic fuel like aluminium powder, wherein the percentage of aluminium powder generally does not exceed 20% in the proposed propellant formulations.

According to still another preferred embodiment of the present invention, an improved elastomer -double base-composite propellant formulation is proposed preferably comprising of an inhibitor to acheive restricted burning surface of the proposed propellant wherein thn r..-»id inhibitor preferably comprises of the proposed block copolymer like HTBCP and essentially a novel curing agent like reaction product of polyols and diisocyanates and essentially a filler, preferablly antimony trioxide. According to the proposed process of the present invention, the said block copolymer preferably, prepared from HTFB and caprolnctone monomer, is first reacted with the liquid oxidiser , preferably NG in a planetary mixer, wherein other

additive such as said oxidiser, said metallic fuel, said

stabiliser, said catalyst and novel curing agent are added step by step. The said process avoids undue increase in viscosity .

According to another preferred embodiment of the said process, the casting of the propellant formulations is undertaken under partial vacuum, preferably of less than 10 mm of mercury in metallic moulds, preferably of aluminium which in turn is subjected to a heating cycle of 45 to 70°C , preferably 45 to 50°C to achieve solidification of the propellant slurry.

According to another preferred embodiment of the present invention, spheroidal NC, xidisers like AP, metallic fuel, aluminium powder are essentially added in the propellant compositions after drying in oven at preferable temperature of 45 to 60°c for several days in varying proportions from 2 to 7 to achieve the reduction in the moisture level of about 0.6%.

Still, according to the another embodiment of the present invention, the solution comprising of HTBCP, NG, di-ethyl-phthalate is first treated to 45° to 60°C in the said reaction vessel to which the said additives are added step by step.

Accordingly, the present invention proposes a process wherein the proper distribution of novel curing agent is further ensured by continuing stirring preferably under vacuum of less than 10 mm of mercury for a period of 20 to 40 minutes after complete addition of the said curing agent.

Other objects of the present invention will become more apparent when taken in conjunction with the working examples described herein below which are not intended to limit the scope of the proposed invention.  Any such

modifications made herein falls within the scope of the present invention. Example 1

An elastomer -double base - composite propellant prepared according to the described method comprises of a hydroxy terminated block copolymer 11 parts, nitroglycerine 18 parts, diethylphthalate 2 parts, carbamite 0.5 parts, ammonium perchlorate of 8 micron particle size 14.7 parts and 150 -250 micron size 34.3 parts, aluminium powder 16 parts, nitrocellulose in dense form 1 part, curing agent 2.5 parts, ferric acetyi acetonate -l0i02 parts, triphenyl bismuth 0.02 parts and lecithin 0.1 part and gave elongation = 14.0%, density = 1.70 gm/cc, calorimetric value = 1463 cal/gm and burn rate at 70 Kg/cm2 pressure = 9 mm/s.. Example 2:

An elastomer -double base - composite propellant prepared according to the described method comprises of a hydroxy terminated block copolymer 8 parts, nitroglycerine, 14.5 parts, diethyl phthalate 1.5 parts, carbamite 0.5 parts, ammonium perchlorate of Size 10 microns, 17.4 parts and 150 -250 microns 40.6 parts, aluminium powder 16 parts, nitrocellulose 0.5 parts» curing agent 1.5 parts, ferric acetyl acetonate 0.02 parts, triphenyl bismuth 0.02 parts and lecithin o.l p^rt and gave percentage elongation = 10%, density-- 1.74 gm/cc, calorimetric value = 1650.cal/gm and burn rate at 70 Kg/cmn2 pressure = 11 mm/s.

I CLAIM:

1.	A process for preparation of an improved elastomer doable base

composite propellant comprising the steps of :-

(a)	preparing a block copolymer by reacting Hydroxy-Terminated-Poly-Butadiene (HTPB) with caprolactone monomer;

(b)	reacting 8-11 parts of block co-polymer thus obtained by step(a) with

14-18 parts of Nitro-Glycerine (NG) as a liquid oxidizer and 1.5 to 2 parts of diethylphthalate as an inert plasticiser, at a temperature of 45 to 60°C, in a reaction vessel, thus obtaining an elastomer-binder;

(c)	preparing curing agent by mixing polyols and toluene diisocyanate in;

the ratio of 1:3;

(d)	mixing with the elastomer-binder obtained by step (b) 1.5 to 2.5 parts of curing agent obtained by step (c) with constant stirring for 20 to 40 minutes followed by addition of 0.5 to 1 part of nitrocellulose as a propellant, 16 parts of aluminium powder as metallic fuel, 0.5 parts of carbamite as stabilizer, 49 to 58 parts of ammonium perchlorate as solid oxidizer 0.04 parts of catalyst mixture and 0.1 part of lecithin as processing aid wherein the said ammonium perchlorate comprises mixture of ammonium per chlorite particles of two sizes with 14 to 17 parts of 8 to 10 micron size and 35 to 41 parts of 150-250 microns size, and wherein further said catalyst mixture comprises 0.02 parts of ferric acetic acetonate and 0.02 parts of triphenyl bismuth;

(e)	casting of propellent formulation in metallic moulds at a temperature of 45 to 70°C under partial vacuum of less than 10mm Hg.

2.	A process as claimed in claim 1 wherein nitro-cellulose used is preferably spheroidal nitrocellulose with bulk density of 0.9 to lgm/cc and with nitrogen content of 11.2 to 12.2%.

3.	A process as claimed in claim 1 wherein the aluminium powder as metallic fuel has size of 14 to 17 microns.

4.	A process as claimed in claim 1 wherein 0.1 parts of resoreinol are used as an additional stabilizer.

5.	A process as claimed in claimed in claim 1 wherein said casting of propellant is preferably carried out in aluminium moulds.

6.	A process as claimed in claim 1 wherein said casting is carried out? preferably at 45 to 50°C.

7.	A process as claimed in claim 1 wherein said addition of said curing agent is carried out preferably under vacuum of less than 10mm Hg.

8.	A process as claimed in claim 1 wherein optionally a filler like antimony tribxide is used as an inhibitor.

9.	A process for preparation of an improved elastomer double base composite propellant as substantially described and illustrate herein.

Documents:

				2391-del-1995-abstract.pdf

				2391-del-1995-claims.pdf

				2391-del-1995-correspondence-others.pdf

				2391-del-1995-correspondence-po.pdf

				2391-del-1995-description (complete).pdf

				2391-del-1995-form-1.pdf

				2391-del-1995-form-2.pdf

				2391-del-1995-form-3.pdf

				2391-del-1995-form-4.pdf

				2391-del-1995-gpa.pdf

« Previous Patent

Next Patent »

Patent Number	193345	

Indian Patent Application Number	2391/DEL/1995	

PG Journal Number	29/2004	

Publication Date	17-Jul-2004	

Grant Date	30-Jan-2006	

Date of Filing	21-Dec-1995	

Name of Patentee	CHEIF CONTROLLER, RESEARCH & DEVELOPEMENT	

Applicant Address	MINISTRY OF DEFENCE , GOVERNMENT OF INDIA, NEW DELHI, INDIA	

Inventors:

#	Inventor's Name	Inventor's Address	

1	MADHAV YADAVRAO DESHMUKH	MINISTRY OF DEFENCE , GOVERNMENT OF INDIA, NEW DELHI, INDIA	

2	PRABHAKAR GOPAL SHROTRI	MINISTRY OF DEFENCE , GOVERNMENT OF INDIA, NEW DELHI, INDIA	

3	VENKATRAMAN KRISHNA BHAT	MINISTRY OF DEFENCE , GOVERNMENT OF INDIA, NEW DELHI, INDIA	

4	HARIDWAR SINGH	MINISTRY OF DEFENCE , GOVERNMENT OF INDIA, NEW DELHI, INDIA	

PCT International Classification Number	C06B 45/00	

PCT International Application Number	N/A	

PCT International Filing date		

PCT Conventions:

#	PCT Application Number	Date of Convention	Priority Country	

1			NA	

© All Indian Patents, 2013-2021.

  Patent data available in the public domain from Indian Patents Office, Department of Industrial Policy and Promotions, Ministry of Commerce and Industry, Government of India.

File: patents/193366-a-sic-based-aluminous-dry-castable-for-lining-blast-furnace-through-runners-and-a-process-for-producing-the-same.html
Indian Patents. 193366:"A SIC BASED ALUMINOUS DRY CASTABLE FOR LINING BLAST FURNACE THROUGH/ RUNNERS AND A PROCESS FOR PRODUCING THE SAME"

Indian Patents

Recently Granted Patents

  Recently Published Patents

Title of Invention	"A SIC BASED ALUMINOUS DRY CASTABLE FOR LINING BLAST FURNACE THROUGH/ RUNNERS AND A PROCESS FOR PRODUCING THE SAME"

Abstract	A SiC based aluminous dry- castable composition for lining blast furnace troughs/runners, which castable possesses an extended performance life, is easily de-skullable and does not produce any fumes during its application to the troughs/runners of a blast furnace cast house, characterized in that the said castable is of the optimum composition by weight % : AI2O3-7I to 82, Fe2O3-0.6 to 1.0,SiO2-5to 10 SiC-11 to 15,Ca0-0.7to 1.2-andC-l to 2.	

Full Text	The present invention relates ,to a SiC based aluminous

dry castable for lining blast furnace troughs /runners  and a process 

for producing the same.	

iC-C castable for use as  a substitute of "the existing Alumina-

Carbon ramming mass  used for lining blast furnace troughs/runners, which hajs a number of drawbacks,  such as,  a short perf ormance/hjOt metal throughout,  not easily de-skullable due to penetration of

i	-,:•••

metal and causing generation of fumes (during preheating  of \ tills

troughs /runners,  polluting the environment in the cast house, The  object of the present invention, is to' provide? a

{.		'

SiC based aluminous dry castable  for lining blast  furnace troughs/

runners,  which has  an extended performance  life,  can be 'easily

de-skulled increasing thereby the availability period of the

troughs /runners  for the  casting  operation and does  not produce

any fumes during heating in the cast hpuseThe  typical composition and other particulars  of the

existing alumina-carbon ramming mass are g'iven in Table  I from which it  is  noted that the mass  contains calcined bauxite as the basic ingredient and carbonaceous materials like pitch,  tar and1 molasses  as  the  binder and that the A12O3  content  in the mass  is low i.e.  57 to 67%,  Pe2O3 content  is 'high i.e.  3 to 49 and C content  is  very high i.e.  10 to 12%.

The existing ramming mass  develops adequate bond?

strength and packing density only after ramming  operations  in the

troughs /runners to which it  is applied,  followed iby heating. Further more if the mass is  applied to the  troughs/runners at a

temperature exceeding 100°C the tar and pitch components of the

mass start melting and partial volatilizing causing generation of ftmes*  Thereafter the polymerization of the hydrocarbons  in the tar and pitch starts,  and continues up to a temperature rise to 400°C,  causing cross linking and strong carbon bonding among the calcined bauxite grains in the mass.

The typical composition and other particulars 'of the invested SiC based aluminous dry oast able are given in Table  II, in which the fused alumina (A12O3) grain used as the basic ingredient of the castable is mixed with high alumina cement and microfines of alumina and silica,  and the optimum composition of the castable,  developed by carrying out extensive laboratory investigations and field trials,  contains relatively a high proportion of Al20u i.e« 71 to 82#, a low proportion of Fc i.e» 0*6 to 1.C0i and a very low proportion of C i»e», 1 tp.

The chemical reaction takes place in the castable only during

* mixing of the dry castable with water 'of .quantity 4 Jto 5S£ of

the weight of the dry castable«  Owing to the use of high" alumina jcement and microfines of alumina and silica as the binder] material

si.	.	•	•	'	* .	.

jthe castable forms a thixotropic gel when mixed with water, which gel fills up the voids of the fused Al^t^ grains of the oast able with high curing strength at ambiant temperature*  ;  ^;,

Furthermore, the bonddag strength of the SiC based aluminous castable when mixed with water,  increases steadily with rise in temperature above 800°C,  because of the prior mullite formation in the castable at temperature below 800°C and subsequent recrystallisation in the castable with rise inC

I	.	,	

temperature  of the castable above 800°Cj:and upto 1100?C,,,.

Thus the  invention provides a SiC based aluminous

castable composition for lining blast furnace troughs/runners,  which castable possesses  an extended performance life,  is easily de-skullable and does  not produce any fumes  during its  application to. the troughs/runners1 of a blast furnace  cast house,  characterised in that the  said castable/ls  of the  optimum composition by weight % : A1203 - 71 to 82,  Pe205 - 0.6 to  1.0,  Si02 - 5 to 10,  SiC - 11 to 15,  CaO - 0.7 to 1.2 and C - 1 to 2.

The  invention alsoslgrovides  a process  for producing a

'SiC based aluminous dry castable composition lining blast furnace troughs/

:runners,-  characterised in that the  said process  comprises the steps :

(a)	charging fused alumina of grain size upto 6 mm and

alumina sand of grain size upto 1  mm in a mixer,  and mixing the

ingredients therein thoroughly for at least 15 to 30 min;

(b)	charging  microfine powders  of particle size 5 te  10

microns  of alumina,  silica,  high alumina cement arid silicon carbide

in the  said mixer in the  required quantity for each said ingredient

and mixing the ingredients therein thoroughly for at least 15 to

30 min;

(c)	charging powders of an exothermic metal such as A1/S1,

and of a graphitic carbonacious material such as pitch/graphite,

of particle size 5 to 10 microns, together with a deflocculating .

agent such as a phasphate in said mixer in required quantity and

mixing the ingredients charged in the mixer thoroughly for 15 to '

30 min,'the proportion of the ingredients charged into the mixer

in steps (a) to (c) being such as required for producing the

castable of the optimum composition (by weight %) of : Ai 0 -

71  to 82,  Fe203 - 0.6 to 1.0,  Si02 - 5 to  10,  SiC - 11  to 15, CaO - 0.7 to 1.2 and C - 1 to 2.

'	Unlike the  invented castable,  the  existing alumina-carbon

ramming mass,  being carbon bonded,  attains  moderate bond strength

with cement when heated moderately,  without any further steady Increase  in the bond strength of the mix with rise in the

temperature thereof.

The  field trials have been conducted on the  invented

qastable  in a blast furnace cast house  of 2-tonne capacity in

rocking  runners,  following the vibration casting technique.  A

straight life throughput of 55,000 T has  been obtained,  which with minor repairs of the runners could be increased to 75,000 T,  as against the throughput of only 6000 - 6500 T attainable  by using the  existing  alumina-carbon ramming mass  as the lining material of the  runners.

The lining made  of the  invented castable"  could be easily  de-skulled with consequent  increase  in the  cast house availability period.  The generation of fumes  in the  cast house using the invented castable as the lining material  of runners was  found to be negligeble against the  volume  of fume  generation baused by the  existing alumina-carbon ramming mass  used as liner for the runners.

i;

The techno-economic benefit attained by using the Invented castable  in substitution of the  existing alumina-carbon ramming mass  is quite large.

Table I

Typical composition and other particulars  of existing alumi!

Table Removed

B.	Other Partioulaian

a)	Grain size  -  Jo* to  4 mm

b)	Bulk Density (B.D)  (gms/cc)  -  2.3 to 2.4

c)	Apparent porosity (A.p.)(%)  -  20  to  22

d)	Crushing Strergth (kg/cm2)  at  110°C - 80 to 100

e)	Basic ingredient  -  Calcined Bauxite

t)  Binder used	-  Carbonaceous (Tar/Pitch)

g)  Nature of material - Rammable,

Table II

.tf	i

Typical composition and other particulars of the Si6 based

Table Removed

B.	Other Particulars;	

a)	Grain size  of ingredients upto- 12 nun.

b)	Bulk Density (B.D) at 1tO°C/24 hrs  (g/cc) 5e

 - 2'.85 to 3.:1  min.

c)	Apparent porosity (A.p.)(%)  - 12 to 16

2

d)	Crushing Strength (kg/cm )

at 110°C/24 hrs  - 300 to 400

at l400°C/3 hrs - 750 to 900

e)	HMOR at 1400O)C,3 hrs.  (kg/cm2)  in - 65 to 90

oxidising atmosphere.

f)	Permanent Liniar Change (PLC)  -  + 0,5

at 1400°C,2 hrs(%)	-

g)	Basic ingredient  -  Fused Alumina.

h)  Binder used	-  High Alumina Cement and

Micrefines  of Alumina and Silica.

i)  Nature of material -  Thlxotropic.

j)  Water required for casting .;- 4 to 5%.

We  Claim :-

1.	A SiC based alutoinous castable  for lining  blast

furnace 'troughs/runners,  which castable possesses at extended

performance life,  is easily de-skullable  and does  not produce

•-\ -f	.

any fumes  during its  application to the troughs/runners  of a blast furnace cast house,  characterised in that the  said castable is  of the optimum composition by v/eight % : A1203  - 71  to 82,  Fe2O3  - 0.6 to 1.0,  SiO2  - 5 to 10,  SiC - 11 to  15,  CaO - 0.7 to 1.2 and C - 1  to 2.

2.	The  castable  as  claimed in claim 1,  which,  when

mixed v/ith water of 4 to 5% by v/eight  of the dry castable,  is

capable  of forming a thixotropic gel  for binding the  fused A120,

grains  of the  castable with high curing  strength at ambient

temperature and still higher strength which steadily  increases

with rising temperature  above 800°C and upto  1100°C.

3.	A SiC based aluminous castable  for lining blast

furnace troughs/runners,  substantially as herein described.

4.	A process  for producing  a SiC based aluminous  castable

for lining blast furnace troughs/runners,  as  claimed in claim 1,

characterised in that the  said process  comprises the steps:

(a)	charging  fused alumina  of grain size upto  6 mm and

alumina sand of grain ;size upto 1 ,mm in a mixer,  and mixing'the

ingredients therein thoroughly for at least  15 to 30 min;

(b)	charging microfine  powders•of particle size 5 to 10

microns, of alumina,  silica,  high alumina cement and silicon

carbide; in the said mixer in the  required quantity  for each

said ingredient  and mixing the  ingredients therein thoroughly

'|for at least 15 to 30 min

(c)  charging powders  of an exothermic  metal such as Al/Si,

and of a graphitic carbonacious material such as pitch/graphite,

pf particle size 5 to 10 microns, together with a deflocculating agent such as a phasphate in said mixer in required quantity and mixing the ingredients charged in the mixer thoroughly for 15 to 30 min, the proportion of the ingredients charged into the mixer in steps (a) to (c) being such as required for producing the

pastable, of the optimum composition (by weight %} of : A1pO, -71 to 82, FepO,, - 0.6 to 1.0, SiOp - 5 to 10, SiC - 11 to 15,

	-^	.	^~

iCaO - 0.7 to 1.2 and C - 1 to 2.

5.  A process  for producing a SiC based aluminous castable

for lining blast furnace troughs/runners,  substantially as wherein described.

Documents:

				2278-DEL-1995-Abstract.pdf

				2278-del-1995-Claims.pdf

				2278-del-1995-complete specifiction (granted).pdf

				2278-del-1995-Correspondence-Others.pdf

				2278-del-1995-Correspondence-PO.pdf

				2278-DEl-1995-Description (Complete).pdf

				2278-del-1995-Form-1.pdf

				2278-del-1995-Form-2.pdf

				2278-del-1995-gpa.pdf

« Previous Patent

Next Patent »

Patent Number	193366	

Indian Patent Application Number	2278/DEL/1995	

PG Journal Number	29/2004	

Publication Date	17-Jul-2004	

Grant Date	30-Jan-2006	

Date of Filing	11-Dec-1995	

Name of Patentee	STEEL AUTHORITY OF INDIA LIMITED	

Applicant Address	RESEARCH & DEVELOPEMENT CENTRE FOR IRON & STEEL, ISPAT BHAWAN LODHI ROAD, NEW DELHI-110002, INDIA	

Inventors:

#	Inventor's Name	Inventor's Address	

1	SWAPAN KUMAR GARAI	RDCIS , SAIL, P.O. HINOO, DORANDA, RANCHI-834002,	

2	PURNIMETLA CHINTAIAH	RDCIS , SAIL, P.O. HINOO, DORANDA, RANCHI-834002,	

3	AJOY KUMAR DASGUPTA	RDCIS , SAIL, P.O. HINOO, DORANDA, RANCHI-834002,	

4	SWAPAN ROYCHOWDHURY	RDCIS , SAIL, P.O. HINOO, DORANDA, RANCHI-834002,	

5	PANKAJ KUMAR ROY CHOWDHURY	RDCIS , SAIL, P.O. HINOO, DORANDA, RANCHI-834002,	

PCT International Classification Number	C04B 35/00	

PCT International Application Number	N/A	

PCT International Filing date		

PCT Conventions:

#	PCT Application Number	Date of Convention	Priority Country	

1			NA	

© All Indian Patents, 2013-2021.

  Patent data available in the public domain from Indian Patents Office, Department of Industrial Policy and Promotions, Ministry of Commerce and Industry, Government of India.

File: patents/193371-an-electrochemical-cell.html
Indian Patents. 193371:AN ELECTROCHEMICAL CELL

Indian Patents

Recently Granted Patents

  Recently Published Patents

Title of Invention	AN ELECTROCHEMICAL CELL

Abstract	(57) Abstract: The present invention relates to an electrochemical cell having an acidic electrolyte and a coated paper separator, characterized in that the cell contains an additive which is a polyoxyalkylene nitrogen containing compound PRICE; THIRTY RUPEES	

Full Text	 

ADDITIVES FOR ELECTROCHEMICAL CELLS

The present invention relates to an electrochemical cell

The history of electrochemical cells goes back to 1366 when Leclanche first discovered the principle on which they are based.  The manufacture and design of electrochemical cells has come a long way since that time, but problems still remain.  Cells (also known as batteries, although the term technically relates to a series of cells) essentially consist of an anode, a cathode and an electrolyte.  In the present day version of the Leclanche cell, the anode is zinc, the cathode is manganese dioxide and the electrolyte is an aqueous solution of varying proportions of zinc chloride and ammonium chloride.  In other primary cells, the electrolyte is frequently an aqueous solution of potassium or sodium hydroxide.  In any event, it is necessary to seal the various components into a can in order to prevent the possibly dangerous escape of the constituents, as well as to prevent the atmosphere from affecting the constituents.

The problem of leakage of the electrolyte and corrosion of the can (zinc in Leclanche cells) was very largely overcome by the addition of cadmium and mercury, but especially mercury, to the cell ingredients.

Thus, mercury was responsible for reducing perforation of the can during abuse conditions, reducing corrosion and preventing perforation during storage, and it also had the advantage that it assisted in discharge.  However, now that mercury is viewed as a major environmental pollutant, there has been a very major push to develop cells with no added mercury and, to a lesser extent, cells with no added cadmium.

The essential problem with cells which have no added mercury is that no one has yet found any additive which is capable of recreating the advantages of cells which contain mercury.  In fact, even the optimum selection of all of the currently known additives is not as good as mercury.

Some of the known additives which have been looked at include, for example: the arylsulphur compounds of EP-A-421660 (which prevent leakage and perforation but do not control gassing); the fluoroalkylpolyoxyethylene ether compounds of US-A-4606984 (which control gassing but which have no effect on corrosion, leakage or perforation); the alkyl polyoxyethylene ethers of US-A-3847669 and the alkyl polyoxyethylene phosphate ethers of GB-A-2170946 (which control gassing but nothing else); and the tetraalkyl and alkyl ammonium compounds of US-A-3945849 (which prevent corrosion, leakage and perforation but not gassing and which also have poor electrical performance).

In addition, known additives, such as listed above, while having certain beneficial effects, have the unfortunate side-effect of reducing performance.  In order to assay this, cells are kept at high temperatures for long periods (for example, 13 weeks at 45°C and 50% r.h. [relative humidity]). Performance retention is then calculated as a measure of performance compared with similar batteries kept for two weeks at 20°C, the results ideally being in excess of 80%. In fact, the above listed additives provide performance retention generally in the region of only 75% by comparison with cells containing no additives, such cells typically having a performance retention in the region of 82%.

Apart from the necessary anode, cathode and electrolyte, practical considerations demand that a separator is provided between the anode and the cathode in order to avoid possible contact between the anode and cathode, which could lead to undesirable short 

In general, one of two types of separator is employed, and is either a gel/paste composition or coated paper.  with the drive to greater efficiency and performance, the coated paper separators are particularly preferred, as they take up less space in the cell.

The coated paper separators are coated with starch which, in the presence of the electrolyte, is ionically conductive, but not electronically conductive.

We have now, surprisingly, established that polyoxyalkylene nitrogen containing compounds can be used as additives in electrochemical cells in order to alleviate or even overcome many of the problems associated with cells having no added mercury.

Thus, in a first aspect, the present invention provides an additive for use in an electrochemical cell, particularly a cell having an acidic electrolyte, characterised in that the additive is a polyoxyalkylene nitrogen containing compound.

Additives of the present invention are useful to help inhibit gassing and leakage in electrochemical cells, especially cells with no added mercury, as well as having minimal adverse effect on the performance of the cell.

In fact, we have found that polyoxyalkylene nitrogen containing compounds generally perform as well as, or better than, any single other additive intended to prevent gassing, leakage or corrosion.  In addition, we have also found that performance is often enhanced.  Thus, the compounds of the invention are generally useful to reduce corrosion, gassing and leakage, a combination which has not previously been observed for any single additive.

Furthermore, as stated above, arylalkylpolyoxyethylene ether and trimethylalkyl ammonium both have good antigassing

properties, but a combination of these two compounds does not have the same effect as the compounds of the present invention.whilst the combination of compounds is slightly better than arylalkylpolyoxyethylene ether al one, the compounds of the present invention are generally capable of reducing gassing by up to half, or more, of the levels observed with the arylalkylpolyoxyethylene ether additives.

The nitrogen containing compounds of the present invention may be of any type that is suitable to be substituted by one or more polyoxyalkylene groups.  whilst amine and ammonium compounds are preferred, especially the amine compounds, other compounds which have substitutable nitrogen bonds are also suitable, such as carbamoyl, diazo and aci-nitro compounds.

The individual alkylene moieties in the polyoxyalkylene substituents may be the same or different, but will generally be the same owing tp the methods of manufacture employed for such compounds.  Useful alkylene groups tend to be restricted to the ethylene and propylene groups, but the propylene groups are not as good as the ethylene groups at preventing gassing, so that polyoxyethylene nitrogen containing compounds are preferred, especially the polyoxyethylene amines.  It will be appreciated that it is possible for any given polyoxyalkylene moiety to contain a mix of lower alkylene groups, such as methyl, ethyl and propyl. where this is the case, then we prefer the average alkylene length to be two, or close to two, carbon atoms.

The compounds of the invention are commonly available as surfactants, typically as provided in "Industrial Surfactants Electronic Handbook" (published by Gower and edited by Michael and Irene Ash).

Regarding the nitrogen atom, it is particularly preferred that this is substituted by at least one polyoxyalkylene group and one alkyl group.  The alkyl group

may be substituted by one or more substituents, such as hydroxy groups and halogen atoms, but it is generally preferred that the alkyl group is unsubstituted.  It is also preferred that the alkyl group should be straight chain and contain from 1 to 3 0 carbon atoms.

Compounds of the present invention may also contain more than one amine centre, in which case it is preferred that the individual amine groups are bridged by alkylene groups, preferably a short chain alkylene group such as a trimethylene group.

The chain length of the polyoxyalkylene group is not particularly important to the present invention, but we prefer that the chain length should be between 1 and 50, preferably with an average length of between 3 and 15 and especially around 10, an average length of 10 being the most preferred.  Furthermore, compounds derived from coconut amines are preferred, and coconut alkyl groups contain between 6 and 18 (inclusive) carbon atoms.  Thus, the most preferred compounds of the present invention are mono- and di- amines wherein the free alkyl group has between 6 and 18 carbon atoms, the side chains are polyoxyethylene substituents having an average of 10 oxyethylene units each and, where the compound is a diamine, then the link between the two amine centres is trimethylene.  It should be noted that, while an average length of 10 is preferred, this is the overall average for the side chains of molecules in a given sample, so that the range of chain lengths may be from 6 to 18, but with an average chain length of 10.  For example, Crodamet C20, a preferred compound, is a monoamine having two polyoxyethylene side chains, the number of oxyethylene units being 20 moles per mole of Crodamet C20.

Suitable formulae for preferred compounds of the present invention are as shown below.

[wherein R represents an optionally substituted alkyl group having from 1 to 3 0 carbon atoms, R' represents an alkyl group having from 2 to 10 carbon atoms, each m is the same or different and represents an integer from 1 to 4 inclusive, and n, x, y, and z are the same or different, and each represents an integer between 1 and 30].  More preferred are compounds having the following formulae.  It should be noted. that, where compounds of the present invention are depicted by formulae, then the invention relates to either or both of the formulae.

Particularly preferred compounds are those wherein R has an average of around 10 carbon atoms, R' has 3 or 4 carbon atoms, each m is 2 and n, x, y and z each averages about 10. The optional substituents are as noted above, but there are preferably no substituents.

The additives of the present invention may be added at

There is no particularly preferred method of addition to the cells of the invention, provided that the additives are able to dissolve in the electrolyte.

One method of adding the additives to the cell is to coat a dilute aqueous solution of the additives on the inside of the can.  The solvent is then allowed to dry cut leaving a coated can.  In fact, this method is suitable for testing new additives, but is not generally industrially practicable, although it is advantageous to provide the additive, initially at least, where it can act at the surface of the can.

The cells with which the additives of the present invention are typically used have a cathode made of manganese dioxide and acetylene black, the manganese dioxide being in finely divided form and mixed with acetylene black before mixing with the electrolyte, as is well known in the art. The additives of the invention may be mixed with the dry components of the cathode, or may be introduced together with the electrolyte.  The mix is formed into the cathode and introduced into the cell where the pressure exerted on the cathode during insertion causes the electrolyte to escape slightly from the cathode so as to permeate the separator. This method of addition of the additive poses no problems, but requires sufficient additive to be able to be dispersed throughout the mix, typically in a proportion of about 0.01 to 2% w/w (additive/mix), preferably about 0.04 to 1%, and most preferably 0.1%.

We prefer to introduce the additive into the separator coating.  To do this, it is generally necessary to add the additive and the gellant to the water before adding starch in order to provide the least complications with regard to uneven distribution.  The coating can then be applied to the paper in a known fashion, and the resulting separator is then ready for use in an electrochemical cell.  A suitable amount of the additive of the present invention to incorporate into

an electrochemical cell will be readily apparent to a man skilled in the art.  However, a suitable amount to add to the separator, for example, is, with respect to the dry coating weight of the coating, from 0.1 to 10%, more preferably from 0.5 to 5% and especially about 1.5%.  It will be appreciated that this method of use of the additives of the invention is preferable to. incorporation into the cathode mix, as it uses less additive.

Crosslinked starch molecules are a necessary part of the coating, as is a gum (or gelling agent) .  Advantageously, the additives of the present invention are used in conjunction with a coated paper separator, wherein the coating comprises a highly crosslinked starch and has an etherified cellulose derivative as a gelling agent.

The term "highly crosslinked" is well known in the starch industry and, with respect to batteries, the preferred starches are corn, wheat and potato starches.  Suitable examples of highly crosslinked corn starch include: Vulca 90 and Vulca 84 {Trademarks of National), Celex (Trademark of Nippon Starch Refining Company Limited) and the starches produced by Roquette, such as Lab 2211.  Suitable examples of highly crosslinked potato starch include Vector R140 and "Vector R120 (Trademarks of Roquette).  A suitable example of a wheat starch is Lab 2214 (Roquette).

We prefer that the starch used in the coating is only a highly crosslinked starch, such as described above.  If not, then it is desirable to keep the proportion of highly crosslinked starch as high as possible, preferably substantially over 50% of the dry weight of the coating mix, more preferably over 80% and ideally over 90%.

We also prefer to use etherified cellulose derivatives as the gellant, and suitable examples include: Tylose MH200K (Trademark of Hoechst), Tylose MH50, Culminal MHPC100 (Trademark of Aqualon) and Courtaulds DP 1209.

Etherified cellulose derivatives may be any that are suitable, by which is meant that the compound should swell and gel substantially immediately and remain stable in the presence of water.

Suitable examples of etherified celluloses include methyl cellulose, ethyl cellulose, hydroxymethyl cellulose, carboxymethyl cellulose (including salts, such as the sodium salt), hydroxyethyl cellulose, ethylhydroxyethyl cellulose, methylhydroxyethyl cellulose, 2-hydroxypropyl cellulose, methylhydroxypropyl cellulose and 2-hydroxypropylmethyl cellulose.

Particularly preferred combinations of etherified cellulose derivatives comprise or consist of Vulca 90 with Tylose MH200K, Tylose MH50 or Courtaulds DP 1209.

The nature of the paper to be used is not critical to the present invention, and may be any that is known in the art for use as a separator.  Suitable simplex papers include Enso 80 (Trademark of Enso), Amatfors 57 and Sibille Dalle 64, while suitable duplex papers include PBDE 100 and PBDE 70 (NKK).

The compounds of the present invention (also referred to as "additives" herein) have been found to be most useful in electrochemical cells having acidic electrolytes.  Use of certain additives of the invention, especially those with longer alkyl chains, such as those based on tallow, in cells having alkaline electrolytes can lead to increased gassing, thereby rendering them unsuitable for use in such cells.

Typical cells in which the compounds of the present invention can be used include primary and secondary zinc carbon cells, including those cells known as Leclanche and zinc chloride cells.  The electrolyte in such cells is typically as follows:  Leclanche electrolyte - 5-20% zinc chloride, 30-40% ammonium chloride, remainder water; zinc

chloride electrolyte - 15-35% zinc chloride, 0-l0% ammonium chloride, the remainder water.  Some other suitable cells for use in the"present invention are described in Chapter 5 of the Handbook of Batteries and Fuel Cells (edited by David Linden, published by McGraw Hill).

The cells in which the additives of the present invention can be used may also be of any suitable configuration, such as round, square or flat and, in any of these configurations, it will be readily apparent to the man skilled in the art as to how to introduce the additives of the invention.  Thus, in addition to the aspects described above, the present invention also provides a cell comprising a separator and/or a compound as described above, especially where the cell contains an acidic electrolyte when it comprises a compound of the invention.

In order to better assay cells using the additives of the invention, we have developed a further two new tests which we have termed the High Drain Continuous Test (HDCT) and the Low Drain Continuous Test (LDCT);  The High Drain Continuous Test is intended to simulate abuse conditions, such as might be found in leaving a flashlight in the "on" condition over a period of time, even after the battery had, to the user, gone "flat".  The Low Drain Continuous Test simulates the conditions experienced by a battery in, for example, a clock.  HDCT results are measured in terms of the amount of leakage, whilst LDCT results are measured in terms of failure of the battery due to perforation or splitting of the can.  Again, these tests are novel, and produce highly informative results in considerably less time than would otherwise be experienced in the conditions being simulated. Results are generally available in around 4 and 10 weeks respectively, although it will be appreciated that the amount of time required will depend on such factors as the cell which is to be tested and the extent to which it is desired to test the cell, for example.

These new tests (details of which are provided below) have enabled us to quickly and easily assay the effects of various constituents used in cell construction.

Thus, the present invention further provides a Low Drain Continuous Test for an electrochemical cell characterised in that the can is sealed but left uncovered, a high resistance is secured between the poles of the cell so as to complete a circuit, and the cell is monitored as to its condition.

It will be understood that, in this test, monitoring the cell is intended to ascertain whether the cell fails during testing.  The typical lifetime of a D-size zinc carbon cell is up to about 10 weeks when the resistance is about 3 00 Q. Other resistances may be used as appropriate, although 3 00 Q provides useful results.  An appropriate resistance for a C-size cell is about 500 Q.  while, for an AA-size cell it is about 810 .  The omission of the bottom cover and the over tube is to expose the can to a surrounding atmosphere, thereby enhancing any failure that might occur, which is one reason why this test can be performed in 10 weeks, when it might take 2 years in a clock, for example.

The present invention further provides a High Drain Continuous Test for an electrochemical cell, the cell being preferably fitted with a bottom cover, a low resistance being secured between the top cover and a point on the can wall proximal to the top cover and, thereafter, sliding an overtube onto the can so as to cover substantially as much of the can as possible without dislodging the resistance, weighing the resulting assembly, storing the cell at ambient temperature, preferably 2 0°C, weighing the cell at intervals during storage if desired, and determining the amount of electrolyte lost during storage by weighing to establish leakage.  This last weighing may be effected by removing and weighing the over tube after storage or weighing the cell without the over tube but with the resistance, or both. Addition of the bottom cover during this test is particularly

advantageous in preventing corrosion at the bottom of the can during the test.

A suitable resistance for this test for a D-size cell is 3.9 Q. and about 5 Q for an .AA-size cell and the test is typically carried out for 4 weeks, testing at weekly intervals. Tlie normal discharge life for a D cell is about 6 hours in this test until the cell becomes useless. Testing for 4 weeks, for example, establishes how the cell stands up to abuse conditions.

Accordingly, the present invention provides an electrochemical cell having an acidic electrolyte and a coated paper separator, characterized in that the cell contains an additive which is a polyoxyalkylene nitrogen containing compound.

The present invention will now be illustrated with respect to the accompanying Examples wherein percentages are by weight, unless otherwise specified.  The Test Examples are followed by certain Test Protocols appropriate to the Test Examples or which are not known in the art.  Unless otherwise stated, the zinc cans used in the present examples typically comprise 0.4% lead and 0.03% manganese and have a wall thickness of 0.46 +,'0.03mm.  The mix for the cathode typically comprises 52% manganese dioxide, 0.4% zinc oxide, 6% acetylene black and 41.6% zinc chloride solution (26.5% zinc chloride w/v) .  Otherwise, cells are generally manufactured in accordance with EP-A-303737.

EXAMPLE 1

Pgrformance Retention Testing

The performance retention (?PJ test was ca	 ^^^

ing various additives, and the results are as follows.

Thus, it can be seen that the compounds of the present invention actually improve the performance retention of the cells in which they are used.

Ability of Additives to Prevent Corrosion. Leakage and

Perforation

Additives are Screened by coating the additive on the can.  This is accomplished by making a 1-10% aqueous solution of the additive.  The solution is then poured in to an empty zinc can and the excess poured away.  Some is left adhered to the inside of the can.  The cans are stored to allow the water to evaporate, leaving a layer of additive on the inside of the can.  These cans, having a residue of additive, are then manufactured into cells for testing, such as the HDCT/LDCT test.  The separator used is an additive-free separator comprising highly cross-linked starch + gelling agent (starch : gel ratio of 10.5 : 1, Vulca 90 + Tylose MH200K).

The results are shown in Table 1 below.  100% represents total failure of the cell.  A "*" indicates a compound of the invention.

From the above, it can be seen that the compounds of the invention are as good as, or better than, known compounds of the art in the HDCT and LDCT tests.

Known Additives, alone or in Combination, do not Reduce Qaaaina to the Extent shown bv Compounds of the Invention

Following the method of the previous Example, known urfactants, both alone and in combination, were tested for heir advantageous properties.  The results are shown in able 2 (only the last row is a compound of the present nvention).

The desirable properties for HDCT, LDCT & Gassing cannot all be achieved by a simple admixture of polyoxyethylene ether and trimethyl alkyl ammonium.

Comparison of Different Separators

Separators were made as described, and the results of various tests are shown below in Table 3.  The separators (designated as Sep. 1-5) were made from:-

5ep. 5.  Stable Class 1 Highly cross-linked com starch	Vulca 90

Stable Class 3 Methyl Cellulose Ether geiiantTylose MH200K

Coconut Polyoxyethylene Amine	Crodamet C20

In the above Table, Separator 2 was taken as the standard (100%) in the gassing test, and Separator 1 was taken as the standard (100%) in the performance tests.

Advantages

Moderate HDCT, Fresh performance & SCA Disadvantages

Poor Gassing

Sep. 2 Advantages

- Lowest gassing of existing separators, good  fresh performance & SCA Disadvantages

Poor HDCT & LDCT

Sep. 3 Advantages

Good storage performance & SCA Disadvantages

Poor HDCT & LDCT

Sep. 4 Advantages

Good HDCT & LDCT, Moderate gassing Disadvantages

Poor Fresh Performance & SCA.  Very poor 13w/45°C/50% r.h. Performance

Advantages

Good HDCT & LDCT, Lowest gassing of any separator.

Moderate SCA & good performance Disadvantages NONE

It will be appreciated that only Sep. 5 (the only separator of the present invention) achieves all of the desired requirements of a separator.

EXAMPLE 5

Comparison Tasting of Combinations of Additives and Coating

Compositions

Various additives were tested in combination with various separators coated with various starches and gellants in both the LDCT and the HDCT tests.  The results are shown in Table 4.

It can clearly be seen from the results that highly cross-linked starches and methylcellulose ether are preferable as coatings in these tests, while the polyoxyethylene amines of the invention are preferable to the compounds of the art.  The tallow compounds of the invention preferably have polyoxyethylene side chains which are at least 10 units long, and preferably at least 40 units long, on average.

Test Protocols

Preparation of Separators

The first seep in the preparation of a separator is to prepare the paste to be used for the coating of the paper. The formulations used in the present Examples were as . follows:

Water	64.3%

Organic Additive  (e.g. Crodamet C20)  0.5%

Gellant	(e.g. Tylose MH200K)  3.1%

Starch	(e.g. Vulca 90)	32.1%

Three methods were commonly employed for making up the paste.  These were as follows:

Paste Method 1 (Used for the separators of the Examples).

1.	Add the organic additive and gellant to water and mix, using a high shear mixer, such as a Silversen type mixer (Silversen Machine Mixer Emulsifier Model L2R, UK).

2.	Place the resulting mixture in a paddle mixer, such as a Hobart mixer, add the starch, and mix until a smooth paste is obtained.

Paste Method 2

1.	Add the gellant to the water and mix in a paddle mixer, such as a VMI mixer (Rayneri Model R6001, France).

2.	Add the starch and continue mixing.

3.	Add the organic additive and continue mixing until a smooth paste is obtained.

Paste Method 3

1.	Mix the powders together,

2.	Add the mixed, dry powders to the water and stir in a paddle mixer.

3.	Add organic additive and continue mixing until a smooth

paste is formed.

The end products of these methods are virtually identical, and any method is suitable.

The separator paste is then coated onto the paper.  The technique used in the above Examples is to run the coated paper between two rollers set apart by a predetermined distance in order to provide the desired coating weight when dry.  The rollers are suitably set so that they run in opposite directions, with the forward roller running fastest. A suitable coating machine is made by Dixons (Dixcns Pilot Coating Machine Model 160, UK).

The dry coating weight is measured in gm-2 (gsm). Suitable gsm are 40 (for D cells), 30 (for C cells) and 20 (for AA cells).

The coated paper in the above Examples is then dried either by oven-drying at 100-140°C and/or by steam drum-drying at 100-150°C:

HDCT (High Drain Continuous Test)

1.	Cell is manufactured as above.  The bottom cover is

added but no overtube.

2.	3.9Q resistors are soldered between the cover and the top of the can adjacent the cover.  Cells are weighed (wi)

3.	Overtubes are weighed (w2)

4.	The overtube is pushed on cell but NOT spun in.  The cell is weighed (w3).

5.	The HDCT cells are stored at 20°C for 4w. The normal discharge life for D on a 3.9Q test is ~6h.  4w represents an abuse test to simulate a consumer leaving equipment switched on.

6.	At weekly intervals (Iw, 2w, 3w & 4w) 1/4 of the original cells are removed and measurements are talcen.  The complete discharged cell is weighed (w4).

7.	The overtube is removed and weighed (W5).

8.	The resulting cell with soldered resistor still intact is weighed (wg).

9.	The HDCT leakage is w6 - wi.

LDCT (Low Drain Continuous Test)

1.	Cell is manufactured as above.  For LDCT NO bottom cover is added and NO overtube.

2.	3 00Q resistors are soldered between the cover and the top of the can adjacent the cover.

3.	Cells are monitored at weekly intervals up to lOw.  This would be the normal lifetime for a D cell on a 300Q test. This test is a simulation of a cell being used on a long duration test such as a clock.

4.	A failure is when perforation or splitting of the can is observed.  This would allow 02 into the cell causing premature failure when on a long duration test.

SCA Test

The cell is shorted and the current passed is measured on zero {very low) impedance meter.  The resulting measurement is the SCA (Short Circuit Current) of the cell.

These are Industrial Standard tests which are measured on Fresh cells (1-2 weeks at 20°C) and Aged cells (13weeks ® 450c and 50% r.h.).

g»884nq Test

Cells are not fitted with a sealant or closure, allowing gas generated in the cell to escape.  Cells are sealed in a glass container fitted with a stopper and a glass tube.  The containers are immersed in a water bath at the required temperature.  The open end of the glass tube is placed in a water bath and a water-filled graduated gas tube is

positioned to collect any gas from the tube.  The volume of gas generated is measured over 3 0 days.

Corrosion Test

A container is filled with 25% zinc chloride solution containing 0.01% of a potential inhibitor.  Strips of battery zinc alloy are immersed in the solution and the container closed to exclude air.  The test specimen is stored at 45°C.

Visual examination of the strip is made at 3-weekly intervals and strips are assessed by 4 criteria:

1.	General attack;

2.	Small pits (
3.	Large pits (>0.1mm);

4.	Uniformity of corrosion.

Each criterion is measured on a scale of 1 (low) to 5 (high). The scores^are totalled, and the overall score is the corrosion index (CI). Controls are performed using no potential inhibitors.

WE CLAIM:

An electrochemical cell having an acidic electrolyte and a coated paper separator, characterized in that the cell contains an additive which is a polyoxyalkylene nitrogen containing compound.

The electrochemical cell as claimed in claim 1, wherein the additive is an amine.

The electrochemical cell as claimed in claim 1, wherein the additive is an ammonium compound.

the electrochemical cell as claimed in any one of the preceding claims, vherein the alkylene portions of the polyoxyalkylene nitrogen containing ompound are the same.

the electrochemical cell as claimed in any one of the preceding claims, wherein the alkylene portions of the polyoxyalkylene nitrogen containing compound are selected from ethylene and propylene groups,

the electrochemical cell as claimed in any one of the preceding claims, wherein the alkylene portions of the polyoxyalkylene nitrogen containing impound are ethylene groups.

the electrochemical cell as claimed in any one of the preceding claims, wherein the nitrogen portion of the polyoxyalkylene nitrogen, containing compound is substituted by at least one polyoxyalkylene group and at least one tionally substituted alkyl group.

The eJectrochemical cell as claimed in any one of the preceding claims, wherein the alkyl group is substituted by one or more hydroxy groups and/or halogen atoms.

The electrochemical cell as claimed in claim 7, wherein the alkyl group is unsubstituted.

The electrochemical cell as claimed in any one of claims 7 to 9, wherein the alkyl group is straight chain.

The electrochemical cell as claimed in any one of claims 7 to 10, wherein the alkyl group contains from 1 to 30 carbon atoms.

The electrochemical cell as claimed in any one of the preceding claims, wherein the additive contains a plurality of amine groups.

The electrochemical cell as claimed in claim 12, wherein the amine groups are linked to each other by alkylene groups.

The electrochemical cell as claimed in claim 13, wherein the alkylene groups are short chain alkylene groups.

The electrochemical cell as claimed in claim 13, wherein the alkylene groups are trimethylene groups.

The electrochemical cell as claimed in claim 13, wherein the additive has two amine groups, the amine groups being linked by one alkylene group as defined in either of claims 14 and 15.

The electrochemical cell as claimed in any one of the preceding cla wherein the additive has two amine groups, the amine groups being linked by one alkylene group and wherein a first of the amine groups has one polyoxyalkylene substituent and one straight chain alkyl substituent having trom 1 to 30 carbon atoms, and a second of the amine groups has two polyoxyalkylene substituents.

The electrochemical cell as claimed in any one of the preceding claims, wherein the polyoxyalkylene portion of the additive has a chain length of from I to 50. on average.

The electrochemical cell as claimed in claim 18, wherein the polyoxyalkylene portion of the additive has a claim length of from 3 to 15, on average.

the electrochemical cell as claimed in claim 18, wherein the polyoxyalkylene >ortion of the additive has a chain length of 10. on average.

the electrochemical cell as claimed in any one of the preceding claims, /herein the additive is derived from coconut amines.

he electrochemical cell having an acidic electrolyte and a coated paper parator characterized in that the cell contains an additive having one of the 'o general formulae:

[wherein R represents an optionally substituted alkyl group having from 1 to 30 carbon atoms, R' represents an alkyl group having from 2 to 10 carbon atoms, each m is the same or different and represents an integer from 1 to 4 inclusive, and n, X, y, and z are the same or different, and each represents an integer between 1 and 30]

The electrochemical cell as claimed in claim 22, wherein R has an average of about 10 carbon atoms.

The electrochemical cell as claimed in claim 22 or 23, wherein R' has 3 or 4 carbon atoms.

The electrochemical cell as claimed in any one of claims 22 to 24, wherein each m is 2.

Tlie electrochemical ceil as claimed in any one of claims 22 to 25, wherein n. .x, y and z each averages about 10.

The electrochemical cell as clauned in any one of claims 22 to 26, wherein R is unsubstituted.

An electrochemical cell having an acidic electrolyte and a coated paper separator, characterized in that the cell contains an additive having one of the two general formulae:

[wherein R represents an optionally substituted alkyl group having from 1 to 30 carbon atoms. R' represents an alkyl group having from 2 to 10 carbon atoms and n, X, y and z are the same or different, and each represents an integer between 1 and 30].

The electrochemical cell as claimed in claim 28, wherein R has an average of about 10 carbon atoms.

The electrochemical cell as claimed in claim 28 or 29, wherein R' has 3 or 4 carbon atoms.

The electrochemical cell as claimed in claim 28 to 30, wherein each ra is 2.

The electrochemical cell as claimed in any one of claims 28 to 31, wherein n, x, y and z each averages about 10.

The electrochemical cell as claimed in any one of claims 28 to 32, wherein R is unsubstituted.

The electrochemical cell having an acidic electrolyte, a coated paper separator and no added mercury, the cell comprising an additive according to any preceding claim.

An electrochemical cell substantially as herein described with reference to the accompanying drawings.

Documents:

				937-mas-1996 abstract.pdf

				937-mas-1996 claims.pdf

				937-mas-1996 correspondence -others.pdf

				937-mas-1996 correspondence -po.pdf

				937-mas-1996 description (complete).pdf

				937-mas-1996 form-2.pdf

				937-mas-1996 form-26.pdf

				937-mas-1996 form-4.pdf

				937-mas-1996 form-6.pdf

				937-mas-1996 others.pdf

« Previous Patent

Next Patent »

Patent Number	193371	

Indian Patent Application Number	937/MAS/1996	

PG Journal Number	02/2006	

Publication Date	13-Jan-2006	

Grant Date	26-Oct-2005	

Date of Filing	31-May-1996	

Name of Patentee	M/S. EVER READY LIMITED	

Applicant Address	EVER READY HOUSE, 93 BURLEIGH GARDENS, SOUTHGATE, LONDON N14 5AQ,	

Inventors:

#	Inventor's Name	Inventor's Address	

1	RANDELL, CHRISTOPHER FRED	20 WOLSINGHAM DRIVE NEWTON HALL DURHAM DH1 5SP	

2	WHITE, NEAL CHARLES	HILLANDS, LEAZES LANE HEXHAM NORTHUMBERLAND NE46 3AT	

PCT International Classification Number	H01M006/16	

PCT International Application Number	N/A	

PCT International Filing date		

PCT Conventions:

#	PCT Application Number	Date of Convention	Priority Country	

1	9511205.8	1995-06-02	U.K.	

© All Indian Patents, 2013-2021.

  Patent data available in the public domain from Indian Patents Office, Department of Industrial Policy and Promotions, Ministry of Commerce and Industry, Government of India.
