Repository: anandvc/allindianpatents

File: patents/193626-bitumen-composition-and-a-process-for-preparing-the-same.html
Indian Patents. 193626:BITUMEN COMPOSITION AND A PROCESS FOR PREPARING THE SAME

Indian Patents

Recently Granted Patents

  Recently Published Patents

Title of Invention	BITUMEN COMPOSITION AND A PROCESS FOR PREPARING THE SAME

Abstract	(57) Abstract: The invention provides a process for preparing a bitiomen composition comprising blowing a mixture with an oxygen-containing gas which mixture comprises a bitumen having a penetration of less than 300 dam (as measured by ASTM D 5 at 25 and a thermoplastic rubber which is present in an amount of less than 5 %w, based on total mixture; bitumen compositions obtainable by such process; and the use of such bitumen compositions in asphalt mixtures for road applications.	

Full Text	 

The present invention relates to bitumen compositions, a process for their preparation and the use of them in asphalt mixtures for road applications.

Bitumen is used as a binder in road asphalt mixtures, and has developed continually to meet ever-increasing performance demands from roadbuilding. In general bitumen performs well in road asphalt, but increasingly heavy traffic loads have led to the premature wear of many roads through rutting and cracking of the surface. Cracking is a serious defect in an asphalt road because it allows water to reach lower layers of the road surface where it causes rapid deterioration, and accelerates the need for premature repairs. Increasing the bitumen content of asphalt or using a softer grade of bitumen improves the crack resistance of asphalt at low temperatures but increases the risk of excessive rutting at higher temperatures because the mixture is effectively softer. Conversely, resistance of rutting can be improved by reducing the amount of bitumen in the asphalt mixture or by using a harder grade of bitumen, at the expense of crack resistance because the mixture becomes less flexible.

In view of the above it will be clear that it would be very advantageous to develop a hard bitumen composition meeting today's crack resistance requirement, i.e. a bitumen composition having both a good low temperature performance and a good high temperature rutting resistance.

It is known that the low temperature properties of bitumen’s can be improved by blending them with a polymer.  However, when this modification is applied to

hard bitumens, an incompatibility between the bitumen and the polymer is generally observed, resulting in hardly or not improved low temperature properties and a relatively poor ageing behaviour.

It is further known to prepare industrial and roofing-grade bitumens by subjecting a bitumen/polymer mixture to a conventional blowing process.  These bitumen compositions, however, appear to be not suitable for road applications, due to their high softening point and relatively high penetration.

Object of the present invention is to provide a bitumen composition suitable for road applications having both a good low temperature performance and a good high temperature rutting resistance, and in addition an improved ageing behaviour.

Surprisingly, it has now been found that such bitumen composition can be prepared by subjecting a particular bitumen mixture to a blowing process.

Accordingly, the present invention relates to a process for preparing a bitumen composition comprising blowing a mixture with an oxygen-containing gas which mixture comprises a bitumen having a penetration of less than 300 dmm (as measured by ASTM D 5 at 25°C and a thermoplastic rubber which is present in an amount of less than 5 %w, based on total mixture.

Suitably, the thermoplastic rubber is present in an amount of less than 3 %w, preferably in the range of from 1 to 3 %w, based on total mixture.

The bitumen applied in the present process has a penetration of less than 300 dmm (as measured by ASTM D 5 at 25°C) .

Suitably, the bitumen has a penetration of less than 250 dmm, preferably less than 200 dmm (as measured by ASTM D 5 at 25°C) .

The blowing is carried out with an oxygen-containing gas, such as air or pure oxygen. Preferably,

use IS made of air

Suit
Preferably, the process according to the present invention is earned out at a temperature in the range of from 210 to 260"C. more preverbal' of from 230 to 250"C.

The pr(~)cuss according to the present invention may be carried out at ambient pressure or elevated pressure. Normally, however, it will be carried out at ambient pressure.

Suitably, the present process is carried out over a period of time of less than 4 hours, preverbal less than 3 hours, more preferably less than 2.5 hours.

The mixture  Preferably, however, use is made of only one type of thermoplastic rubber.

Although a wide range of thermoplastic rubbers can suitably be used in accordance with the present invention, the preferred thermoplastic rubbers comprise optionally hydrogenated block copolymers which comprise at least two terminal poly (monovinylaromatic hydrocarbon) blocks and at least one central poly (conjugated dyne) block.

Preferably block copolymer constituents are selected from the group consisting of those of the formulae A(P)A)„, or (AB)n X, wherein A represents a block of predominantly poly(nionovinylaroniatic hydrocarbon), wherem 13 represents a block of predominately poK(conjugated diene), wherein X represents the residue of a multivalent coupling agent and wherein n represents an integer i 2. preferably -• 2. and m represents an integer;:. 1, preferably m is 1.

More preferably the blocks A represent predominantly poly  blocks and the B blocks represent predominantly poly(butadme) or po}y(isoprene). Multivalent coupling agents to be used

include those commonly known in the art.

With the term "predominantly" is meant that the respective blocks A and B may be mainly derived from monovinyl aromatic hydrocarbon monomer and conjugated dyne monomer, which monomers may be mixed with other structurally related or non-related co-monomers, e.g. mono-vinyl aromatic hydrocarbon monomer as main component and small amounts (up to 10%) of other monomers or butadiene mixed with isoprene or with small amounts of styrene.

More preferably the copolymers contain pure poly(styrene), pure poly(isoprene) or pure poly(butadiene) blocks, of which the poly(isoprene) or poly(butadiene) blocks may be selectively hydrogenated to at most a residual ethylenic unsaturation of 20% and most preferably less than 5%,  Most preferably the applied block copolymer has the structure ABA, wherein A has an apparent mol wt of from 3000 to 100,000, and preferably from 5,000 to 40,000 and B has an apparent mol wt of from 10,000 to 250,000 and preferably from 40,000 to 200,000.  The originally prepared poly(conjugated diene) blocks usually contain from 5 to 50 mol% vinyl groups, originating from 1,2 polymerization relative to the conjugated diene molecules, and preferably a vinyl content from 10 to

Z 5 "5 .

The complete block copolymer to be used according to the present invention, is normally containing polymerised vinyl aromatic monomers in an amount of from 10 to 60% by weight and preferably from 15 to 45% by weight.

The apparent molecular weight of the total block copolymer will normally be in the range of from 15,000 to 350,000 and preferably in the range of from 40,000 to 250,000.

As examples of suitable pure block copolymers can

be mentioned KRATON G-1651, KRATON G-1654, KRATON G-1657, KRATON G 1650, KRATON G-1701, KRATON D-1101, KRATON D-1102, KRATON D-1107, KRATON D-1111, KRATON D-1116, KRATON D-1117, KRATON D-1118, KRATON D-1122, KRATON D-1135X, KRATON D-1184, KRATON D-1144X, KRATON D-1300X, KRATON D-4141, and KRATON D-4158 (KRATON is a trademark).

The bitumen may be a residue from distillation of crude oil, a cracked residue, a residue obtained by blowing a crude oil or residues of crude oil distillation or extracts of crude oils, a bitumen derived from propane bitumen, butane bitumen, pentane bitumen or mixtures thereof. Other suitable bitumens include mixtures of the above bitumens with extenders (fluxes) such as petroleum extracts, e.g. aromatic extracts, distillates or residues.

Suitably, the bitumen applied has a softening point in the range of 35 to 65°C, preferably in the range of 42 to 58 °C (as measured by ASTM D 36).

One of the highly surprising and advantageous aspects of the present process is that now very attractive bitumen compositions can be prepared under mild conditions without requiring the presence of a bitumen blowing catalyst.  Thus, the process in accordance with the present invention is suitably carried out in the absence of a bitumen blowing catalyst. •

As will be understood by the skilled person, the mixture of bitumen and the thermoplastic rubber is preheated ;before being subjected to the blowing process. The mixture of bitumen and the thermoplastic rubber is normally preheated in a such way to establish an initial mixture temperature in the range of from 180 to 220°C.

The present invention further provides a bitumen composition  obtainable  by  any  of  the  processes

described herein before. Such bitumen composition has suitably a penetration of less than 100 dmm, preferably less than 75 dmm (as measured by ASTM D 5 at 25°C) , and a softening point in the range of from 60 to 90°C, preferably in the range of from 65 to 75°C (as measured by ASTM D 36), and contains less than 5 %w, preferably less than 3 %w,  and more preferably 1 to 3 %w of any one of the before-mentioned thermoplastic rubbers, based on total bitumen composition.  Such bitumen composition is very attractive since it displays both a good low temperature performance and a good high temperature rutting resistance.

Fillers such as carbon black, silica and calcium carbonate, stabilisers, antioxidants, pigments, and solvents are known to be useful in bitumen compositions and can be incorporated in the compositions of this invention in concentrations taught in the. art.

According!}' the present invention provides a process for preparing a bitumen composition for use in an asphalt mixture for road applications comprising the steps of blowing a mixture with an  -containing gas, which mixture comprises a bitumen having a penetration of less than 300 dmm as measured b>- ,-'\STM D 5 at 25"C and a thermoplastic rubber  is present in an amount of less than 3 , based on total mixture.

The present invention will now be illustrated by means of the following Examples.

Example 1: A mixture was prepared based on a 100 penetration bitumen (as measured by ASTM D 5 at 25 C). an industrially produced non-naphthenic bitumen which is prepared from a crude oil by distillation. The bitumen had a penetration index of 0.5 and a softening point of 44'C(as measured by ASTM D 36). To this bitumen was added 2*^0 w of a black copolymer, based on total mixture. The block copolymer used was a hydrogenated polvstvrene-polybutadiene- polystvrene block copolymer with a 30  w styrene content and a number average molecular weight of 103,000 as measured by GPC with a polystyrene standard. Tile ethylenic unsaturation of the

polymer had been reduced to less than 1% of the original unsaturation by hydrogenation.

The mixture was prepared by blending the bitumen and the block copolymer at a temperature of 180°C. Subsequently, the preheated mixture so obtained was blown with air in a blowing vessel at a temperature of 220°C during 2 hours. The main properties of the blown bitumen composition are shown in Table 1. Example 2

A comparative blowing process was carried out in a similar way as described in Example 1 except that no thermoplastic rubber was added to the bitumen. The main properties of the blown bitumen are shown in Table 1.

The bitumen composition obtained was subjected to the Rolling Thin film Oven Test (ASTM test method D 2572).  The main properties of the bitumen composition after this ageing test are shown in the bottom part of Table 1, Example 3

A comparative blowing process was carried out in a similar way as described in Example 1 except that the block copolymer was added to the bitumen after the bitumen was blown.  The main properties of the blown bitumen composition are shown in Table 1. Example 4

A process was carried out in a similar way as described in Example 1 except that 1 %w of the block copolymer was added to the bitumen, based on total mixture.  The main properties of the blown bitumen composition are shown in Table 1.

The main properties of the bitumen composition after having been subjected to the RTFOT ageing test are shown in the bottom part of Table 1.

From the results shown in Table 1 it will be clear that with the process according to the present invention (Examples 1 and 4) a hard bitumen composition

can be prepared having an attractive low temperature elasticity, as shown by Fracas breaking point (as measured by IP 80), whereas with processes falling outside the present invention (Examples 2 and 3) less attractive hard bitumen products are obtained. Moreover, as will be clear from Examples 2 and 4, the present bitumen composition is more stable against thermal oxidation.

Table 1

Example	1	2	3	4

Composition

thermoplastic rubber ( %w)	2	0	2	1

Properties after 2 hours blowing at 220°C

Penetration 25°C (0.1 mm) Softening Point Ring and Ball (°C) Penetration Index (-) Fraass breaking point (°C)	24

67.5 0.7 -13 .	20 65 0.0 -5	16 81 1.9 -2	25 63

0.1 -10

Properties after RTFOT ageing

Penetration 25°C (0.1 mm) Retained Penetration (%) Softening Point Ring and ball (°C) Softening Point increase (°C) Penetration Index (-) Fraass breaking point (°C)		16

80

72

7

0.7

-3		21

84

65.5

2.5

0.2

-7

WE CLAIM:

1.	A process for preparing a bitumen composition for use in an aspirant mixture for road applications comprising the steps of blowing a mixture vita an oxygen-containing gas. which mixture comprises a bitumen having a penetration of less than 300 dam as measured by ASTM D 5 at 25"C and a themioplastic rubber which is present in an am(3unt of less than 3  based on total mixture.

2.	The process according to claim 1. wherein the mixture is blown with air.

3.	The process according to any one of claims 1 and 2 wherein the composition is prepared at a temperature of 210 to 260*^C.

4.	The process according to any one of claims 1 to 3, wherein the thermoplastic rubber comprises an optionally hydrogenated block copolymer which comprises at least two terminal poly (monovinylaromatic hydrocarbon) blocks and at least one central poly(conjugated diene) block.

5.	The process according to claim 4, wherein the block copolymer has the formulae A(BA)m or (AB)nX wherein A represents a block of predominantly poly(monovinyl-aromatic hydrocarbon) and wherein B represents a block of predominantly poly(conjugated diene), wherein X represents the residue of a multivalent coupling agent and wherein n is an integer > 1 and m is an integer > 1.

6.	The process according to claim 5, wherein the A blocks are

. predominant  poly(styrene) blocks and the B blocks are predominantly

poly( butadiene) or poly( isoprene) blocks.

7.	A process for preparing a bitumen composition for use in an

asphalt mixture for road applications substantially as herein described and

exemplified.

Documents:

				1958-mas-1996  others.pdf

				1958-mas-1996 abstract.pdf

				1958-mas-1996 claims.pdf

				1958-mas-1996 correspondence others.pdf

				1958-mas-1996 correspondence po.pdf

				1958-mas-1996 description (complete).pdf

				1958-mas-1996 form-1.pdf

				1958-mas-1996 form-26.pdf

				1958-mas-1996 form-29.pdf

				1958-mas-1996 form-4.pdf

				1958-mas-1996 petition.pdf

« Previous Patent

Next Patent »

Patent Number	193626	

Indian Patent Application Number	1958/MAS/1996	

PG Journal Number	30/2009	

Publication Date	24-Jul-2009	

Grant Date		

Date of Filing	05-Nov-1996	

Name of Patentee	SHELL INTERNATIONALE RESEARCH MAATSCHAPPIJ B. V	

Applicant Address	CAREL VAN BYLANDTLAAN 30, 2596 HR THE HAGUE	

Inventors:

#	Inventor's Name	Inventor's Address	

1	JACQUES CHION	ROUTE DE CAEN, 76530 GRAND COURONNE	

2	MARIE-FRANCOISE MORIZUR	ROUTE DE CAEN, 76530 GRAND COURONNE	

PCT International Classification Number	C08L95/00	

PCT International Application Number	N/A	

PCT International Filing date		

PCT Conventions:

#	PCT Application Number	Date of Convention	Priority Country	

1			NA	

© All Indian Patents, 2013-2021.

  Patent data available in the public domain from Indian Patents Office, Department of Industrial Policy and Promotions, Ministry of Commerce and Industry, Government of India.
