Repository: anandvc/allindianpatents

File: patents/193627-a-process-for-the-preparation-of-elastromeric-copolymers.html
Indian Patents. 193627:A PROCESS FOR THE PREPARATION OF ELASTROMERIC COPOLYMERS

Indian Patents

Recently Granted Patents

  Recently Published Patents

Title of Invention	A PROCESS FOR THE PREPARATION OF ELASTROMERIC COPOLYMERS

Abstract	The present invention relates to a process for the preparation in liquid Phase of copolymers of othylene with propylene and optimally another diene, in the presence of a catalyst selected from (a) Titanium salt supported on magnesium salt and (b) compound of vanadium soulble in hydrocarbon solvents either supported on an inert material or prepolymerized, and a co- catalyst essentially consisting of an organic compound of Aluminium, and a possible ohtorinated activator characterized in that; 1) when the polymerization is almost complete, a solid material insoluble in the reaction polymerization is almost complex, a solid material insoulble in the reaction environment and having an average diameter of between 0.001and 200 microns is added to the reaction mixture; 2) the suspension of polymer and solid material are kept in contact for a sufficient time to obtain perfectly free-flowing polymeric particles: 3) the perfectly free-flowing polymeric particles of step (2) are recovered.	

Full Text	PROCESS FOR THE PRODUCTION OF ETHYLENE-PROPYLENE ELASTOMERIC COPOLYMERS

The present invention relates to a process, of the heterogeneous type in a suspension of liquid monomer, for the production of ethylene-propylene elastomers (EP) and ethylene-propylene-diene elastomers (EPDM).

More specifically, the present invention relates to a process for the production of the above elastomers in a free-flowing and subdivisible form.

Processes for the production of EP(D)M in suspen¬sion involve an evaporation phase of the solvent which is carried out in steam strippers containing water as dispersing medium. The polymer particles are not in fact free-flowing and cannot therefore be processed downstream of the reactor without a dispersing medium.

IT-A-MI 94 A 02528 (of 15/12/94) of the same ap¬plicant describes heterogeneous catalysts capable of producing EP(D)M which, although maintaining the same characteristics as normal EP(D)M, are in a subdivided

form in the reaction slurry. During the reaction medium evaporation, however, the above particles tend to reform agglomerates, which however are easy to break.

The process described in the patent application filed by the same applicant IT-A-MI 95 01403 of 30/6/95, which describes a process using prepolymerized catalysts, has the same disadvantage.

US-A-5.086.132 describes a process for obtaining non-agglomerated polymers with a process in suspension which involves the use, during the polymerization itself, of solid granular material having dimensions of less than 10 microns, particularly carbon black, silica, metal oxides, clays.

The process described in US-A-5.086.132 has various disadvantages however.

First of all, as the catalytic system is of the Ziegler-Natta type, the materials used must necessarily have a high purity.

In addition, the above process has a serious disadvantage due to the decrease in the catalytic yield (see experimental examples of US-A-5.086.132) of more than 50%, passing from the comparative test to that in which the polymer is free-flowing due to the effect of the addition of 4% of carbon black. This drawback occurs in spite of a preventive treatment of the carbon

black at 100°C under vacuum for a night.

A process has now been found which overcomes the disadvantages described above.

In accordance with this, the present invention relates to a process for the preparation of copolymers of ethylene with propylene and optionally another diene in a suspension of liquid monomer, in the presence of a catalyst selected from (a) Titanium salt supported on magnesium salt and (b) compound of Vanadium soluble in hydrocarbon solvents either supported on an inert mate¬rial or prepolymerized, and a co-catalyst essentially consisting of an organic compound of Aluminium, and a possible chlorinated activator, characterized in that:

1)	when the polymerization is almost complete, a solid material insoluble in the reaction environment and having an average diameter of between 0.001 and 200 microns, preferably between 0.005 and 5 microns, is added to the reaction mixture;

2)	the suspension of polymer and solid material are kept in contact for a sufficient time to obtain per¬fectly free-flowing polymeric particles;

3)	the perfectly free-flowing polymeric particles of step (2) are recovered.

It is probable, but there is not yet any experi¬mental proof, that the solid material is adsorbed onto

the polymeric particles; consequently the duration of step (2) is probably linked to the necessity of adsorb¬ing the solid material onto the surface of the polymer.

The material to be added to the polymeric disper¬sion can be of an organic nature (for example carbon black and products of a polymeric nature) or inorganic (for example silica, alumina and other oxides, carbon¬ates, sulfates and silicates).

In the preferred embodiment, the material to be added, as well as having the necessary average diame¬ter, has a surface area of over 10 mV?/ even more preferably of over 4 0 mV^/ and a porosity (intended as absorption of dibutylphthalate) of more than 20 ml/lOOg, preferably more than 80 ml/lOOg.

In the preferred embodiment the material to be added at the end of the polymerization reaction or, in the case of polymerization in continuous, at the outlet of the polymerization reactor, is selected from carbon black and silica.

It is preferable for the silica to have average dimensions of between 0.01 and 0.025 microns, a surface area of between 130 and 200 mVg and a porosity of between 200 and 300 ml/l00g.

With respect to the carbon black, it is preferable for it to have average dimensions of between 0.015 and

0.04 microns, a surface area of between 50 and 100 mVg and a porosity of between 80 and 120 ml/lOOg.

The quantity of material to be added to the polymeric dispersion is at least 0.05% with respect to the formed polymer, generally between 0.5 and 8% by weight with respect to the polymer. Higher quantities can be used, obviously depending on the final use of the elastomeric copolymer.

With respect to step (2) , under the polymerization conditions applied, this is between 1 and 50 minutes. After 3 0 minutes there is normally an almost complete dispersion of the solid material.

The use of Titanium salt supported on Magnesium salt, particularly Magnesium chloride and Magnesium carboxylate, and compounds of Vanadium soluble in hydrocarbon solvents, particularly Vanadium acetyl-acetonate, is well-known in literature.

Processes for the production of EP(D)M in the presence of Vanadium supported on inert material and prepolymerized Vanadium catalyst, are described in two patent applications filed by the same applicant, EP-A-717.050 and EP-96 107090 respectively. The latter document describes in particular a process for the polymerization of ethylene with C3-C10 alpha-olefins, preferably propylene and optionally another conjugated

diene, carried out in a suspension of liquid monomer in the presence of a catalyst containing Vanadium and a co-catalyst essentially consisting of an organic compound of aluminium and optionally in the presence of a halogenated promoter, characterized in that the above catalyst containing Vanadium, insoluble in the reaction medium, is the precipitate which is obtained by mixing, in an atmosphere of ethylene or alpha-olefins:

a)	a compound of Vanadium in the oxidation state of from 3 to 5, preferably a solution or a suspension of the above Vanadium compound, and

b)	an essentially hydrocarbon solution of a compound selected from those having general formula (I) R^AIX^^ wherein R is a C^-CJQ alkyl radical, X is a halogen,

m + n = 3, m is an integer from 0 to 2.

The polymerization can be carried out with hydro¬gen as moderator and molecular weight regulator, operating at a total pressure of between 5 and 100 bar, preferably between 8 and 3 0 bar, with a ratio between partial ethylene pressure and partial hydrogen pressure of over 4, preferably over 20. Other compounds however can be used as molecular weight regulators.

The polymerization temperature is usually main¬tained within the range of -5°C to 65°C, preferably from 25 to 50°C. The contact times vary from 10 minutes

to 6 hours, preferably from 15 minutes to 1 hour.

The elastomeric ethylene-propylene copolymers (EP) obtained with the process of the present invention contain from 35 to 85% of ethylene, preferably from 45% to 75% by weight, and have an instrinsic viscosity measured at 135°C in o-dichlorobenzene of between 0.5 and 6 dl/g, preferably from 1 to 3. In addition to ethylene and propylene, the elastomeric EP copolymers can contain other alpha-olefins, having from 4 to 10 carbon atoms, in a quantity not higher than 10% by weight. Typical examples of these higher alpha-olefins are butene-1 and pentene-1.

As well as EP copolymers, elastomeric (EPDM) terpolymers can be obtained with the process of the present invention. In addition to ethylene and propyl¬ene, EPDM contain a third monomer selected, as is known, from:

—	dienes with a linear chain, such as 1,4-hexadiene and 1,6-octadiene;

—	acyclic dienes with a branched chain such as 5-methyl-l,4-hexadiene, 3,6-dimethyl-l,6-octadiene, 3,7-dimethyl-l,7-octadiene;

—	alicyclic dienes with a single ring such as 1,4-cyclohexadiene, 1,5-cyclooctadiene, 1,5-cyclodode-cadiene;

— dienes having fused and bridged alicyclic rings such as inethyltetrahydroindene, dicyclopentadiene, bicyclo-[2.2.1]hepta-2,5-2,5-diene; alkenyl, alkylidene, cycloalkenyl and cycloalkylidene norbornenes such as 5-methylene-2-norbornene, 5-ethylidene-2-norbornene (ENB), 5-propenyl-2-norbornene.

Among non-conjugated dienes typically used for preparing these copolymers, dienes containing at least a double bond in a strained ring are preferred, the most preferable being 5-ethylidene-2-norbornene (ENB).

At the end of the polymerization and after the addition of the solid material according to the process of the present invention, the polymeric suspension is subjected to devolatilization of the solvent by reduc¬ing the pressure, raising the temperature and flushing with inert gas, possibly hot. The polymer in the form of free-flowing grains, gradually releases the non-reacted monomers and can be recovered in this form or reprocessed in an extruder to form granules or possibly bales for pressing.

In addition to giving polymers in a subdivided and free-flowing form (also at high temperatures), the process of the present invention enables an economical¬ly less expensive dry-finishing process compared to the usual post-treatment with water and steam.

Accordingly the present invention provides a process for the preparation of elastromeric copolymers of ethylene with propylene and optionally another diene in a suspension of liquid monomer, in the presence of a catalyst selected from titanium salt supported on magnesium salt and vanadium acetyl acetonate soluble in hydrocarbon solvents either supported on an inert material or prepolymerized, and a co-catalyst essentially consisting of an organic compound of aluminium, and an optionally chlorinated activator, characterized in that after the polymerization is at least substantially complete, a solid material such as herein described insoluble in the reaction environment and having an average diameter of between 0.001 and 200 [Jin is added to the reaction mixture; the suspension of polymer and solid material are kept in contact for a sufficient time to obtain perfectly free-flowing polymeric particles; and the perfectly free-flowing polymeric particles are then recovered.

The following examples provide a better illustra¬tion of the present invention. EXAMPLES

All the reagents are commercial products; the solvents used in polymerization and the activators were de-aerated under nitrogen and anhydrified on alumina and molecular sieves.

The organic compounds of aluminium were used in a solution diluted in hexane.

The copolymers prepared were characterized as follows:

A)	Composition: this is determined by infrared

analysis of the polymer in the form of films having a

thickness of 0.2 mm using an FT-IR spectrophotometer of

Perkin-Elmer model 1760.

The content of propylene is determined by measur¬ing the ratio between the band absorbances at 4390 cm-1 and 4255 cm-1 and using a calibration curve calibrated with standard polymers.

B)	The Mooney viscosity ML(1+4) was determined at

125°C according to ASTM D1646-87.

COMPARATIVE EXAMPLE 1 - Copolymerization of ethylene and propylene.

1675 ml of liquid propylene are placed in a perfectly anhydrous  2.8  dm^ cylindrical  pressure-

resistant reactor equipped with a propeller stirrer. The reactor is thermostat-regulated at 40°C, is then saturated with ethylene until an overpressure is reached of 6.0 bar and then a further overpressure of 0.2 bar of hydrogen is added. The total pressure in the top of the reactor is 21.7 bar.

4.7 ininoles of DEAC (diethylalumnium chloride) dissolved in hexane and 0.118 mmoles of Vanadium acetylacetonate, abbreviated as V(acac)3 dissolved in toluene containing 0.47 mmoles of ethyl trichloroaceta-te are then added in small portions (10).

The reaction is carried out at a constant tempera¬ture, feeding ethylene in continuous to maintain the total pressure constant.

After 60 minutes, when the reaction had come to a stop, the monomers were evaporated and 13 0 grams of copolymer were recovered, which proved to be completely agglomerated. EXAMPLE 2 - Copolymerization of ethylene and propylene

776 grams of liquid propylene are charged into the pressure-resistant reactor described in comparative example 1. The reactor is thermostat-regulated at 40°C, is then saturated with ethylene until an overpressure is reached of 6.0 bars and then a further overpressure of 0.2 bar of hydrogen is added. The total pressure in

the top of the reactor is 21.7 bar.

4.7 mmoles of DEAC dissolved in hexane and 0.118 mmoles of V(acac)3 dissolved in toluene containing 0.47 mmoles of ethyl trichloroacetate were then added in small portions (10).

The reaction is carried out at a constant tempera¬ture, feeding ethylene in continuous to maintain the total pressure constant.

After 60 minutes, when the reaction had come to a stop, 2 grams of carbon black of the type HAF ASTM N3 3 0 suspended in ethanol were added: the monomers were then evaporated and 140 grams of copolymer were recovered, which proved to be completely free-flowing.

The data of the characterizations are summarized in table 1. EXAMPLE 3 - Copolymerization of ethylene and propylene.

792 grams of liquid propylene are charged into the pressure-resistant reactor of comparative example 1. The reactor is thermostat-regulated at 40°C, is then saturated with ethylene until an overpressure is reached of 5 bar and then a further overpressure of 0.2 bar of hydrogen is added. The total pressure in the top of the reactor is 2 0.7 bar.

4.7 mmoles of DEAC dissolved in hexane and 0.118 mmoles of VCacac)^ dissolved in toluene containing 0.47

mmoles of ethyl trichloroacetate are then charged into the reactor in small portions (10).

The reaction is carried out at a constant tempera¬ture, feeding ethylene in continuous to maintain the total pressure constant.

After 60 minutes, when the reaction has come to a stop, 2 grams of carbon black of the type HAF ASTM N3 3 0 suspended in ethanol are added: the monomers were then evaporated and 110 grams of copolymer were recovered, which proved to be completely free-flowing.

The data of the characterizations are summarized in table 1. EXAMPLES 4 AND 5

Examples 4 and 5 were carried out with a catalyst belonging to the group of catalysts based on Titanium supported on Magnesium chloride.

As an example, the catalyst used was prepared according to the method described in EP-A-523-785 and having the following weight composition: TI = 12.1%, Mg = 6.5%, CI = 46%, Al = 1.4%, Organic Residue = 34%. COMPARATIVE EXAMPLE 4 - Copolymerization of ethylene and propylene.

827 grams of liquid propylene are charged into the pressure-resistant reactor of example 1. The reactor is thermostat-regulated at 40°C, is then saturated with

ethylene until an overpressure is reached of 3 bar and then a further overpressure of 0.5 bar of hydrogen is added. The total pressure in the top of the reactor was of 19.0 bar.

4.0	mmoles of TIBA (triisobutylaluminium) and an aliquot of catalyst

containing 0.077 mmoles of titanium suspended in hexane were than

charged into the reactor.

The reaction is carried out at a constant temperature, feeding ethylene in continuous to maintain the total pressure constant.

After 60 minutes, the monomers were evaporated and 93 grams of copolymer were recovered, which proved to be completely agglomerated. The data of the characterizations are summarized in table 1.

Example 5- Copolymerization of ethylene and propylene 827 grams of liquid propylene are charged into the pressure-resistant reactor of comparative example 1. The reactor is thermostat-regulated at 40°C, is then saturated with ethylene until an overpressure is reached of 3 bar and then a further overpressure of 0.5 bar of hydrogen is added. The total pressure in the top of the reactor was 19.0 bar.

8.1	of DEAC and an aliquot of the catalyst solution containing 0.013

mmoles of Titanium suspended in hexane were then charged into the reactor.

The reaction is carried out at a constant tempera- 	

ture, feeding ethylene in continuous to maintain the total pressure constant.

After 60 minutes, 2 grams of silica of the type Ultrasil VN3 suspended in ethanol were added: the

 monomers were evaporated and 160 grams of copolymer were recovered, which proved to be completely free-flowing.

The data of the characterizations are summarized in table 1. In the above table the molar % of ethylene

I refers to the content of ethylene in the liquid phase, the Prop, column refers on the other hand to the content of propylene in the polymer, the yield refers to kilograms of polymer per gram of catalyst (either Vanadium or Titanium).

present  invention  enables  perfectly  free-flowing particles of polymer to be obtained, contrary to what occurs for the processes of the prior art. COMPARATIVE EXAMPLE 6

A)	Preparation of the prepolymerized catalyst.

17.2 grains of a suspension of Vanadium (III) acetylacetonate at a concentration of 1.18% by weight of Vanadium in paraffin oil, followed by 40 ml of isopar-G are charged into a glass flask, under nitrogen and mechanical stirring.

The flask is saturated with ethylene and 16 ml of a solution of EASC (ethylaluminium sesquichloride) equal to 0.984 grams in 10 ml of isopar-G and 5 ml of hexane (AL/V = 2), are added.

The mixture is left in an atmosphere of ethylene for 2 0 minutes during which the consumption of ethylene is observed.

The catalytic suspension is poured into a test-tube, diluted with isopar-G obtaining 100 ml of a suspension at 0.2% weight/volume of Vanadium.

B)	Copolymerization of ethylene and propylene.

740 grams of liquid propylene are charged into a perfectly anhydrous 2.8 dm3 cylindrical pressure-resistant reactor equipped with a propeller stirrer. The reactor is thermostat-regulated at 40°C, is then

saturated with ethylene until an overpressure is reached of 8.2 bar and then a further overpressure of 0.1 bar of hydrogen is added. The total pressure in the top of the reactor is 2 3.8 bar.

2.74 mmoles of DEAC (diethylaluminium chloride) and subsequently an aliquot of the catalyst previously prepared equal to 0.018 grams of Vanadium suspended in hexane and containing 0.14 mmoles of ethyltrichloroace-tate are then added.

The reaction is carried out at a constant tempera¬ture, feeding ethylene in continuous to maintain the total pressure constant (molar ratio Al/V = 78).

After 60 minutes, the monomers are evaporated and the reactor is opened: 97 grams of polymer in a subdi¬vided form but partially agglomerated, not free-flow¬ing, are recovered, equal to a yield of 54 kg of polymer per gram of Vanadium. The characterizations of the copolymer are summarized in table 2. EXAMPLE 7 - Copolymerization of ethylene and propylene.

74 0 grams of liquid propylene are charged into the pressure-resistant reactor described in comparative example 6, the reactor is thermostat-regulated at 40°C, saturated with ethylene until an overpressure is reached of 8.2 bar and then a further overpressure of 0.1 bar of hydrogen. The total pressure in the top of

the reactor is 2 3.8 bar.

2.74 mmoles of DEAC and subsequently an aliquot of the catalyst of comparative example 6 equal to 0.028 grams of Vanadium suspended in hexane and containing 0.22 mmoles of ethyl trichloroacetate are then added. The reaction is carried out at a constant temperature, feeding ethylene in continuous to maintain the total pressure constant (molar ratio Al/V = 50).

After 60 minutes, 2.5 grams of carbon black of the type HAF ASTM N3 3 0 suspended in methanol are added to the reaction mixture. The monomers are evaporated and the reactor is opened. 151 grams of polymer in a subdivided form and perfectly free-flowing, are recov¬ered, equal to a yield of 54 kg per gram of Vanadium. The characterizations of the copolymer are summarized in table 2. EXAMPLE 8 - Copolymerization of ethylene and propylene.

740 grams of liquid propylene are charged into the same pressure-resistant reactor used in comparative example 6, the reactor is saturated with ethylene until an overpressure is reached of 8.2 bar and then a further overpressure of 0.1 bar of hydrogen is added. The total pressure in the top of the reactor is 2 3.8 bar.

2.74 mmoles of DEAC and subsequently an aliquot of

the catalyst used in comparative example 6 equal to 0.018 grams of Vanadium suspended in hexane and containing 0.14 mmoles of ethyl trichloroacetate are then added. The reaction is carried out at a constant temperature, feeding ethylene in continuous to maintain the total pressure constant (molar ratio Al /V= 78).

After 60 minutes, 5 grams of silica of the type Ultrasil VN3 suspended in methanol are poured into the reaction mixture. The monomers are evaporated sand the reactor is opened: 98 grams of polymer in a subdivided form and perfectly free-flowing, are recovered, equal to a yield of 54 kg of polymer per gram of Vanadium. The characterizations of the copolymer are summarized in table 2.

COMPARATIVE EXAMPLE 9 - Copolymerization of ethylene and propylene.

740 grams of liquid propylene are charged into the pressure-resistant reactor described in comparative example 6. The reactor is thermostat-regulated at 40°C, saturated with ethylene until an overpressure of 8.2 bar is reached and then added with hydrogen (overpressure of 0.2 bar) until the total pressure in the top of the reactor is 24 bar.

2.74 mmoles of DEAC and subsequently an aliquot of the catalyst of

comparative example 6 equal to 0.028 grams of Vanadium suspended in

hexane and containing	

0.22 mmoles of ethyl trichloroacetate are than added.

The reaction is carried out at a constant temperature, feeding ethylene in continuous to maintain the total pressure constant (molar ratio Al/V = 50).

After 60 minutes, 5 ml of Pluronic PE 6200 (ethyleneoxide-propyleneoxide copolymer) dissolved in methanol are poured into the reaction mixture. The monomers are evaporated and the reactor is opened: 128 grams of polymer in a subdivided form and partially free-flowing (presence of some agglomerates), are recovered, equal to a yield of 45.7 kg of polymer per gram of Vanadium. The characterizations of the copolymer are summarized in table 2.

COMPARATIVE EXAMPLE  10  -  copolymerization  of ethylene  and propylene.

507 grams of liquid propylene and 270 grams of propane as diluent are charged into the pressure-resistant reactor of comparative example 6. The reactor is thermostat-regulated at 40°C, saturated with ethylene until an overpressure of 5.5 bar is reached and then added with hydrogen (overpressure of 0.1 bar). The total pressure in the top of the reactor was 20.3 bar.

A hexane solution, containing 4.55 mmoles of DEAC

(diethylaluminium chloride) and subsequently an aliquot of the catalyst of

comparative example 6 corresponding	

to 0.03 grams of Vanadium suspended in hexane and containing 0.23 mmoles of ethyl trichloroacetate are then added. The reaction is carried out at a constant temperature, feeding ethylene in continuous to maintain the total pressure constant (molar ratio Al/V = 78).

After 60 minutes, the monomers are evaporated and the reactor is opened: 93 grams of polymer in a subdi¬vided form but partially agglomerated, are recovered, equal to a yield of 31 kg of polymer per gram of Vanadium. The characterizations of the copolymer are summarized in table 2.

EXAMPLE 11 - Copolymerization of ethylene and propyl¬ene.

507 grams of liquid propylene and 270 grams of propane as diluent are charged into the pressure-resistant reactor described in comparative example 6. The reactor is thermostat-regulated at 40°C, saturated with ethylene until an overpressure of 5.5 bar is reached and then a further overpressure of 0.1 bar of hydrogen is added. The total pressure in the top of the reactor was 2 0.3 bar.

A hexane solution containing 4.55 mmoles of DEAC and subsequently an aliquot of the catalyst of compara¬tive example 6 equal to 0.03 grams of Vanadium suspend¬ed in hexane and containing 0.23 mmoles of ethyl

trichloroacetate are then added. The reaction is carried out at a constant temperature, feeding ethylene in continuous to maintain the total pressure constant (molar ratio Al/V = 78).

After 60 minutes, 1 gram of carbon black of the

type HAF ASTM N330 suspended in methanol are poured

into the reaction mixture. The monomers are then

evaporated and the reactor is opened: 90 grams of

polymer in a subdivided form and perfectly free-flow¬

ing, are recovered, equal to a yield of 3 0 kg of

polymer per gram of Vanadium. The characterizations of

the copolymer are summarized in table 2.

COMPARATIVE EXAMPLE 12

A)	PREPARATION OF THE SUPPORTED CATALYST

5.15 grams of silica, dehydrated at 650°C for 6 hours, are slowly impregnated, under pumping of nitro¬gen and mechanical stirring, with a solution containing 2.39 mmoles of Vanadium (III) acetylacetonate in a vo¬lume of toluene equal to the pore volume of the carri¬er.

After leaving under stirring for 10 minutes, the tatalyst thus prepared is dried.

It is then saturated with ethylene and 4.3 mmoles of DEAC in 50 cm3 of hexane are rapidly added. The nixture is left to react at room temperature for about

60 minutes and is then left to decant. The liquid is perfectly colourless. The liquid is separated, and the solid is dried under vacuum obtaining 7.93 grams of powder containing 1.5% of Vanadium. B)  Copolymerization of ethylene and propylene.

744 grams of liquid propylene are charged into the pressure-resistant reactor described in comparative example 6, the reactor is thermostat-regulated at 40°C, saturated with ethylene until an overpressure of 6 bar is reached and then a further overpressure of 0.1 bar of hydrogen is added. The total pressure in the top of the reactor was 21.6 bar.

A hexane solution containing 6.03 mmoles of DEAC and subsequently an aliquot of the catalyst previously prepared equal to 0.061 grams of Vanadium suspended in hexane and containing 0.95 mmoles of ethyl trichloroa-cetate are then added. The reaction is carried out at a constant temperature, feeding ethylene in continuous to maintain the total pressure constant (molar ratio Al/V = 50).

After 60 minutes, the monomers are then evaporated and the reactor is opened: 12 0 grams of polymer in a subdivided form but partially agglomerated, not free-flowing, are recovered, equal to a yield of 19.7 kg of polymer per gram of Vanadium. The characterizations of

the copolymer are summarized in table 2.

EXAMPLE 13 Copolymerization of ethylene and propylene.

744 grams of liquid propylene are charged into the same pressure-resistant reactor described above, the reactor is thermostat-regulated at 40°C, saturated with ethylene until an overpressure of 6 bar is reached and then a further overpressure of 0.1 bar of hydrogen is added. The total pressure in the top of the reactor is 21.6 bar.

A hexane solution containing 6.03 mmoles of DEAC and subsequently an aliquot of the catalyst of example 12 equal to 0.061 grams of Vanadium suspended in hexane and containing 0.95 mmoles of ethyl trichloroacetate are then added. The reaction is carried out at a con¬stant temperature, feeding ethylene in continuous to maintain the total pressure constant (molar ratio Al/V = 50) .

After 60 minutes, 5 grams of silica of the type Ultrasil VN3 suspended in methanol are poured into the reaction mixture. The monomers are evaporated and the reactor is opened: 110 grams of polymer in a subdivided form and perfectly free-flowing, are recovered, equal to a yield of 18 kg of polymer per gram of Vanadium. The characterizations of the copolymer are summarized in table 2.

As far as examples 7 and 11 are concerned, it was not possible to determine the content of linked propyl¬ene as the polymers could not be subjected to IR 25  analysis on films.

WE CLAIM:

1.	A process for the preparation of elastromeric copolymers of ethylene with propylene and optionally another diene in a suspension of liquid monomer, in the presence of a catalyst selected from (a) Titanium salt supported on Magnesium salt and (b) Vanadium acetyl acetonate soluble in hydrocarbon solvents either supported on an inert material or prepolymerized, and a co-catalyst essentially consisting of an organic compound of aluminium, and an optionally chlorinated activator, characterized in that after the polymerization is at least substantially complete, a solid material insoluble in the reaction environment and having an average diameter of between 0.001 and 200 μm is added to the reaction mixture; the suspension of polymer and solid material are kept in contact for a sufficient time to obtain perfectly free-flowing polymeric particles; and the perfectly free-flowing 	polymeric particles are then recovered.

2.	The process according to claim 1, wherein the solid material has an average diameter of between 0.005 and 5mn.

3.	The process according to claim 1, wherein the solid material has a surface area of over 10 m2/g and a porosity of more than 20 ml/100g.

4.	The process according to claim 3, wherein the solid material has a surface area of more than 40 m2/g and porosity of more than 80ml/100g.

5.	The process according to claim 1, wherein the solid material is

selected from silica and carbon black.

6.	The process according to claim 5, wherein the solid material is

silica having average dimensions of between 0.01 and 0.025 μm, a surface

area of between 130 and 200 m2/g and a porosity of between 200 and 300

ml/100g.

7.	The process according to claim 5, wherein the solid material is

carbon black having average dimensions of between 0.015 and 0.04 ^im, a

surface area of between 50 and 100 mVg and a porosity of between 80 and

120 ml/lOOg.

8.	The process according to claim 5, wherein the solid material

added to the reaction mixture is at least 0.05% by weight with respect to the

polymer formed.

9.	The process according to claim 5, wherein the solid material is

from 0.5 to8% by weight with respect to the polymer.

10.	A process for the preparation of elastromeric copolymers

substantially as herein described and exemplified.

Documents:

				1550-mas-96 abstract.pdf

				1550-mas-96 assignment.pdf

				1550-mas-96 claims.pdf

				1550-mas-96 correspondence-others.pdf

				1550-mas-96 correspondence-po.pdf

				1550-mas-96 description (complete).pdf

				1550-mas-96 form-2.pdf

				1550-mas-96 form-26.pdf

				1550-mas-96 form-4.pdf

				1550-mas-96 form-6.pdf

				1550-mas-96 petition.pdf

« Previous Patent

Next Patent »

Patent Number	193627	

Indian Patent Application Number	1550/MAS/1996	

PG Journal Number	Gazette	

Publication Date	31-Jul-2004	

Grant Date	29-Dec-2002	

Date of Filing	04-Sep-1996	

Name of Patentee	M/S. ENICHEM ELASTOMERI SRL	

Applicant Address	PIAZZA DELLA REPUBBLICA 16, MILAN	

Inventors:

#	Inventor's Name	Inventor's Address	

1	TAZIANO TANAGLIA	VAI SPINA 35, BOLOGNA,	

PCT International Classification Number	C08F210/18	

PCT International Application Number	N/A	

PCT International Filing date		

PCT Conventions:

#	PCT Application Number	Date of Convention	Priority Country	

1	MI95/A 001910	1995-09-14	Italy	

© All Indian Patents, 2013-2021.

  Patent data available in the public domain from Indian Patents Office, Department of Industrial Policy and Promotions, Ministry of Commerce and Industry, Government of India.

File: patents/193763-a-coated-paper-separator-for-electrochemical-cells.html
Indian Patents. 193763:A COATED PAPER SEPARATOR FOR ELECTROCHEMICAL CELLS

Indian Patents

Recently Granted Patents

  Recently Published Patents

Title of Invention	A COATED PAPER SEPARATOR FOR ELECTROCHEMICAL CELLS

Abstract	(57) Abstract: The invention provides a coated paper separator for use in an electrochemical cell, wherein A coating comprises a highly crosslinked starch and an et horrified cellulose derivative as a gelling agent, such separators being useful to reduce gassing for example. PRICE: THIRTY RUPEES	

Full Text	 

The present invention relates to separators for electrochemical cells which help to eliminate or reduce undesirable effects which can arise during storage and use of such cells.

The history of electrochemical cells goes back to 1866 when Leclanche first discovered the principle on which they are based.  The manufacture and design of electrochemical cells has come a long way since that time, but problems still remain.  Cells (also known as batteries, although the term technically relates to a series of cells) essentially consist of an anode, a cathode and an electrolyte.  In the present day version of the Leclanche cell, the anode is zinc, the cathode is manganese dioxide and the electrolyte is an aqueous solution of varying proportions of zinc chloride and ammonium chloride.  In other primary cells, the electrolyte is frequently an aqueous solution of potassium or sodium hydroxide.  In any event, it is necessary to seal the various components into a can in order to prevent the possibly dangerous escape of the constituents, as well as to prevent the atmosphere from affecting the constituents.

The problem of leakage of the electrolyte and corrosion of the can (zinc in Leclanche cells) was very largely overcome by the addition of cadmium and mercury, but especially mercury, to the cell ingredients.

Thus, mercury was responsible for reducing perforation of the can during abuse conditions, reducing corrosion and preventing perforation during storage, and it also had the advantage that it assisted in discharge.  However, now that mercury is viewed as a major environmental pollutant, there has been a very major push to develop cells with no added mercury and, to a lesser extent, cells with no added cadmium.

The essential problem with cells which have no added mercury is that no  one has yet found any additive which is capable of recreating the advantages of cells which contain mercury.  In fact, even the optimum selection of all of the currently known additives is not as good as mercury.

One factor for assessing the performance of cells is performance retention.  This is measured by initially storing cells at high temperatures for long periods (for example, 13 weeks at 45°C and 50%  [relative hiimidity] ) and then calculating performance retention as a measure of performance compared with similar batteries kept for two weeks at 20°C. The results are ideally in excess of 80%.  Known additives generally have a performance retention in the region of only 75% by comparison with cells containing no additives, which typically have a performance retention in the region of 82%.

Apart from the necessary anode, cathode and electrolyte, practical considerations demand that a separator is provided between the anode and the cathode in order to avoid possible contact between the anode and cathode, which could lead to undesirable short circuiting.

In general, one of two types of separator is employed, and is either a gel/paste composition or coated paper.  With the drive to greater efficiency and performance, the coated paper separators are particularly preferred, as they take up less space in the cell.

The coated paper separators are coated with starch which, in the presence of the electrolyte, is ironically conductive, but not electronically conductive.

We have now, surprisingly, discovered that the nature of the starch used to coat the separator can have a very significant effect on the problems encountered using cells which have no added mercury.

Thus, in a first aspect, the present invention provides a coated paper separator for electrochemical cells, characterised in that the coating comprises a highly crosslinked starch and an etherified cellulose derivative as a gelling agent.  The invention also provides coating preparations suitable for the preparation of such separators.

An advantage of the invention is that the separators generally remain substantially stable with time.

It is well known in the starch industry that different starches have different properties, and that different starches react differently in the presence of water. Essentially, without being bound by theory, it is believed that water hydrates the starch molecule, causing the molecule to unwind from its normal tertiary configuration, so that the viscosity of the solution increases.  The greater the crosslinking in a starch molecule, the less the molecule is able to hydrate and gel.

Crosslinked starch molecules are a necessary part of the coating, as is a gum (or gelling agent).  It is not certain precisely what functions these components perform, but we believe that the crosslinked starch molecules provide a lattice in which the gelled electrolyte is located, the gum or gelling agent also being required to provide the necessary consistency of the coating, as well as to provide adhesion to the zinc can.

Accordingly, many crosslinked, but not necessarily highly crosslinked, starches are used as the primary material of the coating, and many gums and other gelling agents are used as the secondary material (primary and secondary are used herein only for purposes of convenience, and have no other significance).

All of the combinations of materials used in the art are approximately as good as any other when subject to the tests

employed by the art.  That is to say, the prior art combinations of materials all provide the necessary ionic conductance and electronic barriers, without any overt impairment of fresh performance of the cell when assembled.

However, what has not previously been recognised in the art is that some of the materials are unstable in the presence of an aqueous zinc chloride solution which is, for example, a major drawback in the field of carbon-zinc cell technology.

For the first time in the industry, we have performed sedimentation tests, and the results have been striking.  In these tests, the starch is added to an aqueous solution of zinc chloride, typically 25 or 46%, and the sample is stored at 45°C with monitoring over time.  Although the time is not crucial, the test is often performed over a period of weeks, a period of around 13 weeks generally providing indicative results.  The results are surprising.  We find that some starches discolour or blacken with time, indicating a breakdown of the starch, whilst other starches gel initially, for example, but have a continuous increase in sediment volume with time, indicative of an undesirable lack of stability.  The best starches neither discolour nor produce any change in sediment volume.

In addition, we have developed a further two new tests which we have termed the High Drain Continuous Test (HDCT) and the Low Drain Continuous Test (LDCT),  The High Drain Continuous Test is intended to simulate abuse conditions, such as might be found in leaving a flashlight in the "on" condition over a period of time, even after the battery had, to the user, gone "flat".  The Low Drain Continuous Test simulates the conditions experienced by a battery in, for example, a clock.  HDCT results are measured in terms of the amount of leakage, whilst LDCT results are measured in terms of failure of the battery due to perforation or splitting of the can.  Again, these tests are novel, and produce highly

informative results in considerably less time than would otherwise be experienced in the conditions being simulated. Results are generally available in around 4 and 10 weeks respectively, although it will be appreciated that the amount of time required will depend on such factors as the cell which is to be tested and the extent to which it is desired to test the cell, for example.

These new tests (details of which are provided below) have enabled us to quickly and easily assay the effects of various constituents used in cell construction.  In particular, we have assayed the various starches used in the industry and, in conjunction with the sedimentation test described above, we have established that a combination of highly crosslinked starches and etherified cellulose derivatives together provide an extremely superior form of separator coating which is generally more stable and helps to prevent splitting and leakage, compared with the separators of the art.

The term "highly crosslinked" is well known in the starch industry and, with respect to batteries, the preferred starches are corn, wheat and potato starches, and we have established that cells constructed with separators comprising highly crosslinked corn starch are surprisingly better in both the low drain and the high drain continuous tests.  In the sedimentation tests, there is very little to choose between corn, wheat and potato starches.

Suitable examples of highly crosslinked corn starch include: Vulca 90 and Vulca 84 (Trademarks of National), Celex (Trademark of Nippon Starch Refining Company Limited) and the starches produced by Roquette, such as Lab 2211. Suitable examples of highly crosslinked potato starch include Vector R140 and Vector R120 (Trademarks of Roquette).  A suitable example of a wheat starch is Lab 2214 (Roquette).

While we prefer that the starch used in the coating is only a highly crosslinked starch, such as described above, it is also possible that other starches may be used in the coating.  In such an instance, it is preferable to keep the proportion of highly crosslinked starch as high as possible, preferably substantially over 50% of the dry weight of the coating mix, more preferably over 80% and ideally over 90%.

The various soluble starch gellants and natural gums used to manufacture separators all appear to decompose during storage.  However, the etherified cellulose derivatives appear to be stable in the sedimentation test, and suitable examples for use in the present invention include: Tylose MH200K (Trademark of Hoechst), Tylose MH50, Culminal MHPCIOO (Trademark of Aqualon) and Courtaulds DP 1209,

Etherified cellulose derivatives may be any that are suitable, by which is meant that the compound should swell and gel substantially immediately and remain stable in the presence of water, at least during the duration of the sedimentation tests described above.

Suitable examples of etherified celluloses include methyl cellulose, ethyl cellulose, hydroxymethyl cellulose, carboxymethyl cellulose (including salts, such as the sodivim salt), hydroxyethyl cellulose, ethylhydroxyethyl cellulose, methylhydroxyethyl cellulose, 2-hydroxypropyl cellulose, methylhydroxypropyl cellulose and 2-hydroxypropylmethyl cellulose.

We have also established that viscosity is an important factor.  If the separator mix is outside certain viscosity limits, typically in the region of 3000 to 70000 cP (3 to 7.0 Pa.s), undesirable results and poor cells are usually obtained.  Below 3000 cP (3 Pa.s), the mix is often so liquid that it soaks straight into the paper, which can lead to the tearing of the paper, for example.  Above 70000 cP (70 Pa.s),

the mix is generally too thick to spread on the paper satisfactorily.

Accordingly, it is desirable to provide a mix which falls within the limits defined above, and this is generally possible by using an etherified cellulose derivative having a viscosity of between about 20 cP (0.02 Pa.s) and about 300 cP (0.3 Pa.s).  As used herein (unless otherwise specified) the viscosity of a substance is defined in terms of a 2% w/v aqueous solution of that substance at 20°C at a neutral pH. Ideally the viscosity is between 50 and 100 cP (0.05 and 0.1 Pa.s).

The following etherified cellulose derivatives  are useful in the present invention and fall into the above category.  The number following the name of each gellant is indicative of the viscosity in centipoise of that gellant, as expected by the manufacturer.  For example, Hoechst Tylose H 20 has an expected viscosity of 20 cP.  The gellants are as follows:

Hydroxvethvlcellulose Hoechst Tylose H 20 Hoechst Tylose H 300

Methvlhvdroxvethvlcellulose Hoechst Tylose MH 50 Hoechst Tylose MH 200 Hoechst Tylose MH 200K Hoechst Tylose MH 300 Berol Modocoll E 20 Berol Modocoll E 100

Na Carboxvmethylcellulose Hoechst Tylose C 30 Hoechst Tylose C 300

Methylhydroxypropylcellulose Aqualon Culminal MHPC50 Aqualon Culminal MHPCIOO Dow Methocel K4M (200) Courtaulds HPM 100 DS Courtaulds DP 1208 (100) Courtaulds DP 1209 (50)

MthyXcgllulosg Aqualon Culminal MC25 S Aqualon Culminal MC40 Aqualon Culminal MC60 S Dow Methocel A4M (200) Courtaulds MM20P

Particularly preferred combinations for use in preparing the coatings of the present invention comprise or consist of Vulca 90 with Tylose MH200K, Tylose MH50 or Courtaulds DP 1209.

The proportion of highly crosslinked starch to gelling agent (the terms gelling agent and etherified cellulose derivative are used interchangeably herein) may be any that is suitable and recognised in the industry, and the generally preferred range is from 1 : 1 to 100 : 1 by weight, more preferably from about 20 : 1 to 5 : 1, with a ratio of about 10.5 : 1 of starch to gellant being particularly preferred. The coating of the separator comprises the mix of starch and gellant together with water, generally in excess of 50% in order to provide an easily applied coating.  The amount of water is not critical, as the coating is applied to the paper separator and then dried before insertion into the can. However, it will be appreciated that the liquid coating generally should not be too thin or too thick to prevent convenient application to the paper (see the above discussion of viscosity).

A suitable method of application of the coating is to have the paper run between 2 rollers and to allow a thin layer of the separator mix to be attached to the paper.  The amount of separator mix on the paper can be controlled by the gap between the rollers.

Drying may be by any suitable means, such as infrared, passage over a steam drum, hot air or oven drying.

The nature of the paper to be used is not critical to the present invention, and may be any that is known in the art for use as a separator.  Suitable simplex papers include Enso 80 (Trademark of Enso), Amatfors 57 and Sibille Dalle 64, while suitable duplex papers include PBDE 100 and PBDE 7 0 (NKK).

We have also found that it is advantageous to employ a polyoxyalkylene nitrogen containing compound as an additive when the cell has an acidic electrolyte, as this can further help to reduce gassing and leakage.

We have found that polyoxyalkylene nitrogen containing compounds generally perform as well as, or better than, any single other additive intended to prevent gassing, leakage or corrosion.  In addition, we have also found that performance is often enhanced.

The most useful such additives seem to be polyoxyethylene nitrogen containing compounds, especially the polyoxyethylene amines.  A particularly preferred additive is Crodamet C20, which is a monoamine having two polyoxyethylene side chains, the number of oxyethylene units being 20 moles per mole of Crodamet C20.

Suitable formulae for the additives are as shown below:

[(CH2)m]0)xH R-N-R'-N-[(CH2)m]0)nH [(CH2)nJ0)zH

and

[(CH2)m]0)xH I R-N I [(CH2)m]0)yH

[wherein R represents an optionally substituted alkyl group having from 1 to 30 carbon atoms, R' represents an alkyl group having from 2 to 10 carbon atoms, each m is the same or different and represents an integer from 1 to 4 inclusive, and n, x, y, and z are the same or different, and each represents an integer between 1 and 30].  More preferred are compounds having the following formulae:

Particularly preferred compounds are those wherein R has an average of around 10 carbon atoms, R' has 3 or 4 carbon atoms, each m is 2 and n, x, y and z each averages about 10. The optional substituents are as noted above, but there are preferably no substituents.

The additives may be added at any stage during the preparation of the electrochemical cell.  There is no particularly preferred method of addition to the cells of the invention, provided that the additives are able to dissolve in the electrolyte.

The additives can be added to the cell by coating a dilute aqueous . solution of the additive on the inside of the can.  The solvent is then allowed to dry out leaving a coated can.  However, this method is not generally industrially practicable.

The cells with which the additives can be used typically have a cathode made of manganese dioxide and acetylene black, the manganese dioxide being in finely divided form and mixed with acetylene black before mixing with the electrolyte, as is well known in the art.  Thus, it is convenient to incorporate the additive with the dry components of the cathode, or to introduce it together with the electrolyte. Preferred quantities of additive are typically in a proportion of about 0.01 to 2% w/w (additive/mix), preferably about 0.04 to 1%, and most preferably 0.1%.

We prefer to introduce the additive into the separator coating.  To do this, it is generally necessary to add the additive and the gellant to the water before adding starch in order to provide the least complications with regard to uneven distribution.  The coating can then be applied to the paper as described above, and the resulting separator is then ready for use in an electrochemical cell.  A suitable amount of the additive of the present invention to incorporate into an electrochemical cell will be readily apparent to a man skilled in the art.  However, a suitable amount to add to the separator, for example, is, with respect to the dry coating weight of the coating, from 0.1 to 10%, more preferably from 0.5 to 5% and especially about 1.5%.  It will be appreciated that this method is preferable to incorporation of the additive into the cathode mix, as it uses less additive.

Typical cells in which the sepaarators of the present invention can be used include primary and secondary zinc carbon cells, including those cells known as Leclanche and zinc chloride cells.  The electrolyte in such cells is typically as follows:  Leclanche electrolyte - 5-20% zinc

chloride, 3 0-40% ammonium chloride, remainder water; zinc chloride electrolyte - 15-35% zinc chloride, 0-10% ammonium chloride, the remainder water.  Some other suitable cells for use in the present invention are described in Chapter 5 of the Handbook of Batteries and Fuel Cells (edited by David Linden, published by McGraw Hill).

The cells in which the separators of the present invention can be used may also be of any suitable configuration, such as round, square or flat.  Thus, in addition to the aspects described above, the present invention also provides a cell comprising a separator of the invention, optionally together with a compound as described above when the cell contains an acidic electrolyte.

The present invention further provides a sedimentation test as described above, but it will be understood that the concentration of zinc chloride may be adjusted as appropriate, and that any constituent of the separator coating may be tested, as desired.

The present invention further provides a Low Drain Continuous Test for an electrochemical cell characterised in that the can is sealed but left uncovered, a high resistance is secured between the poles of the cell so as to complete a circuit, and the cell is monitored as to its condition.

It will be understood that, in this test, monitoring the cell is intended to ascertain whether the cell fails during testing.  The typical lifetime of a D-size zinc carbon cell is up to about 10 weeks when the resistance is about 300 Q. Other resistances may be used as appropriate, although 300 Q provides useful results.  An appropriate resistance for a C-size cell is about 500 Q while, for an AA-size cell it is about 810 Q..  The omission of the bottom cover and the over tube is to expose the can to a surrounding atmosphere, thereby enhancing any failure that might occur, which is one

reason why this test can be performed in 10 weeks, when it might take 2 years in a clock, for example.

The present invention further provides a High Drain Continuous Test for an electrochemical cell, the cell being preferably fitted with a bottom cover, a low resistance being secured between the top cover and a point on the can wall proximal to the top cover and, thereafter, sliding an overtube onto the can so as to cover substantially as much of the can as possible without dislodging the resistance, weighing the resulting assembly, storing the cell at ambient temperature, preferably 20'C, weighing the cell at intervals during storage if desired, and determining the amount of electrolyte lost during storage by weighing to establish leakage.  This last weighing may be effected by removing and weighing the over tube after storage or weighing the cell without the over tube but with the resistance, or both. Addition of the bottom cover during this test is particularly advantageous in preventing corrosion at the bottom of the can during the test.

A suitable resistance for this test for a D-size cell is 3 .9  Q.  and about 5 Q for an AA-size cell, and the test is typically carried out for 4 weeks, testing at weekly intervals.  The normal discharge life for a D cell is about 6 hours in this test until the cell becomes useless.  Testing for 4 weeks, for example, establishes how the cell stands up to abuse conditions.

Accordingly the present invention provides a coated paper separator for electrochemical cells, having a coating of a composition comprising a crosslinked starch and a gelling agent, characterized in that the crosslinked starch is a highly crosslinked starch such as herein described and the gelling agent is an etherified cellulose derivative.

The present invention will now be illustrated with respect to the accompanying

Examples wherein percentages are by weight, unless otherwise specified. The Test

Examples are followed by certain Test Protocols appropriate to the Test Examples or

which are not known in the art. Unless otherwise stated, the zinc cans used in the

present examples typically comprise 0.4% lead and 0.03% manganese and have a wall

thickness of 0.46 ± 0.03mm. The mix for the cathode typically comprises 52%

manganese dioxide, 0.4% zinc oxide,	

6% acetylene black and 41.6% zinc chloride solution (26.5% zinc chloride w/v).  Otherwise, cells are generally manufactured in accordance with EP-A-303737.

EXAMPLE 1

SEDIMENTATION TEST

The test was performed by mixing 1 g of test material with 100 ml of 26% or 46,5% zinc chloride solution and allowing the mixture to stand in a closed measuring cylinder at 45°C.  The mixture was observed over 13 weeks, and the results are shown in Table 1 below.  The results show"the % swelling of the test material at 2, 6 and 13 weeks (2w, 6w and 13w),

Table I

26% ZnCl2			46,5% ZnC	2	

	Initial	2w	6w	13w	Initial	2w	6w	13w

Stable Class 1 Highly Cross Linked Corn Starch					

National Vulca 90	5%	5%	6%	6%	5%	5%	7%	7%

Nippon Starch Refining Celex	4%	6%	7%	7%	5%	19%	20%	24%

Roquette	2%	2%	2%	2%	5%	7%	7%	7%

Stable Class 1 Highly Cross Linked Po	tato Starch					

Roquette Vector R140	5%	5%	7%	7%	5%	5%	7%	7%

Roquette Vector Rl20	5%	6%	14%	14%	6%	7%	14%	14%

Unstable Class 2 Highly Cross Linked Corn Starch					

Nippon Starch Refining Rongum CE3	15%	25%	28%	29%	22%	38%	42%	46%

National Cleargel	10%	15%	18%	18%	24%	40%	80%	26%

Stable Class 3 PVP Adhesive					

ISP PVP K120	100%	10%	100%	100%	100%	100%	100%	100%

Stable Class 3 Methyl Cellulose Ether i	Sellant					

Hoechst Tylose MH200K	100%	100%	100%	100%	100%	100%	100%	100%

Hoechst Tylose MH50	100%	100%	100%	100%	100%	100%	100%	100%

Aqualon Culminal MHPCIOO	100%	100%	100%	100%	100%	100%	100%	100%

Courtaulds 1209	100%	100%	100%	100%	100%	100%	100%	100%

Unstable Class 3 Natural Gum (decom	poses during sto	rage)				

Nippon Starch Refining Kiprogum	100%	100%	100%	100%	100%	100%	100%	100%

Unstable Class 3 Soluble Starch Gellant (decomposes c	uring St	orage)			

National Instant Pureflo	40%	86%	100%	100%	100%	100%	100%	100% :

Class 1:  Little or no swelling and small changes with time

Class 2:  Some initial gelling and increasing sediment with

time

Class 3:  Rapid and complete gelling.

Stable:  no colour change

Unstable:  colour changed with time

Results

Stable Class 1 Hiahlv Cross Linked Corn Starrh

Vulca 90

Celex

Roquette 2211

Stable Class 1 Hiahlv Cross Linked Potato Starch Roquette (Vector R120 or R140)

Unstable Class 2 Corn Starch

Rongum CE3

Cleargel

Stable Class 3 Gallants

Methyl Cellulose Ethers :-

Tylose MH200K Tylose MH50 Culminal MHPCIOO Courtaulds 1209 Polyvinylpyrrolidone

Unstable Class 3 Gellants Instant Pureflo Kiprogum

EXAMPLE 2

Testing Combinations of Starch and Gallant in Low Density and

High Density Continuous Tests

Separators were made up as described in the Test Protocols and were tested on both the LDCT and HDCT tests for 4 weeks (4w) and 7 weeks (7w) respectively.  In Table 2, an X indicates the absence of a substance, while the figure associated with each individual ingredient is the % by weight of that ingredient in the dry coating preparation.

T^t>l9 2

Separator coating	contains components as indicated below.	

Stable

Class 1 Highly

Cross Linked

Com	Stable

Class 3

Methyl

Cellulose

Ether	Stable

Class 1 Highly Cross Linked Potato	Unstable	Unstable

Class 3

Gum	Unstable	4w HDCT	7w LDCT

Class 2

Moderate

Cross

Linked

Com	

	Class 3 Soluble Starch	

Vulca 90 91.3%	Tylose MH200K

8.7%	X	X	X	X	1.6g	21%

Vulca 90 95.0%	X	X	X	Kiprogum

5.0%	X	1.5g	40%

X	Tylose MH200K

8.7%	Vector

R120

91.3%	X	X	X	1.9g	80%

Vulca 90

45.7%	Tylose MH200K

8.7%	X	Rongum

CE3

45.6%	X	X	1.6g	100%

X	Tylose MH200K

8.7%	X	Rongum CE3

91.3%	X	X	1.5g	100%

Vulca 90

75.1%	X	X	Cleargel 18.8%	X	Instant

Pureflo

6.1%	2.0g	90%

X	X	Vector

R120

75.1%	Cleargel 18.8%	X	Instant

Pureflo

6.1%	2.2g	100%

From the above Table, it can be seen that it is necessary to provide a highly crosslinked starch as a major component in the dry coating preparation.  If starches are used in the coating preparation which are not highly crosslinked, then these should comprise substantially less than 50% of the dry coating preparation.

EXAMPLE 3

Comparison of Different Separators

Separators were made as described, and the results of various tests are shown below in Table 3.  The separators (designated as Sep. 1-5) were made from:-

Sep. 1.  Stable Class 1 Highly cross-linked com starch	Vulca 90

Unstable Class 2 com starch	Cleargel

Unstable Class 3 soluble starch	Instant Pureflo

Arylsulphonate	Na Toluenesulphonate

Sep. 2.  Stable Class 1 Highly cross-linked potato starch  Vector R120

Stable Class 3 Methyl Cellulose Ether gellantTylose MH200K

FluoropolyoxyethyleneEther	Forafac UIOD

Sep. 3  Stable Class 1 Highly cross-linked com starch	Celex

Unstable Class 2 com starch	Rongum CE3

Unstable Class 3 gum gellant	Kiprogum

Additive free

Sep. 4.  Stable Class 1 Highly cross-linked com starch	Vulca 90

Stable Class 3 Methyl Cellulose Ether gellant Tylose MH200K

Trimethyl Alkyl Ammonium	Cetrimide

Sep. 5.  Stable Class 1 Highly cross-linked com starch	Vulca 90

Stable Class 3 Methyl Cellulose Ether gellantTylose MH200K

Coconut Polyoxyethylene Amine	Crodamet C20

IMLEJ.

HDCT	LDCT	Gassing	Fresh Perf.	Fresh SCA	Performance after 13w/45°C/50% r.h.

Sep. 1	l,9g	60%	231%	100%	6.2A	100%

Sep. 2	2.6R	78%	100%	103%	6.6A	99%

Sep. 3	4.2g	100%	217%	99%	7.0A	106%

Sep. 4	1.4g	30%	140%	99%	5.7A	93%

Sep. 5	1-2B	10%	50%	102%	6.3A	105%

was

In the above Table, Separator 2 was taken as the standard (100%) in the gassing test, and Separator 1 « taken as the standard (100%) in the performance tests.

It can be seen that, especially in the gassing test, separators of the invention perform better and that the best separator incorporatesd a polyoxyethylene amine.

EXAMPLE 4

Compariaon Testing of Combinations of Additivea and Coating

Compositions

Various additives were tested in combination with various separators coated with various starches and gellants in both the LDCT and the HDCT tests.  The results are shown in Table 4.

It can clearly be seen from the results that highly cross-linked starches and methylcellulose ether are preferable as coatings in these tests, while polyoxyethylene amines are preferable to the compounds of the art.  The tallow compounds preferably have polyoxyethylene side chains which are at least 10 units long, and preferably at least 40 units long, on average.

TablH

Stable Class 1 Highly Cross Linked Com Starch

Stable Class 3 Methyl Cellulose Ether

Stable Class 1 Highly Cross Linked Potato Starch

Unstable Class 3 Moderate Cross Linked Com Starch

Unstable Class 3 Soluble Starch	Vulca 90 Tylose MH200K	Vulca 90

Cleargel Instant Pureflo	Tylose MI I200K Vector R120	Vector R120 Cleargel histant Purcllo	I'ylose Ml 1200K Ronguin CE3	

Additive Coated on Can						

3w & 5w LDCT

Fluoroalkyl Polyoxyethylenc Ether  Forafac 11 lOD NONE  NONE frimctliyl Alkyl Ammonium  Cetrimide Aryl Sulphur  Na Toluenesulphate 1 allow-polyoxyelliylcne mono-amine x+y=5  Ethylan T1'05 1 allow-ixjlyoxyethylene mono-amine x+y=40 Ethylan TT40 Coconut-polyoxyethylene mono-amine x+y=5  Crodamet C5 Coconut-polyoxyctliylene mono-anune x+y=20 CrodametC20

AVERAGE	3W  5W

10%  40%

10%  50%

0%  7%

0%  47%

10%  40%

0%  10%

0%  10%

0%  0%

4%  25%	3w  5w 58%  100% 60%  100% 30%  70% 60%  70% 90%  100% 80%  100% 10%  60%

0%  20%

49"/«  78%	3w  5w 92%  100%

0%  30% 100%  100%

0%  20% 48%  63%	3w  5w

100%  100%

100%  100%

80%  100%

90%  100%

100%  100%

100%  100%

80%  100%

70%  100%

90%  100%	3w  5w 100%  100% 100%  100% 100%  100% 100%  100% 100%  100% 100%  100% 90%  100% 42%  80%

91%  98%	AVERAGE 3w  5w

67%  85% 68%  88% 53%  69% 63"/«  79% 75y«  85% 70%  78% 45%  68% 28%  50%

Additive Coated on Can						

4w HDCT

Fluoroalkyl Polyoxyethylene Ether  Forafac 11 lOD NONE  NONE Trimethyl Alkyl Ammonium  Cetrimide Aryl Sulphur  Na Toluenesulphate Tallow-polyoxycthylcne mono-amine x+y=5  Ethylan TT05 Tallow-polyoxyethylcne mono-amine x+y=40 Ethylan TT40 Coconut-polyoxyethylene mono-amine x+y=5  Crodamet C5 Coconut-polyoxyethylene mono-amine x+y=20 CrodamclC20

AVERAGE	4w 2.4 2.4 1.8 2.0 2.0 1.8 1.6 1.5

1.9	4w

2.4 2.2 2.3 1.8 2.2 1.9 1.8 1.8

2.1	4w 2.6

1.8 2.4

1.7 2.1	4w 2.4 2.3 1.8 2.0 2.0 2.1 1,9 1.6

2.0	4w 2.8 2.7 3.1 2.2 3.1 2.3 2.4 2.2

2.6	AVERAGE 4w

2.5 2.4 2.2 2.1 2.3 2.0 1.9 1.8

Test Protocols

Preparation of Separators

The first step in the preparation of a separator is to

prepare the paste to be used for the coating of the paper.

The formulations used in the present Examples were as

follows:

Water	64.3%

Organic Additive  (e.g. Crodamet C20)  0.5%

Gellant	(e.g. Tylose MH200K)  3.1%

Starch	(e.g. Vulca 90)	32.1%

Three methods were commonly employed for making up the paste.  These were as follows:

Paste Method 1 (Used for the separators of the Examples).

1.	Add the organic additive and gellant to water and mix, using a high shear mixer, such as a Silversen type mixer (Silversen Machine Mixer Emulsifier Model L2R, UK).

2.	Place the resulting mixture in a paddle mixer, such as a Hobart mixer, add the starch, and mix until a smooth paste is obtained.

Paste Method 2

1.	Add the gellant to the water and mix in a paddle mixer, such as a VMI mixer (Rayneri Model R6001, France).

2.	Add the starch and continue mixing.

3.	Add the organic additive and continue mixing until a smooth paste is obtained.

Paste Method 3

1.	Mix the powders together.

2.	Add the mixed, dry powders to the water and stir in a paddle mixer.

3.	Add organic additive and continue mixing until a smooth paste is formed.

The end products of these methods are virtually identical, and any method is suitable.

The separator paste is then coated onto the paper.  The technique used in the above Examples is to run the coated paper between two rollers set apart by a predetermined distance in order to provide the desired coating weight when dry.  The rollers are suitably set so that they run in opposite directions, with the forward roller running fastest. A suitable coating machine is made by Dixons (Dixons Pilot Coating Machine Model 160, UK).

The dry coating weight is measured in gm~2 (gsm) '. Suitable gsm are 40 (for D cells), 30 (for C cells) and 20 (for AA cells).

The coated paper in the above Examples is then dried either by oven-drying at 100-140°C and/or by steam drum-drying at 100-150°C.

HDCT (High Drain Continuous Test)

1.	Cell is manufactured as above.  The bottom cover is added but no overtube.

2.	3.9Q resistors are soldered between the cover and the top of the can adjacent the cover.  Cells are weighed (wi)

3.	Overtubes are weighed (w2)

4.	The overtube is pushed on cell but NOT spun in.  The cell is weighed (w3).

5.	The HDCT cells are stored at 20°C for 4w. The normal discharge life for D on a 3.9^ test is ~6h.  4w represents an abuse test to simulate a consumer leaving equipment switched on.

6.	At weekly intervals (Iw, 2w, 3w & 4w) 1/4 of the original cells are removed and measurements are taken.  The complete discharged cell is weighed (w4).

7.	The overtube is removed and weighed (ws).

8.	The resulting cell with soldered resistor still intact is weighed (we).

9.	The HDCT leakage is wg - wi.

LDCT (Low Drain Continuous Test)

1.	Cell is manufactured as above.  For LDCT NO bottom cover is added and NO overtube.

2.	300n resistors are soldered between the cover and the top of the can adjacent the cover.

3.	Cells are monitored at weekly intervals up to lOw.  This would be the normal lifetime for a D cell on a 3 00^2 test. This test is a simulation of a cell being used on a long duration test such as a clock.

4.	A failure is when perforation or splitting of the can is observed.  This would allow O2 into the cell causing premature failure when on a long duration test.

?CA Test

The cell is shorted and the current passed is measured on zero (veiry low) impedance meter.  The resulting measurement is the SCA (Short Circuit Current) of the cell.

lEC Discharge Performance Tests

These are Industrial Standard tests which are measured on Fresh cells (1-2 weeks at 20°C) and Aged cells (13weeks @ 45°C and 50% r.h.).

Gassing Test

Cells are not fitted with a sealant or closure, allowing gas generated in the cell to escape.  Cells are sealed in a glass container fitted with a stopper and a glass tube.  The containers are immersed in a water bath at the required temperature.  The open end of the glass tube is placed in a water bath and a water-filled graduated gas tube is

positioned to collect any gas from the tube. The volume of gas generated is measured over 30 days.

Corrosion Test

A container is filled with 25% zinc chloride solution containing 0.01% of a potential inhibitor. Strips of battery zinc alloy are immersed in the solution and the container closed to exclude air. The test specimen is stored at 45°C.

Visual examination of the strips is made at 3-weekly intervals and strips are assessed by 4 criteria:

1.	General attack;

2.	Small pits (
3.	Large pits (>0.1 mm);

4.	Uniformity of corrosion.

Each criterion is measured on a scale of 1 (low) to 5(high). The scores are totalled, and the overall score is the corrosion index (CI). Controls are performed using no potential inhibitors.

Our copending application no.937/MAS/96 relates to an additive for use in an electrochemical cells which is a polyoxyalkalene nitrogen containing compound.

WE CLAIM:

1.	A coated paper separator for electrochemical cells, having a coating of a composition comprising a crosslinked starch and a gelling agent, characterized in that the crosslinked starch is a highly crosslinked starch such as herein described and the gelling agent is an etherified cellulose derivative

2.	The coated paper separator according to claim 1, wherein both of the highly crosslinked starch and the etherified cellulose derivative as gelling agent are substantially stable over time in the presence of an aqueous zinc chloride solution.

3.	The coated paper separator according to claim 1 or 2, wherein the highly crosslinked starch is selected from the group consisting of com, wheat and potato starches.

4.	The coated paper separator according to claim 3, wherein the highly crosslinked starch is com starch.

5.	The coated paper separator according to claim 1 or 2, wherein the highly crosslinked starch is com starch selected from Vulca 90, Vulca 84, Celex and Lab 2211.

6.	The coated paper separator according to claim 1 or 2, wherein the highly crosslinked starch is potato starch selected from Vector R140 and Vector R120.

7.	The coated paper separator according to claim 1 or 2, wherein the highly crosslinked starch is Lab 2214 wheat starch.

8.	The coated paper separator as claimed in any one of the preceding claims, wherein the etherified cellulose derivative is selected from:

Hydroxyethylcellulose Hoechst Tylose H 20 Hoechst Tylose H 300

Methylhydroxyethylcellulose Hoechst Tylose MH 50 Hoechst Tylose MH 200 Hoechst Tylose MH 200K Hoechst Tylose MH 300 Berol Modocoll E 20 BerolModocollElOO

Na Carboxymethylcellulose Hoechst Tylose C 30 Hoechst Tylose C 300

Methylhydroxypropvlcellulose Aqualon Culminal MHPC50 Aqualon Culminal MHPCIOO Dow Methocel K4M (200) CourtauldsHPMlOODS CourtauldsDP1208(100) Courtaulds DP 1209 (50)

Methvlcellulose Aqualon Culminal MC25 S Aqualon Culminal MC40 Aqualon Culminal MC60 S Dow Methocel A4M (200) and Courtaulds MM20P.

9.	The coated paper separator as claimed in claim 8, wherein the etherified cellulose derivatives are selected from Tylose MH200K, MH50, Culminal MHPCIOO and Courtaulds DP 1209.

10.	The coated paper separator as claimed in any one of the preceding claims, wherein the etherified cellulose derivative, when in a 2% w/v aqueous solution of the etherified cellulose derivative at 20°C, has a viscosity of less than 3000 cP.

11.	The coated paper separator as claimed in claim 10, wherein the etherified cellulose derivative, when in a 2% w/v aqueous solution of the etherified cellulose derivative at 20°C, has a viscosity of between 20 and 300 cP.

12.	The coated paper separator as claimed in claim 11, wherein the etherified cellulose derivative, when in a 2% w/v aqueous solution of the etherified cellulose derivative at 20°C, has a viscosity of between 50 and 100 cP.

13.	The coated paper separator as claimed in claim 9, wherein highly crosslinked starch is Vulca 90 and the etherified cellulose derivative is selected from: Tylose MH200K, Tylose MH50 and Courtaulds DP 1209.

14.	The coated paper separator as claimed in any one of the preceding claims,

wherein the proportion of highly crosslinked starch to gelling agent is from

35:35 to 100:35 by weight.

15.	The coated paper separator according to claim 14, wherein the proportion of

highly crosslinked starch to gelling agent is from 20:35 to 5:1.

16.	The coated paper separator according to claim 14, wherein the proportion of

highly crosslinked starch to gelling agent is about 10.5:1.

17.	The coated paper separator as claimed in any one of the preceding claims,

wherein the paper is selected from Enso 80, Amatfors 57, Sibille Dalle 64 PDE

100andPDE70.

18.	An electrochemical cell comprising a separator according to any one of claims

1 to 17.

19.	A coated paper separator for electrochemical cells substantially as herein

described and exemplified.

Documents:

				936-mas-98 abstract.pdf

				936-mas-98 claims.pdf

				936-mas-98 correspondence-others.pdf

				936-mas-98 correspondence-po.pdf

				936-mas-98 description (complete).pdf

				936-mas-98 form-2.pdf

				936-mas-98 form-26.pdf

				936-mas-98 form-4.pdf

				936-mas-98 form-6.pdf

				936-mas-98 others.pdf

				936-mas-98 petition.pdf

« Previous Patent

Next Patent »

Patent Number	193763	

Indian Patent Application Number	936/MAS/1996	

PG Journal Number	02/2006	

Publication Date	13-Jan-2006	

Grant Date	17-Nov-2005	

Date of Filing	31-May-1996	

Name of Patentee	EVER READY LIMITED	

Applicant Address	EVER READY HOUSE, 93 BURLEIGH GARDENS, SOUTHGATE, LONDON N14 5AQ,	

Inventors:

#	Inventor's Name	Inventor's Address	

1	RANDELL, CHRISTOPHER FRED	20 WOLSINGHAM DRIVE NEWTON HALL DURHAM DH1 5SP	

2	WHITE, NEAL CHARLES	HILLANDS, LEAZES LANE HEXHAM NORTHUMBERLAND NE46 3AT	

3	WHITE, NEAL CHARLES	HILLANDS, LEAZES LANE, HEXHAM, NORTHUMBERLAND NE46 3AT	

PCT International Classification Number	H01M002/16	

PCT International Application Number	N/A	

PCT International Filing date		

PCT Conventions:

#	PCT Application Number	Date of Convention	Priority Country	

1	9511205.8	1995-06-02	U.K.	

© All Indian Patents, 2013-2021.

  Patent data available in the public domain from Indian Patents Office, Department of Industrial Policy and Promotions, Ministry of Commerce and Industry, Government of India.
