Repository: anandvc/allindianpatents

File: patents/193871-a-process-for-preparing-a-dense-graded-asphalt-composition.html
Indian Patents. 193871:A PROCESS FOR PREPARING A DENSE-GRADED ASPHALT COMPOSITION

Indian Patents

Recently Granted Patents

  Recently Published Patents

Title of Invention	A PROCESS FOR PREPARING A DENSE-GRADED ASPHALT COMPOSITION

Abstract	(57) Abstract: The present invention also relates to a process for preparing a dense-graded asphalt composition having a void content of no more than 10% which comprises a hard binder component having a penetration of less than 50 dmm to a mixture of a non-emulsified soft binder component having viscosity of less than 300 mPa.s at 100°C and aggregate at a temperature of less than .	

Full Text	 

The present invention relates to a process for preparing an asphalt composition.

The temperature at which a bitumen is mixed with aggregate to produce an asphalt composition ready for use on roads is normally in the range of 140 to 170 °C  although some documents, e.g. US 3,832,200, teach that even higher temperatures should be applied.

Since, it is nowadays well appreciated that such hot bitumens may create potential health, safety and environmental hazards, much effort is directed in this field of technology to the development of asphalt compositions which can be handled at lower temperatures.

In this respect reference can be made to the application of bitumen emulsions which are prepared by mixing a hot bitumen with an aqueous emulsifier solution. These bitumen emulsions can normally be mixed with aggregate at a temperature much lower than 140 °C, in which way the above-mentioned hazards are much better controlled.

Asphalt compositions prepared from a bitumen emulsion require, however, bitumen/aggregate mixtures with relatively high void contents in order to allow the water to escape during breaking of the emulsion, compaction and service. Such asphalt compositions have the drawback that they are highly permeable to water and air. As a result they lose coarse aggregate from the road surface rather easily, so-called fretting of the road surface. They further lose internal cohesion which will eventually lead to collapse of the material and lack of internal stability, often visible as deformation of the road surface, i.e. rutting.

Moreover, strength of these asphalts is only developed slowly.

Surprisingly, it has now been found that asphalt compositions can be produced having a good resistance against frottage and in addition a good creep (rutting) and fatigue performance, by adding a hard binder component to a mixture of a soft binder component mid aggregate at a relatively low temperature.

Accordingly the present invention provides a process for preparing a dense-graded asphalt composition having a void content of no more than 10% which comprises adding a hm-d binder component having a penetration of less theme 50 dam to a mixture of a noti-emulsifled soft binder component having viscosity of less than 300 mPa.s (at lOO’C) and aggregate at a temperature of less than 140°C.

In accordance with the present invention both an emulsified and a non-emulsified soft binder component can be used, preferably a non-emulsified soft component. When an emulsified soft binder component is used it contemns a small amount of water. Suitably, less than 50% by volume, preferably less than 40% by volume. When use is made of an emulsion, the emulsion may either be a cationic or an anionic emulsion.

The hard binder component is preferably added to the mixture as a powder, hi that case the hard binder component can very attractively be added to  the  mixture  at  a  temperature of less than 5 O^^C, preferably at

\ ambient temperature. If the hard binder component is used as an emulsion (or suspension), the emulsion (or suspension) suitably contains less than 50% by volume of water, preferably less than 40% by volume. In that case the hard binder component c^ suitably be added to the mixture of a temperature of less than 100°C, preferably at a temperature in the range of from ambient temperature to 80°C. When use is made of an emulsion, the emulsion may either be a cationic or an anionic emulsion.

The soft binder component can suitably be added tc the aggregate also at a relatively low temperature, i.e. a temperature of less than 120 °C.

Suitably, the soft binder component is added to the aggregate at a temperature of at least 70 °C, preferably at a temperature in the range of from 80 to 115 °C, more preferably in the range of from 85 to 110 °C.

In the context of the present invention a hard binder component is defined as a binder component having a penetration (PEN) of less than 200 dmm (as measured by ASTM D 5 at 25 "C) . The hard binder component has suitably a penetration of less than 100 dmm, preferably less than 50 dmm, and more preferably less than 10 dmm, and a softening point of less than 100 "C (as measured by ASTM D 36), preferably less than 80 °C.

In the context of the present invention a soft binder component is defined as a binder component having a penetration of at least 200 dmm.

Suitably, the soft binder component has a penetration of at least 500 dmm, preferably of at least 700 dmm and more preferably of at least 800 drink. (as measured by ASTM D 5 at 25°C) . The person skilled in the art, however, usually characterizes such binder component not by its penetration value but its viscosity (as determined by ASTM D 2171 at 100 °C) . Preferably, the soft binder component has a viscosity of less than 300 mPa.s, preferably less than 200 mPa.s [as determined by ASTM 2171 at 100 °C) .

Preferably, both the hard and soft binder component are bitumen components. However, in another suitable embodiment of the present invention the hard binder component is a resin, for instance a coumarone-indene resin, and the soft binder component is a low viscous component (a flux). The resins may be any of the modified resins described in EP-B-0330281, which is

hereby incorporated by reference.

The binder components may suitably contain in addition a film formation improver (e.g. butyldi-oxitol), a non-ionic emulsier (e.g. nonylphenol-ethoxylate) or an adhesion improver (e.g. an amine such as an alkylamidoamine), preferably an alkylamidoamine. Such additional compounds are preferably added to the soft binder component, and are suitably present in an amount of less than 5% wt, preferably in an amount in the range of from 0.25 to 1.0% wt, based on total binder content.  Also mixtures of these additional compounds can suitably be used.  In this way an even further improved resistance against fretting is established.

The bitumen components may be naturally occurring bitumens or derived from a mineral oil. Also petroleum pitches obtained by a cracking process and coal tar can be used as well as blends of bituminous materials. Examples of suitable bitumens include distillation or "straight run" bitumens, precipitation bitumens, e.g. propane bitumens, blown bitumens, e.g. catalytically blown bitumens, and mixtures thereof. Other suitable bitumen compositions include mixtures of one or more of these bitumens with extenders (fluxes) such as petroleum extracts, e.g. aromatic extracts, distillates or residues, or with oils.

The hard and soft binder components may suitably contain any polymer modifier taught in the art, such as for instance a thermoplastic rubber, suitably in an amount in the range of from 1 to 10% by weight.  The amounts of the hard and soft binder components used may vary between wide limits, and strongly depend on the penetration grade desired for the binder of the asphalt composition.  The hard binder component can for instance suitably be present in an amount of 10 to 90% wt, based on total binder.

The asphalt composition prepared in  the present invention is in particular suitable for use in road applications.  The asphalt composition prepared in accordance with the present invention can suitably be used in the construction of base coarse materials or wearing coarse materials.  The binder of the asphalt composition prepared in accordance with the present invention has suitably a penetration which varies between 10 to 300 dmm, preferably between 50 to 150 dmm (as measured by ASTM D 5 at 25 °C) .

The bitumen compositions may also contain other ingredients such as fillers/ e.g. carbon black, silica and calcium carbonate, stabilisers, antioxidants, pigments and solvents which are known to be useful in bitiimen compositions.  The asphalt compositions prepared in accordance with the present invention comprise aggregate in amounts taught in the art.

In the context of the present invention a dense-graded asphalt composition is defined as an asphalt composition having a void content of no more than 10%, preferably a 3 to 10 % void content.

Suitable aggregates include those normally applied in dense-graded asphalt compositions.

The present invention will now be illustrated by way of the following Examples. Example 1

An asphalt composition was prepared in accordance with the present invention as follows. 1.04 kg of a low viscous binder component (a Bright Stock Furfural Extract (BFE)) having a viscosity of 50 mPa.s at 100 °C (as determined by ASTM D 2171) was added to 41.17 kg of aggregate in a Hurell mill operating at a temperature of 100 °C at about 35 rpm. The aggregare consisted of 7.1 %w filler (
15.3	%w stones (2-6 mm), 20.4 %w stones (4-8 mm) and

20.3	%w stones (8-11 mm) . Subsequently, to the mixture

so obtained 1.56 kg of a hard binder component was added in the form of a powder at ambient temperature. The hard binder component had a penetration of 2 dmm, ie up to (as determined by ASTM D 5 at 25 °c) and a softening point of 96 °C  (as measured by ASTM D 36} . The powder was prepared by powdering a blown propane bitumen having a softening point of 95 °C  (as measured by ASTM D 36) in a Culatti breaking mill with a sieve size of 1 mm. Solid carbondioxide was added to the hard bitumen lumps regularly to cool the mill and to avoid sticking of the bitumen particles produced.  The dense graded asphalt composition so obtained was then poured into a mould of a slab compacter, and distributed to form a homogeneously spread loose mix. The asphalt composition was then compacted at a temperature of 100 ° C. After compaction the asphalt slab obtained was allowed to cool down to ambient temperature and removed from the mould. Then the asphalt slab was cut and sawn into test specimens. Example 2

An asphalt composition was prepared in accordance with the present invention in a similar manner as described in Example 1 except that to a mixture of 0.96 kg of the low viscous binder component and 43.96 kg of aggregate 2.78 kg of an emulsion of a hard binder component was added. The emulsion was prepared by adding 1.64 kg of a hot (180 °C) hard binder component (a Vacuum Flashed Conversion Residue) to 1.14 kg of a warm (80 °C) water/emulsion solution in a Fryma mill which was operated at a pressure of 10 atm, a temperature of 170 °C  and 3000 rpm. The water/emulsion solution contained 3.5 %w of a commercially available emulsifier Borresperse, 0.25 %w of Guar Gum, and had a pH of 12.5. The solution was alkalified using a sodium hydroxide solution. The hard binder component had a penetration of 3 dmm (as measured by ASTM D 5 at 25 °C)

and a softening point of 90.5 °C (as measured by ASTM D 36). The final bitumen emulsion obtained had a pH of 8.6 and a viscosity of 87 mPa.s at 100 °C  (as determined by ASTM D 2171) and contained 41 %w water. Example 3

An asphalt composition was prepared in accordance with the present invention in a similar manner as described in Example 2 except that 1.33 kg of a low viscous binder (a Stat fjord Short Residue) having a viscosity of 250 mPa.s at 100 °C (as determined by ASTM D 2171) was preblended at 100 °C  with 13.3 g of WETFIX (an alkylamidoamine; ex Berol Nobel) and mixed with 44.22 kg of aggregate. Subsequently/ 2.21 kg of an emulsion of the hard bitumen component was added. The emulsion was prepared by adding 1.18 kg of the hot hard binder component to 1.03 kg of the warm water/emulsion solution in the Fryma mill which was operated at 3000 rpm. The water/emulsion solution contained 1.5 %w of a commercially available emulsifier Vinsol R, 0.2 %w of Guar Gum, and had a pH of 12.6. The final bitumen emulsion obtained had a pH of 12.4 and a viscosity of 27 mPa.s at 100 °C  (as determined by ASTM D 2171) and contained 4 6.7 %w water. Testing experiments

The creep, fretting and fatigue performances of the dense-graded asphalt compositions prepared in Examples 1,2 and 3 were then determined in respectively the dynamic creep test, the Californian abrasian test and the three point bending fatigue test, which tests are known by the skilled person. Cylindrical test specimens (diameter 101.6 mm, height 50 mm) were cut for testing the resistance to creep and fretting, while rectangular test specimens (height 40 mm, width 30 mm, length 230 mm) were sawn from the slab for fatigue testing. The cylindrical specimens were tested on creep performance in the dynamic creep test at 40 °C, and on fretting

performance in the Californian abrasian test at 4 and 40 °C. The rectangular specimens were tested in the three point bending test on fatigue strength at a loading frequency of 40 Hz under constant stress at a temperature of 10 °C. The performance data of the asphalt compositions are shown in Table 1.

It will be clear from these data that in accordance with the present invention attractive asphalt compositions can be prepared at advantageously low temperatures.

WE CLAIM:

1.	A process for preparing a dense graded asphalt composition having a void content of no more than 10% which comprises adding a hard binder component having a penetration of less than 50 dam to a mixture of a non-emulsified soft binder component having viscosity of less than 300 mPa.s (at 100°C) and aggregate at a temperature of less than 140°C.

2.	The process as claimed in claim 1, wherein the hard binder component is added to the mixture at a temperature of less than 100°C.

3.	The process as claimed in any one of claims 1 or 2 wherein the hard binder component is added to the mixture as a powder.

4.	The process as claimed in claim 3, wherein the hard binder component is added to the mixture at a temperature of less than 50°C.

5.	The process as claimed in any one of claims 1 to 4, wherein the soft binder component is added to the aggregate at a temperature of less than 120°C.

6.	The process as claimed in claim 5, wherein the temperature is in the range of from 80 to 1  

7.	The process as claimed in any one of claims 1 to 6, wherein the

hard and soft binder components are bitumen components.

8.	The process for preparing a dense-graded asphalt, composition

substantially as herein described and exemplified.

Documents:

				2009-mas-1996 abstract.pdf

				2009-mas-1996 claims.pdf

				2009-mas-1996 correpondence -others.pdf

				2009-mas-1996 correpondence -po.pdf

				2009-mas-1996 description (complete).pdf

				2009-mas-1996 form-1.pdf

				2009-mas-1996 form-26.pdf

				2009-mas-1996 form-4.pdf

				2009-mas-1996 petition.pdf

« Previous Patent

Next Patent »

Patent Number	193871	

Indian Patent Application Number	2009/MAS/1996	

PG Journal Number	08/2007	

Publication Date	23-Feb-2007	

Grant Date	09-Dec-2005	

Date of Filing	12-Nov-1996	

Name of Patentee	M/S. SHELL INTERNATIONALE RESEARCH MAATSCHAPPIJ B. V	

Applicant Address	CAREL VAN BY LANDTLAAN 30, 2596 HR THE HAGUE	

Inventors:

#	Inventor's Name	Inventor's Address	

1	HENRICUS ENGELBERTUS JOHANNES HENDRIKS	BADHUISWEG 3, 1031 CM AMSTERDAM	

2	DIRK ADRIAAN STOKER	BADHUISWEG 3, 1031 CM AMSTERDAM	

PCT International Classification Number	C08L95/00	

PCT International Application Number	N/A	

PCT International Filing date		

PCT Conventions:

#	PCT Application Number	Date of Convention	Priority Country	

1			NA	

© All Indian Patents, 2013-2021.

  Patent data available in the public domain from Indian Patents Office, Department of Industrial Policy and Promotions, Ministry of Commerce and Industry, Government of India.

File: patents/193881-a-process-for-anodizing-and-inorganic-black-colouring-of-aluminium-and-its-alloy.html
Indian Patents. 193881:A PROCESS FOR ANODIZING AND INORGANIC BLACK COLOURING OF ALUMINIUM AND ITS ALLOY

Indian Patents

Recently Granted Patents

  Recently Published Patents

Title of Invention	A PROCESS FOR ANODIZING AND INORGANIC BLACK COLOURING OF ALUMINIUM AND ITS ALLOY

Abstract	This invention relates to a process for anodizing and black colour coating aluminium and its alloys. "rhe steps consist of degreasing. descaling. desmutting and then anodizing in a sulphuric acid bath. After anodization the article is immersed in a bath containing an aqueous bath of cobalt acetate and then irl an aqueous bath of yellow ammonium sulphide. These steps are repeated till the desired colour intensity is achieved. The article is then heated in a bailing bath of dimineralised water to seal the colour.	

Full Text	 

This invention relates to a process for anodizing and inorganic black colorings on aluminium and its alloys.

Black coated aluminium articles exhibit uniform temperature distribution due to improved radiative coupling. They exhibit high infrared emittance. Black anodized aluminium and its alloys find use in thermal control applications and optical devices where reflections are to be avoided. They also have applications in various engineering industry including space technology.

Conventionally, high emittance black coating on aluminium is obtained by anodizing aluminium in sulphuric acid bath and dyeing or painting the anodized surface. Though colouring with organic dye formulation is economical, the coated articles do not possess the desired colour fastness and as such are found unsuitable for many industrial applications. Painting the anodized surface with thermal control black carbon paints is not only cost prohibitive but also requires meticulous handling of the different process steps. It is also noticed that thermal control paints show a very high percentage of weight loss of the coating in the vacuum atmosphere and as such have restricted applications.

The object of this invention is to develop a simple process for anodizing and black colour coating of aluminium and its alloys which is cost effective. The coating obtained by this method is extremely light fast and provides an infrared emittance as high as 0.90. The coated articles withstand stringent qualification tests for space application.

The process according to this invention involves the following sequence of operation:

1.	Degreasing

2.	Descaling

3.	Desmutting

4.	Anodizing

5.	Inorganic colouring

6.	Sealing

These steps will now be described in detail:

Degreasing is carried out in tanks preferably in stainless steel tanks. It is preferred to degrease articles in a solvent bath. The bath consists of trichloroethylene or isopropanol. The article is immersed in this bath for a period of 2 - 10 mts and may be agitated either mechanically or ultrasonically.

Descaling Bath consists of an aqueous solution of sodium hydroxide, sodium fluoride, sodium polyphosphate, and wetting agent.  Range of these compounds in the bath is given below.

Sodium hydroxide

Sodium fluoride

Sodium polyphosphate

Wetting agent

40 - 120 g/L 10 - 30 g/L 1 - 3 g/L 1 - 2 g/L

The article is placed in the above bath and agitated mechanically. The bath temperature may be 40 to 80°c and the time for immersion may range from 2-5 mts. The article is taken out from the bath and rinsed with water.

Desmutting bath for aluminium alloys containing copper consists of dilute nitric acid (70%) in the strength of 250 to 750 ml/L of water. For other alloys the bath used consists of an aqueous solution of the following:

Sulphuric acid (SG 1.84)

5-15 ml/L

Hydrofluoric acid

10 - 15 ml/L

Nitric acid

20 - 30 ml/L

The article from the previous step is immersed in the above bath for 1 to 3 minutes and the temperature of the bath is maintained at 10 to 45°C. After the specified period the article is withdrawn and rinsed with water.

Anodizing is the next step in the sequence and is carried out in a known manner in an aqueous bath containing sulphuric acid. The concentration of sulphuric acid in the bath may be 75 to 125 ml/L of sulphuric acid of 1.84 SG. The bath temperature is maintained between 10 to 45 C and the current density between 12 to 25 A/Ft2. The voltage of the bath ranges from 13 - 25 y and the time for electrolysis from 20 to 60 mts. The bath may be agitated with the help of compressed air. After anodizing the article is rinsed with water.

Inorganic colouring of the anodized aluminium is the next step in the process., The first step for obtaining black colour is treatment of the article in a bath containing an aqueous solution of cobalt acetate. The strength of the solution ranges from 150 - 300 g/L of water. The temperature of the bath is maintained at 10 to 45 C and the treatment is carried out for 5 to 15 mts.

The second step is by immersing the above treated article in an aqueous bath containing ye 1 low ammonium sulphide. The strength of the solution is 20 - 40 gm/L. The bath temperature is in range of 10 to 45°C. The article from the first stage is immersed in this bath with agitation for a period of 5 to 10 mts. This cycle of immersing in cobalt acetate bath followed by yellow ammonium sulphide bath is repeated till the desired colour intensity is achieved.  The article is then rinsed with water.

Sealing is the next step which is carried out in a tank with heating facility. The bath consists of dematerialized water at a pH range of 6.8 to 7.0. The temperature of the bath is maintained at its boiling point or above 98 C for a period of 15 to 30 mts after which the article is dried in air.

The process for anodizing and inorganic black colouring of aluminium and it’s alloys according to this invention comprises the steps of degreasing, rescaling and desmutting the said aluminium and its alloys by known methods, subsequently anodizing the same in aqueous sulphuric acid bath and black colour coating the said anodized aluminium by immersing the same first in a bath of aqueous cobalt acetate and then in an aqueous bath of yellow ammonium sulphide.

It is found that by the above described process, black anodic film of infrared emittance of 0.90 and microhardness of 100 VHN may be obtained on most of the aluminium alloys. The coating thus obtained exhibits excellent colour stability and fastness. The coated articles are found to withstand humidity test of RH 95% at 50°C for 100 hrs without degradation. Thermal cycling and thermo vacuum tests in the temperature range of -196 to +120°C and 10 torr at -80 to +80°C of vacuum respectively are also tolerated by the articles. These properties make the black coated anodized article ideally suited for terrestrials and space applications.

It will occur that various modifications to the above disclosed embodiments may be made by persons of reasonable skill in this art. Such modifications or alterations are also intended to be within the scope of the appended claims.

We Claim:

1, A process for anodizing and inorganic black colouring of aluminium and its alloys comprising degreasing, descaling and desmutting the said aluminium and its alloys by known methods, subsequently anodizing the same in aqueous sulphuric acid bath and black colour coating the said anodized aluminium by immersing the same first in a bath of aqueous cobalt acetate and then in an aqueous bath of yellow ammonium sulphide.

1.	The  process as claimed in claim 1  wherein  degreasing  is

carried out by immersing in a bath containing trichloroethylene or isopropanol for a period of 2 to 20 mts under agitation.

3.	The process as claimed in claim 2 wherein the degreasing

bath is agitated with ultrasonic wave generating transducer.

4,	The process as claimed in any of the preceding claims

wherein descaling is effected by treating aluminium and its

alloys from the degreasing step in an aqueous alkaline bath

containing sodium hydroxide, sodium fluoride, sodium

polyphosphate and a known wetting agent.

5.	The process as claimed in claim 4 wherein the aqueous

alkaline bath consists of 40 to 120 g/L of sodium hydroxide, 10

to 30 g/L of sodium fluoride, 1-3 g/L of sodium polyphosphate,

and 1-2 g/L of a known wetting agent, the bath temperature is

from 40 to 80°C and the duration of treatment is from 2-5 mts.

6.	The process as claimed in claims 1 to 5, wherein desmutting of the said descaled aluminium alloys containing copper as an alloying element is carried out in aqueous nitric acid.

7.	The process as claimed in claim 6 wherein the aqueous nitric acid has a strength of 250 - 750 ml/L of nitric acid of 70% strength.

8.	The process as claimed in claims 1 to 5 wherein desmutting

is effected for aluminium and its alloys with the exception of

aluminium-copper alloy, by immersing the same in an aqueous bath

containig sulphuric acid, hydrofluoric acid, and nitric acid at a

temperature of 10 to 45°C for a period of 1 to 3 mts.

9.	The process as claimed in claim 8 wherein the said aqueous bath consists 5-15 ml/L of sulphuric acid of SG 1.84, 10 - 15 ml/L of hydrofluoric acid of 40% strength, and 20 - 30 ml/L of nitric acid.

10.	The process as claimed in claims 1 to 9 wherein the degreased, descaled and desmutted aluminium and its alloys are anodized in an aqueous bath of 75 to 125 ml/L of sulphuric acid of SG 1.84 at a bath temperature of 10 to 45°C, at a current density of 12 to 25A/Ft2, a bath voltage of 13 to 25V for a period of 20 - 60 mts.

11.	The process as claimed in claim 10 wherein the anodizing bath is agitated by means of compressed air, and the process is carried out till a thickness of 10 - 30 urn is obtained.

12.	The process as claimed in claims 1 to 11 wherein the colour

imparting steps are repeated till the desired colour intensity is

achieved.

13.	The process as claimed in claims 1 to 2 wherein after the step of colour imparting the article is sealed by boiling it in demineralised water for a period of 15 to 30 mts.

14.	A process for anodizing and inorganic black colouring of aluminium and its alloys substantially as herein described.

Documents:

				516-mas-1997 abstract.pdf

				516-mas-1997 claims.pdf

				516-mas-1997 correspondence others.pdf

				516-mas-1997 correspondence po.pdf

				516-mas-1997 description (complete).pdf

				516-mas-1997 form-1.pdf

				516-mas-1997 form-26.pdf

« Previous Patent

Next Patent »

Patent Number	193881	

Indian Patent Application Number	516/MAS/1997	

PG Journal Number	20/2006	

Publication Date	19-May-2006	

Grant Date	25-Jan-2006	

Date of Filing	12-Mar-1997	

Name of Patentee	M/S. INDAIN SPACE RESEARCH ORGANIZATION	

Applicant Address	DEPARTMENT OF SCIENCE, ANTARIKSH BHAVAN, NEW BEL ROAD, BANGOLRE 560 094	

Inventors:

#	Inventor's Name	Inventor's Address	

1	DR. ANAND KUMAR SHARMA	THERMAL SYSTEMS GROUP, ISRO SATELLITE CENTRE, VIMANAPURA POST, BANGALORE 560 017	

PCT International Classification Number	C25D 005/00	

PCT International Application Number	N/A	

PCT International Filing date		

PCT Conventions:

#	PCT Application Number	Date of Convention	Priority Country	

1			NA	

© All Indian Patents, 2013-2021.

  Patent data available in the public domain from Indian Patents Office, Department of Industrial Policy and Promotions, Ministry of Commerce and Industry, Government of India.

File: patents/193954-a-device-useful-for-evaluating-corrosion-inhibitors-used-for-corrosion-control-of-overhead-distillation-units.html
Indian Patents. 193954:"A DEVICE USEFUL FOR EVALUATING CORROSION INHIBITORS USED FOR CORROSION CONTROL OF OVERHEAD DISTILLATION UNITS"

Indian Patents

Recently Granted Patents

  Recently Published Patents

Title of Invention	"A DEVICE USEFUL FOR EVALUATING CORROSION INHIBITORS USED FOR CORROSION CONTROL OF OVERHEAD DISTILLATION UNITS"

Abstract	A device useful for evaluating corrosion inhibitors used for corrosion control of overhead distillation units, which comprises a distillation flask having means for thermo regulated heating, the said distillation flask being provided with temperature probe and stirrer, the said distillation flask being connected to a graduated receptacle provided with means for condensing distillate vapors, the said graduated receptacle being provided at its top and bottom with corrosion monitoring probes and temperature probes .	

Full Text	This invention relates to a device useful for evaluating corrosion inhibitors used for the corrosion control of overhead distillation units. The device of the present invention can be used to evaluate the effectiveness of corrosion inhibitors that are used to control overhead corrosion in the refinery distillation units.

Literature survey indicates absence of any laboratory standard tests to evaluate the corrosion of refinery distillation units. Overhead corrosion studies have been carried out either by simple laboratory techniques by using on stream coupons or pilot plant simulation. A tube and shell glass model condenser was designed in the laboratory in order to investigate the corrosion control (J. M. Slaiman, H. J. Nassouri, Proceedings 8th International Congress on Metallic Corrosion, Vol. 2, DECHEMA, Germany, 1533 (1981)). Conventional weight loss method was used to monitor the corrosion rate in this set-up. Recently, simulated corrosion tests have been used for the development of new corrosion inhibitor to reduce corrosion in crude tower overhead (Shaorn Tang, Zeli Jiang, Quigbin Mao, Oil & Gas Journal, 92 (38), 68 (1994)). The tests described were of simple immersion type, using classical weight loss and LPR technique with purely aqueous medium containing hydrochloric acid and hydrogen sulphide in ppm levels.

A simulator had been used for the determination of the rate of overhead corrosion of a distillation column in petroleum

refining (NALCO Chemical Company, Japanese Patent No. Kokai Tokkyo Koho Hei 2- 302495 (12-13), December 14, 1990; Chemical Abstract 114:105574r (1991)). The device described has a fractional distillation tower and this tower simulates the corrosion activity on the inner surface of the condensation and/or heat exchanging equipment in the oil refinery set-up where the tower in fact is connected to the condensation and/or heat exchanging equipment through overhead steam line. It has an overhead corrosion simulator with a water box which is provided with U-shaped inclined corrosion simulation device. This U-shaped corrosion simulation device is connected to the overhead steam line. Moreover, the said U-shape tube contains the buffer walls which form multiple number of cells in series and these cells are further equipped with the provision for connecting the corrosion probe and temperature probe. Each probe gets so adjusted that it comes in contact with the steam phase and the liquid phase. The corrosion probe and the temperature probe can determine the corrosion rate at different temperatures in the liquid phase as well as gaseous phase in each cell that form the inclined U-shape tube type corrosion simulation equipment. The said cell works in such a manner that the measurement of branching out steam from the process flow gas which undergoes condensation, is repeated incrementally in accordance with the temperature range, lower than  even  what  the  temperature  is  at  the  inlet.  In

addition, sample line is provided in each cell of the inclined U-shape corrosion simulation equipment to take samples for analysis of chlorides, pH , salt content or their mixture. This corrosion simulation equipment is fixed inside the actual oil refinery processing units.

This corrosion simulator has the following major 1 imitations:

1)	The device is complex and can be used only in any oil

refining processing units. Hence, any new corrosion control

measures like proper selection of (from a series of commercially

available) corrosion inhibitors cannot be studied in an oil

refinery.

2)	The effect of variation of corrosion rate with the

variation of two phase (aqueous/hydrocarbon) liquid media cannot

be quantitatively studied, and hence,

3)	the effect of different types of corrosion inhibitors in

a two phase system, when compared to that of a single aqueous

phase alone cannot be quantitatively studied.

The main objective of the present invention is to provide a device useful for evaluating corrosion inhibitors used for the corrosion control of overhead distillation units which obviates the above noted drawbacks. Another objective is to carry out comparative evaluation of corrosion inhibitors which are used in the control of overhead corrosion in refinery distillation units to  enable  to  select  and  use  the  most  suitable  corrosion

Inhibitor. Yet another objective of the present invention is to provide a device which can be used to monitor the corrosion in the liquid phase or in the vapour phase or in teh condensation zone where the condensate impinges the corrosion monitoring devices like Electrical Resistance probe or Electrochemical (EC) Corrosion Monitoring probe (K.D. Effird, R. J. Jasinski, Corrosion 45 (1989), 65).

In figure 1 of the drawings accompanying this specification a schematic diagram of an embodiment of the present invention is shown.

Accordingly, the present invention provides a A device useful for evaluating corrosion inhibitors used for corrosion control of overhead distillation units, which comprises a distillation flask (1) having means for thermo regulated heating, the said distillation flask (1) being provided with temperature probe (2) and stirrer (5,6), the said distillation flask being connected to a graduated receptacle (3) provided with means (4) for condensing distillate vapors, the said graduated receptacle (3) being provided at its top and bottom with corrosion monitoring probes (7) and temperature probes (2).

The means for thermo regulated heating used may be such as an external heating jacket.

The means used for condensing distillate vapours may be such as water cooled condensers.

The corrosion monitoring probes used may be such as an

electrical resistance probe, electrochemical corrosion probe.

The temperature probes used may be such as a thermocouple.

The present invention consists of a device for evaluation of corrosion control of overhead refinery distillation units. A definite quantity of the liquid (single phase or two phase) is taken in a distillation flask (1) of say one liter capacity which is heated by a thermoregulated heating jacket (not shown in the figure). The temperature of the liquid in the distillation flask, the condensing vapour and the liquid condensate is measured by temperature probes (2). The liquid in the distillation flask is heated and the distillate vapours are condensed into a graduated receiver (3) by means of water cooled condensers (4) which are located at the top and bottom part of the receiver (3). The liquid in the distillation flask is continuously stirred during the distillation by means of a stirring device which consists of a shaft with teflon blades (5) and a prime mover (6). The corrosion rates of the condensing vapourphase and the liquid condensate in the graduated receiver (3) are monitored by devices like Electrical Resistance probe or Electrochemical Corrosion probes (7) near the region wherein the distillate vapours impinge while condensing over one of the probes just above the graduated receiver (3) and another probe (7) inside the condensed liquid at the bottom of the receiver. The corrosion rate as well as the temperature at the condensing vapour phase and inside the liquid condensate are continuously

monitored while the liquid is being distilled.

The following examples are given by way of illustration and should not be construed to limit the scope of the present invention.

Using the device an embodiment of which is as shown in the figure-1 of the drawing,the corrosion tests were carried out under different conditions whose details are given below:-

Example 1

This experiment which was carried out in the present device had brought out the difference between the corrosion rate while distilling a purely aqueous system with the corrosion rate while distilling two phase hydrocarbon-aqueous system. In the former experiment, dilute hydrochloric acid with pH 4.0 was taken in the distillation flask 1 and the distillation was carried out. The temperature as well as the corrosion rate at the condensing vapour region (top of the receiver 3) were monitored at different intervals of time during distillation. In another identical experiment, toluene-aqueous hydrochloric acid having a pH value of 4.2 was taken in the distillation flask and the distillation was carried out. This two phase medium gave a constant boiling azeotropic mixture whose boiling point was 84.1oC as monitored by the temperature probe. In addition, this two phase medium gave a constant distillate composition containing 13.5 wt% water which was periodically checked from the liquid condensate collected in

the graduated receiver 3.  The present  laboratory distillation

device was specifically suited for such types of azeotropic

disti1lation.The corrosion rates at different intervals of time

were monitored and the results of these two sets of experiments

are given in Table-1. The corrosion  rate vs  time data indicate

Table-1.

Corrosion Rate Data in the condensing vapour region while distilling single phase/two phase liquids as feeds in the laboratory distillation device.

(Table Removed)

* Average data from triplicate experiments.

that there is consistently high corrosion rate while distilling

purely aqueous hydrochloric acid when compared to the corrosion

rate data obtained while distilling  two phase medium containing

hydrochloric acid under identical pH values.

Example 2

The present set of experiments highlighted the need for the presence of both hydrocarbon and aqueous phase for the actual evaluation of corrosion inhibitors that are used in the control of overhead corrosion of refinery distillation units. The results of the evaluation of two typical acid corrosion inhibitors namely, propargyl alcohol and ethynylcyclohexylamine in a single phase,dilute aqueous hydrochloric acid of pH 4.2 using the present laboratory distillation device are given in Table-2.

Table-2. Corrosion Rate Data for the Distillation of a single phase aqueous hydrochloric acid using the Laboratory Device.

(Table Removed)

*  Average data from triplicate experiment.

The results of the evaluation of the same inhibitors in two phase (Toluene-aqueous hydrochloric acid) using the present laboratory distillation device are given in Table-3. Evaluation of corrosion

Table-3.

Corrosion Rate Data for the Distillation  of  two phase liquids (Toluene-aqueous HCl of pH 4.2) using the Laboratory Device.

(Table Removed)

*  Average value from quadraplicate experiments.

inhibitors  meant  for  controlling  the  corrosion  of  overhead

columns of any refinery distillation units requires the presence

of two phase media. This can be seen by comparing the data of Table-2 and Table-3, wherein the former contains the data corresponding to single phase aqueous acid media and the latter contains the data for the two phase media. Moreover, simple immersion tests cannot bring out the effectiveness of inhibitors for controlling the corrosion of overhead refinery distillation units. This was confirmed by the corrosion rate data which were generated by simple immersion of the corrosion probe in a continuously stirred two phase media at a constant temperature. The corrosion rate data corresponding to this immersion test are given in Table-4.

Table-4.

Corrosion Rate Data from a Simple Immersion Test in continuously stirred two phase media at 50+0.loC in the absence and presence of corrosion inhibitors.

(Table Removed)

*  Average data of eight experiments.

Comparison of the data from this table with those of the data in Table-3 clearly brings out the real effectiveness of these inhibitors in controlling the corrosion of overhead distillation units when the inhibitor evaluation was carried out using the laboratory device.

Claim:

1.	A device useful for evaluating corrosion inhibitors used for corrosion control of overhead distillation units, which comprises a distillation flask (1) having means for thermo regulated heating, the said distillation flask (1) being provided with temperature probe (2) and stirrer (5,6), the said distillation flask being connected to a graduated receptacle (3) provided with means (4) for condensing distillate vapors, the said graduated receptacle (3) being provided at its top and bottom with corrosion monitoring probes (7) and temperature probes (2).

2.	A device a claimed in claims 1 wherein the means for thermo regulated heating used is an external heating jacket.

3.	A device as claimed in claims 1 & 2 wherein the means used for condensing distillate vapors is water cooled condensers.

4.	A device as claimed in claims 1-3 wherein the monitoring probes used is an electrical resistance probe, electrochemical corrosion probe.

5.	A device as claimed in claims 1-4 wherein the temperature probes used is thermocouple.

6.	A device useful for evaluating corrosion inhibitors used for corrosion control of overhead distillation units substantially as herein described with reference to the examples and drawings accompanying this specification.

Documents:

				1863-DEL-1997-Abstract.pdf

				1863-del-1997-claims.pdf

				1863-del-1997-correspondence-others.pdf

				1863-del-1997-correspondence-po.pdf

				1863-del-1997-description (complete).pdf

				1863-del-1997-drawings.pdf

				1863-del-1997-form-1.pdf

				1863-del-1997-form-19.pdf

				1863-del-1997-form-2.pdf

				1863-del-1997-form-9.pdf

« Previous Patent

Next Patent »

Patent Number	193954	

Indian Patent Application Number	1863/DEL/1997	

PG Journal Number	36/2004	

Publication Date	04-Sep-2004	

Grant Date	20-Jan-2006	

Date of Filing	04-Jul-1997	

Name of Patentee	COUNCIL OF SCIENTIFIC AND INDUSTRIAL RESEARCH	

Applicant Address	RAFI MARG, NEW DELHI- 110 001, INDIA	

Inventors:

#	Inventor's Name	Inventor's Address	

1	STANLEY PROTION	INDIAN INSTITUTE OF PETROLIUM, DEHRADUN - 248005, INDIA	

2	ANANTHAKRISHNAN JAYARAMAN	INDIAN INSTITUTE OF PETROLIUM, DEHRADUN - 248005, INDIA	

3	RAKESH CHANDRA SAXENA	INDIAN INSTITUTE OF PETROLIUM, DEHRADUN - 248005, INDIA	

PCT International Classification Number	C23F 13/22	

PCT International Application Number	N/A	

PCT International Filing date		

PCT Conventions:

#	PCT Application Number	Date of Convention	Priority Country	

1			NA	

© All Indian Patents, 2013-2021.

  Patent data available in the public domain from Indian Patents Office, Department of Industrial Policy and Promotions, Ministry of Commerce and Industry, Government of India.
