Repository: anandvc/allindianpatents

File: patents/193975-a-process-for-the-preparation-of-pzt-polymer-composite.html
Indian Patents. 193975:"A PROCESS FOR THE PREPARATION OF PZT-POLYMER COMPOSITE

Indian Patents

Recently Granted Patents

  Recently Published Patents

Title of Invention	"A PROCESS FOR THE PREPARATION OF PZT-POLYMER COMPOSITE

Abstract	This invention relates to a process for the preparation of PZT-po1ymeric composite with 1- 3 connectivity pattern with high figure of merit for advanced hydrophone applications. The process comprises in preparing an aqueous nitrate solution of Pb, Zr, Ti. and dopants in stoichionietric proportions. The solution is crystallised by spray drying using a centrifugal disk-atomiser to obtain fine and homogenous PZT powder. Heating said powder for decomposition of the dried nitrate particles into homogenous oxide mixture and solid state reaction of the said mixture and then cold compacting the same. Low temperature is employed for sintering cycle followed by lapping, electroding and poling for consolidation of the reacted powders to obtain square plates of the required size, shape, density and microstructure.	

Full Text	This invention relates to a process for preparation of PZT-polymer composite particularly used advanced hydrophones having receiving voltage sensitivity (RVS) in the range of -195dB to -205 dB re 1 V/uPa.

Lead Zirconate Titanate (PZT) materials are used in hydrophones because of their high piezoelectric coefficients. These materials are prepared by solid state reaction between the oxides of lead, zirconium and titanium alongwith certain dopants added in small quantities to modify the desired properties making it suitable for hydrophone application. Intimate, fine, pure and stoichiometric mixture of constituent oxides is prepared by various chemical methods.

PZT materials being prepared by the existing processes have several disadvantages. These have small hydrostatic strain coefficient (dh). The high permittivity of PZT lowers the hydrostatic voltage coefficient (gh) to a very low values. In addition, the high density of PZT makes it difficult to obtain good impedance matching with water. Furthermore, PZT being a brittle ceramic, does not provide the desirable shock resistance. Investigations on other monolithic materials have indicated that none of them are ideal for hydrophones.

PZT-polymer composite on the other hand, have a high figure of merit for hydrophone applications. In such a composite, PZT ceramic produces the desired piezoelectric effect while the polymer phase lowers the density and dielectric constant and increases the elastic compliance. The performance of these composites depends upon the composition of the PZT powder, thickness of the composite, uniformity of the dimensions of the PZT rods, the uniformity of spacing between them and volume % of PZT. The values of dj3 decrease

with volume % of PZT while the values of g33 and gh of the composite increase with the decrease in volume % of PZT thereby increasing the figure of merit for the hydrophone applications.

The primary object of the present invention is to propose a process for the preparation of 1-3 PZT-polymer composites with high figure of merit for hydrophone applications.

Another object of the present invention is to propose a process for preparation of 1-3 PZT-polymer composite which uses partial dicing technique to produce highly and uniformly dense PZT bar having uniform dimensions, uniform spacing between them and vertical alignment throughout the polymer matrix which result in composites having desirable characteristics for development of • advanced sensitive hydrophones.

Still another object of the present invention is to provide a process for preparation of 1-3 PZT-polymer composite which uses spray drying technique using a centrifugal disk atomiser to prepare pure and homogenous PZT powder which on compaction and sintering lead to ceramics with high density and improved piezoelectric properties, for use in the composite.

Further object of the present invention is to propose process for the preparation of PZT-polymer composite with high hydrostatic strain coefficient (dh) and high hydrostatic voltage coefficient (gn)•

Yet further object of the present invention is to provide a process which yields PZT-polymer composites which have higher receiving sensitivities, in the order of magnitude, higher than the standard PZT hydrophones and sensitivity response is flat in the frequency range from 0.1 to 100KHz.

Still further object of the present invention is to propose a process for the preparation of PZT-polymer composites with reproducible properties from batch to batch.

Yet further object of the present invention is to provide a process which provides PZT-polymer composites which have low density and low acoustic impedance which give better acoustic coupling with water.

Still further object of the present invention is to propose a process which provides PZT-polymer composites with uniform properties throughout the composite.

According to this invention there is provided a process for the preparation of PZT polymer composite particularly used in advanced hydrophones having higher receiving voltage sensitivity in the range of-195 dB to -205 dB re 1 V/µPa wherein PZT has general formula of Pbi-3x Lax (Zry Ti].y) Os with x varying from 0.03 to 0.05, y varies from 0.50 to 0.54 and polymer is conventional epoxy and wherein volume percent of PZT in the composite is in the range of 20 to 30% and wherein the process comprises steps of :-

(a)	mixing aqueous nitrate solutions of lead (Pb), Zirconium (Zr), Titanium

(Ti) and a conventional dopant in stoichiometric proportions wherein

mole ratio of Zr to Ti is in the range of 50:50 to 54:46;

(b)	spray drying the nitrate solution obtained by step (a) using a centrifugal

disk atomiser to obtain fine and homogenous nitrate powder wherein

spray drying is carried out at solution feed ratio of 2-3 litres/hour, inlet temperature of 300 to 350°C, outlet temperature of 90-100°C and at speed of centrifugal atomizer at 20,000-30,000rpm;

(c)	decomposing and calcining the composite nitrate powder obtained by

step (b) at 400-550°C for 1-2 hours to obtain homogenous mixture of

their oxides;

(d)	mixing 2% PVA binder to the oxide mixture obtained by step (c) and

subjecting to cold hydraulic compacting at 175-200MPa followed by

sintering at 1150 to 1220°C for 1-3 hours obtaining PZT blocks;

(e)	mounting the PZT blocks obtained by step (d) on high speed saw

making grooves of desired thickness in one direction, subjecting them

to ultrasonic cleaning and back filling with a polymer, curing for 24

hours followed by polishing, remounting to make cuts in a direction

orthogonal to the direction of first cuts, ultrasonic cleaning and back

filling  with polymer,  obtaining  PZT-polymer  composite,  wherein

polymer taken is commercially available epoxy;

(f)	electroding  PZT-polymer  composite  obtained  by  step  (e)  using

conventional air-drying silver paste, followed by conventional poling

by application of high dc voltage in the range of 15-12kv/cm at a

temperature between 60-80°C for a duration of 15-45 min in a silicone

oil bath, obtaining the desired PZT-polymer composite;

I CLAIM:

I.	A process for the preparation of PZT-polymer composite particularly used in

advanced hydrophones having higher receiving voltage sensitivity in the range of -195 dB to -205 dB re I V/uPa wherein PZT has general formula of Pb1-3x Lax (Zry Tii-y) 63 with x varying from 0.03 to 0.05, y varies from 0.50 to 0.54 and polymer is conventional epoxy and wherein volume percent of PZT in the composite is in the range of 20 to 30% and wherein the process comprises steps of:-

(a)	mixing aqueous nitrate solutions of lead (Pb), Zirconium (Zr), Titanium

(Ti) and a conventional dopant in stoichiometric proportions wherein mole

ratio of Zr to Ti is in the range of 50:50 to 54:46;

(b)	spray drying the nitrate solution obtained by step (a) using a centrifugal

disk atomiser to obtain fine and homogenous nitrate powder wherein spray

drying is carried out at solution feed ratio of 2-3  litres/hour, inlet

temperature of 300 to 350°C, outlet temperature of 90-100°C and at speed

of centrifugal atomizer at 20,000-30,000rpm;

(c)	decomposing and calcining the composite nitrate powder obtained by step

(b) at 400-5 50°C for 1-2 hours to obtain homogenous mixture of their

oxides;

(d)	mixing 2% PVA binder to the oxide mixture obtained by step (c) and

subjecting to cold hydraulic compacting at  175-200MPa followed by

sintering at 1150 to 1220°for l-3hours obtaining PZT blocks;

(e)	mounting the PZT blocks obtained by step (d) on high speed saw making

grooves of desired thickness in one direction, subjecting them to ultrasonic

cleaning and back filling with a polymer, curing for 24 hours followed by

polishing, remounting to make cuts in a direction orthogonal to the

direction of first cuts, ultrasonic cleaning and back filling with polymer,

obtaining  PZT-polymer  composite,  wherein  polymer  taken  is

commercially available epoxy;

(f)	electroding  PZT-polymer  composite  obtained  by  step  (e)  using

conventional air-drying silver paste, followed by conventional poling by

application of high dc voltage in the range of 15-12kv/cm at a temperature

between 60-80°C for a duration of 15-45 min in a silicone oil bath,

obtaining the desired PZT-polymer composite;

A process for the preparation of PZT-polymer composite for use in hydrophones as substantially herein described and illustrated.

Documents:

				527-del-1996-abstract.pdf

				527-del-1996-claims.pdf

				527-del-1996-complete specification (granted).pdf

				527-del-1996-correspondence-others.pdf

				527-del-1996-correspondence-po.pdf

				527-del-1996-description (complete).pdf

				527-del-1996-form-1.pdf

				527-del-1996-form-2.pdf

				527-del-1996-form-3.pdf

				527-del-1996-form-4.pdf

				527-del-1996-gpa.pdf

« Previous Patent

Next Patent »

Patent Number	193975	

Indian Patent Application Number	527/DEL/1996	

PG Journal Number	36/2004	

Publication Date	04-Sep-2004	

Grant Date	03-Feb-2006	

Date of Filing	12-Mar-1996	

Name of Patentee	CHIEF CONTROLLER, RESEARCH & DEVELOPMENT	

Applicant Address	B-341, SENA BHAWAN, DHQ P.O., NEW DELHI -110 011, INDIA,	

Inventors:

#	Inventor's Name	Inventor's Address	

1	LAXMAN ANANTA GAVANE	TECHNICAL OFFICER-'A' NAVAL MATERIALS RESEARCH LABORATORY, BOMBAY, INDIA	

2	CHADALAPAKA DURGA PRASAD	SCIENTIST 'C' NAVAL MATERIALS RESEARCH LABORATORY, BOMBAY, INDIA	

3	RAMJI LALL	SCIENTIST 'F'NAVAL MATERIALS RESEARCH LABORATORY, BOMBAY, INDIA	

4	SURESH CHANDRA SHARMA	SCIENTIST 'E'NAVAL MATERIALS RESEARCH LABORATORY, BOMBAY, INDIA	

PCT International Classification Number	C01G 21/00	

PCT International Application Number	N/A	

PCT International Filing date		

PCT Conventions:

#	PCT Application Number	Date of Convention	Priority Country	

1			NA	

© All Indian Patents, 2013-2021.

  Patent data available in the public domain from Indian Patents Office, Department of Industrial Policy and Promotions, Ministry of Commerce and Industry, Government of India.

File: patents/194077-clustgrs-of-bondgd-thermoplastic-fibers-and-a-process-for-proparnig-the-same.html
Indian Patents. 194077:CLUSTGRS OF BONDGD THERMOPLASTIC FIBERS AND A PROCESS FOR PROPARNIG THE SAME

Indian Patents

Recently Granted Patents

  Recently Published Patents

Title of Invention	CLUSTGRS OF BONDGD THERMOPLASTIC FIBERS AND A PROCESS FOR PROPARNIG THE SAME

Abstract	Clusters of bonded thermoplastic fibers, the fibers having crimped configuration and being bonded together at a location that extends along a minor proportion of the length of the fibers, characterized in that the fibers are bonded at locations that vary in different clusters in the filling material and a process for preparing clusters of bonded thermoplastic fibers, said fibers having crimped configuration and that are 1 to 6 cm in length, said process comprising the steps of (1) forming the fibers into a stack of superposed webs of parallelized fibers, (2) passing said stack through a bonding zone at a speed of about 9 meters/minute, a horn pressure of 1.05 to 1 5 kg/cm2, a relative power of 70% and a cutting length of between about 22 and 28 mm, whereby the thermoplastic fibers in said stack are intermittently bonded together in a pattern, (3) cutting the resulting stack of intermittently bonded fibers, and (4) separating the resulting cutting stack into clusters	

Full Text	The present invention relates to clusters of bonded thermoplastic fibers and a process for preparing the same.

This invention concerns improvements in and relating to fiberfill

and more particularly, to providing fiberfill in form of a new structure,

namely fluffy distinct fiber clusters (puffs) in which the fibers are bonded

together and which may be refluffable and to new processes for

producing such new structures and including articles filled therewith

and related thereto, such as materials for use in molding and molded articles resulting therefrom and processes related thereto.

Synthetic filling materials have become well accepted as inexpensive materials in bedding, furniture, apparel articles and similar applications These materials, generally made of polyester are appreciated for their bulk and hand.

Fiberfill has traditionally been used in a form of carded web which are cross-lapped to build up their thickness into batts which are then used to fill the pillows, quilts or other articles A large variety of fibers with different cross sections, bulk, deniers and blends of the different fibers have been used to produce the desired resilience and softness and have usually been coated with a silicone slickener coating to reduce fiber/fiber friction and to give the batt better softness and improved recovery from compression as disclosed for example by Hoffmann in U.S. Patent No 3,271,189 and in Mead U.S. Patent No 3, 454, 422; instead of a silicone, some non-Si slickeners have been used as described in our U S. Patent No 4, 818,599 and art referred to therein and in other prior art

-2-

A batt structure does not allow the filling to move around and shape itself to the user's contours and to be refluffed back to the original shape after use, unlike natural fillings. Down and down/feather blends are characterized by their ability to shape to the user's contours and to be easily refluffed by shaking and patting back to the original shape So there have been several suggestions and attempts to replicate down-like properties using synthetic fibers.

The problem of providing a fiberfill product with the ability to move around inside the ticking to shape to the user's contours and then be refluffed back to regain the original shape was essentially solved on a commercial scale in 1985-6 by the provision of fiberballs, as disclosed in our U.S Patent Nos 4,618,531 and 4,783,364, and in No. 5,112,684, for example. These patents refer to various previous suggestions in the art for preparing substitutes for feather or down.

Fiberballs (or clusters, as they are referred to sometimes) have approached natural fillings such as down in reproducing their ability to move inside the ticking and refluff, and have been used successfully in pillows and furniture back cushions. Further improvements would, however, be desirable

According to our present invention, we now provide a new structure that achieves three dimensional fiber distribution and has a narrow, small, bonding point analogous to what characterizes down. We regard it as important to have a fiber tuft with completely opened fibers, where there is no restriction to the complete development of the fibers bulk other than a small bonding point, preferably only one such in each tuft. We regard a bonding point as necessary to avoid clumping and ensure refluffability by maintaining the

-3-

identity of the individual tufts during use Contrary to fiberballs, in which fibers have been rolled together and cluster identity is maintained by entanglement of the fibers, the fibers in the present invention are fully opened and develop their bulk fully. The structure of our invention can have the advantages of being soft, refluffable, washable in a laundry machine, and providing improved insulation It combines the advantages of the refluffability of the fiberballs with the insulation of the fiber batts

The tufts of our invention need not be only bonded at the ends of

the fibers, nor only joined at the center or at one end, but may be at any

location in the individual tuft. Indeed, a mixture, wherein the bonding locations vary along the lengths of the fibers, has been a result and characteristic of our new process and we have found that the fact that the bonding is not always at the same location for all the tufts of our invention has given excellent results and is an advantage

The bonding itself can be achieved using different means, but we prefer bonding techniques which allow us to bond the fibers effectively using as small a section of the fibers as reasonably possible and damaging as little as possible of the bulk of the fiber sections adjacent to the bonding area, to maximize bulk. We have found that a convenient technique for achieving such bonding uses ultrasonic bonding

SUMMARY OF THE INVENTION

The present invention relates to clusters of bonded thermoplastic fibers, the fibers having crimped configuration and being bonded together at a location that extends along a minor proportion of the length of the fibers, characterized in that the fibers are bonded at locations that vary in different clusters in the filling material

-4-

The invention also relates to a process for preparing clusters of bonded thermoplastic fibers, said fibers having crimped configuration and that are 1 to 6 cm in length, said process comprising the steps of (1) forming the fibers into a stack of superposed webs of parallelized fibers, (2) passing said stack through a bonding zone at a speed of about 9 

meters/minute, a horn pressure of 1 05 to 1.5 kg/cm2, a relative power

of 70% and a cutting length of between about 22 and 28 mm, whereby

the thermoplastic fibers in said stack are intermittently bonded together

in a pattern, (3) cutting the resulting stack of intermittently bonded

fibers, and (4) separating the resulting cutting stack into clusters.	

The invention also relates to a process for preparing clusters of bonded thermoplastic fibers, said process comprising the steps of (1) forming a tow of continuous thermoplastic filaments that have a crimpled configuration, (2) passing said tow through a tow spreader to open said tow, passing the opened tow through a bonding zone at a speed of about 15 meters/minute, a horn pressure of 1.0 to 1.5 kg/cm2, a relative power 60%, and a cutting length of about 24 mm, whereby the thermoplastic filaments in the two are intermittently bonded together in a pattern of bonded sections, (3) cutting the resulting tow of intermittently bonded filaments, and (4) separating the resulting cut tow into clusters of cut fiber.

According to the invention there is provided an improvement in filling materials, including articles filled therewith, and comprising clusters (that may be better termed "puffs" or "tufts", but we have mostly used the term clusters herein) of bonded thermoplastic fibers, the fibers having crimped configuration and

-5-

being bonded together at a location that extends along a minor proportion, preferably 2 to 10%, of the length of the fibers, said improvement being characterized by the fibers being bonded at locations that vary in different clusters in the filling material In other words, said bonding is not at the same location for all the clusters, but at locations that vary along the lengths of the fibers in different clusters in the filling material.

The fibers in these clusters should desirably be completely open and fully free to develop their bulk, but are bonded so that the individual fibers are not completely free to move independently of one another We have found this to be advantageous with regard to refluffability, as we have found this seems to reduce the ability of the clusters to entangle with one another The fibers are bonded together at only a very limited location, relative to their surface area, such bonded area is desirably of small dimensions, not more than 20 mm, e g , 1-20 mm x 0-5-10 mm and desirably constitutes from 1 or 2 to no more than 30%, preferably no more than 15%, or 10%, and especially 1 to 5%, of the total area of the fibers or clusters. The clusters (puffs) desirably have sizes (dimensions) of 5 to 100 mm, preferably 1 to 5 cm, it being understood that the dimensions will usually depend on the desired end-use More than 80% of the fibers are preferably bonded into the cluster. If desired, mixtures of fibers may be used, including mixtures of non-thermoplastic fibers, including natural fibers, especially if suitable bonding methods are used For good refluffability, the number of unbonded fibers should generally be minimized. For other purposes, such as for bonded structures using binder fiber, using clusters of the invention to make molded products, for example, or other products using binder fibers, clusters of the

-6-

invention may be used in admixture with cut fibers or natural fibers

Desirably, the clusters of the invention have a controlled size distribution, such as the number of filaments per cluster and the dimensions of the clusters Such control, like other advantages of our invention, is practicable because of our new process that is described hereinafter

Suitable fibers can have a wide range of properties to produce fiberfill with different filling power and softness They can be made of the same polymer or different polymers, can have the same denier and cross section, or be a blend of different demers and/or cross sections Suitable examples have been disclosed in the prior art on fiberballs referred to hereinabove, and, for example, in Tolliver U.S Patent No 3,772,137, Jones et al EPA 2 No. 67 684, Broaddus U S Patent No 5,104,725, and Hernandez et al U S. Patent No 5,458,971 The fibers are preferably 1 to 6 cm in (relaxed) length, and are preferably slickened, e.g , with 0 05 to 1.5% by weight of silicone slickner, as described in the fiberfill literature Non-Si slickeners may also be used, as described for example in U.S Patent No 4,818,599, and other disclosures of copolymers of polyalkylene oxides and aromatic polyesters The crimped configuration of the fibers may be mechanical or so-called spiral, including blends of fibers with different bulk geometries. All or any of such fibers can be used to produce the fiber structures of the invention and the choice of type of crimp, crimp level, denier, cross-section and of blend(s) of fibers to be used provides an ability to change the properties of the product of the invention to tailor them to the specific needs of an end-use or a market. Reference may be made to earlier patents for further details, including U S Patent Nos. 4,618,531,

-7-

4,783,364, and 5,112,684 Synthetic fibers are generally preferred for the practical reasons expressed therein, and most of the following description is directed to polyester fibers, as they have given very good results and have been generally preferred for use as fiberfill, but other synthetic polymers that are thermoplastics may be substituted, in whole or in part, for synthetic polyesters

Although, for many filled articles, slickened fibers are often preferred for their aesthetics, the invention is also applicable to use of dry (non-si ickened) fibers Use of such non-slickened fibers may be particularly advantageous for use with binder fibers, for making molded products, for example, such as molded cushions and mattresses, using binder fibers mixed with load-bearing fibers to form the clusters, or mixing the clusters with binder fibers Such binder fibers have been disclosed in the art, such as Frankosky et al U S Patent No. 5,527,600 and the art disclosed therein, bicomponent binder fibers being generally preferred, especially sheath-core bicomponent fibers having a load-bearing core and a sheath of binder material. Thus, filled articles and filling material may comprise clusters in admixture with cut fibers comprising binder material that has been activated to create a bonded network

There is also provided, according to the invention, a process for preparing clusters of bonded thermoplastic fibers that have a crimped configuration and that are 1 to 6 cm in length, comprising the steps of (1) forming the fibers into a stack of superposed webs of parallelised such fibers, (2) passing said stack through a bonding zone whereby the thermoplastic fibers in said stack are intermittently bonded together in a pattern, (3) cutting the resulting stack of

-8-

intermittently bonded fibers, and (4) separating the resulting cut stack into clusters.

There is further provided, according to -the invention, a process for preparing clusters of bonded thermoplastic fibers, comprising the steps of (1) forming a tow of continuous thermoplastic filaments that have a crimped configuration, (2) passing said tow through a tow spreader to open said tow, passing the opened tow through a bonding zone whereby the thermoplastic filaments m the tow are intermittently bonded together in a pattern of bonded sections, (3} cutting the resulting tow of intermittently bonded filaments, and (4) separating the resulting cut tow into clusters of cut fiber

Preferably, after step (2), the intermittently bonded filaments in the tow are spread to separate the bonded sections, before the resulting tow is cut in step (3)

Further aspects of the invention and further details are given hereinafter

BRIEF DESCRIPTION OF ACCOMPANYING DRAWINGS

Figure 1 is a photograph of a cluster according to the invention and, for comparison, of natural down

Figure 2 is a schematic illustration of part of the designs for the patterned rolls that were used for the Examples.

Figure 3 is a schematic view in elevation of bonding equipment for use according to the invention

DETAILED DESCRIPTION OF THE INVENTION

The nature of refluffable fiber clusters (puffs) of the invention can be seen from the photograph in

-9-

Figure 1, where a cluster of the invention is shown on the right side and, for comparison, a cluster of down on the left side of the photograph Thus, the fiberfill of the invention is composed of individual clusters wherein the fibers are bonded in a small section which need not be at the end of the fibers but may be at any point along the lengths of the fibers, and is not at the same point for every cluster in the filling material

Indeed, we have found it desirable to provide a mixture of products in which the bonding location varies along the lengths of the fibers, i e., in some clusters the bonding location may be at or near the end of the fibers, whereas other clusters have their bonding locations at a significant distance from the ends of the fibers We have been able to perform bonding that itself does not significantly reduce the crimp of the fibers in the vicinity of the bonded area The fibers have a three dimensional distribution although, like in the natural products, they may not be uniformly distributed in all directions. This new structure is quite similar to the structure of down, but the fibers that we have used to produce the Examples have had no barbs. Use of fibers having barbs as starting material could further approach the intimate structure of the natural product

Down is by nature non-uniform and changing in structure depending on the bird and from which location on the bird's body the down is plucked. Down can vary in the nature and size of the quill, the thickness of the filaments and the distribution of the filaments around the quill. The product of our invention can be made to reproduce such variations of structures by selecting the fibers or the fiber blends from which the fiberfill of the invention is made and by selecting process variables, such as an appropriate bonding

-10-

pattern The dimensions of the clusters can be controlled as well by selecting such variables as the starting material, the bonding pattern and conditions, the thickness of the fiber layer, and the cutting conditions

Our present invention provides also processes for producing such refluffable fiberfill of our invention According to one aspect, staple fibers are carded, preferably with the webs superposed one on top of each other, rather than cross-lapped, and the resulting batt is passed through a bonding machine to produce an intermittent bonding pattern Such a pattern preferably comprises rows of short, discontinuous bonded areas that are separated by small gaps The bonded areas preferably have an elongated shape whose length is at an angle between 0 and 45 degrees to the axis of the bonding roll, i.e., between 45 and 90 degrees to the machine direction We believe that the bonding can be achieved by various different means. We have found ultrasonic bonding to be particularly satisfactory because it has enabled me to bond only small areas (i.e., restricted areas) of the fiber surfaces, without significantly affecting the remainder of the fibers, or their properties, such as their crimp and bulk The bonding rolls and ultrasonic horn (sonotrode) can be made to control the pattern precisely and, as indicated, the bonding has not harmed the bulk of the fibers in the immediate vicinity of the bonded area For most fiberfill end-uses, it is important to maximize bulk and filling power The bonded batt is then passed through a cutter and the cut length is desirably adjusted to be equal to or slightly shorter than the distance between the rows of the bonding roll The cut material may then be separated into the individual down-like clusters by mechanical means, for instance by forcing the cut material through

-11-

one or more rows of bars to break the material into individual tufts or clusters

According to another aspect of the invention, the starting material is in a tow form. The tow is passed through a tow spreader to open the tow and separate the individual filaments and the opened tow is guided through a similar bonding machine The bonded tow is then cut similarly to a cut length which is desirably equal to or slightly shorter than the distance between the rows of the bonding roll. We have found that the cut material produced from such a bonded tow may be separated very easily into individual clusters according to the invention as the filaments in a tow are generally much more oriented in the machine direction than the fibers in a carded batt of staple fibers If desired, the intermittently bonded tow may be spread to separate the bonded sections prior to cutting, as was done in the Examples, and we have found this to be advantageous

The tension in the bonding area is preferably controlled by driven rolls that are preferably located both upstream and downstream of the bonding roll. This permits precise control of the tension in the bonding area.

Suitable bonding equipment will now be described with reference to Figure 3 of the accompanying Drawings, in which either superposed webs of carded fibers or a tow that is spread out in flat form is bonded and, in either case, is represented in Fig 3 by a flat web 11 that enters the bonding equipment, represented generally by 12, from the left side in Fig 3. Web 11 passes first through the nip between a pair of driven rolls 14., before bonding, and then, after bonding, through the nip between a pair of driven rolls 15 If web 11 is accompanied through bonding machine

-12-

12 by paper, as a carrier, then such paper 16 is supplied from a paper supply roll 17. Web 11 and paper 16 pass together between the pair of driven rolls 14, then between ultrasonic horn 21 and bonding roll 22, and then between the pair of driven rolls .15. The paper carrier 16 then leaves pattern-bonded web 11 and is rewound onto a roll 18, while web 11 passes on to a cutter (not shown)

The clusters are preferably tumbled, or otherwise processed to improve their fluffiness, prior to packing into pillows or other filled articles, or prior to packaging

The number of fibers in each individual cluster depends essentially on the fiber denier, the bonding pattern and the thickness of the fiber structure entering the bonding zone These can be easily varied to produce the fiberfill of the invention with different cluster sizes, bulk, softness and shape.

The crimp geometry of the fibers has also a significant impact on the three dimensional fiber distribution in the individual clusters and consequently on the filling power, softness, size, and insulation of the fiberfill of the invention

The process of the invention, when using the preferred method of ultrasonic bonding, has the advantage of being simple and inexpensive, requiring a relatively small investment. This makes it possible to practice the invention in small manufacturing units that may be located close to a customer to reduce transportation costs of the light and bulky fiberfill of the invention. The process of the invention is flexible, making it possible to produce a large range of new products and to tailor the products to the needs of specific markets Costs may be further reduced by

-13-

coupling a tow bonding process with a tow drawing operation

Down has been used mostly in articles such as quilts, ski-wear, casual wear and similar articles requiring high insulation, as opposed to articles requiring high resilience or high recovery from compression, such as furniture cushions. The products of the invention are not, however, limited to these applications and may be tailored to the needs of articles such as pillows or furniture cushions by an appropriate selection of the feed fibers and the process conditions Indeed, as described herein, the products of the invention may be used as feed material for making molded products and other objects, as contemplated in our U.S. Patent Nos. 4,794,038, 4,940,502, 5,169,580, 5,294,392, and 5,500,295, by way of example

EXAMPLES

The invention is further illustrated in the following Examples, using polyester fiber.

The bonding equipment for Examples 1 to 3 was a 22 cm wide, single head, 20 kHz, Pinsonic machine at the British Textile Technology Group in Manchester, England, with a patterned bonding roll with a design that is partially shown in Figure 2 (not to scale). Variations in techniques for achieving an intermittent bonding pattern include, for example, applying the pattern in other ways, e.g., providing raised strips on the bonding roll that are continuous and providing intermittent gaps in the application of ultrasound instead of using an ultrasonic foot (sometimes called a "horn" or a "sonotrode") that provides ultrasonic energy that is not interrupted across the whole width of the machine, and such could provide better results (fewer unbonded fibers). An ultrasonic method of

-14-

bonding is preferred since it can melt the fibers intermittently at the points of contact between the roll and the foot in such a way that the melted portions solidify in a bonded state without significantly affecting the remainder of the fibers The protrusions on the patterned bonding roll were of the following dimensions

30 mm between the rows measured in machine

direction (MD) 21 mm between the rows measured perpendicular

to the rows

2	mm width of protrusions measured perpendicular

to the rows

3	mm length of protrusions measured in cross

direction (CD) 3 mm gap between protrusions measured in cross

direction (CD) 3 mm depth of design (height of protrusions) 42 degree angle between rows and MD

For Examples 1 to 3, see Table 1, batts were prepared by carding polyester staple fiber and superposing the carded webs in a stack, one on top of another to build the indicated batt weight per unit area, with the carded fibers oriented parallel to the bonding machine direction (MD) The batts were then cut to 20 cm wide strips in the machine direction and rolled together with paper, as a carrier for transportation to the ultrasonic bonding machine. These rolls were joined together at the entrance of the ultrasonic bonding machine to provide a roll with enough length of bonded material for feeding to the cutter. The bonded material was cut on a guillotine-type laboratory cutter, and the cut material was then separated into individual tufts by hand

-15-

TABLE 1

Notes All the above feed fibers were slickened with about 0.5% by weight of a commercial silicone slickener (corresponding to about 0 25% Si, this being the usual way to calculate, as % Si on the weight of the fiber), "M" and "S" indicate mechanical and spiral crimp, respectively, the 7-hole cross-section is described by Broaddus in U.S Patent No 5,104,725, in contrast to the solid cross-sections, which were also of round peripheral cross-section

EXAMPLE 1

At 22 mm cutting length, the product separated easily into individual tufts. Relatively few filaments were bonded at more than one point, so they had to be broken or cut to separate them into individual tufts having only one bonding point per tuft, which are preferred

— 16-

At 28 mm cutting length, the separation was more difficult Although the webs formed on the card had been carefully superposed, the carded fibers were not as parallelised as in the tows (see later Examples) and this resulted in a different distribution and orientation of the fibers around the bonded area

The products showed small bonding areas at various locations along the fibers within the tufts, with the fibers fully opened and bulked

EXAMPLE 2

The 200 g/m2 batts used as feed in this Example (from a spiral crimp product) were difficult to process, because of poor batt integrity However, the resulting bonded maternal separated easily into individual tufts having a more rounded form than the product of Example 1, and the spiral crimp added softness and slickness to the product, as compared to Example 1

EXAMPLE 3

The only difference between the batts of Example 2 and Example 3 was the batt density (thickness), so a greater horn pressure was applied. The number of filaments per unit area of the 300 g/m2 batts was much higher and this resulted in a much higher number of filaments per tuft These tufts were more bulky and more resistant to compression. This illustrates one of the parameters which enables an operator to change the dimensions and the characteristics of the product of the invention

The remaining Examples (see Table 2) were produced

from tows (of continuous filaments) instead of from cut fibers in a stack of webs.

-17-

Examples 4, 4A and 5 were produced from tow products using a different roll design which was improved to reduce the number of unbonded fibers as well as the bonded area, and had the following characteristics

-	row spacing (in MD) 28 mm

-	angle of rows to roll axis 30 degrees

-	bonding sections 3 mm long, 1 mm wide

-	gap between adjacent bonding sections 0 5 mm

-	height of bonding sections 1 5 mm

-	height in gap 0 75 mm {half height of bonding sections)

Material and conditions used for Examples 4, 4A and 5.

TABLE 2

4	4A	5

Feed Fiber ktex	48 9	48 9	46 7

dtex/fil	4 0	4 0	6 7

cross section	Hollow	hollow	hollow

crimp (CHI)	10	10	9-10

Bondina Conditions			

speed, m/min	15	15	14

horn pressure, kg/cm2	1 5	1 0	1 4

relative power, %	60	60	60

Cutting length mm	24	24	24

EXAMPLE 4

A siliconized tow of 48 9 ktex having about 122,000 single hole hollow filaments of 4.0 dtex/fil, CHI 10, and of silicone concentration about 0.4% (calculated on the weight of fibers) was opened on a tow spreader. The opened tow was carefully hand-laid into a carton and shipped for bonding and cutting trials. The tow was unpacked, tensioned and fed into the ultrasonic machine Since unpacking and handling

-18-

of the opened tow caused a lot of filament snagging, resulting in broken filaments which created wraps on the bonding roll, a roll of paper was used as a carrier under the tow, passing between the patterned bonding roll and the tow A higher pressure was required to achieve the same bonding as without the paper, 1 5 kg/cm2 versus 1 0 kg/cm2 {see Example 4A) The bonded tow was opened by stretching it in the width by hand then cutting on a commercial Lummus cutter to 24 mm

The use of the paper interliner has reduced the number of unbonded filaments from 31.8% (Example 4A) to 13 8% This percentage should be further reduced by using equipment specifically designed for this process, by ensuring better parallelization of the fibers and by controlling uniformity of thickness of the tow bundle.

EXAMPLE 4A

This Example used the same opened tow feed and the same bonding pattern and speed, except that no paper interliner was used Less pressure was required versus Example 4 (from 1.5 kg/cm2 to 1.0 kg/cm2) to achieve the same degree of bonding. The runnability was quite acceptable, only difference in quality was the higher percentage (31 8%} of unbonded filaments.

We believe that, because of the conditions under which these tests were made (i.e., adapting equipment designed for other purposes, and not using equipment specifically designed for use according to the invention), a disproportionately large number of filaments tended to accumulate in the gaps between the bonding sections of the roll, and that the paper reduced the disproportionately large number of unbonded filaments

-19- 

EXAMPLE 5

A siliconized tow of about 46 7 ktex, 6 7 dtex/fil, CHI 9-10, single hole hollow filaments, with a silicone concentration of about 0 36% (calculated per weight of fiber}, was processed essentially as described for Example A , except as indicated in Table 2 Processability was better than for the material of Example 4 (using a paper roll as in Example 4)

Notes: The cutting length settings on the cutter are always higher than the relaxed lengths of the resulting bonded products CHI (short for chip crimp) is the number of crimps per inch of a tow band in relaxed state The silicone concentrations were measured by X-ray

-20-

WE CLAIM:

1	Clusters of bonded thermoplastic fibers, the fibers having crimped configuration and being bonded together at a location that extends along a minor proportion of the length of the fibers, characterized in that the bonding locations vary along the lengths of the fibers in different clusters in the filling material

2	Clusters of bonded thermoplastic fibers as claimed in claim 1, wherein said minor proportion is 2 to 10%

3	Clusters of bonded thermoplastic fibers as claimed in claim 1 or 2, wherein size of said clusters is 1 to 5 cm

4	Clusters of bonded thermoplastic fibers as claimed in any of claims 1 to 3, wherein the fibers are coated with 0 05 to 1 5% by weight of silicone slickener

5	Clusters of bonded thermoplastic fibers as claimed in any of claims 1 to 4, wherein the clusters are in admixture with cut fibers

6	Clusters of bonded thermoplastic fibers as claimed in claim 5, wherein the clusters are in admixture with cut fibers comprising binder material that has been activated to create a bonded network

7. A process for preparing clusters of bonded thermoplastic fibers as claimed in claim 1 said fibers having crimped configuration and that are 1 to 6cm in length, said process comprising the steps of (1) forming the fibers into a stack of superposed webs of parallelized fibers, (2) passing said stack through a bonding zone at a speed of 9 meters/minute, a horn pressure of 1 05 to 15 kg/cm2, a relative -power of 70% and a cutting length of between 22 and 28 mm, whereby the thermoplastic fibers in said stack are intermittently bonded together in a pattern, (3) cutting the resulting stack of intermittently bonded fibers, and (4) separating the resulting cutting stack into clusters

8	A process for preparing clusters of bonded thermoplastic fibers as

claimed in claim 1 said process comprising the steps of (1) forming a tow of continuous thermoplastic filaments that have a crimpled configuration, (2) passing said tow through a tow spreader to open said tow, passing the opened tow through a bonding zone at a speed of 15 meters/minute, a horn pressure of 1 0 to 15 kg/cm2, a relative power 60%, and a cutting length of 24 mm, whereby the thermoplastic filaments in the tow are intermittently bonded together in a pattern of bonded sections, (3) cutting the resulting tow of intermittently bonded filaments, and (4) separating the resulting cut tow into clusters of cut fiber

-21-

9.	A process as claimed in claim 7, wherein, after step (2), the

intermittently bonded filaments in the tow are spread to separate the

bonded sections, before the resulting tow is cut in step (3).

10.	A process as claimed in claims 7 to 9 wherein the bonding is performed by ultrasonic energy

11.	Clusters of bonded thermoplastic fibers substantially of the kind as hereinbefore described with reference to the foregoing examples

12 A process for preparing clusters of bonded thermoplastic fibers substantially of the kind as hereinbefore described with reference to the foregoing examples

-22-

Clusters of bonded thermoplastic fibers, the fibers having crimped configuration and being bonded together at a location that extends along a minor proportion of the length of the fibers, characterized in that the fibers are bonded at locations that vary in different clusters in the filling material and a process for preparing clusters of bonded thermoplastic fibers, said fibers having crimped configuration and that are 1 to 6 cm in length, said process comprising the steps of (1) forming the fibers into a stack of superposed webs of parallelized fibers, (2) passing said stack through a bonding zone at a speed of about 9 meters/minute, a horn pressure of 1.05 to 1 5 kg/cm2, a relative power of 70% and a cutting length of between about 22 and 28 mm, whereby the thermoplastic fibers in said stack are intermittently bonded together in a pattern, (3) cutting the resulting stack of intermittently bonded fibers, and (4) separating the resulting cutting stack into clusters	

Documents:

				01149-cal-1997-abstract.pdf

				01149-cal-1997-claims.pdf

				01149-cal-1997-correspondence.pdf

				01149-cal-1997-description(complete).pdf

				01149-cal-1997-drawings.pdf

				01149-cal-1997-form-1.pdf

				01149-cal-1997-form-13.pdf

				01149-cal-1997-form-2.pdf

				01149-cal-1997-form-3.pdf

				01149-cal-1997-form-5.pdf

				01149-cal-1997-priority document.pdf

« Previous Patent

Next Patent »

Patent Number	194077	

Indian Patent Application Number	1149/CAL/1997	

PG Journal Number	30/2009	

Publication Date	24-Jul-2009	

Grant Date	17-Jun-1997	

Date of Filing	17-Jun-1997	

Name of Patentee	E.I.DU PONT DE NEMOURS AND COMPANY	

Applicant Address	MANUFACTURERS OF WILMINGTON,DELAWARE,UNITED STAED OF AMERICA,A CORPORATION ORGANIZED AND EXISITING UNDER THE LAWS OF THE LAWS OF THE STATE OF DELAWARE	

Inventors:

#	Inventor's Name	Inventor's Address	

1	ILAN MARCUS	SWISS NATIONAL,OF 59 MONFLEURY,VERSOIX	

PCT International Classification Number	D04H 1/54	

PCT International Application Number	N/A	

PCT International Filing date		

PCT Conventions:

#	PCT Application Number	Date of Convention	Priority Country	

1	60/020,671	1996-06-28	U.S.A.	

© All Indian Patents, 2013-2021.

  Patent data available in the public domain from Indian Patents Office, Department of Industrial Policy and Promotions, Ministry of Commerce and Industry, Government of India.
