Repository: anandvc/allindianpatents

File: patents/194256-a-process-and-an-apparatus-for-the-decarburization-of-steel-melts.html
Indian Patents. 194256:A PROCESS AND AN APPARATUS FOR THE DECARBURIZATION OF STEEL MELTS

Indian Patents

Recently Granted Patents

  Recently Published Patents

Title of Invention	A PROCESS AND AN APPARATUS FOR THE DECARBURIZATION OF STEEL MELTS

Abstract	(57) Abstract: The presant invention relates to a process for decarburizing steel melt in a closed metallurgical vessel and an apparatus thereof comprising the steps of filling the closed metallurgical vessel with a steel malt containing carbon; adjusting the pressure in the closed metallurgical vessel to below 100 mbar; introducing a replenishment supply of oxygen to the closed metallurgical vessel to implement decarburization of the steel melt to remove the carbon; introducing a metallic combustible, substance at an even introduction rate to the closed metallurgical vessel after said step of introducing a replemishiment supply of oxygen ; and introducing amount of oxygen during said step of introducing ametallic combustible substance needed to combust the metallic combustible susbstance during the decarburization of the steel melt, wherein said steps of introducing a metallic combustible substance and introducing an additional amount of oxygen are preformed during the first 10 minutes follwing completion of said step of adjusting the pressure. PRICE: THIRTY RUPEES	

Full Text	 

A process for decarburizing steel melt in a closed metallurgical vessel that is connected to a vacuum unit.

In the so-called forced decarburization, it is known for oxygen to be added during the decarburization phase. This addition of oxygen is always necessary in cases when the oxygen present in the steel is not sufficient for decarburization purposes, or is so low that the removal of carbon is not completed in the time available. In a process of this kind, for example, immersion pipes of an RH-vessel are dipped into the melt. The decarburization process starts at the same time as the commencement of the reduction in pressure, as a factor depending on the lowering in pressure. When a negative pressure of p 
In the course of decarburization, up to 70 % of CO is formed. Part of this gas

automatically reacts with parts of the oxygen added to form CO2. The degree of

afterburning with this type	

of operation is less than 30 %.

It is also common practice in the field of metallurgy to use aluminium for chemically heating steel melts in atmospheric plants. In this chemical heating procedure, the energy yield resulting from the combustion of the aluminium with the added oxygen is used to heat the melt.

In addition to the purely thermal heating using aluminium, it is possible for the latter to be used together with other matter for treating the melt. Thus, a process for treating steel in the ladle with reactive slags is known from EP 0 110 809, a metallothermic reaction being provided in said process, in which a lance is used to inject oxygen into a bubble cap which is dipped into the melt, combustible metallic materials react, forming reactive slags, and a neutral or reducing circulation gas is injected below the pipe in which the steel treatment is taking place.

The drawback of this process involving desulphurization, deoxidation and cleaning reactions in respect of steel melts is the formation of the reactive slags which takes place in the bubble cap which is dipped into the liquid metal.

In addition, a process for degassing and decarburization of molten steel is known from EP 0 347 884 Bl, in which steel is directed from a container into a vacuum chamber, an oxygen lance being arranged at a predetermined spacing, in said vacuum

chamber, from which lance oxygen or an oxygen-containing gas is injected for the combustion of the CO in the vicinity of the surface of the molten steel disposed in the vacuum chamber. Taking into consideration a predetermined ratio of (CO + CO2) / quantity of waste gas or CO / (CO + CO2)., oxygen or an oxygen-containing gas is injected by a lance for the combustion of CO in the vicinity of the surface of the molten steel disposed in the vacuum chamber.

In connection with this process, no mention is made of a chemical heating of the melt under specific pressure conditions and injecting a defined excess quantity of oxygen.

It is the object of the invention to provide a process and a suitable apparatus for the decarburization of a steel melt, in which, while ensuring a high degree of oxidic purity, the decarburization time is reduced and/or the final carbon content is reduced.

According to the invention, there is provided a process for the decarburization of steel melts in a closed metallurgical vessel which is connected to a vacuum plant and into which oxygen is designed to be injected via a lance and combustible material is designed to be introduced via a feeding device, which process includes the following steps:

a) once the vessel is filled with melt and after continuous lowering of the pressure to below 100 mbar, a predeterminable quantity of excess oxygen is

injection in addition to supplementary oxygen which is used during the decarburization phase for carrying out the combustion of carbon, and b) when there is a partial oxygen surplus, metallic combustible material is added in a uniformly distributed manner.

The metallic combustible material may be aluminium powder or aluminium grit or a mixture of combustible material, e.g. Al, Fe, Si, Mn. The metallic combustible material may be added discontinuously in portions. The excess oxygen may be injected during the first 10 minutes injection time, once the pressure is below p = 100 mbar.

The' invention further provides an apparatus for the decarburization of steel melts, comprising a sealable vessel which is connected to a vacuum plant and into an interior of which gases and granular solid material are designed to be fed via supply means, for carrying out the process according to claim 1, in which measuring elements are provided in the sealable vessel for detecting the melt temperature or pressure, which elements are connected, via a measuring and controlling instrument, to control means for supplying oxygen and metallic combustible material.

In the above apparatus, the sealable vessel may be a vacuum vessel which is provided with a cover and in which a metallurgical vessel is designed to be placed in position, in

which a lance, which is provided with a measuring element and projects into the melt disposed in the metallurgical vessel, is designed to be directed through the cover, and in which supply pipes for oxygen and metallic combustible material project through the cover, the control means being arranged on said supply pipes.

In the above apparatus, the sealable vessel may be designed to be an RH-vessel, the supply and discharge pipes of which dip into the melt disposed in a metallurgical vessel, and in which the control means are connected to shut-off means which are arranged in supply pipes for oxygen and/or combustible material.

In the above apparatus, a bubble cap may be provided and is directed through a cover which seals off the vessel opening of the metallurgical vessel, projecting into the melt, and in which apparatus supply pipes for oxygen and metallic combustible material are provided, which pipes project into an interior of the bubble cap and on which are arranged control means which control shut-off means.

A combination lance may be provided and in it are arranged the supply pipes for oxygen and/or metallic combustible material.

In addition to the supply pipe for metallic combustible material in the combination lance, a pipe may be provided to project into the vessel for supplying, in particular, coarse

solid material from a container.

According to the invention, in addition to the supplementary-oxygen used during the decarburization phase for carrying out the removal of the carbon, additional oxygen is injected and, simultaneously, metallic combustible material is added and distributed.

In known vacuum plants, only killed cast (Al, Si or Al-Si deoxidation) melts or rimmed cast melts (decarburization melts) were previously chemically heated after completed decarburization and subsequent deoxidation. The reason was the reduction of the oxygen required for decarburization when adding the heating aluminium. The energy yield, which results from the reaction from the combustion of the aluminium with the added oxygen, is used. In this process, however, the decarburization reaction was slowed down considerably, and the anticipated decarburization oxygen was not obtained.

According to the invention, this drawback is circumvented and the drop in temperature occurring during decarburization is compensated for by the heating operation using aluminium or similar products. With the suggested addition of oxygen, a time-limited partial oxygen surplus arises in the melt. Partial oxygen surplus is the additional oxygen which is additionally required during the decarburization of rimmed cast melts in vacuum plants for the combustion of metallic combustible material or mixtures of combustible materials.

without thereby adversely affecting the decarburization process. This surplus manifests positive thermodynamic and kinetic effects and, in a surprising manner, assists the decarburization process. The decarburization reaction [C] + [0] = (CO) , which is not only highly pressure-dependent but especially also temperature-dependent, is accelerated in that the superheating of part of the melt, in particular in the RH--vessel, briefly occurring during the chemical heating procedure, has a catalytic effect on the decarburization reaction.

In addition, it is possible, in particular, for the chemical heating agent, for example in the form of aluminium grit, to be used to accelerate the decarburization process. This, because, in addition to the thermodynamic effect, the kinetics of the reaction are influenced by the AI2O3 particles formed during heating. These deoxidation products serve as foreign nuclei and are thus capable of forcing the rate of decarburization, in particular by forming CO bubbles.

In an advantageous further development, a combination lance is used for conveying the oxygen and the metallic combustible material. In the event of particularly granular material, it is suggested that this be fed into the vessel through a separate pipe.

Applying this process, it is possible to provide any partial temperature increase during a decarburization procedure under

Accordingly, the present invention also provides an apparatus for decarburization of steel as described above, comprising a scalable vessel provided with a cover member connected to a vacuum plant, said cover having a supply means for the supply of oxygen and metallic combustible material, said supply means being provided with control means, a metallurgical vessel positioned within said isealable vessel, a lance with measuring elements projecting into the melt disposed within said vessel, said measuring elements are provided with temperature and pressure detecting means and said control means are provided with means to control the supply of oxygen and metallic combustible material into said metallurgical vessel.

It is possible to apply the proposed process for the widest range of vessel shapes, as illustrated in the following example shown in the attached drawing, in which:

Figure 1  shows the treatment in a vacuum vessel. Figure 2  shows the treatment in a RH-vessel. Figures  shows the treatment in a closed ladle.

Figure 1 shows a vacuum vessel 43 which is provided with a cover 44 and is connected to a vacuum plant 41 via a suction pipe 42. Disposed within the vacuum vessel is a metallurgical vessel 10 which comprises a shell 12 which is inwardly provided with a refractory lining 13. The vessel is filled with melt S.

A measuring lance 2 8 and a combination lance 31 project through the cover 44.

The combination lance 31 comprises a supply pipe 3 2 for oxygen and a supply pipe 33 for metallic material. A shut-off means 34 is provided on the supply pipe 32 and a shut-off means 35 on the supply pipe 33. The shut-off means 34 and 35 have control means 23, 25 which are connected to a measuring and controlling instrument 22 via the control lines 24, 26. Said measuring and controlling instrument 22 is connected, via a measuring line 27, to a measuring element 21, which is provided on the measuring lance 2 8 for measuring the temperature T, and to a measuring element 2 9 for measuring the pressure P prevailing within the vessel.

In the case of Figure 2, an open metallurgical melt-filled vessel 10 is used, a supply pipe 46 and a discharge pipe 47 of an RH-vessel 45 dipping into the melt. The RH-vessel is connected to a vacuum plant 41 via a suction pipe 42. In addition to the combination lance 31, a pipe 38, for the supply, in particular, of coarse solid material,, projects into

•the RH-vessel, and this pipe is in communication with a container 36 via a shut-off means 37. The measuring and controlling device and the control device are the same as illustrated in Figure 1.

Figure 3 shows a vessel 10 which is sealed by a cover 15 which comprises a bubble cap 14 which, on its open side, dips into the melt S disposed in the vessel 10.

The suction pipe 42 connected to the vacuum plant 41 is designed such that a branch, which is adapted to be shut off, is provided, firstly in the direction of the bubble cap 14 via the shut-off means 48 and, secondly, in the direction of the cover 15 via the shut-off means 49.

The measuring and controlling device and the control device are designed such as those of Figure 1 or Figure 2. The elements 29 in the interior 17 of the bubble cap 14 and in the interior ■11 of the vessel, in the present instance the ladle 10, are provided for measuring the pressure.

The temperature measuring element 21 is directed deeply into the refractory lining 13 through the metal shell 12 of the vessel 10.

List of Reference Numbers

10	metallurgical vessel

11	interior of vessel

12	shell

13	refractory lining

14	bubble cap

15	cover

17	interior of bubble cap

Measuring and controlling device

21	measuring element

22	measuring and controlling instrument

23	control means - O2

24	control line - O2

25	control means - combustible material

26	control line - combustible material

27	measuring line

28	measuring lance - temperature

29	measuring element - pressure

Media

31	combination lance

32	supply pipe - oxygen

33	supply pipe - metallic combustible material

34	shut-off means O2

35	first shut-off - combustible material

f

36	container for combustible material

37	second shut-off - solid material

38	pipe - solid material

Vacuum installation

41	vacuum plant

42	suction pipe

43	vacuum vessel

44	cover

45	RH-vessel

46	pipe - supply

47	pipe - discharge

48	shut-off - bubble cap

49	shut-off - ladle

A	combustible material

O2	oxygen

T	temperature

P	pressure

WE CLAIM:

1.	A process for decarburizing steel melt in a closed metallurgical vessel that is connected to a vacuum unit, comprising the steps of filling the closed metallurgical vessel with a steel melt containing carbon; adjusting the pressure in the closed metallurgical vessel to below 100 mbar; introducing a replenishment supply of oxygen to the closed metallurgical vessel to implement decarburization of the steel melt to remove the carbon; introducing a metallic combustible, substance at an even introduction rate to the closed metallurgical vessel after said step of introducing a replenistenent supply of oxygen; and introducing amount of oxygen during said step of introducing a metallic combustible substance needed to ccwnbust the metallic combustible substance during the decarburization of the steel melt, wherein said steps of introducing a metallic combustible substance and introducing an additional amoimt of oxygen are performed during the first 10 minutes following completion of said step of adjusting the pressure.

2.	The process according to claim 1, wherein said step of introducing a metallic combustible substance comprises the step of introducing one of an aluminium powder, granular aluminium, or a combustible mixture such as Al, Fe, Si and Mn.

3.	The process according to claim 2, wherein said step of introducing a metallic combustible substance comprises introducing the metallic combustible substance in discontinuous portions.

4.	An apparatus for decarburization of steel as claimed in claims 1-3 comprising a scalable vessel provided with a cover member connected to a vacuum plant, said cover having a supply means for the supply of oxygen and metallic combustible material, said supply means being provided with control means, a metallurgical vessel positioned within said scalable vessel, a lance with measuring elements projecting into the melt disposed within said vessel, said measuring elements are provided with temperature and pressure detecting means and said control means are provided with means to control the supply of oxygen and metallic combustible material into said metallurgical vessel.

5.	The apparatus according to claini 4, wherein the scalable vessel is designed to be an RH-vessel, the supply and discharge pipes (46, 47) of which dip into the melt (S) disposed in a metallurgical vessel, and in which the control means (23, 25) are connected to shut-off means (34, 35) which are arranged in supply pipes (32,33) for oxygen (O2) and/or combustible material (A).

6.	The apparatus according to claim 5, wherein a bubble cap (14) is provided and is directed through a cover (15) which seals off the vessel opening (16) of the metallurgical vessel (10), projecting into the melt (S), and in which supply pipes (32, 33) for oxygen (O2) and metallic combustible material (A) are provided, which pipes project into an interior (17) of the bubble cap and which are arranged control means (23,25) which control shut-off means (34,35).

7.	The apparatus according to any one of preceding claims 4 to 6, wherein a combination lance (31) is provided and in it are arranged the supply pipes (32, 33) for oxygen (O2) and/or metallic combustible material (A).

8.	The apparatus according to claim 7, wherein in addition to the supply pipe (33)

for metallic combustible material in the combination lance (31), a pipe (38) is

provided to project into the vessel for supplying, in particular, coarse solid

material from a container (36).

9.	A process for decarburizing a steel melt in a closed metallurgical vessel,

substantially as herein described with reference to the accompanying drawings.

10.	An apparatus for decarburization of steel, substantially as herein described with

reference to the accompanying drawings.

Documents:

				2020-mas-1996 abstract.pdf

				2020-mas-1996 claims.pdf

				2020-mas-1996 correspondence -others.pdf

				2020-mas-1996 correspondence -po.pdf

				2020-mas-1996 description (complete).pdf

				2020-mas-1996 drawings.pdf

				2020-mas-1996 form-2.pdf

				2020-mas-1996 form-26.pdf

				2020-mas-1996 form-4.pdf

				2020-mas-1996 form-6.pdf

				2020-mas-1996 others.pdf

				2020-mas-1996 petition.pdf

« Previous Patent

Next Patent »

Patent Number	194256	

Indian Patent Application Number	2020/MAS/1996	

PG Journal Number	08/2007	

Publication Date	23-Feb-2007	

Grant Date	05-Jan-2006	

Date of Filing	13-Nov-1996	

Name of Patentee	M/S. MANNESMANN AKTIENGESELLSCHAFT	

Applicant Address	MANNESMANNUFER 2, D-40213 DUSSELDORF,	

Inventors:

#	Inventor's Name	Inventor's Address	

1	DR. HORST-DIETER SCHOLER,	SCHWEIZER STRASSE 563, D-47058 DUISBURG,	

2	VOLKER WIEGMANN, DR.	ING., IM WALDFRIEDEN17, D-47055 DUISBURG,	

3	RAINER DITTRICH,	DIPL, ING.ZU DEN REHWIESEN 6, D-47055 DUISBURG,	

4	FRANK HAERS, DR.	ING,SMISEST 6, B-9970 KAPRIJKE, BELGIUM, LEO PEETERS,	

5	LEO PEETERS, DR.	BOEKHOUTESTRAAT 8, B-9968 BASSEVELDE	

PCT International Classification Number	C21C7/10	

PCT International Application Number	N/A	

PCT International Filing date		

PCT Conventions:

#	PCT Application Number	Date of Convention	Priority Country	

1	19544166.4	1995-11-17	Germany	

2	195 48641.2	1995-12-13	Germany	

© All Indian Patents, 2013-2021.

  Patent data available in the public domain from Indian Patents Office, Department of Industrial Policy and Promotions, Ministry of Commerce and Industry, Government of India.

File: patents/194272-a-process-for-polymerizing-an-olefin.html (part 1 of 2)
Indian Patents. 194272:A PROCESS FOR POLYMERIZING AN OLEFIN

Indian Patents

Recently Granted Patents

  Recently Published Patents

Title of Invention	A PROCESS FOR POLYMERIZING AN OLEFIN

Abstract	This invention relates to a process for polymerizing an olefin comprising an olefin or a mixture of a olefin at a temperature from 0 to 250C and a pressure from 0.1 to 100 MPa with a supported catalyst composition comprising a metal complex corresponding to the formula: or a dinner solvated adduct chealted derivative or mixture thereof, wherein.: I. independently each occurance is a group that is bound to M via a delocalized bond said L containing up to 50 nonhydrogen atoms-. M is a metal of Groups 3, 4 or the Lanthanide series of the Periodic Table of the Elements; Z is a covalently bound divalent substitutents of up to 50 non-hydrogen atoms having the formula (ER 2) wherein E independely each occurance is carbon silicon or germanium R independently each occruance is selected from the group consisting of C1-20 hydrocarbly, andC1-20 hydrocarbyloxly with the provino that in at aleast one occurance R is C1-20 hydrocarbyloxly and m is an interger from 1 to 3 X is a neutral LEwis base ligand having up to 20 non hydrogen atoms X independetly each occurance is a movement anioic mioety selected from bydride halo hydrocarbly aily germyl hydrocarbyloxy amide, siloxy, halohydrocarbyl, halosilyl, silyhydrocarbyl, and aminohydrocarbly having up to 20 non hydrogen atoms or two X' groups together form a divalent hydrocarbadily or neutral hydrocarbon groups n is a number from 0 to 3 and p is an interger from 0 to 2 PRICE: THIRTY RUPEES	

Full Text	 

substituted cyclopentadienyl moieties and to addition polymerization catalysts formed there from that have improved catalytic performance, especially when supported on aluminum or silicon containing supports. More particularly such complexes are Group 3. 4, or Lanthanide metal complexes containing one or more hydrocarboxy substituted silane bridging groups, in addition, the present invention relates to the process for preparing supoorted derivatives of such complexes and to a method of using such complexes in an adcition polymerization process for polymerizing addition polymerizable monomers.

In US-A-4,892,851 there are disclosed biscyciopentadienyl Group 4 metal complexes, especially complexes of zirconium or hafnium that are usefully employed with alumoxane activating cocatalysts for use in addition polymerizations, especially the polymerization of aliphatic a-olefins. In a series of patents, W. Spaelick has disclosed certain ring substituted stereorigid bisindenyl complexes and their use as olefin polymerization catalysts. The bridging group of such complexes generically includes silicon, germanium or tin containing divalent groups containing hydride, halogen, CMO alkyl, CMO fluorcaikyl, C6-10 aryl. C6-10 fluoroaryl, CMO alkoxy, C2.10 aikenyl, C7.40 aralkyi, C8.40 aralkenyl or C7-40 alkylaryl groups or ring forming combinations thereof. Such disclosure may be found in USP's 5,243,001, 5,145,819, 5,304,614 and 5,350,817, among others.

It would be desirable if there were provided improved metal complexes that are more readily adaptable to forming supported catalyst systems as well as an improved addition polymerization process utilizing such catalyst systems.

As a result of investigations carried out by the present inventors there have now been discovered new and improved Group 3,4, or Lanthanide metal complexes corresponding to the

Z-L

/  I

L  —MX'nX-p formula:

or a dimer, solvated adduct, chelated derivative or mixture thereof, wherein:

L independently each occurrence is a delocalized, jc-bonded group that is bound to M, containing up to 50 nonhydrogen atoms;

M is a metal of Group 3, 4 or the Lanthaniae series or the Perioaic Table of the Elements:

Z is a covalently bound, divalent substituent of up to 50 non-hydrogen atoms having the formula. -(ER's)^-, wherein E independently each occurrence is carbon, silicon or germanium. R* independently each occurrence is selected from the group consisting of C1.20 hydrocarbyl, and C1.20 hydrocarbyloxy, with the proviso that in at least one occurrence R* is C1.20 hydrocarbyloxy, and m is an integer from 1 to 3;

X' is a neutral Lewis base ligand having up to 20 non-hydrogen atoms;

X" independently each occurrence is a monovalent, anionic moiety selected from hydride, halo, hydrocarbyl, silyl, germyl, hydrocarbyloxy, amide, siloxy, halohydrocarbyl, halosiiyi, silylhydrocarbyl, and aminohydrocarbyi having up to 20 non-hydrogen atoms, or two X" groups together form a divalent hydrocarbadiyi or neutral hydrocarbon group;

n is a number from 0 to 3; and

p is an integer from 0 to 2.

There are also provided improved catalyst compositions comprising one or more of the foregoing Group 3, 4 or Lanthanide metal complexes and one or more activating cocatalysts.

In a further embodiment there is provided a supported catalyst system comprising one or more of the foregoing metal complexes, one or more activating cocatalysts, and an aluminum or silicon containing support material.

Finally there is provided an improved method for polymerization of addition polymerizable monomers using one or more of the above addition polymerization catalysts or catalyst systems. Such addition polymerization processes may be used to prepare polymers for use in molding, film, sheet, extrusion foaming and other applications.

All reference to the Periodic Table of the Elements herein shall refer to the Periodic Table of the Elements, published and copyrighted by CRC Press, Inc., 1989. Also, any reference to a Group or Groups shall be to the Group or Groups as reflected in this Periodic Table of the Elements using the lUPAC system for numbering groups.

Suitable L groups for use herein include any neutral or anionic ^-electron containing moiety capable of forming a delocalized bond with the Group 3, 4 or Lanthanide metal. Examples of such neutral groups include arene moieties such as benzene, anthracene or naphthalene, as well as substituted derivatives of such groups. Examples of anionic n-electron containing moieties include allyl, pentadienyl, cyclopentadienyl, cyclohexadienyl, as well as substituted derivatives of such groups.

By the term "derivative' when used to aescribe the above suDStituted. delocaiized Jt-bonded groups is meant that each atom in the delocaiized Jt-bonded group may independently be substituted with a radical selected from the group consisting of hydrocarbyi radicals, halo-, alkoxy-, amino- or cyano-substituted hydrocarbyi radicals, ana hydrocarbyl-substituted metalloid radicals wherein the metalloid is selected from Group 14 of the Periodic Table of the Elements. Suitable substituents of the delocaiized ;i-bonded groups contain from 1 to 20 nonhydrogen atoms. Suitable hydrocarbon substituents include straight and branched alkyl radicals, cycloalkyi radicals, aryl radicals, and alkyl-substituted cycloalk/i or aryl radicals. In addition two or more such radicals may together form a fused ring system or a hydrogenated fused ring system. Examples of the latter are indenyl-, tetrahydroindeny-, fluorenyl-, and octahydrofluorenyl- groups, as well as ring alkyl substituted derivatives thereof. Examples of suitable hydrocarbyl-substituted organometailoid radicals include trimethylsilyl, triethylsiiyi, ethyldimethylsilyl, methyldiethylsiiyi, triphenylgermyl, and trimethylgermyi.

Preferred L groups are anionic L groups, including, cyciopentadienyl, indenyl, fluorenyl, tetrahydroindeny!, tetrahydrofluorenyl, octahydrofluorenyl, pentadienyl, cyclohexadienyl, dihydroanthracenyl, hexahydroanthracenyi, decahydroanthracenyl groups, and CMQ hydrocarbyl-substituted derivatives thereof. Most preferred anionic L groups are pentamethylcyclopentadienyi, 2-methylindenyi, 3-methyiindenyl, 2,3-dimethylindenyl, 2-methyl-4-phenyiindenyl, and 2-methyl-4-naphthylindenyl.

Examples of highly preferred complexes according to the present invention correspond to the formula:

wherein:

M is titanium, zirconium or hafnium, in the +2, +3 or +4 formal oxidation state; E independently each occurrence is carbon or silicon;

R* indepenaenily eacn occurrence is seleciea from the grouD consisting of C1-5 hydrocarbyl, and C1-6 hyarccaroyloxy. with the proviso that in at least one occurrence R* is C1.6 hydrocarbyloxy;

m is 1 or 2:

R' independently in each occurrence is selected from the group consisting of hydrogen, hydrocarbyl, siiyi, germyl, cyano, halo and combinations thereof, said R' having up to 20 non-hydrogen atoms each, or adjacent R' groups together form a divalent derivative that is a hydrocarbadiyl, siiadiyi or germadiyi group;

X' is a conjugated diene having from 4 to 30 non-hydrogen atoms, which forms a K-complex with M when M is in the +2 formal oxidation state, whereupon n is 1 and p is 0;

X" each occurrence is an anionic ligand group that is covaientty bonded to M when M is in the -t-3 or +4 formal oxidation state, whereupon n is 0 and p is 1 or 2, and optionally two X" groups together for a divalent anionic ligand group.

Preferably, R' independently in each occurrence is selected from the group consisting of hydrogen, methyl, ethyl, and all isomers of propyl, butyl, pentyl and hexyl, as well as cyclopentyl, cyclohexyl, norbomyl, phenyl, naphthyl, benzyl, and trimethyl siiyI; or adjacent R' groups are linked together thereby forming a fused ring system such as an indenyl, 2-methylindenyl, 3-methylindenyl, 2,3-dimethylindenyl, 2-methyl-4-phenylindenyl, 2-methyl-4-naphthylindenyl, tetrahydroindenyl, fluorenyl, tetrahydrofluorenyl, or octahydrofluorenyl group.

Preferred L groups include cyclopentadienyl, tetramethylcyclopentadienyl, indenyl, tetrahydroindenyl, fluorenyl, tetrahydrofluorenyl, octahydrofluorenyl, or one of the foregoing groups further substituted with one or more methyl, ethyl, propyl, butyl, pentyl, hexyl, (including branched and cyclic isomers), norbomyl, benzyl, or phenyl groups.

Examples of suitable X' moieties include: r|'*-1,4-diphenyl-1,3-butadiene; TI^-1 ,3-pentadiene; Ti'-1-phenyi-1,3-pentadiene; ■n'-1,4-dibenzyl-1,3-butadiene; Ti'*-2,4-hexadiene; TI'*-3-methyl-1,3-pentadiene; TI'-1 ,4-ditolyl-1,3-butadiene; and ^*-^ ,4-bis(trimethylsilyl)-1,3-butadiene. Of the foregoing, 1,4-diphenyl-1,3-butadiene, 1 -phenyl-1,3-pentadiene, and 2,4 hexadiene are preferred.

Examples of suitable X" moieties include hydride, chloride, methyl, benzyl, phenyl, tolyl, t-butyl, methoxide, and trimethylsilyl or two X" groups together are 1,4-butanediyl, s-cis(1,3-butadiene), or s-cis(2,3-dimethyl-1,3-butadiene).

Most preterrea Z groups are tnose wnerein E is silicon, m is 1. ana R* in at least one occurance is methoxide. eihoxide, propoxide or butoxide.

In the most preferred embodiment -Z- is ethoxymethyl-siianediyi, ;sopropoxymethylsilanediyi, 2-butoxymethyisilanediyi, dietiioxysiianediyi, diisopropoxysiianediyi, or di(2-butoxy)silanediyl.

Illustrative derivatives of Group 3, 4 or Lanthanide metals that may be employed in the practice of the present invention include:

ethoxvmethvlsilanedivl complexes:

ethoxymethylsilanebis(cyclopentadienyl)zirccnium(ll) 1,4-dipn3nyl-1,3-butadiene, ethoxymethylsiianebis(pentamethylcyclopentadienyl)zirconiun (II) 1,4-diphenyi-1,3-butadiene, ethoxymethylsilanebis(pentamethylcyclopentadienyl)zirconium (II) 1,3-pentadiene, ethoxymethylsiianebis(cyclopentadienyl)zirconium (III) 2-(N,N-dimethylamino)benzyl, ethoxymethylsilanebis(cyclopentadienyl)zirconium (IV) dimethyl, ethoxymethylsilanebis(pentamethylcyclopentadienyl)zirconium (IV) dimethyl, ethoxymethylsilane(cyclopentadienyl)(fluorenyl)zirconium (IV) dimethyl, ethoxymethylsilanebis (pentamethylcyclopentadienyl)zirconium (IV) dibenzyl, ethoxymethylsilanebis(2-methylindenyl)zirconium (II) 1,4-diphenyl-1,3-butadiene, ethoxymethylsilanebis(2-methylindenyl)zirconium (II) 1,3-pentadiene, ethoxymethylsilanebis(2-methylindenyl)zirconium(lll) 2-(N,N-dimethylamino)benzyl, ethoxymethylsilanebis(2-methylindenyl)zirconium (IV) dimethyl, ethoxymethylsilanebis(2-methylindenyl)zirconium (IV) dibenzyl, ethoxymethylsilanebis(3-methylindenyl)zirconium (II) 1,4-diphenyl-1,3-butadiene, ethoxymethylsilanebis(3-methylindenyl)zirconium (II) 1,3-pentadiene, ethoxymethylsiianebis(3-methylindenyl)zirconium (III) 2-(N,N-dimethylamino)benzyl, 6thoxymethylsilanebis(3-methylindenyl)zirconium (IV) dimethyl, ethoxymethylsilanebis(3-methylindenyl)zirconium (IV) dibenzyl, ethoxymethylsilanebis(2,3-dimethylindenyl)zirconium (II) 1,4-diphenyi-1,3-butadiene, ethoxymethylsilanebis(2,3-dimethylindenyl)zirconium (II) 1,3-pentadiene, ethoxymethylsilanebis(2,3-dimethylindenyl)zirconium(lll)2-(N,N-dimethylamino)benzyl, ethoxymethylsilanebis(2,3-dimethylindenyl)zirconium (IV) dimethyl, ethoxymethylsilanebis(2,3-dimethylindenyl)zirconium(iV) dibenzyl, ethoxymethylsilanebis(2-methyl-4-phenylindenyl)zirconium (II) 1,4-diphenyl-1,3-butadiene, ethoxymethylsilanebis(2-methyl-4-phenylindenyl)zirconium (II) 1,3-pentadiene, ethoxymethylsiianebis(2-methyl-4-phenylindenyl)zirconium(lll)2-(N,N-dimethylaminG)benzyi, ethoxymethylsilanebis(2-methyl-4-phenylindenyl)zirconium (IV) dimethyl,

(ethoxymethylsilaneDis(2-methyl-4-Dnenviinaenyi)zirconium ilV) dibenzyi, ethoxymeihylsiianebis(tetrahydrofiuorenyi)zirconium (II) 1.4-diphenyl-1.3-butadiene, ethoxymethylsiianebis(tetrahydrofluorenyi)zirconium (II) 1,3-pentadiene. ethoxymethylsilanebis(tetrahydrofluorenyi)zirconium (III) 2-(N,N-dimethylamino|benzyl, ethoxymethylsiianebis(tetrahydrofluorenyl)zirconium (IV) dimethyl, ethoxymethylsilanebis(tetrahydrofluorenyl)zirconium i IV) dibenzyi, isoproDoxymethvlsiianedivl complexes:

isopropoxymethylsilanebis(cyclopentadienyl)zirconium(ll) 1,4-diphenyi-1,3-butadiene, isopropoxymethylsiianebis(pentamethylcyclopentadienyl)zirconium (II) 1,4-diptienyl-1,3-

butadiene, isopropoxymethylsilanebis(pentamethylcyclopentadienyl)zirconium (II) 1,3-pentadiene, isopropoxymethylsilanebis(cyciopentadienyl)zirconium (III) 2-{N,N-dimethylamino)benzyl, isopropoxymethylsiianebis(cyclopentadienyl)zirconium (IV) dimethyl, isopropoxymethylsiianebis(pentamethylcyclopentadienyl)zirconium (IV) dimethyl, isopropoxymethylsiiane(cyclopentadienyl)(fluorenyi)zirconium (IV) dimethyl, isopropoxymethylsilanebis (pentamethylcyclopentadienyl)zirconium (IV) dibenzyi, isopropoxymethylsilanebis(2-methylindenyl)zirconium (II) 1,4-diphenyl-1,3-butadiene, isopropoxymethylsilanebis(2-methylindenyi)zirconium (II) 1,3-pentadiene, isopropoxymethylsiianebis(2-methylindenyi)zirconium (ill) 2-(N,N-dimethylamino)benzyl, isopropoxymethyisilanebis(2-methylindenyi)2irconium (IV) dimethyl, isopropoxymethylsilanebis(2-methylindenyl)zirconium (IV) dibenzyi, isopropoxymethylsilanebis(3-methylindenyl)zirconium (II) 1,4-diphenyl-1,3-butadiene, isopropoxymethylsiianebis(3-methylindenyl)zirconium (II) 1,3-pentadiene, isopropoxymethylsilanebis(3-methylindenyl)zirconium(lll)2-(N,N-dimethylamino)benzyl, isopropoxymethylsilanebis(3-methylindenyl)zirconium (IV) dimethyl, isopropoxymethylsilanebis(3-methylindenyl)zirconium (IV) dibenzyi, isoprGpoxymethylsilanebis(2,3-dimethylindenyl)zirconium (I!) 1,4-diphenyi-1,3-butadiene, isopropoxymethylsilanebis(2,3-dimethylindenyl)zirconium (II) 1,3-pentadiene, isopropoxymethylsilanebis(2,3-dimethylindenyl)zirconium (III) 2-(N,N-dimethylamino)benzyl, isopropoxymethylsilanebis(2,3-dimethylindenyl)zirconium (IV) dimethyl, isopropoxymethylsilanebis(2,3-dimethylindenyl)zirconium (IV) dibenzyi, isopropoxymethylsilanebis(2-methyl-4-phenylindenyl)zirconium (II) 1,4-diphenyl-1,3-butadiene, isopropoxymethylsilanebis(2-methyl-4-phenylindenyl)zirconium (II) 1,3-pentadiene, isopropoxymethylsilanebis(2-methyl-4-phenylindenyl)zirconium (III) 2-(N,N-

dimethylamino) benzyl, sopropoxymethylsilanebis(2-methyl-4-phenylindenyl)zirconium (IV) dimethyl, (isopropoxymethyisiianebis(2-methyl-4-phenylindenyl)zirconium (IV) dibenzyi, isoDroDoxvmethvlsilanebisdetrahvdrofluorenvOzirconium (II) 1,4-diphenyl-1,3-butadiene.

isopropoxymetnylsiianeDisdetrahydrof luorenyl)zirconium 111) 1,3-pentadiene.

isopropoxymethyisiianeDis(tetrahydrofluorenyl)zirconium(lll)2-(N,N-dimethylamino|benzyl, isopropoxymethylsiianebis(tetrahydrofluorenyl)zirconium (IV) dimethyl, isopropoxymethylsilanebis(tetrahydrofluorenyi)zirconium(IV)dibenzyl, 2-butoxvmethvlsilanedivl complexes:

2-butoxymethylsilanebis(cyclopentadienyi)zirconium(ll) 1,4-diphenyl-1,3-butadiene. 2-butoxymeihylsilanebis(pentamethylcyciopentadienyl)zirconium (II) 1,4-diphenyl-1,3-butadiene, 2-butoxymethylsiianebis(pentamethylcyclopentadienyl)zirconiLim (II) 1,3-pentadiene, 2-butoxymethylsiianebis(cyclopentadienyl)zirconium(lli) 2-(N,rJ-dimethylamino)benzyl, 2-butoxymethyisilanebis(cyclopentadienyl)zirconium(IV)dime:hyl, 2-butoxymethylsilanebis(pentamethylcyclopentadienyl)zirconium (IV) dimethyl, 2-butoxymethylsilane(cyclopentadienyl)(f!uorenyi)zirconium (V) dimethyl, 2-butoxymethylsiianebis (pentamethylcyclopentadienyl)zirconium (IV) dibenzyl, 2-butoxymethylsilanebis(2-methylindenyl)zirconium (II) 1,4-diphenyl-1,3-butadiene, 2-butoxymethylsilanebis(2-methylindenyl)zirconium (II) 1,3-pentadiene, 2-butoxymethylsilanebis(2-methylindenyl)zirconium (III) 2-(N,N-dimethylamino)benzyi, 2-butoxymethylsilanebis(2-methylindenyi)zirconium (IV) dimathyl, 2-butoxymethylsilanebis(2-methylindenyl)zirconium (IV) dibenzyl, 2-butoxymethylsilanebis(3-methylindenyl)zirconium (II) 1,4-diphenyl-1,3-butadiene, 2-butoxymethyisiianebis(3-methylindenyl)zirconium (II) 1,3-pentadiene, 2-butoxymethylsiianebis(3-methylindenyl)zirconium (III) 2-(N,N-dimethylamino)benzyl, 2-butoxymethylsilanebis(3-methylindenyl)zirconium (IV) dimethyl, 2-butoxymethylsilanebis(3-methylindenyl)zirconium (IV) dibenzyl, 2-butoxymethylsilanebis(2,3-dimethylindenyl)zirconium (II) 1,4-diphenyl-1,3-butadiene, 2-butoxymethylsilanebis(2,3-dimethylindenyl)zirconium (II) 1,3-pentadiene, 2-butoxymethylsilanebis(2,3-dimethylindenyl)zirconium(lll)2-(N,N-dimethylamino)benzyl, 2-butoxymethylsilanebis(2,3-dimethylindenyl)zirconium (IV) dimethyl, 2-butoxymethylsilanebis(2,3-dimethylindenyi)zirconium (IV) dibenzyl, 2-butoxymethylsilanebis(2-methyl-4-phenylindenyl)zirconium (II) 1,4-diphenyi-1,3-butadiene, 2-butoxymethylsilanebis(2-methyl-4-phenylindenyi)zirconium (11) 1,3-pentadiene, 2-butoxymethylsiianebis(2-methyl-4-phenylindenyl)zirconium(lll) 2-(N,N-dimethylamino)benzyl, 2-butoxymethylsilanebis(2-methyl-4-phenylindenyl)zirconium (IV) dimethyl, (2-butoxymethylsilanebis(2-methyl-4-phenylindenyl)zirconium (IV) dibenzyl, 2-butoxymethylsiianebis(tetrahydrofluorenyl)zirconium (II) 1,4-diphenyi-1,3-butadiene, 2-butoxymethylsiianebis(tetrahydrofluorenyl)zirconium (II) 1,3-pentadiene, 2-butoxymethylsilanebis(tetrahydrofluorenyl)zirconium (III) 2-(N,N-dimethylamino)benzyl, 2-butoxymethylsilanebis(tetrahydrofluorenyl)zirconium (IV) dimethyl, and 2-butoxymethylsilanebis(tetrahydrofluorenyl)zirconium (IV) dibenzyl.

other metal comolexes. especially compounas containing otner Grouo 3. 4 or Lanthanide metals will, of course, be apparent to those skilled in the art.

The complexes are rendered catalytically active by combination with an activating cocatalyst or by use of an activating techniaue. Suitable activating cocatalysts for use herein include polymeric or oligomeric alumoxanes. especially methylalumoxane, triisobutyl aluminum-modified methylalumoxane. or diisobutylalumoxane; strong Lewis acids, such as C-1.30 hydrocarbyl substituted Group 13 compounds, especially tn(hydrocarbyl)aluminum- or tri(hydrocarbyi)boron- compounds and halogenated dehvatives thereof, having from 1 to 10 carbons in each hydrocarbyl or halogenated hydrocarbyl group, especially tris(pentafluorophenyl)borane; and nonpolymeric, inert, compatible, noncoordinating, ion forming compounds (including the use of such compounds under oxidizing conditions). A suitable activating technique is bulk electrolysis (explained in more detail hereinafter). Combinations of the foregoing activating cocatalysts and techniques may also be employed if desired. The foregoing activating cocatalysts and activating techniques have been previously taught with respect to different metal complexes in the following references: EP-A-277,003, US-A-5,153,157, US-A-5,064,802, EP-A-468,651, EP-A-520,732. and W093/23412.

Suitable nonpolymeric, inert, compatible, noncoordinating, ion forming compounds useful as cocatalysts in one embodiment of the present invention comprise a cation which is a Bronsted acid capable of donating a proton, and a compatible, noncoordinating, anion, A*. Preferred anions are those containing a single coordination complex comprising a charge-bearing metal or metalloid core which anion is capable of balancing the charge of the active catalyst species (the metal cation) which is formed when the two components are combined. Also, said anion can be displaced by olefinic, diolefinic and acetylenically unsaturated compounds or other neutral Lewis bases such as ethers or nitriles. Suitable metals include, but are not limited to, aluminum, gold and platinum. Suitable metalloids include, but are not limited to, boron, phosphorus, and silicon. Compounds containing anions which comprise coordination complexes containing a single metal or metalloid atom are well known and many, particulariy such compounds containing a single boron atom in the anion portion, are available commercially.

Preferably such cocatalysts may be represented by the following general formula:

(L*-H)+d A^"' wherein: L* is a neutral Lewis base; (L*-H)+ is a Bronsted acid;

A^" is a noncoordinating, compatible anion having a charge of d-, and d is an integer from 1 to 3.

More preieraoly d is one. ;r,at is. A'^" is A'.

Highly preferably, A" corresoonas to the formula: [BQ4]" , wherein:

B is boron in the +3 forma) oxidation state: and

Q indepenaently eacn occurrence is selected from hydnde. dialkylamido. halide. alkoxide. aryloxide. hydrocarbyl. halocarayl. and halosubstituted-hydrocarbyl radicals, said Q having up to 20 caroons with the oroviso that in not more than one occurrence is Q halide.

In a more highly preferrea embodiment, Q is a fluorina'ed C1.20 hydrocarbyl group, most preferably, a fiuorinated aryl group, especially, pentafluorophe-yl.

Illustrative, but not limiting, examples of ion forming compounds comprising proton donatable cations which may be used as activating cocataly.'i's in the preparation of the catalysts of this invention are tri-substituted ammonium salts such as: trimethylammonium tetraphenylborate, triethylammonium tetraphenylborate, tripropylammonium tetraphenylborate, tri(n-butyl)ammonium tetraphenylborate, tri(t-butyl)ammonium tetraphenylborate, N.N-dimethylanilinium tetraphenylborate, N.N-diethylanilinium tetraphenylborate, N,N-dimethyl(2,4,6-trimethylanilinium) tetraphenylborate, trimethylammonium tetrakis-(penta-fluorophenyl) borate, triethylammonium tetrakis-(pentafluorophenyl) borate, tripropylammonium tetrakis(pentafluorophenyi) borate, tri(n-butyl)-ammonium tetrakis(pentafluorophenyl) borate, tri(sec-buty()ammoniumtetrakis(pentafluorophenyl)borate, N,N-dimethylanilinium tetrakis(pentafiuorophenyi) borate, N,N-diethylaniiinium tetrakis(pentafluoro-phenyl) borate, N,N-dimethyl(2,4,6-trimethyl-anilinium)tetrakis(pentafiuorophenyl) borate, trimethylammonium tetrakis(2,3,4,6-tetrafluorophenylborate, triethylammonium tetrakis(2,3,4,6-tetrafluorophenyl) borate, tripropylammonium tetrakis(2,3,4,6-tetrafluorophenyl) borate, tri(n-butyl)ammonium tetrakis(2,3,4,6-tetrafluorophenyl) borate, dimethyl(t-butyl)ammoniumtetrakis(2,3,4,6-tetrafluorophenyl) borate, N,N-dimethylaniiiniumtetrakis(2,3,4,6-tetrafluorophenyi) borate, N,N-diethylanilinium tetrakis(2,3,4,6-tetrafluorophenyl) borate, and N,N-dimethyl-(2,4,6-trimethylanilinium)tetrakis-(2,3,4,6-tetrafluorophenyl) borate.

DialkyI ammonium sails sucn as: ai-(i-propyl)ammonium teirakisipentafluoropnenyi) borate, and dicyclohexylammonium Tetrakis(pentafluorophenyl) borate.

Tri-substituted phosphonium salts such as: triphenyiphosphonium tetrakis(pentafluoropnenyl) borate. tn(o-tolyl)phosphonium tetrakis(penta-fluoropnenyi) borate, and tri(2.6-dimethylphenyl)-phosphonium tetrakis(pentafluorophenyl) borate.

Preferred are N.N-dimethylanilinium tetrakis(pentafluorophenyl)borate and tributylammonium tetrakis(pentafluorophenyi)borate.

Another suitable ion forming, activating cocatalyst compnses a salt of a cationic oxidizing agent and a noncoordinating, compatible anion represented by the formula:

(Oxe+)d (Ad-)e, wherein: OxS+ is a cationic oxidizing agent having charge e+;

e is an integer from 1 to 3; and

Ad-

, and d are as previously defined.

Examples of cationic oxidizing agents include: fe'Tocenium, hydrocarbyl-substituted ferrocenium, Ag^, or Pb'*'2. Preferred embodiments of A*^' are those anions previously defined with respect to the Bronsted acid containing activating cocatalysts, especially tetrakis(pentafluorophenyl)borate.

Another suitable ion forming, activating cocatalyst comprises a compound which is a salt of a carfaenium ion or silyiium ion and a noncoordinating, compatible anion represented by the formula:

©+A-

wherein:

©* is a C-|.20 carbenium ion or a silyiium ion of up to 20 noncarbon atoms; and A" is as previously defined.

A preferred carbenium ion is the trityl cation, that is triphenylcarbenium, a preferred silyiium ion is triphenylsilylium.

The foregoing activating technique and ion forming cocatalysts are also preferably used in combination with a tri(hydrocarbyl)aluminum compound having from 1 to 4 carbons in each hydrocarbyl group, an oligomeric or polymeric alumoxane compound, or a mixture of a tri(hydrocarbyl)aluminum compound having from 1 to 4 carbons in each hydrocarbyl group and a polymeric or oligomeric alumoxane.

An especially preferrea activating cocatalyst comprises the combination of a trialkyl aluminum compound having from 1 to 4 carbons in eacn alkly group and an ammonium salt of tetrakis(pentafiuorophenyi)borate. in a molar ratio from 0.1:1 to 1:0.1, optionally up to 1000 mole percent of an alkylalumoxane with respect to M. is also present.

The activating technique of bulk electrolysis involves the electrochemical oxidation of the metal complex under electrolysis conditions in the presence of a supporting electrolyte comprising a noncoordinating, inert anion. In the technique, solvents, supporting electrolytes and electrolytic potentials for the electrolysis are used such that electrolysis byproducts that would render the metal complex catalytically inactive are not substantially formed during the reaction. More particularly, suitable solvents are materials that are: liquids under the conditions of the electrolysis (generally temperatures from 0 to 100°C), capable of dissolving the supporting electrolyte, and inert. "Inert solvents" are those that are not reduced or oxidized under the reaction conditions employed for the electrolysis. It Is generally possible in view of the desired electrolysis reaction to choose a solvent and a supporting electrolyte that are unaffected by the electrical potential used for the desired electrolysis. Preferred solvents include difluorobenzene (all isomers), DME, and mixtures thereof.

The electrolysis may be conducted in a standard electrolytic cell containing an anode and cathode (also referred to as the working electrode and counter electrode respectively). Suitably materials of construction for the ceil are glass, plastic, ceramic and glass coated metal. The electrodes are prepared from inert conductive materials, by which are meant conductive materials that are unaffected by the reaction mixture or reaction conditions. Platinum or palladium are preferred inert conductive materials. Normally, an ion permeable membrane such as a fine glass frit separates the cell into separate compartments, the wori
Suitable supporting electrolytes are salts comprising a cation and an inert, compatible, noncoordinating anion. A-. Preferred supporting electrolytes are salts corresponding to the formula:

wherein:

G+ is a cation which is nonreactive towards the starting and resulting complex, and A" is a noncoordinating, compatible anion.

Examples of cations. G+. include tetrahydrocarbyl substituted ammonium or phosphonium cations having up to 40 nonhydrogen atoms. A preferred cation is the tetra-n-butylammonium cation.

During activation of the complexes of the present invention by bulk electrolysis the cation of the supporting electrolyte passes to the counter electrode and A" migrates to the working electrode to become the anion of the resulting oxidized product. Either the solvent or the cation of the supporting electrolyte is reduced at the counter electrode in equal molar quantity with the amount of oxidized metal complex formed at the working electrode.

Preferred supporting electrolytes are tetrahydrocarbyiammonium salts of tetrakis(pertluoroaryl) borates having from 1 to 10 carbons in each hydrocarbyl group, especially tetra-n-butylammonium tetrakis(pentafluorophenyl) borate.

The molar ratio of catalyst/cocatalyst employed preferably ranges from 1:10,000 to 100:1, more preferably from 1:5000 to 10:1, most preferably from 1:10 to 1:2.

in general, the catalysts can be prepared by combining the two components in a suitable solvent at a temperature within the range from 'lOO'C to 300°C. The catalyst may be separately prepared prior to use by combining the respective components or prepared in situ by combination in the presence of the monomers to be polymerized. It is preferred to form the catalyst in situ due to the exceptionally high catalytic effectiveness of catalysts prepared in this manner. The catalysts' components are sensitive to both moisture and oxygen and should be handled and transferred in an inert atmosphere.

As previously mentioned the present metal complexes are highly desirable for use in preparing supported catalysts. The presence of the alkoxy functionality in the bridging group has been discovered to be particularly beneficial in allowing the complexes to chemically bind to aluminum or silicon atoms of the matrix or hydroxyl, silane or chlorosiiane functionality of the substrate materials. Especially suited substrates include alumina or silica. Suitable supported catalyst systems are readily prepared by contacting the present metal complexes with the substrate optionally while subjecting to heating and/or reduced pressures. A Lewis base, especially a trialkylamine can be present to assist in the reaction between the support and the siloxane functionality of the metal complexes.

Preferred supports for use in the present invention include hignly porous silicas, aluminas, aluminosiiicates. and mixtures thereof. The most preferred support material is silica. The support material may be in granular, agglomerated, pelletized. or any other physical form. Suitable materials include, but are not limited to. silicas available from Grace Davison (division of W.R. Grace & Co.) under the designations SD 3216.30. Davison Syloid 245. Davison 948 and Davison 952. and from Degussa AG under the designation Aerosil 812; and aluminas available from Akzo Chemicals Inc. under the designation Ketzen Grade B.

Supports suitable for the present invention pro erably have a surface area as determined by nitrogen porosimetry using the B.E.T. method from 10 to 1000 m^/g, and preferably from 100 to 600 m^/g. The pore volume of the support, as determined by nitrogen adsorption, advantageously is between 0.1 and 3 cm^/g, preterably from 0.2 to 2 cm^/g. The average particle size is not critical, but typically is from 0.5 to 500 Mm, preferably from 1 to 100 Mm.

Both silica and alumina are known to inherently possess small quantities of hydroxyl functionality attached to the crystal structure. When used as a support herein, these materials are preferably subjected to a heat treatment and/or chemical treatment to reduce the hydroxyl content thereof. Typical heat treatments are carried out at a temperature from 30 to 1000°C for a duration of 10 minutes to 50 hours in an inert atmosphere or under reduced pressure. Typical chemical treatments include contacting with Lewis acid alkylating agents such as trihydrocarbyl aluminum compounds, trihydrocarbylchloro-silane compounds, trihydrocarbylaikoxysilane compounds or similar agents. Preferred silica or alumina materials for use herein have a surface hydroxyl content that is less than 0.8 mmol hydroxyl groups per gram of solid support, more preferably less than 0.5 mmol per gram. The hydroxyl content may be determined by adding an excess of diaikyi magnesium to a slurry of the solid support and determining the amount of dialkyi magnesium remaining in solution via known techniques. This method is based on the reaction:

S-OH + Mg{Alk)2 --> S-OMg(Alk) + (Alk)H,

wherein S is the solid support, and Alk is a C1.4 alkyl group.

The support may be unfunctionalized (excepting for hydroxyl groups as previously disclosed) or functionalized by treating with a silane or chlorosilane functionalizing agent to attach thereto pendant silane -(Si-R)=, or chlorosilane -(Si-CI)= functionality, wherein R is a C1.10 hydrocarbyl group. Suitable functionalizing agents are compounds that react with surface hydroxyl groups of the support or react with the silicon or aluminum of the matrix. Examples of suitable functionalizing agents include phenylsilane, diphenylsilane, methylphenylsilane, dimethylsilane, diethylsilane, dichlorosilane and dichlorodimethylsilane.

Techniques for forming such funciionaiizea silica or aiumina compounas were oreviousiv disclosed in USP's 3,687,920 and 3.879.368.

The support may also be treated with an aluminum component selected from an alumoxane or an aluminum compouna of the formula AIR',R2y', wherein R^ independently each occurrence is hydride or R; R^ is hydride. R or OR; x' is 2 or 3: y' is 0 or 1 and the sum of x' and y' is 3. Examples of suitable R' and R^ groups include methyl, methoxy, ethyl, ethcxy, propyl (all isomers), prcpoxy (all isomers), butyl (all isomers), butoxy (all isomers), phenyl, phenoxy, benzyl, and benzyloxy. Preferably, the aluminum component is selected from the group consisting of aluminoxanes and tri(Ci.4 hydrocarbyl)aluminum compounds, ivlost preferred aluminum components are aluminoxanes, trimethyl aluminum, triethyl aluminum, tri-isobutyl aluminum, and mixtures thereof.

Alumoxanes (also referred to as aluminoxanes) are oligomeric or polymeric aluminum oxy compounds containing chains of alternating aluminum and oxygen atoms, whereby the aluminum carries a substituent, preferably an alkyl group. The structure of alumoxane is believed to be represented by the following general formulae (-AI(R)-0)m', for a cyclic alumoxane, and R2AI-0(-AI(R)-0)rT,'-AIR2, for a linear compound, wherein R is as previously defined, and m' is an integer ranging from 1 to 50, preferably at least 4. Alumoxanes are typically the reaction products of water and an aluminum alkyl, which in addition to an alkyl group may contain haiide or alkoxide groups. Reacting several different aluminum alkyl compounds, such as for example trimethyl aluminum and tri-isobutyl aluminum, with water yields so-called modified or mixed alumoxanes. Preferred alumoxanes are methylalumoxane and methylalumoxane modified with minor amounts of C2^ alkyl groups, especially isobutyl. Alumoxanes generally contain minor to substantial amounts of starting aluminum alkyl compound.

Particular techniques for the preparation of alumoxane type compounds by contacting an aluminum alkyl compound with an inorganic salt containing water of crystallization are disclosed in US-A-4,542,119. In a particular preferred embodiment an aluminum alkyl compound is contacted with a regeneratable water-containing substance such as hydrated alumina, silica or other substance. This is disclosed in EP-A-338,044. Thus the alumoxane may be incorporated into the support by reaction of a hydrated alumina or silica material, which has optionally been functionalized with silane, siloxane, hydrocarbyloxysilane, or chlorosilane groups, with a tri(Ci.io alkyl) aluminum compound according to known techniques.

The treatment of the support material in order to also include optional alumoxane or trialkylaluminum loadings involves contacting the same before, after or simultaneously with addition of the complex or activated catalyst hereunder with the alumoxane or trialkylaluminum compound, especially triethylaluminum or triisobutylaluminum. Optionally

the mixture can also be heated under an inert atmospnere for a period ana at a temperature sufficient to fix the aiumoxane. tnalkylaluminum compound, complex or catalyst system to the support. Optionally, the treated support component containing aiumoxane or the tnalkylaluminum compound may be subjected to one or more wash steps to remove aiumoxane or tnalkylaluminum not fixed to the support.

Besides contacting the support with aiumoxane the aiumoxane may be generated in situ by contacting an unhydrolyzed silica or alumina or a moistened silica or alumina with a trialkyi aluminum compound optionally in the presence of an inert diluent. Such a process is well known in the art, having been disclosed in EF-A-250,600, US-A-4,912,075, and US-A-5,008,228. Suitable aliphatic hydrocartjon diluents include pentane, isopentane, hexane, heptane, octane, isooctane, nonane, isononane, decane, cyclohexane, methyl-cyclohexane and combinations of two or more of such diluents. Suitable aromatic hydrocarbon diluents are benzene, toluene, xylene, and other alkyl or halogen substituted aromatic compounds. Most preferably, the diluent is an aromatic hydrocarbon, especially toluene. After preparation in the foregoing manner the residual hydroxyl content thereof is desirably reduced to a level less than 1.0 meq of OH per gram of support, by any of the previously disclosed techniques.

The catalysts, whether or not supported in any of the foregoing methods, may be used to polymerize ethylenically and/or acetylenically unsaturated mononners having from 2 to 100,000 carbon atoms either alone or in combination. Preferred monomers include the C2.20 a-olefins especially ethylene, propylene, isobutylene, 1 -butene, 1 -pentene, 1 -hexene, 3-methyl-1-pentene, 4-methyl-1-pentene, 1-octene, 1-decene, long chain macromolecular a-olefins, and mixtures thereof. Other preferred monomers include styrene, C1-4 alkyl substituted styrene, tetrafluoroethylene, vinylbenzocyclobutane, ethylidenenorbomene, 1,4-hexadiene, 1,7-octadiene, vinylcyclohexane, 4-vinylcyclohexene, divinylbenzene, and mixtures thereof with ethylene. Long chain macromolecular a-olefins are vinyl terminated polymeric remnants formed in situ during continuous solution polymerization reactions. Under suitable processing conditions such long chain macromolecular units are readily polymerized into the polymer product along with ethylene and other short chain olefin monomers to give small quantities of long chain branching in the resulting polymer.

In general, the polymerization may be accomplished at conditions well known in the prior art for Ziegler-Natta or Kaminsky-Sinn type polymerization reactions, such as temperatures from 0-250°C and pressures from atmospheric to 1000 atmospheres (0.1 to 100 t^Pa). Suspension, solution, slurry, gas phase or other process conditions may be employed if desired. The support, if present, is preferably employed in an amount to provide a weight ratio of catalyst (based on metal):support from 1:100,000 to 1:10, more preferably from 1:50,000 to 1:20, and

most preferably from 1:10.000 to 1:30. Suitable gas phase reactions may utilize condensation of the monomer or monomers employed in the reaction, or of an inert diluent to remove heat from the reactor.
