Repository: anandvc/allindianpatents

File: patents/194284-a-reactor-and-a-process-for-mixing-a-cooler-liquid-into-a-hotter-solution-and-a-process-for-polymerisation-in-said-reactor.html
Indian Patents. 194284:A REACTOR AND A PROCESS FOR MIXING A COOLER LIQUID INTO A HOTTER SOLUTION AND A PROCESS FOR POLYMERISATION IN SAID REACTOR

Indian Patents

Recently Granted Patents

  Recently Published Patents

Title of Invention	A REACTOR AND A PROCESS FOR MIXING A COOLER LIQUID INTO A HOTTER SOLUTION AND A PROCESS FOR POLYMERISATION IN SAID REACTOR

Abstract	A dual shear mixing element for use in a chemical reactor. The device may be used in processes where liquids of different temperatures need to be thoroughly mixed in a short period of time and solute must stay in solution. The present invention is particularly useful in the solution polymerization of polyolefins, especially in the medium pressure process for the preparation of linear low density polyethylene.	

Full Text	Patent

FIELD OF THE INVENTION

The present invention relates to a dual shear mixing element. The mixing element may be used in chemical reactors where liquids of different temperatures need to be thoroughly mixed in a short period of 'time and solute must stay substantially in solution. The present invention is particularly useful in the solution polymerization of polyolefins. BACKGROUND OF THE INVENTION

There are a number of chemical reaction processes in which a relatively cooler stream of liquid is introduced into a relatively warmer solution. One of the concerns relating to such processes is the precipitation of solute from the warmer solution. One way to minimize this problem is to provide for rapid mixing of the solutions typically using some type of high intensity shear device such as a paddle or agitator stirrer. Generally, as the concentration of solute increases the solution often becomes more viscous and/or non-Newtonian and the rapid mixing of the relatively cooler solution and warm solution becomes more difficult. The problem is accentuated if the residence time in the reactor is relatively short. Further difficulties arise if the solute is difficult to re-dissolve in the solvent. This may lead to the formation of precipitate within the reactor which may ultimately affect the product. This problem is particularly acute where the process is constrained by heat or enthalpy transfer considerations.

All of the above issues are particularly relevant to bulk, mass, and solution polymerizations (as opposed to emulsion and suspension in which the diluent is usually water and heat of reaction is not a significant

2

Patent

problem) in which there is a need to manage the heat of polymerization from a reactor. For some polymerizations this has led to the use of "chains" of reactors with the reactants being heated to successively higher temperatures and successively higher conversion in different reactors. In general, if the residence time in a reactor is relatively long (e.g. in the order of hours) and where the mixing time is relatively short (e.g. in the order of tens of minutes) there may not be too significant a problem.

In the continuous solution polymerization of olefins there are several problems. The residence time in the reactor is typically short and the lifetime of the catalyst at higher temperatures is also relatively short. Accordingly it is necessary to thoroughly, and quickly, mix the bulk reactor contents with the catalyst and reactor feed streams. After the catalyst is heated to the operating temperature of the reactor it has a short half life. The situation becomes worse where the viscosity of the solution rises (most notably when a high concentration of polymer is employed or when cooler conditions are used to make higher molecular weight polymer).

There have been several approaches to this problem. One approach has been to use tubular reactors. The high surface area of tube or loop reactors assist in the removal of heat of reaction. In order to avoid problems of precipitation, the reactor feed streams should be at temperatures above the precipitation temperature of the polymer from the solvent. However higher reactor temperature may also lead to the undesirable formation of low molecular weight polymer. Thus there are usually temperature limitations which restrict the operating flexibility of a tube or loop reactor.

3

Patent

U.S. patent 4,283,339 issued Aug. 4, 1981, assigned to National Distillers and Chemical Corp., teaches a process for the high pressure polymerization of alpha olefins in which dual autoclaves are used in tandem. The first reactor is a relatively higher pressure reactor (e.g. 30,000 psi). The product from the first reactor is cooled while still under high pressure and then introduced into a second reactor at a relatively lower pressure (e.g. 22,000 psi) and the polymerization is finished. The reference does not teach medium pressure polymerizations or suggest the type of mixing element of the present invention.

U.S. patent 4,496,698, issued Jan 29, 1985, assigned to The Dow Chemical Company, takes a similar approach to the high pressure polymerization of ethylene in which the first reactor is operated at pressures of greater than 50,000 kilo Pascals ("kPa") (about 7,500 psi) and then the polymer melt is cooled and fed through a cooling heat exchanger to a second reactor which may be a tube or loop reactor. The reference does not teach medium pressure polymerization or suggest the type of mixing element of the present invention.

The paper Circulation Time Prediction in the Scale-up of

Polymerization Reactors with Helical ribbon Agitators by D.F. Ryan,

L.P.B.M. Janssen, and L.L. van Dierendonck, Chemical Engineering	

Science, Vol. 43, No. 8, pp. 1961-1966, 1988 illustrates a chemical reactor (which may be used for polymerization) having a helical ribbon agitator but does not suggest a mixing element in accordance with the present invention.

4

Patent

The present invention seeks to provide a mixing element useful for rapid mixing of relatively cooler and warmer solutions, preferably in which the solvent is a hydrocarbon, to reduce the potential of solute precipitation.

SUMMARY OF THE INVENTION

The present invention provides a mixing element for a chemical reactor comprising in cooperating arrangement: 

a.	a tube which defines an open interior space, said tube having a

cylindrical top section, a flared bottom section, and a fixed stator

between said top section and said bottom section, wherein said

fixed stator partially constricts said open interior space in the area

between said cylindrical top section and said flared bottom section;

b.	a combined auger and impeller comprising:

b1. a central shaft rotatable within said tube; b2. at least one auger flight integrally attached to said central shaft so as to describe a helix about said central shaft, wherein said auger flight is located within, and rotatable within, said open space of said cylindrical top section of said tube; and b3. a series of impeller blades attached to said shaft below said fixer stator and said at least one auger flight at a distance sufficient to permit clearance between said fixed stator and said at least one auger flight, wherein said impeller blades are located within, and rotatable within, said open space within said flared bottom section of said tube, with the proviso that the rotation diameter of said impeller blades is greater than the rotation diameter of said at least one auger flight.

5

Patent

The present invention further provides a reactor comprising a closed cylindrical vessel having one or more inlets, one or more outlets, a ratio of height to diameter from 1.5:1 to 5:1 and internally a mixing element as described above, preferably having a height from 0.75 to 0.90 the internal height of the reactor, at least one of said one or more inlets being located in the bottom of said closed cylindrical vessel and the flared portion of said mixing element being proximate said at least one inlet.

The present invention further provides a process for mixing a cooler liquid having a temperature from 20 to 200°C into a hotter and more viscous solution having a temperature from 110 to 300°C, said cooler liquid having a temperature of at least 20°C cooler than said solution, comprising introducing said relatively cooler liquid into the above reactor, through said inlet proximate to said flared portion of said tube and rotating the central shaft of said mixing element at a speed sufficient to provide turbulent mixing within the flared bottom section of the tube.

In a preferred embodiment of the present invention the relatively warmer solution comprises a solution of ethylene, polyethylene and a solvent (preferably organic solvent), and the relatively cooler solution comprises catalyst, activator, solvent and monomer(s).

BRIEF DESCRIPTION OF THE DRAWINGS

Figure 1 is a sectional schematic view of a reactor containing a mixing element in accordance with the present invention.

Figure 2 is a schematic view of a polymerization process which employs two reactors.

6

Patent

DETAILED DESCRIPTION

The mixing element of the present invention will be described in conjunction with Figure 1. While Figure 1 will be described in the context of the solution polymerization of ethylene, the present invention provides a high shear/low shear mixing apparatus which may be used in any chemical reactor where there is a need of efficient mixing and a concern with temperature gradients within the solution and possible precipitation. The mixing element is most preferably employed in a reactor used for the solution polymerization of ethylene at medium pressure.

In Figure 1 the mixing element 1 is located in a reactor 2 having an (optional) jacket 3 for heating (or cooling). The jacket has at least one inlet 4 and at least one outlet 5 to allow flow of a heating or cooling medium through the jacket and heat or cool the reactor. The reactor also has an inlet 6 and an outlet 7. The end point of the inlet tube is preferably located near the flared bottom portion 9 of the mixing element. Typically the reactor may have a height to diameter ratio from 1.5:1 to 5:1, preferably from about 1.5:1 to 3:1.

The mixing element includes a continuous tube which has a cylindrical top section 8 and a flared bottom portion 9. The flared portion 9 may be an outwardly beveled portion as shown in Figure 1 or it may be a "bell" shape. Internally in the continuous tube between the cylindrical portion and the flared or outwardly beveled portion is a fixed stator 10. The stator 10 reduces or constricts the open interior space in a tube cross section taken through the stator. This, in turn, constricts flow through this space. The stator may be of essentially any shape which provides such

7

Patent

flow constriction. For convenience, the stator may be a simple orifice plate (i.e. a flat circular plate having a central hole drilled through it). An alternative stator design includes a central ring (with the ring encircling the shaft 11 in a manner which allows shaft rotation), an exterior ring (which is attached to the tube) and "blades" or "shafts" which connect the exterior ring to the interior ring. The "blades" of the stator 10 may be essentially vertical or may have a low pitch (generally less than 5° off vertical). The stator 10 is in close proximity to the impeller blades 13. Thus the mixing which occurs in the flared bottom portion 9 when the impeller blades 13 are rotated is affected by the stator 10 in a manner which generally increases the shear in the flared bottom portion 9.

A central shaft 11 passes through the reactor wall and is powered by a drive means such as an electrical motor (not shown). About the central shaft in the cylindrical portion of the mixing element is an auger flight 12. The central shaft preferably has a root mean diameter from about 0.10 to 0.75, most preferably from about 0.30 to 0.50 of the maximum diameter of the auger flight (i.e. this "maximum diameter" is the diameter of the circle swept out by the auger flight in a single horizontal plane passing through the shaft and is indicated by reference numeral 20 in Figure 1). An alternate name for this diameter is the rotation diameter. The diameter of the flight is preferably from 0.85 to 0.99 the diameter of the interior space of the cylindrical section 8 (most preferably from 0.95 to 0.99). Thus, as indicated in Figure 1, the auger flight 12 almost touches the inside wall of the cylindrical top section 8. The flight has a pitch from 0.85 to 1.50 times the diameter of the central shaft. Typically the pitch

8

Patent

may be from 15 to 45°, preferably from 30 to 45° off horizontal. The edges of each flight may have a slight rim or bead on the upper surface thereof.

The auger flight 12 is a continuous element and is integrally attached to the central shaft 11 in a manner which describes a helix. Thus the auger flight 12 and central shaft 11 form a component which might be described by those skilled in the art as an Archimedes screw. The use of more than one auger flight is permissible (and it will be appreciated that the use of more than one auger flight will generally reduce bending moments on the shaft, at the expense of an additional power requirement to rotate the shaft).

At the bottom of the central shaft are a series of impeller blades 13. The rotation diameter (indicated by reference numeral 30), or (alternatively stated) the diameter of circle swept out by the impeller blades may be from 0.85 to 0.99 the internal diameter of the flared portion 9 of the tube at their point of closest approach. In the figure the flared portion of the tube is angled from the cylindrical portion in a straight line (in cross section) and the impeller blades are squared (i.e. the view of the impeller blades shows 90° (or "right") angled corners). Accordingly the point of closest approach is at the plane of the upper edge of the impeller blades. However, the impeller blades need not be squared. They could have the same degree of bevel as the flared portion of the tube or they could have some other suitable shape (e.g. "bell"). It is highly preferred that there is turbulent mixing (i.e. meaning a Reynolds number of at least 500) in the flared portion of the tube. The impeller blades may be vertical (i.e. having two

9

Patent

edges parallel to the axis of rotation of the shaft) or pitched up to 45° off vertical.

In a particularly preferred embodiment a second series of impeller blades 14 may be attached to the central shaft above the cylindrical portion of the continuous tube. The diameter of the circumference swept out by the second series of impeller blades may be from 0.9 to 1.3, preferably about 0.9 to 1.2 times the interior diameter of the cylindrical portion of the continuous tube. As with the impeller blades 13 in the flared portion, the second set of impeller blades 14 may be vertical or may have a pitch from about 30 to 45° off vertical.

In operation the reactor may be used in the solution polymerization of ethylene. In the medium pressure solution polymerization of polyethylene the pressure is less than 5,000 psi (about 35,000 kPa) and is preferably from about 2,000 to 3,000 psi (about 14,000 - 23,000 kPa). The monomers, typically from about 35 to 100 weight % of ethylene and 0 to 65 weight % of one or more C4-10 alpha olefins such as 1-butene, 1-hexene, and 1-octene are dissolved in solvent (typically a C5-8 aliphatic solvent), and fed to a reactor. (Other monomers which are copolymerizable with ethylene - such as vinyl aromatics (e.g. styrene), butadiene and norbornene, may also optionally be used.) The reactor is typically operated at temperatures from 110 to 300°C. A portion of the feed, together with the catalyst (generally comprising a Ziegler Natta catalyst, or a single site/homogeneous catalyst such as a metallocene), and an activator (which activator is typically an aluminum compound, or an alumoxane, or a "weakly coordinating anion" (e.g. B(C6F5)3 or a B(C6F5)4

10

Patent

complex such as [CPh3][ B(C6F5)4]), may be fed to the reactor at a cooler temperature than the temperature reactor contents. The reactor contents are relatively more viscous than the cooler feed (due to the presence of dissolved polyethylene) and generally do not form a Newtonian fluid. Typically, the reactor contents comprise a solution from about 3 to 20% of polyethylene in solvent.

The cooler liquid feed enters the reactor proximate the flared portion 9 of the continuous tube and is directed towards the impeller blades in the flared portion 9 of the continuous tube. The large rotation diameter of the impeller blades 13 produces a high shear zone within the confines of the flared bottom portion 9. The relatively cooler liquid is rapidly mixed with the relatively warmer liquid in the higher shear zone at the bottom of the mixing element. The high shear provides for intimate mixing of fresh catalyst with the bulk solution of reactants to provide for high rates of polymerization. Further, the cooler solution cools the reaction mixture. However, the mixing is such that there is essentially no precipitation of polymer from the solution. In the high shear mixing zone within the flared portion 9, some of the reactants are directed downward as indicated by the arrows in Figure 1. This material is then redirected upwards into the zone of high shear mixing by the re-circulation within the reactor. Some of the liquid passes by the stator 10 at the bottom of the cylindrical portion 8 of the tube and is drawn upward by the rotating auger flight on the central shaft. The shear rate in this portion of the mixing element is lower than that in the flared portion of the mixing element and the contents within a section of the auger tends to roll over upon itself.

11

Patent

This is indicated by the arrow 16 at the bottom of the auger. Again this provides for good mixing within the continuous tube. Material is moved up the tube, then overflows outside the tube where a portion is withdrawn as a product stream while the remainder generally circulates through the reactor and into the flared bottom portion 9 of the tube again.

The amount of product drawn off from the reactor through exit port 7 is balanced against the total feed to define an average residence time in the reactor. The average residence time in a medium pressure reactor should be in the order of minutes (e.g. less than 20 minutes, preferably less than 10, most preferably in the order of 0.5-8 minutes). Average residence time may be quickly determined by dividing the volumetric flow through the reactor (cubic meters per minute) by the volume of the reactor (cubic meters).

The material drawn from the reactor may be passed on to a subsequent reactor (which may also have a mixing element of the present invention) or it may be treated to separate the polymer from the solvent and "finishing" it into a final product by way of unit operations which are well known to skilled engineers and technicians familiar with the art.

It is highly preferred that the central shaft of the mixing element will be operated at speeds sufficient to provide turbulent mixing (as defined by a Reynolds number of at least 500) in the flared bottom portion 3. The term Reynolds number is meant to convey its conventional meaning, namely a dimensionless parameter defined by the formula:

Reynolds number = pnD2

12

Patent

where p - density, 

3

D - impeller diameter, m µ - dynamic viscosity, Pa.s n - rotational speed, rps

However, the useful and optimum speed of rotation will to some extent be

a function of the design of the mixing element and may be optimized by

non-inventive routine testing.

Although the invention has been described in terms of the manufacture of solution polyethylene it is useful in reactions in which relatively cooler solutions are mixed with a relatively warmer solution and there is a concern about premature precipitation from solution.

The present invention will now be demonstrated by the following non-limiting examples in which, unless otherwise indicated, "parts" means parts by weight (e.g. grams) and "%" means weight per cent. Example

This example illustrates the continuous flow, solution (co-)polymerization of ethylene at a medium pressure using a two reactor system. The first reactor operates at a relatively low temperature. The contents from the first reactor flow into the second reactor.

The first reactor had a volume of 12 liters and was equipped with an inventive mixing element as schematically illustrated in Figure 1. The inventive mixing element included an auger flight and central shaft (parts 12 and 11, respectively in Figure 1), a tube which enclosed the auger flight (and contains a cylindrical top section 8 and flared bottom portion 9), a series of impeller blades 13 which rotate about the central shaft 11 within the flared portion of the tube 9, a stator 10 to restrict flow between the

13

Patent

flared bottom section 9 and the cylindrical section 8 of the tube, and a series of impeller blades 14 above the top of the cylindrical portion 8 of the tube.

The above described mixing element was contained within a polymerization reactor having an inlet port 6 and exit port 7.

Monomers, solvent and catalyst were fed into the reactor as indicated in Table 1. The solvent used in these experiments was methyl pentane.

As indicated in Figure 2, the contents of the first reactor were discharged through the exit port 7 into a second reactor 15 having a volume of 24 liters. The second reactor 15 was equipped with a conventional impeller agitator, an inlet port 16 (for additional monomer, solvent and/or catalyst feed) and a discharge port 17.

The first reactor 1 was equipped with thermowells (temperature measuring devices) at 11 different locations. In spite of the very large temperature difference between the feed temperature and reactor temperature in the first reactor, these thermowells generally showed a temperature difference of less than 3°C (i.e. the difference between the highest and lowest reading amongst the 11 devices was typically less than 3°C). This clearly indicates that the reactor is extremely well mixed. This is highly desirable as it is known to those skilled in the art that non-uniform mixing can produce temperature and/or monomer concentration gradient which, in turn, leads to a lack of polymer homogeneity (which lack of polymer homogeneity results in broad molecular weight distribution and/or non-uniform comonomer distribution).

14

Patent

Furthermore, poor reactor mixing can cause the polymer to precipitate from solution which, in turn, leads to unstable reactor operation and/or sever reactor fouling. The problem of polymer precipitation is particularly difficult when cold feed temperatures and/or high ratios of feed:reactor volume are employed. All of the experiments reported in Table 1 produced stable reactor operation, despite the very severe conditions which are described. In particular, a temperature difference between the inlet temperature and reactor temperature as high as 121°C is shown in Table 1. [By way of comparison, unstable reactor conditions are typically encountered in a similar reactor having a volume of 3-8 liters and a conventional impeller agitator when the temperature difference between the reactor feed and the bulk reactor is as little as 20°C]

Table 1 provides data which illustrate ethylene homopolymerization; ethylene copolymerization with octene and "split" reactor feeds (i.e. in which the flow into the second hot reactor includes both of (a) the discharge from cold reactor 1; and (b) additional monomer and solvent, in the amounts shown).

The catalyst employed in all experiments was one known to those skilled in the art as a "Ziegler Natta" catalyst and consisted of titanium tetrachloride (TiCI4), dibutyl magnesium (DBM), and tertiary butyl chloride (TBC), with an aluminum activator consisting of triethyl aluminum (TEAL) and diethyl aluminum ethoxide (DEAO). The molar ratio of the components was:

TBC:DBM (2-2.2:1);

DEAO:TiCI4 (1.5-2:1); and

15

Patent

TEAL:TiCl4 (1-1.3:1).

All catalyst components were mixed in methyl pentane. The mixing order was DBM, TEAL (5:1 molar ratio) and TBC; followed by TiCI4; followed by DEAO. The catalyst was pumped into the reactor together with the methyl pentane. The catalyst flow rate was adjusted to maintain total ethylene conversions above 70%.

Product properties of the resulting polyethylene are also shown in Table 1.

16

TABLE 1

Run

1

3

4

5

6

7

8

9

10

Reactor 1

Solvent Flow (kg/h)

286.7

284.1

286.3

287.5

287.9

288.5

282.3

284.7

279.5

Ethylene Flow (kg/h)

15.6

19.1

17.4

20.0

19.6

19.8

18.2

18.7

26.5

Octene Flow (kg/h)

0

0

0

0

0

0

9.1

15.0

15.2

Inlet Temperature (°C)

130

110

100

99

90

80

81

81

80

Average Reactor Temperature (°C)1

174

168

160

167

161

155

149

146

161

A Temperature (°C)2

44

58

60

68

71

75

78

75

81

Reactor 2

Solvent Flow (kg/h)

82.2

80.8

206.2

202.4

189.0

185.1

189.1

192.3

216.3

Ethylene Flow (kg/h)

15.9

17.4

17.9

20.3

20.2

19.9

19.8

20.1

15.3

Octene Flow (kg/h)

0

0

0

0

0

0

0

0

0

Inlet Temperature (°C)

184

173

160

160

163

153

153

153

162

Average Reactor Temperature (°C)

197

200

184

190

200

197

181

180

180

Catalyst (ppm)3

6.5-8.0

6.5-8.0

6.5-8.0

6.5-8.0

5.5-6.3

5.5-6.3

5.5-6.3

5.5-6.3

5.5-6.3

Ml4

6.77

21.6

5.65

4.57

10.8

56.8

12

6.2

4.19

SEx5

1.34

1.3

1.34

1.32

1.28

1.25

1.27

1.29

1.32

Density (g/cm3)

0.9555

0.9612

0.9299

0.9207

0.9221

CO/HO6

17

TABLE 1 (Continued)

Run

11

12

13

14

15

16

17

18

19

20

Reactor 1

Solvent Flow (kg/h)

286.8

281.9

278.8

281.9

414.5

401.0

302.2

273.8

274.0

335.8

Ethylene Flow (kg/h)

26.0

29.8

30.1

35.0

46.0

45.1

35.0

25.0

24.9

35.1

Octene Flow (kg/h)

21.0

16.4

20.2

24.3

18.6

18.0

17.2

4.6

4.5

29.3

Inlet Temperature (°C)

65

65

50

29

30

30

21

37

40

21

Average Reactor Temperature (°C)1

151

165

155

153

143

142

133

135

130

132

A Temperature (°C)2

86

100

105

124

113

112

112

98

90

121

Reactor 2

Solvent Flow (kg/h)

199.2

235.7

207.3

202.3

196.2

209.2

241.2

260.6

261.1

193.9

Ethylene Flow (kg/h)

14.7

15.1

14.3

14.5

18.7

19.3

65.6

75.2

75.2

59.1

Octene Flow (kg/h)

0

0

0

0

0

0

19.0

12.0

12.0

50.2

Inlet Temperature (°C)

153

166

158

155

155

155

15

22

21

19

Average Reactor Temperature (°C)

174

182

177

174

169

170

170

184

180

165

Catalyst (ppm)3

5.5-6.3

5.5-6.3

5.5-6.3

5.5-6.3

5.5-6.3

5.5-6.3

6.6

5.5

6.38

6

Ml4

12

7.05

7.2

8.5

1.57

0.83

0.81

0.8

0.67

3.87

SEx5

1.33

1.31

1.29

1.3

1.41

1.53

1.51

1.54

1.55

1.55

Density (g/cm3)

0.9127

0.9178

0.914

0.9162

0.9195

0.9177

0.924

0.9362

0.901

CO/HO6

3.1

3.7

2.4

2

18

Notes:

1.	Average of temperature readings from 11 thermowells

(i.e. reactor temperature)

2. Difference between "Average" and "Inlet" Temperatures

3. Titanium concentration in reactor

4. Melt Index (ASTM D 1238, condition E)

5. Stress Exponent (SEX)

SEX = Stress Exponent, determined by measuring the flow (expressed as weight, in grams) through a melt index approaches (ASTM D 1238) under two different loads, namely 2160 grams (g) and 6480 g, and the following formula:

6.	Ratio of Copolymer to Homopolymer, as determined by

Temperature Rising Elution Fractionation or TREF

19

WE CLAIM:

1. A reactor (2) comprising a closed cylindrical vessel having one or more inlets (6), one or more outlets (7), a ratio of height to diameter from 1.5:1 to 3:1, at least one of said one or more inlets (6) being located in the bottom of said closed cylindrical vessel and the flared portion (9) of said tube being proximate said at least one inlet, characterized in that a mixing element (1) being internally disposed in said cylindrical vessel in cooperating arrangement, the mixing element (1) comprising:

a.	a tube which defines an open interior space, said tube having a

cylindrical top section (8), a flared bottom section (9), and a fixed stator

(10) between said top section and said bottom section, wherein said fixed

stator (10) partially constricts said open interior space in the area between

said cylindrical top section (8) and said flared bottom section (9);

b.	a combined auger and impeller comprising:

b 1. a central shaft (1) rotatable within said tube;

b2. at least one auger flight (12) integrally attached to said central shaft so as to describe a helix about said central shaft (11), wherein said auger flight (12) is located within, and rotatable within, said open space of said cylindrical top section (8) of said tube; and

- 20 -

b3. a series of impeller blades (13) attached to said shaft (11) below said fixed stator (10) and said at least one auger flight (12) at a distance sufficient to permit clearance between said fixed stator (10) and said at least one auger flight (12), wherein said impeller blades (13) are located within, and rotatable within, said open space within said flared bottom section (9) of said tube, with the proviso that the rotation diameter of said impeller blades is greater (13) than the rotation diameter of said at least one auger flight (12).

2. The reactor as claimed in Claim 1 wherein said auger flight (12) has a pitch of from 15° to 45° and an outer diameter from 0.95 to 0.99 of the internal diameter of said cylindrical top section (8) of said tube.

3. The reactor as claimed in Claim 1 wherein the rotation diameter of said impeller baldes (13) is from 0.90 to 0.99 times the diameter of said flared portion (9) of said tube at the point of their closet proximity and wherein said impeller blades (13) have a pitch of from 30° to 45°.

4. The reactor as claimed in Claim 1 wherein said mixing element additionally comprising a second series of impeller blades (14) on said shaft at a point above the top of said tube, said impeller blades (14) having a pitch from 0 to 45° off vertical and the rotation diameter of said impeller blades (14) being from 0.90 to 1.3 times the diameter of said cylindrical section (8) of said tube.

- 21 -

5. A reactor as claimed in any of the preceeding claims wherein said cylindrical vessel comprises a thermally jacketed closed cylindrical vessel (3) having one or more inlets (4), one or more outlets (5), a ratio of height to diameter from 1.5 : 1 to 3:1 and wherein said mixing element (1) having a height from 0.75 to 0.90 the internal height of the reactor, at least one of said one or more inlets located in the bottom of said closed cylindrical vessel and the flared portion (9) of said tube being proximate said at least one inlet.

6. A process for mixing a cooler liquid into a hotter solution in a reactor as claimed in Claim 1 the cooler liquid having a temperature from 80 to 200°C and hotter solution having a temperature from 150 to 300°C, said cooler liquid having a temperature of at least 20°C cooler than said solution, the process comprising the steps of: introducing said relatively cooler liquid into the reactor through said inlet proximate said flared portion of said tube and rotating the central shaft at a speed sufficient to provide turbulent conditions within said flared portion.

7. The process as claimed in Claim 6 wherein said cooler liquid is solution comprising solvent, ethylene, catalyst and activator and said hotter solution comprises ethylene, polyethylene and solvent.

- 22 -

8. A process for the solution polymerization of ethylene in a reactor as claimed in Claim 1 the process comprising reaction of ethylene and a comonomer selected from butene and octane with catalyst and activator in solvent thereby forming a reaction stream containing dissolved polyethylene, said reactor being operated at a temperature of from 150°C to 300°C and a pressure of from 14,000 to 35,000 kPa.

9. The process as claimed in Claim 8 wherein said reaction stream is withdrawn from said reactor and then introduced into a second polymerization reactor.

10. The process as claimed in Claim 9 wherein additional amounts of said ethylene, solvent and comonomer are also introduced into said second polymerization reactor.

11. The process as claimed in Claim 9 wherein said second reactor contains a dual shear mixing element according to Claim 1.

Dated this 17th day of March 1998.

I BANERJEE OF LSDAVAR & .CO

Agent for the applicant

- 23 -

A dual shear mixing element for use in a chemical reactor. The device may be used in processes where liquids of different temperatures need to be thoroughly mixed in a short period of time and solute must stay in solution. The present invention is particularly useful in the solution polymerization of polyolefins, especially in the medium pressure process for the preparation of linear low density polyethylene.

Documents:

				00437-cal-1998 abstract.pdf

				00437-cal-1998 claims.pdf

				00437-cal-1998 correspondence.pdf

				00437-cal-1998 description(complete).pdf

				00437-cal-1998 drawings.pdf

				00437-cal-1998 form-1.pdf

				00437-cal-1998 form-2.pdf

				00437-cal-1998 form-3.pdf

				00437-cal-1998 form-5.pdf

				00437-cal-1998 pa.pdf

				00437-cal-1998 priority document.pdf

« Previous Patent

Next Patent »

Patent Number	194284	

Indian Patent Application Number	437/CAL/1998	

PG Journal Number	30/2009	

Publication Date	24-Jul-2009	

Grant Date	12-Aug-2005	

Date of Filing	17-Mar-1998	

Name of Patentee	NOVA CHEMICALS (INTERNATIONAL) S.A.	

Applicant Address	ROUTE DE LA GLANE 107,P.O.BOX 76,CH-1752 VILLARS-SUR-GLANE 1	

Inventors:

#	Inventor's Name	Inventor's Address	

1	ANNETTE LYNN BURKE	9120 EDGEBROOK DRIVE NW, CALGARY, ALBERTA, CANADA, T3A 5M8	

2	EDWARD CHRISTOPHER FOY	8432-64 AVENUE NW, CALGARY, ALBERTA, CANADA, T3B4H3	

3	JON IATROU	132 MACEWAN GLEN CLOSE NW, CALGARY, ALBERTA, CANADA, T3K2C3	

4	UMESH KARNIK	95 EDGEBROOK CLOSE NW, CALGARY, ALBERTA, CANADA, T3A 4W6	

5	DARWIN EDWARD KIEL	128 EAST 10 AVENUE, NEW WESTMINSTER, BRITISH COLUMBIA, CANADA, V3L 4R6	

6	VACLAV GEORGE ZBORIL	36 EDGEPARK CRESCENT NW, CALGARY, ALBERTA, CANDA, T3A 4C4	

PCT International Classification Number	C08F 2/04	

PCT International Application Number	N/A	

PCT International Filing date		

PCT Conventions:

#	PCT Application Number	Date of Convention	Priority Country	

1	2,201,224	1997-03-27	Canada	

© All Indian Patents, 2013-2021.

  Patent data available in the public domain from Indian Patents Office, Department of Industrial Policy and Promotions, Ministry of Commerce and Industry, Government of India.

File: patents/194296-a-porcess-for-the-preparation-improved-high-alumina-self-flohing-castable.html
Indian Patents. 194296:"A PORCESS FOR THE PREPARATION IMPROVED HIGH ALUMINA SELF FLOHING CASTABLE"

Indian Patents

Recently Granted Patents

  Recently Published Patents

Title of Invention	"A PORCESS FOR THE PREPARATION IMPROVED HIGH ALUMINA SELF FLOHING CASTABLE"

Abstract	A process for the preparation of improved high alumina self flowing castable The present invention relates to the development of a manufacturing process for production of dense cement free high alumina castables for industrial application with improved properties that of low cement, ultra low cement and conventional castables mentioned earlier. It also ensures elimination of vibration during casting.	

Full Text	This invention relates to a process for the preparation of improved high alumina self flowing castable. Refractory castables comprise of hydraulic setting high temperature cement and graded refractory aggregates. Various types of castables are prepared either by casting or by ramming. These castables give better thermal efficiency and more trouble free service compared to conventional brick lining. However, the conventional type of castables have some serious draw backs viz there is deterioration of strength at intermediate temperature ( 600 to 800°C ) and lowering of refractoriness due to higher amount of cement content in the mix resulting in higher content of CaO in the composition. Low cement castables are recent generation monolithics. These castables have much higher cold crushing strength and higher mechanical properties at elevated temperature because of less cement content and correspondingly less CaO content in the final mix. But certain constraints are encountered in application i.e. (1) Vibration is essential (2) Special mixture are required for efficient mixing (3) Some ingredients which are not readily available are to be used for preparing the composition.

The main object is to provide a process for the manufacture of improved cement free high alumina self flowing castable which obviates the above noted drawbacks.

Another object of the present invention relates to the development of a manufacturing process for production of dense cement free high alumina castables for industrial application with improved  properties  that  of  low  cement,  ultra  low  cement

and conventional castables mentioned earlier. It also ensures elimination of vibration during casting.

Accordingly the present invention provides a process for the preparation of improved high alumina self flowing castable which comprises mixing fused alumina of particle size -80 +110 to -200 mesh, 15 to 35 wt% coarse & fine sillimanite sand, 15-20 wt% Al2O3 of particle size 250 to 325 mesh, adding 10 to 15 wt% reactive silica solution and 0.05 to 0.10 wt% additive such as herein described, maintaining the pH in the range of 5 to 8, casting the resultant mixture, drying and firing the dried castable at a temperature in the range of 500°C to 1300°C, to get the desired alumina castable, the said process characterized in using additive which provides cold crushing strength and higher mechanical properties to the obtained castable at elevated temperature.

The general relationship between pH and stability of silicic acid or colloidal silica is discussed in brief for better understanding of the complexity of bond mechanism.

Above about pH 6 or 7 in the absence of soluble salts silica bears a strong negative charge and gel formation is rather slow. Gelling is most rapid at pH 5 -6. From 2 to 5, the charge on silica or silicic acid is low so that presumably the molecules can readily collide, However, in this region the rate of condensation between polysilicic acid molecules depends on the concentration of hydroxyl ions; the OH-1 ion therefore acts a catalyst for the condensation reaction. Below about pH 2, the rate of polymerization increases with greater acidity. The rate in this region below this pH is proportional to the concentration of H+.

The reason for the minimum rate of polymerisation of silicic acid around pH 1 to 3 has been attributed due to catalytic action of traces of Flouride ion [ Since pure form of silicic acid also contain traces of flouride ion]. It has been observed that it is almost impossible to prepare solutions of silicic acid free from traces of Flouride ion . As little as 0.1 millilitre of Flouride  ion per litre has a marked effect.

From pH 3 to 7 colloidal silica usually gel rapidly within the range pH 5 to 7. The reason is attributed by the fact that in faintly acidic range silica particles pass through isoelectric point where the particles are not charged and therefore come together rapidly. Thus below above pH 5, rate of reaction between colloidal silica particles is proportional to

(1)	The no. of collisions &

(2)	The concentration of OH ions which catalyse the reaction when collision occurs. Above pH 4.5 , the polysilica acid molecules or particles begin to absorb OH ions and become negatively charged resulting fewer collisions resulting decrease in the rate of gel formation. The maximum rate of gelling is usually within the from pH 5 to 8 but exact point depends on various facts especially concentration of particle size.

When colloidal silica are titreated upto pH 10 to 11.5, there is a strong point of inflection. This is due to dissolution or depolymerisation of polymerised silica.

The  effect of additives in very minute  quantities have

pronounced effect  on  change of pH and  subsequently gelation

period.  The  additive  are HF, (NH4 )2  HPO4 ,  (NH4 )2  SO4 ,  Sod.

hexameta Phosphate, MgCl2 , MgSO4 , MgO, & CaO. Depending upon the

requirement for setting time, 0.1% (NH4 )2  SO4  is added for which

a  considerable  time  of gelation is obtained when  a  concrete

/pumpable retains  its flow characteristics for a considerable

time.  But when 0.1% MgO is added, setting is quicker.

Process in Brief :

The different ingredients namely fused alumina, sillimanite beach sand, Fine alumina, Reactive Silica solution bond and additives are mixed intensively in a mixture. The major ingra-dients namely Fused alumina, Sillimanite beach sand and fine alumina are mixed first and followed by additives and bonds. The whole mass is mixed for 2 to 3 minutes which leads to form the product mass which has flowing property suitable for casting in different shapes as per the requirements. The mass is cast in wooden or steel mould and kept for 24 hours after which

the product is de-moulded and dried on air for 24 hours followed

by drying at 110°C for 24 hours.  The material develop mechanical  strength  increase corrosion resistant and  improved high mechanical strength.  This products do not have any weakness  in

strength in the intermediate temperature and product is suitable

  in the entire temperature range of 110° to 1600°C.  The materi-

 als are fired on different temperature like 500, 800, 900 1600°C

and have been characterised.  The invention is described in the

following 4 experiments :

The process of the present invention is illustrated by the

following examples which should not be construed to limit the

scope of the present invention.

Example - 1

Fused Alumina	of the following particle size

-8 + 10  mesh  -	40%

-10 + 30  mesh  -	10%

- 200  mesh  -	35%

& fine Al O	15%

2 3

were throughly mixed with to which 15% reactive silica solution &

0.1 % MgO were added.

The mixture is then cast into cubical moulds.  After 24 hours the

test pieces are removed from mould and allowed for drying for  24

hrs in air and then in drier at 110°C for 24 hrs.  The dried test

pieces were fired at 500°C, 800°C, 1300°C and 1600°C.

The cubes were then characterised as follows :

The RUL test were conducted on test pieces fired at 1300°C.

The porosity, CCS, PLCR & RUL were determined following standard

procedure.

This constitutes the aggregate having Al2O3 content 93% +.

Example - 2

600 gm of sillimanite sand (320 gm coarse & 280 gm  fine)

with fused Al 0  aggregates in the following ratio were mixed 2 3

-8+10 mesh	280 gm

fine Al 0	120 gm

2 3

Reactive  silica bond to the extent of 18% and add  .1%

(NH )  SO  & 1% (NH )  PO were added and. Mixed uniformly  and

4 2  4	4 3  4

cast  into cubical moulds.  After 24 hrs, the test pieces were

o removed from mould allowed to dry in air and in oven  (at 110 C)

o for  24  hrs each.  The test pieces were then  fired to  500 C,

o  o  o 800 C,  1300 C & 1600 C for property evaluation. This  constituents 70% Al 0  content. 2 3

Example - 3

50% sillimanite sand coarse/fine (4 : 1) and 40% fused Al O

2 3

(8  +10)  & 10% fine Al 0 were taken and intimately blended  in

2 3

which  16%  reactive  silica  solution  and  0.1%  sodiun

hexametaphosphate were added. Requiste quantity of water was

added thereafter.  The test pieces were air dried and then  at

110°C  and fired to  500°C, 800°C 1300°C & 1600°C and  and  their

properties were evaluated.  This  constitutes  80%  alumina

content.

Example - 4

Fused Alumina as the following particle size

-8 + 10  mesh	40%

-10 + 30 mesh	10%

- 200  mesh	35%

& fine Al2O3	15%

These fraction were throughly mixed to which 15% reactive silica solution with 0.1% HF for the attainment of longer storage life.

The properties of Reactive silica sol and dense self flowing castable are given in Table I & Table II.

Table I :  Characteristics of Reactive silica sol (colloidal SiO )

2

SiO  content	40%

2

pH	8-10.5

Density (gm/cc)	1.25

Viscosity	12.55 +

(Measured on 4 B cup )

Particle Size	14 nano metre

Table II :  Properties of the dense self flowing castable

Al2O3  - 90%  Al2O3 - 80%  Al2O3 - 70% 

CCS	400-650	400-650  400-650

(110°-1600°)

App.Porosity (%)  8-10	8-10  10-12

PLCR	
at 1600°C for 5 hrs

RUL  Ta  1600-1680°C +	Ta 1600-1650°	+  Ta 1550-1600° +

Ta >1680°C	Te >1650°C	Te> 1650°

Advantages : (i)  Higher hot  strength  (Hot modulus of rupture &  Creep in compression ) and higher thermal shock resistance.

(ii)  Pumpable and self flowing nature of the material  after

proper mixing (iii) No vibration & no special mixer are required as in the case

of low cement castable & ultra low cement castable.

(iv)  No  deterioration  of  strength  in  the  intermediate

temperature range (600 - 800°C).

(v)  Use of lighter aggregate may be incorporated in the mix.

We Claim:

1.	A process for the preparation of improved high alumina self flowing castable which comprises mixing fused alumina of particle size -80 +110 to -200 mesh, 15 to 35 wt% coarse & fine sillimanite sand, 15 -20 wt% Al2O3 of particle size 250 to 325 mesh, adding 10 to 15 wt% reactive silica solution and 0.05 to 0.10 wt% additive such as herein described, maintaining the pH in the range of 5 to 8, casting the resultant mixture, drying and firing the dried castable at a temperature in the range of 500°C to 1300°C, to get the desired alumina castable, the said process characterized in using additive which provides cold crushing strength and higher mechanical properties to the obtained castable at elevated temperature.

2.	A process as claimed in claim 1 wherein the additive used is selected from HF, (NH4)2SO4, (NH4)2HPO4, Sodium hexameta phosphate, MgO, MgCI2, MgSO4, CaO.

3.	A process for the preparation of improved high alumina self flowing castable substantially as herein described with reference to the examples.

Documents:

				909-del-1997-abstarct.pdf

				909-del-1997-claims.pdf

				909-del-1997-complete specifiction (granted).pdf

				909-del-1997-correspondence-others.pdf

				909-del-1997-correspondence-po.pdf

				909-del-1997-description (complete).pdf

				909-del-1997-form-1.pdf

				909-del-1997-form-19.pdf

				909-del-1997-form-2.pdf

				909-del-1997-form-3.pdf

« Previous Patent

Next Patent »

Patent Number	194296	

Indian Patent Application Number	909/DEL/1997	

PG Journal Number	41/2004	

Publication Date	09-Oct-2004	

Grant Date	03-Feb-2006	

Date of Filing	09-Apr-1997	

Name of Patentee	COUNCIL OF SCIENTIFIC AND INDUSTRAIL RESEARCH	

Applicant Address	RAFI MARG NEW DELHI-110001,INDIA	

Inventors:

#	Inventor's Name	Inventor's Address	

1	DR.GOUTAM BANERJEE	CONTROL GLESS CEMICLE RESEARCH INSTITUTE 196 RAJA SC MULLICK ROAD CALCUTTA-700032,INDIA	

2	DR. ASSIS KUMAR ROY	CONTROL GLESS CEMICLE RESEARCH INSTITUTE 196 RAJA SC MULLICK ROAD CALCUTTA-700032,INDIA	

PCT International Classification Number	C04B 7/32	

PCT International Application Number	N/A	

PCT International Filing date		

PCT Conventions:

#	PCT Application Number	Date of Convention	Priority Country	

1			NA	

© All Indian Patents, 2013-2021.

  Patent data available in the public domain from Indian Patents Office, Department of Industrial Policy and Promotions, Ministry of Commerce and Industry, Government of India.
