Repository: anandvc/allindianpatents

File: patents/194351-a-process-for-making-petroleum-derived-pitch-suitable-for-conversion-into-carbon-fibres.html
Indian Patents. 194351:A PROCESS FOR MAKING PETROLEUM DERIVED PITCH SUITABLE FOR CONVERSION INTO CARBON FIBRES

Indian Patents

Recently Granted Patents

  Recently Published Patents

Title of Invention	A PROCESS FOR MAKING PETROLEUM DERIVED PITCH SUITABLE FOR CONVERSION INTO CARBON FIBRES

Abstract	An improved process for making petroleum derived pitch suitable for conversion into carbon fibres which comprises prefractionating the pyrolysis tar by known method to obtain high boiling residue, thermal soaking of said residue with hydrogen donor solvent such as herein described at a temperature in the range of 300-370' C under inert atmosphere for a period in the range of 3-6 hrs to obtain petroleum pitch.	

Full Text	The present invention relates to an improved process for making petroleum derived pitch suitable for conversion into carbon fibres.

Pitch is a fusible carbonaceous mass and is a complex mixture of thousands of organic compounds mainly of polynuclear aromatic hydrocarbons with sulphur and nitrogen incorporated into the aromatic structures as heteroatoms. Short aliphatic chains are also present on the typical pitch molecules. These pitches have a wide range of industrial applications particularly in the manufacturing of high commercial value carbon materials such as graphite electrodes and high modulus carbon fibres. Carbon fibre is a high priced material and used in new generation light weight aircrafts, sports equipments and fashion articles. In carbon fibre making process, pitch is allowed to melt to a carefully controlled viscosity and then passed through a number of fine capillaries under pressure to produce the filament like fibres as the pitch re-solidifies. The green carbon fibres thus obtained is stabilized by oxidation in air followed by carbonization in an inert atmosphere.

As is well known to those skilled in the art, pitches suitable for carbon fibre production are commonly produced by thermal soaking of aromatics rich feedstocks obtained from coal tar and petroleum sources [Dolmatov et.al., Chem. and Technol. of Fuels and Oils, 24, 5 (1988); Komine et.al., Jpn. Patent JP 03, 02, 298 (1991), CA 115:34285e (1991); Archakova et.al. USSR patent Su 1, 333, 685, (1987); Dickakian, ACS Symp. Ser. 303  126 (1986). CA 104 : 209650x (1986)].  Thermal soaking is

generally carried out at temperature range of 350-500"C, at atmospheric pressure with continuous purging of inert gas.

In another commonly employed process thermal soaking of feedstock may be carried out under reduced pressure [(Turner et.al. Fuel. 66 1481 (1987)]. However, this process is disadvantageous because it gives lower yield of pitch due to more volatilization of high boiling hydrocarbons.

Attempts have been made to carry out thermal soaking of feedstock under high pressure [Dolmatov, Solid Fuel Chem., 23(4) 109 (1989)]. However, this process has some operational problems due to pressure assembly.

Attempts have also been made to carry out thermal soaking of feedstocks aided by free radical initiator. Although this process reduces thermal soaking period for getting quality pitch but often it is very difficult to control polymerization and condenstation reactions and yields pitch of high Quinoline Insolubles (QI) values and softening point which make it less suitable for spinning purposes in carbon fibre manufacture.

Present process differs from hitherto known processes in method of preparation. In previous methods petroleum pitch is first prepared and then hydrogenated to lower the softening point, viscosity and unmeltable quinoline insolubles to make them suitable for carbon fibre but in present process a low softening point and quinoline insoluble petroleum pitch is produced in a in-situ manner (in a single step) by adding a hydrogen donor solvent during thermal soaking step.

The main object of the present invention is to provide an improved process for making petroleum derived pitch suitable for conversion into carbon fibres which obviates the drawbacks as detailed above.

Another object of the present invention is to provide an improved process for making petroleum derived pitch of low softening point suitable for conversion into carbon Fibres.

Still another object of the present invention is to provide an improved process for making petroleum derived pitch of low softening point and high coking value suitable for conversion into carbon fibre.

Yet another object of the present invention is to provide an improved process for making petroleum derived pitch suitable for conversion into carbon fibre, at relatively low temperature 300-370°C.

The above objects are accomplished by prefractionation of feed stock (pyrolysis tar) followed by thermal soaking aided by hydrogen donor solvent such as cyclohexane, tetralin, decalin, tetrahydroquinoline (THQ), 9,10 dihydroanthracene, tetra-hydrofluoranthene, hydrogenated aromatics and extracts. Thermal soaking temperature, residence period and inert gas purge rate are the vital parameters of this process.

Accordingly the present invention provides an improved process for making petroleum derived pitch suitable for conversion into carbon fibres which comprises prefractionating the pyrolysis tar by known method to obtain high boiling residue, thermal soaking of said residue with hydrogen donor solvent such as herein described at a temperature in the

range of 300-370°C under inert atmosphere for a period in the range of 3-6 hrs to obtain petroleum pitch..

In an embodiment of the present invention pyrolysis tar used as a feed may be obtained from olefin production unit in petrochemical plant and aromaticity of the pyrolysis tar may be in the range of 100-150 Bureau of Mines Correlation Index (BMCI).

In a feature of the present invention prefractionation of pyrolysis tar may be effect at a temperature in the range of 200-270°C.

In another embodiment of the present invention hydrogen donor solvent used may be such as cyclohexane, tetralin, decalin, tetrahydroquinoline (THQ), 9,10 dihydroanthracene, tetrahydrofluoranthene, hydrogenated aromatics and extracts.

In still another embodiment of the present invention thermal soaking of residue of prefractionation and hydrogen donor solvent may be performed at temperature 300-370°C.

In still another embodiment of the present invention inert gas may be used such as nitrogen, helium or argon at a flow rate of 60-100 ml per minute.

In carrying the process into effect, feed stock (pyrolysis tar) is first subjected to an atmospheric distillation to remove low molecular weight aromatics. This step was termed as prefractionation. The low molecular weight aromatics play a less significant role in

the formation of pitch. Further, rate of conversion of mono-aromatics into di-and poly-aromatics is lower than the conversion of di- and tri- into polyaromatics [Rudnick et al.. Energy & Fuels. 5 733 (1991)]. Moverover. removal of mono-, di-aromatics and their derivatives in prefractionation also improves the aromaticity (Measured by Bureau of Mines Correlation Index. BMC1) due to increased concentration of polyaromatics in feed Thus to make the carbon fibre precursor making process time saving, it is better to remove the mono-and some di-aromatics from the feed at this stage. Removal of low boiling aromatics provides a by-product which may be a good source of benzene, toluene, xylene (BTX) and more particularly for the recovery of naphthalene. The operating parameters of this step are distillation at 200-270°C temperature and atmospheric pressure and inert gas purge rate, 60-100 ml/min. The important step of this process is thermal soaking of a mixture of residual portion of prefractionation and a hydrogen donor solvent (1-3% wt) under properly optimized conditions to get a specific quality of pitch. Thermal soaking is carried out by taking reaction mixture in a reactor consisting of two subsequent overhead water condensers followed by an ice cooled trap to collect the maximum amount of condensable liquid from effluent gases generated during cracking ol hydrocarbons present in the feed. During thermal soaking, growth of aromatic cluster takes place under the influence of thermal energy via polymerization through condensation reactions [Zander et al. Fuel 72 1281 (1993)]. Thermal soaking is performed at temperature 300-370°C for the period of 3 to 6 hours under the continuous purging of inert gas at the rate of 60-100 ml/min, at atmospheric pressure. These operating conditions were optimized for 100 gm charged material.  The entire thermal

soaking is carried out under very carefully controlled operating conditions to ensure the good quality product. The main role of inert gas purging during this step is to prevent oxidation along with fast removal of low boiling aromatics . In lab scale experiments inert gas purging also helps to make reaction mixture homogeneous but in commercial practice it is carried out by mechanical agitator.

For a complete understanding of the nature of invention and scientific approach of this process, it is necessary to look into the mechanistic part of the reactions which take place during the process.

Prefraclionation which is carried out at 200-270°C, is a purely physical separation, because of, at this temperature no bond breaking and making reactions take place [Americ et al. Proc. 13th World Petroleum Congress, John Wiley & Sons 3 199 (1992)|. Prefractionation of pyrolysis tar makes it concentrated with three or more membered ring aromatics which are more favoured structures for easy conversion into pitch.

Thermal soaking is the key step of this process and conducted at temperature 300-370°C. At this temperature cracking of alkyl side chains present on the aromatic ring is more prone rather than ring opening reactions. Such reactions produces very active carbon centres on the aromatic rings. These active centres (or free radicals) first undergoes intermolecular dehydrogenative polymerization followed by intramolecular dehydrocyclization and produce planar aromatic units having required range of average molecular weight, softening point and quinoline insolubles (QI), suitable for spinning. If such reactions continues, subsequent polymerization and condensation of these aromatics

(average molecular weight 450-550) leads to formation of larger aromatics having molecular weight 2000 or more. As the average molecular weight and softening point increases there is marked decrease in solubility of aromatics compounds in quinolinc resulting more value of undesirable QI contents. Thus to check the further growth of aromatic units beyond a certain extent (checked by average molecular weight. QI, softening point), addition of a hydrogen donor agent in the reaction mixture appears to be a solution. Hydrogen donor agent through hydrogen transfer reactions to active centers arrests further polymerization and condensation reactions and restricts the growth of aromatic units so that it could remain as pitch suitable for conversion into carbon fibre but not coke [Kubo et al. European patent EP 272038 (1988) CA:109:76470t (1988)].

Patents and technical literature show that low softening point and quinoline insolubles pitches suitable for carbon fibres are prepared by hydrogenation of high softening pitches through catalysts, hydrogen gas or hydrogen donor solvent [Yamada et al. Jpn. Patent 58, 18421 (1983). Mochida et al. J. Jpn. Pet. Inst. 30(1) 31 (1981 )|. Takeuchi et al. .1. Jpn. Pet. Inst. 37(2) 136 (1994)]. The present invention provides a single step process for making low softening point pitches suitable for carbon fibres and is the example of insitu hydrogenation of pitch.

The reaction mechanism of this invention may be explained as follows :

(Formula Removed)

The following examples are given by way of illustration of the present invention and should not be construed to limit the scope of the present invention.

EXAMPLE 1

Feedstock for pitch was prepared by charging 580 gms of pyrolysis tar of BMCI 128 in a glass reactor and distilling it at 200-270°C under continuous purging of nitrogen gas at the flow rate of 60-100 ml/min. A residue obtained which is 78% by weight is used as feedstock for pitch.

In the following examples unless it is indicated that there was some other feed, the same residue of prefractionation was subjected to processing for making pitch.

EXAMPLE 2

Petroleum pitch was prepared by thermal soaking of a mixture of residue of prefractionation (98 gm) of BMCI 154 and tetralin (2.07 gm) at 335°C for a period of 4.5 hrs in a glass reactor under the continuous purging of inert gas, nitrogen at a flow rate of 95 ml/min to obtain the pitch of softening point 135°C and coking value 42.38% wt. The pitch yield was 39.70 gm.

EXAMPLE 3

The same procedure of experiment 2 was repeated except a little lower nitrogen flow rate 80 ml/min and higher thermal soaking period, 5 hrs. As a result of 41.93 gm pitch was obtained to have softening point 124°C and coking value 40.78 % wt.

EXAMPLE 4

The same procedure of example 2 was repeated except providing thermal soaking period 3 hrs. As a result of pitch of softening point 116°C was obtained in 41.36 % wt yield.

EXAMPLE 5

The same procedure of pitch preparation was used as described in example 2 except providing thermal soaking duration of 6 hrs and a little higher nitrogen flow rate 100 ml/min. A pitch of 1390C softening point with 37.50% wt yield was obtained.

EXAMPLE 6

The same procedure of example 2 was repeated except another hydrogen donor solvent decalin (2.01 gm). As a result of 43.04 gm pitch was obtained which was found to have softening point 120°C and coking value 39.76 % wt.

The main advantages of the present invention are :

1.	This improve process provides single step process for making petroleum derived pitch suitable for carbon fibres and eliminates a costly and high pressure hydrogenation step used in hietherto known processes.

2.	This invention provides a low cost precursor for producing carbon fibre. Another most widely used precursor. Polyacrylonitrile (PAN) is relatively expensive as compared to petroleum pitch precursor (Mochida et al. CHEMTECH, Feb 95, p. 29).

3.	This process provides two liquid by-products which can effectively be utilised further. Light distillate which is produced during prefractionation is a rich source (35-40% wt) of naphthalene. Heavy distillate, which is produced during thermal soaking is a good feedstock for carbon black.

We claim :

1.	An improved process for making petroleum derived pitch suitable for conversion into carbon fibres which comprises prefractionating the pyrolysis tar by known method to obtain high boiling residue, thermal soaking of said residue with hydrogen donor solvent such as herein described at a temperature in the range of 300-370°C under inert atmosphere for a period in the range of 3-6 hrs to obtain petroleum pitch.

2.	A process as claimed in claim 1 wherein pyrolysis tar used is a by-product of naphtha cracking operation in olefin production plant and aromatics.

3.	A process as claimed in claim 1 & 2 wherein pyrolysis tar used is of an aromaticity within the range of 100-150 BMCI.

4.	A process as claimed in claim 1 to 3 wherein temperature used in prefractionation is within the range of 200-270°C.

5.	A process as claimed in claims 1 to 4 wherein hydrogen donor solvent used is such as cyclohexane, tetralin, decalin, tetrahydroquinoline (THQ), 9,10 dihydroanthracene, tetra-hydrofluoranthene, hydrogenated aromatics .

6.	A process as claimed in claims 1 to 5 wherein inert gas used is such as nitrogen, helium or argon.

7.	An improved process for making petroleum derived pitch suitable for conversion into

carbon fibers substantially as described herein with reference examples. 	

Documents:

				2449-del-1995-abstract.pdf

				2449-del-1995-claims.pdf

				2449-del-1995-complete specification (granted).pdf

				2449-del-1995-correspondence-others.pdf

				2449-del-1995-correspondence-po.pdf

				2449-del-1995-description (complete).pdf

				2449-del-1995-description (provisional).pdf

				2449-del-1995-form-1.pdf

				2449-del-1995-form-2.pdf

				2449-del-1995-form-3.pdf

				2449-del-1995-form-4.pdf

				2449-del-1995-form-5.pdf

				2449-del-1995-form-6.pdf

« Previous Patent

Next Patent »

Patent Number	194351	

Indian Patent Application Number	2449/DEL/1995	

PG Journal Number	31/2009	

Publication Date	31-Jul-2009	

Grant Date		

Date of Filing	29-Dec-1995	

Name of Patentee	COUNCIL OF SCIENTIFIC AND INDUSTRIAL RESEARCH	

Applicant Address	RAFI MARG NEW DELHI-110001, INDIA.	

Inventors:

#	Inventor's Name	Inventor's Address	

1	HIMMAT SINGH	INDIAN INSTITUTE OF PETROLEUM, DEHRADUN-248005, INDIA.	

2	MANOJ SRIVASTAVA	INDIAN INSTITUTE OF PETROLEUM, DEHRADUN-248005, INDIA.	

3	INDRA DEO SINGH	INDIAN INSTITUTE OF PETROLEUM, DEHRADUN-248005, INDIA.	

4	PRANAB KUMAR MUKHOPADHYAY	INDIAN INSTITUTE OF PETROLEUM, DEHRADUN-248005, INDIA.	

PCT International Classification Number	C10C 003/00	

PCT International Application Number	N/A	

PCT International Filing date		

PCT Conventions:

#	PCT Application Number	Date of Convention	Priority Country	

1			NA	

© All Indian Patents, 2013-2021.

  Patent data available in the public domain from Indian Patents Office, Department of Industrial Policy and Promotions, Ministry of Commerce and Industry, Government of India.

File: patents/194359-an-improved-process-for-the-preparation-of-mullite-zirconia-composites.html
Indian Patents. 194359:AN IMPROVED PROCESS FOR THE PREPARATION OF MULLITE-ZIRCONIA COMPOSITES"

Indian Patents

Recently Granted Patents

  Recently Published Patents

Title of Invention	AN IMPROVED PROCESS FOR THE PREPARATION OF MULLITE-ZIRCONIA COMPOSITES"

Abstract	An improved process for the preparation of mullite-zirconia composite. The present invention relates to an improved process for the preparation of dense mullite-zirconia composite employing reaction sintering method, using zircon flour and calcined alumina as raw materials and a new dopant "dysprosia" . Dysprosium (Dy) with atomic no. 66 is one of the members of the Lanthanide group	

Full Text	This  invention  relates to an  improved  process  for  the

preparation  of mullite-zirconia composites

The  present  invention  particularly  relates  to  an

improved process  for the preparation of dense  mullite-zirconia

composite  employing  reaction sintering method,  using  zircon

flour  and  calcined  alumina  as  raw materials  and  a

new  dopant  "dysprosia".Dysprosium (Dy) with atomic no.  66  is

one  of  the members  of  the  Lanthanide  group  (Cerium

Lutetiume).  The oxide  of Dysprosium is known  as  dysprosium

oxide or dysprosia, Dy2O3 The density of Dy2O3  is 7.81 gm/cc.

The  study  on  mullite-zirconia  composites  has

received  major attention because of its  superior  properties

with  respect to refractoriness, chemical  inertness,  mechanical

strength at elevated temperature and also low thermal  expansion.

Most of the zirconia bearing composites  are  expensive because

in  most of the cases  pure  zirconia  is  used as  one  of

the ingredients.  On the other hand sintering of pure mullite  is

difficult  due  to its low lattice diffusion  coefficient and

 requires temperature as high as 1650° to 1700°C. The  

preparation

of  mullite-zirconia  composites through  reaction  sintering

method has  attracted attention of many workers  since good

quality zircon sand is readily available from beach sand which

makes the  process cost effective.  India is fortunately having a

vast reserve of  zircon  sand that can be commercially exploited

for such development.

These composites are now finding application as refractory material in steel industry for making well blocks, continuous casting nozzles and their inserts. Due to the high melting point and excellent chemical properties, one of the major fields of application is in glass industries for lining of port necks, pavings, monolithic subpavings, checkers, burner blocks etc.

The use of the sintering additives  such  as  magesia,

calcium  oxide,  titania and yttria for effective  sintering at

o lower temerature  (1400 C) and for  enhancing  the  sintering

during  preparation  of  mullite-zirconia  composites have

been  extensively studied.

1.	P. Pena,  J.S.  Moya,  S. de Aza, E.  Cambier  F.  Camlier,  C. Lablud  and M.R. Anseau, J. Mater,  Lett. 2 (12)772-4 (1983).

2.	P. Miranzo, P. Pena, J.S. Moya and S. de Aza, J. Mater. Sc. 20(8) , 2702 - 10(1983) .

3.	B. Joliet , F. Camlier, L. Dapra, C. Leblvd and  A.  Leriche,

S.J. de Physique, 47, C-l-723 - 28 (1986) ed. P. Odier, F.

Cabanes and B. Cales, Les Edition.

4.	P. Pena, P. Maranjo, J.S. Moya and S. de Aza, J. Mater Sc, 20(6) 2011-22 (1985)

5.	J. Rinkon, G. Thomas, P. Pena, S. de Aza and J.S. Moya, J. de. Physique, Vol 47,  C1- 423 - 27 (1986).

6.	P. Pena, M.A. Rodiguez, J.S. Maya and S. de Aza, High Tech Ceramics, Part-A, 861-70 (1987) ed. P. Vincenzini Pub. Elsevier Sc, Amsterdam.

7.	M.F. Melo, J.S. Moya, P. Pena and S. de Aza,  J. Mater Sc.  20 (8) 2711-18 (1985)

8.	J.  Ma Rincon, J.S. Moya and M.F. Melo, Trans Br. Ceram.  Soc. 85(6), 201 - 06 (1986)

9.	M. Fatima Melo adnd J.S. Moya, J. Mater. Sc, 25(4), 2082 - 86 (1990).

10.J. Wu and C. Lin, J. Mater. Sc. 26(12) 4631-36 (1991).

By the use of a new additive/dopant, dysprosia it has been successful in bringing about the overall improvement in the sintering, reaction and thermo-mechanical properties of sintered mullite-zirconia  composites.

^Reaction sintering' is defined as a particular firing process in which chemical reaction of the starting - materials (reactants) and the elimination of porosity in the powder compact i.e. densification are both achieved in a single heat treatment step. This process has been found to be one of the simplest and least expensive methods. Depending upon the processing condition, temperature and particle size both the processes of reaction and densification (sintering) can occur either in sequentially or simultaneously. Zircon is rather a cheap material in comparison with zirconia suggesting its use for the preparation of zirconia based ceramics by reaction sintering routes. Many zirconia bearing ceramics are prepared from naturally occuring zircon. It is an established fact that the mineral zircon as a chemically pure substance decomposes  in  a  solid state at a temperature of 1676 C giving

a mixture of tetragonal zirconia and  -cristobalite.  According

to  the  system  ZrO2-Sio2

(Equation Removed) 

The reaction sintering involves an in situ reaction between zircon and alumina to form mullite with dispersed zirconia as a second phase.

(Equation Removed) 

Alumina  and  zircon react at temperature  greater  than o 1400  C to form mullite with  zirconia  particles  distributed

primarily  along  the  grain  boundary.  The  alumina to zircon

mol  ratio varies  between  1  and  2.  But maximum - amount  of

crystalline mullite and zirconia were  obtained when the ratio

is  1.5.  The  number of contacts between  zircon  and alumina

grains were at a maximum.

The main object of the present invention is to provide an improved process for the preparation of mullite-zirconia composites with high density, high tetragonal zirconia content, low thermal expansion co-efficient, high flexural strength and high fracture toughness.

Another objective of this invention is to provide a simple,  inexpensive  and  easily  adaptable  process  for  the

manufacture of highly dense mullite-zirconia composites employing zircon flour instead of pure expensive zirconia

Another objective of the present invention is to use an additive / dopant, dysprosia (Dy2O3) to accelerate the reaction and sintering processes.

Accordingly  the present invention provides an improved process for the preparation of mullite-zirconia composite which comprises:

a)	mixing calcined alumina with the zircon flour in a ratio which ranges from 1 to 2,

b)	adding dysprosia in the range of 2.5 to 4.5 wt% to the mixture obtained in step (a),

c)	attritor milling the mixture obtained in step (b), for a period over 6 hr , in the presence of an organic solvent to obtain submicrometer powder,

d)	drying the powder and adding a binder such as herein described, in the range from 5-15 wt% to the dried product,

e)	pressing the obtained product uniaxially at a pressure in the range of 70 to 100 Mpa followed by isostatic pressing at a pressure in the range of 200 to 300 MPa, followed by

f)	drying and firing at a temperature in the range of 1400 to 1650°C for a period ranging from 1 to 4 hrs to get the mullite-zirconia composite.

The mixture of calcined alumina and zircon flour was  taken

in  the ratio which  ranges from 1 to 2.  Dysprosium oxide  was

added  as an additive to the mixture in the range of 2.5 to  4.5

wt%. The mixture obtained in step (b)  was attritor milled for 6

hrs in the presence of an organic solvent.  The organic  solvent

used in step (c) may be isopropyl alcohol, ethyl alcohol, hexane

or  ethanol.  This dried powder was mixed with the binder.  The

binder  used  in step (d) may be  polyvinyl  alcohol,  dextrine,

glycol  and the amount used may  range  from  5  to 15  wt%

o The  pressed material obtained in step (e) was dried at  110  +

o	'  o  o

5 C and fired at temperatures ranging from 1400  to 1650 C  for

2 hours soaking  period.

The  characteristics of the composite prepared by the

hitherto  known  process  and  the  process  of  the  present

invention  are  summarised below in TABLE - 1.

TABLE  1:

(Table Removed) 

Table 1 shows the relative density of the invention, which was measured by Archimedes Principle, to be comparatively higher than the existing ones. Room temperature strength was measured in an Instron machine with three point loading. Fracture Toughness was measured by indenting the samples with Vick-ers' microhardness indenter. Fracture Toughness is much higher and signifies that it can survive a lot more wear and tear  in

use.  Thermal  expansion coefficient which was measured  in a

dilotometer upto 1400 C shows the significantly lower coefficient of expansion. Lower thermal expansion coefficient improves the thermal spalling resistance of the material and it can withstand much larger number of cycles of temperature fluctuations. High temperature flexural strength measured in a 3 point bending strength tester is much higher for the -invention, compared to the products available. One of the factors for the improvement of the properties is the retention of higher percentage tetrogonal zirconia phase, at room temperature measured by X-ray diffraction.

The invention will now be described in detail with the help of following example for carrying out the process in actual practice. However, these examples should not be considered as to limit the scope of the invention as these are produced to illustrate the invention only.

Example-1

Zircon  flour  (59wt%)  and  calcined  alumina  (41wt%)  was

attritor milled  for  6 hours with isopropyl  alcohol  as  the

o dispersing  medium.  After  drying  the slurry at  110  C  the

powder was  mixed with  5  wt%  poly  vinyl  alcohol solution to

form  discs  and  bars.  Uniaxial pressing  at  100  MPa  was

followed  by  isostatic pressing around 275  MPa.  The  pressed

o discs and bars were sintered at temperature 1550  C  for 2  hrs.

soaking time.  The sintered mullite-zirconia composites  showed

relative  density  98%  and porosity  2.6%  .  Tetragonal

zirconia  content was  found  to  be  22.2%.  The  thermal

expansion  coefficient  was  4.87x10-6/°C  with  martensitic

transformation  temperature  (Ms)  at  725  The  average

intergranular  zirconia  particle  size  was  2.0um.  Room

temperature flexural  strength  varied  between  22 MPa to  155

MPa  and depended on the  sintering temperature.  Hot  flexural

strength at 1200 C was 215MPa.  Hardness and fracture toughness

was  about  6  GPa and  3.5 MPa  respectively.

Example-2

Zircon  flour  (58.0wt%),  calcined  alumina  (39.5wt%)

and  dysprosia  around  2.5wt%  were  attritor milled  for  6

hours with  isopropyl alcohol as the  dispersing medium.  After

o drying the slurry at 110  C the powder was mixed with  5  wt%

poly  vinyl alcohol solution to form discs and bars.  Uniaxial

pressing  at  100 MPa was followed by isostatic pressing  around

275 MPa.  The  pressed  discs and bars were sintered at temper-

o ature  1550 C for 2 hr  soaking time.  The  relative  density

of  the  product was 98.9% with porosity  1.5%.  The  tetragonal

zirconia  content was found to be  3 5%  Thermal expansion  coef-

-6 o ficient was 3.83x10  / C with transformation temperature  (Ms)

of 725 C.  Intergranular zirconia grain size was 3.52um.  Room

temperature  flexural  strength varied between 26  MPa  to  328

MPa  depending on  the sintering temperature.  Hot  flexural

strength  at  1200  C  was  290  MPa.  Hardness  and  fracture

1/2 toughness were 8 GPa and 4.9MPa.m  respectively.

Example - 3

Zircon  flour  (57.0 wt%),  calcined  alumina  (39.0  wt%)  and

dysprosia  around 3.5 wt% were attritor milled for 6  hours  with

isopropyl  alcohol as the dispersing medium.  After drying the

0 slurry at  110  C the powder was mixed with  5  wt%  polyvinyl

alcohol  solution  to  form  discs and bars.  Uniaxial  pressing

at  100  MPa was followed by isostatic pressing around 275

MPa.  The  pressed discs and  bars  were sintered at  temperature

2  hr  soaking time.  The relative density of the product was

98.5%  with the porosity of 2%  The tetragonal zirconia  content

was found to  be 25%.  The thermal expansion coefficient obtained

-6 o was  3.8  x 10  / C and Ms  temperature was  690  C.  Flexural

strength at ambient temperature was between 21MPa to 189 MPa depending on the temperature of sintering. The average inter-granular  zirconia particle was found to be of 4.3um size.  Hot

flexural  strength at 120°C was 218 MPa.  The hardness  and

1/2 fracture  toughness  values  were 8  GPa  and  7.2  MPa.m

respectively.

Example - 4

About (56.5 wt%) zircon flour and calcined alumina (39  wt%)  and

around  4.5 wt% dysprosia was  attritor milled  for  6  hours

in  isopropyl alcohol as a dispersing medium.  After drying  the

slurry  at  110° C the powder was mixed with 5 wt%  poly  vinyl

alcohol  solution to form discs and bars.  Uniaxial pressing at

100 MPa  was  followed by isostatic pressing around 275 MPa.  The

pressed  discs  and  bars were sintered at  temperature  1550°C

with  2  hr soaking time.  The relative density of  the  product

was  found  to be  99.0% with porosity of  1%.  The  relative

tetragonal zirconia content in  the sintered product was 34%. The

average  intergranular zirconia particle  size  was  about  4.75

urn size.  The  thermal expansion coefficient was  found to be

3.52x10-6/°C  with  a  Ms  temperature  of  725  C.

Flexural  strength at ambimbient temperature varied between  19

MPa  to  197 MPa depending on the  sintering temperature.

The  hot flexural strength at 1200 C was found to be  220  MPa.

The Vicker's hardness and fracture toughness was about 6 GPa and

1/2 4.3 MPa.m  respectively.

Advantages:

(1)	Composites obtained by the process of the present invention

have high density, high tetragonal zirconia content, high

flexural strength, high fracture toughness and low thermal

expansion coefficient.

(2)	The process makes use of naturally occuring zircon as a

starting material making the process economic.

We claim:

1.	An improved process for the preparation of mullite-zirconia

composite which comprises:

a)	mixing calcined alumina with the zircon flour in a ratio which ranges from 1 to 2,

b)	adding dysprosia in the range of 2.5 to 4.5 wt% to the mixture obtained in step (a),

c)	attritor milling the mixture obtained in step (b), for a period over 6 hr , in the presence of an organic solvent to obtain submicrometer powder,

d)	drying the powder and adding a binder such as herein described, in the range from 5-15 wt% to the dried product,

e)	pressing the obtained product uniaxially at a pressure in the range of 70 to 100 Mpa followed by isostatic pressing at a pressure in the range of 200 to 300 MPa, followed by

f)	drying and firing at a temperature in the range of 1400 to 1650°C for a period ranging from 1 to 4 hrs to get the mullite-zirconia composite.

2.	An improved process as claimed in claim 1 wherein the organic

solvent used in step © is such as isopropyl alcohol, ethyl alcohol,

hexane, ethane.

3.	An improved process as claimed in claims 1 and 2 wherein the binder used in step (d) is such as polyvinyl alcohol, dextrin, glycerol, CMC and the amount used ranges from 5 wt% to 15 wt%.

4.	An improved process for the preparation of mullite-zirconia composite substantially as herein described with reference to the examples.

Documents:

				791-del-1997- correspondence-others.pdf

				791-del-1997-abstract.pdf

				791-del-1997-claims.pdf

				791-del-1997-correspondence-po.pdf

				791-del-1997-description (complete).pdf

				791-del-1997-form-1.pdf

				791-del-1997-form-19.pdf

				791-del-1997-form-2.pdf

				791-del-1997-form-3.pdf

« Previous Patent

Next Patent »

Patent Number	194359	

Indian Patent Application Number	791/DEL/1997	

PG Journal Number	43/2004	

Publication Date	23-Oct-2004	

Grant Date	10-Feb-2006	

Date of Filing	27-Mar-1997	

Name of Patentee	COUNCIL OF SCIENTIFIC AND INDUSTRIAL RESEARCH	

Applicant Address	RAFI MARG, NEW DELHI-110001, INDIA	

Inventors:

#	Inventor's Name	Inventor's Address	

1	GOUTAM BANERJEE	CENTRAL GLASS & CERAMIC RESEARCH INSTITUTE CALCUTTA, INDIA	

2	KABERI DAS (ROY)	CENTRAL GLASS & CERAMIC RESEARCH INSTITUTE CALCUTTA, INDIA	

3	BARUNDEB MUKHERJEE	CENTRAL GLASS & CERAMIC RESEARCH INSTITUTE CALCUTTA, INDIA	

PCT International Classification Number	C01G 25/00	

PCT International Application Number	N/A	

PCT International Filing date		

PCT Conventions:

#	PCT Application Number	Date of Convention	Priority Country	

1			NA	

© All Indian Patents, 2013-2021.

  Patent data available in the public domain from Indian Patents Office, Department of Industrial Policy and Promotions, Ministry of Commerce and Industry, Government of India.
