Repository: anandvc/allindianpatents

File: patents/194441-a-process-for-manufacture-of-stainless-steel-alloy.html
Indian Patents. 194441:"A PROCESS FOR MANUFACTURE OF STAINLESS STEEL ALLOY"

Indian Patents

Recently Granted Patents

  Recently Published Patents

Title of Invention	"A PROCESS FOR MANUFACTURE OF STAINLESS STEEL ALLOY"

Abstract	A process for manufacture of stainless steel alloy being a powder metallurgical FeCrAl alloy adapted for use as electrical heating element in industrial and other heating applications The process comprising combining (by weight) less than 0 02% carbon, = 0 5% Silicon, = 0 2% manganese, 10 0-40 0%chromium, = 0 6% nickel, = 0 01%copper, 2 0-10 0% aluminium, one or more of a group of other reactive elements such as Sc, Y, La, Ce, Ti, Zr, Hf, Nb, Ta 0 1-1 0 , remainder iron unavoidable impurities and forming an alloy by a conventional powder metallurgical technique	

Full Text	1

The present invention relates to a ferritic stainless steel alloy More specifically this invention relates to an alloy suitable for use in industrial and other heating applications, more precisely as electric heating elements in for example diffusion furnaces for the production of semiconductors with special demands regarding ultra low content of impurities, more specifically an ultra low content of copper

Background of the invention

Heat treatment is a typical operation in many industries, for example in the manufacturing of semiconductor wafers During such process semiconductor wafers are heated in furnaces to temperatures of between700 C and 1250 C order to alter the properties or composition of the surface of said semiconductor wafers For example, heat treatment in controlled gaseous atmosphere allows certain dopant elements to migrate into the structure of the semiconductor material A controlled environment within the diffusion furnace brings about a predictable result Problems can occur in the control of the environment within the diffusion furnace Certain harmful impurities tend to be introduced into the furnace for example by diffusion of alloying elements or impurities from the heating elements and this way even into the semiconductor wafers Adverse effects of those harmful impurities show a tendency to increase with time of use of the furnace/tube This has been a wellknown problem for this kind of application for a long time (see US patent no 4,347,431)

It has been found that a yield for the production of special types of semiconductors is limited by Cu-contamination during the production of said semiconductor wafers Copper has been identified as one of the most harmful impurities As a source for this Cu-contamination the heating element in the diffusion furnace has been identified during a long range of different tests

2

One problem that occurs in connection with the measurement of contents of elements that usually occur as impurities in the for the manufacture of heating elements used alloys, is that those low contents of elements and/or impurities can not be measured with a satisfying accuracy Special test methods, as described in detail later, had to be used, even in order to show the advantages of the alloy of the present invention

Description of Related Art

Ferritic stainless steel alloys, usually referred to as FeCrAI-alloys, are resistant to thermal cyclic oxidation at elevated temperatures and suitable for forming a protective oxide layer such as e g an adherent layer/scale of aluminum on the surface of the alloy after heat treatment This oxidelayer/scale is considered to be one of the most stable protecting oxides/layers on the surface of an alloy of said type, having low oxidation rates at high temperatures and at the same time resist to cyclic thermal stress during long periods of time It has been shown that this type of alloy can advantageously be used in applications such as for example exhaust emission control systems for the automotive industry, applications with high demands regarding resistance for high temperature induced corrosion, such as turbine rotors and industrial and other heating applications, such as electrical heating or resistance heating elements

A limitation factor for the lifetime of this type of alloys is the content of aluminum During the use of parts manufactured of these alloys and their exposure to cyclic thermal stress, the aluminum migrates to the surface, forms alumina and will be consumed after a certain period of time It is known that a range of other elements have influence, such as for example rare earth metals, which have an effect on the rate of consuming alumina from the alloy and hence limits the lifetime

3

Another limiting factor is the different rate of elongation between the oxide-layer on the surface and the coating layer respectively the oxide scale on the surface of the alloy

Exceeding a specific ratio between the volume of the alloy and the oxide scale, the core of alloy

of-for example a wire-extends its volume in a considerably higher amount than the oxide scale

around that covers this core The oxide scale is hard and brittle and withstands the forces that the

core executes until cracks in this scale and spallation of oxide scale occur These will be sealed by

newly formed oxide under said heating This healing process of the oxide consumes the

aluminum from the alloy core This effect is a typical restriction for the use of said alloy for

heating applications	

Objects of the Invention

It is an object of the invention to provide a process for an iron-chromitim-aluminum alloy, a so-called FeCrAl alloy with for the use in industrial and other heating applications More specifically for the use as electrical heating element in for example diffusion furnaces for the electronic industry, i e in diffusion furnaces for the manufacture of semiconductor wafers for the use in applications with high demands to the purity of the semiconductors regarding the content of impurities, especially the content of copper

Another object of the present invention is the considerable longer life time of the electric heating element, since the alloy of the invention appears to show lower Al depletion rate and smaller amount of elongation than hitherto known alloys for the above mentioned purpose

Summary of Invention

Thus according to the present invention there is provided a process for manufacture of stainless steel alloy being a powder metallurgical FeCrAl alloy adapted for use as electrical heating element in industrial and other heating applications, said process comprising combining (by weight) less than 0 02% carbon, 
Brief description of the accompanying drawings

Fig 1 shows Bash test results, relative change of hot resistance vs time for two

4

ultra low Cu containing alloy samples according to the invention compared with typical results for standard Kanthal APM

Fig 2 shows Bash test results, relative change of the ratio between hot and cold resistance, called DCt, plotted vs time for two ultra low Cu containing alloy samples according to the invention compared with typical results for Kanthal APM The DCt value corresponds to the lossof A1 from the sample due to oxidation

Fig 3 shows results from Furnace test Relative change of the ratio between hot and cold resistance plotted vs time for two ultra low Cu containing alloy samples according to the invention compared with typical results for Kanthal APM

Fig 4 shows the results from Furnace test Relative change of the sample length plotted versus time for two samples with ultra low Cu content in the alloy according to the invention compared with typical results for standard Kanthal APM

Description of the Invention

For the above mentioned reasons it is an object of the present invention to provide a powdermetallurgical FeCrAI alloy of above described type, that satisfies these high demands on the purity of the alloy, i e an ultra low content of copper It is a further object of the invention to provide an alloy with increased lifetime and drastically reduced Al depletion and elongation rate Yet it is an advantage of the invention to provide a solution that prolonges the life time of the heating device and reduces the costs for the manufacturing process

These objects are achieved by a ferritic FeCrAI-alloy containing usual quantities of chromium and aluminum, but also special additions of silica, manganese, optionally rare earth metals in certain quantities, such as specifically described

5

and quantified in Swedish patent publication no 467 414, which is hereby incorporated by reference The powder metallurgical alloy of this patent publication is known under its commercial designation Kanthal APM, hereinafter referred to as Kanthal APM and can be considered as standard type alloy in this connection

The chemical composition of the obtained alloy is given below The content of copper has been reduced to around 10 % of the typical content of copper of hitherto known alloys used for said electrical heating elements (compare Table 1) Besides the ultra low content of copper the used alloy powder also provides reduced levels of Ni and Mn The contents of other elements used in such type of alloy are considered not having a negative effect considering the lifetime and the use of the manufactured semiconductors and are held in the same range as hitherto known and are therefor held in for industrial processes usual ranges

Composition of a preferred alloy, all contents given in weight-%

C	less than 0 3

Si	upto 
Cr	8 0-40 0, preferablyl 5 0-25 0

Ni	up to 0 2, preferably less than 0 1

Cu	not more than 0 004

Al	2 0-10 0, preferably 3 0-8 0

One or more of a group of other reactive elements, such as Sc, Y, La, Ce, Ti, Zr,

Hf,V,Nb, Ta	0 1-10

N	less than 0 05

Fe	balance

Other unavoidable impurities

The tests were performed on two samples 400048 and 400053 of the alloy of the

invention, compared to the commercial Kanthal APM alloy, which is a powder

metallurgical alloy

6

Table 1 Chemical composition of ultra low Cu containing alloy sample compared to Kanthal APM

Si	Mn	Cr	Ni	Cu	Al

400048	0,31	0,05	21,1	0,03	0,0026*	5,48

400053	0,30	0,07	21,0	0,03	0,0035*	5,74

Typical APM	0,29	0,09	21,0	0,17	0,029	5,76

'Analyzed with ICP-OES

Description of the testing methods and results

The normal analysis method, X-Ray Fluorescence Spectrometry (XRF), is not sensitive enough for analyzing so low contents of elements as in the range of ppm A special copper analysis is therefor made with Inductively Coupled Plasma Optical Emission Spectrometry (ICP-OES) in order to get a more reliable value for the copper content

Bash test

Life testing with the Bash method is a standard test for determination of oxidation resistance of heat resistant materials The test is based on the standard ASTM B 78

Shortly described this includes, that a 0 0,70 mm wire sample is thermally cycled, 120 sec on/120 sec off, between room temperature and approx 1265 C, until failure. The gradual change in hot and cold resistance of the sample is monitored during the test period The time to failure is registered The voltage is gradually adjusted during the test, to maintain a constant power on the sample

7

Average life of Kanthal APM in the Bash test is around 260 h The life of sample 400048 was 452 h This means an increase with 74 % compared with Kanthal APM

Furnace test

The furnace test is an internal, accelerated test used to evaluate oxidation life and elongationof FeCrAI resistance heating alloys used for industrial applications In short described this includes, that a 0 4,00 mm wire is formed to a U-shaped element, welded to terminals and installed in a chamber furnace The chamber furnace is heated by the sample to900 C and the sample temperature is cycling between900 C and 1300 C by an on/off regulation Cycle time is 60 sec on and 30 sec off Surface load is around 17 W/cm2

Two times a week measurements of hot resistance, cold resistance and element length are made During these measurements the samples are cooled to room temperature

Voltage is adjusted after each measurement to maintain a constant power to the sample

Test normally continues to sample failure

At this moment the sample from batch 400053 reached 1250 h test time The sample from batch 400048 reached a life of 1200 h, which is well above the average life for Kanthal APM, being around 900 h This means an increase of at least 33 % compared to Kanthal APM

As in the Bash test, the rate of Al depletion as a bench mark for the life time in

the

Furnace test samples can be studied by plotting the relative change of Ct (= the

8

ratio between hot and cold resistance ) versus time In Table 2 and figure 3 the results for the two low Cu samples are shown compared to Kanthal APM results The rate of Al depletion is clearly lower in the low Cu samples

Table 2 Relative change of the ratio ACt vs time for the samples according to the invention compared with the standard Kanthal APM

ACt

Time	400048	400053	Kanthal APM

0	0	0	0

72	1 4	09	1 1

168	24	14	31

240	32	2	54

336	45	33	72

408	56	51	93

504	65	59	124

576	88	82	147

672	11 2	95	183

744	132	11 1	21 3

840	158	14	27 3

912	181	15 3	

1008	21 2	18 5	

1080	24 2	22 1	

1176	28 9	23 7	

1248		28 2	

The elongation of the sample is influenced by two main factors The depletion of Al from the alloy due to oxidation causes a volume decrease of the sample, visible as a decrease of the sample length in the early stage of the test As the

9

thickness and strength of the oxide scale increases, the thermal cycling stress will cause elongation of the sample In the first stage the curve for the low Cu alloy seems to have a similar shape as the curve for Kanthal APM, but the elongation starts later First after at least 38% longer test time the first sample (400048) shows the same ratio ACt as the standard Kanthal APM

Cu-emission measurements

A coil of thin wire is heated inside a clean quartz tube The inner wall of the tube

is then washed with acid and the Content of copper in the acid is determined with

the ICP-OEC analyzer The test shows a reduction in copper emission of at least

8 % for a sample not heated in advance and at least 25 % for a sample after pre-	

oxidization, both compared with standard Kanthal APM	

Thus, the improvements in the oxidation life tests with the ultra low copper 

content alloy are rather dramatic The ultra low content of copper results in a less 

spalling oxide, which explains the lower Al-consumption rate	

The low elongation of the wire can also be connected to the properties of the oxide/scale !f the oxide can withstand the stress build-up during thermal cycling without spalling or formation of micro-defects and withstand the intrinsic stress buildup a major mechanism behind elongation due to thermal cycling is eliminated

The improved properties of the oxide/scale can be caused by improved adherence between the oxide/scale and the metal or by improved mechanical properties of the oxide itself

10

We Claim

1	A process for manufacture of stainless steel alloy being a powder metallurgical 

FeCrAI alloy adapted for use as electrical heating element in industrial and other heating applications, said process comprising combining (by weight) less than 0 02% carbon, 
2	A process as claimed in claim 1, wherein the content of chromium is 8 0-25

weight-%

3	A process as claimed in claim 1, where in the content of aluminum is 3 0-8 0

weight-%

4	4 A process as claimed in claims 1-3, wherein the content of nickel is less than

0 1weight-%

5	A process as claimed in claims 1-4, wherein the content of manganese is less

than 0 1 weight-%

6	A process as claimed in claim 1-5, wherein the content of copper is not higher

than 0 004 weight-%

Dated this 12th day of April 2002

A process for manufacture of stainless steel alloy being a powder metallurgical FeCrAl alloy adapted for use as electrical heating element in industrial and other heating applications The process comprising combining (by weight) less than 0 02% carbon, = 0 5% Silicon, = 0 2% manganese, 10 0-40 0%chromium, = 0 6% nickel, = 0 01%copper, 2 0-10 0% aluminium, one or more of a group of other reactive elements such as Sc, Y, La, Ce, Ti, Zr, Hf, Nb, Ta 0 1-1 0 , remainder iron unavoidable impurities and forming an alloy by a conventional powder metallurgical technique	

Documents:

				00212-cal-2002-abstract.pdf

				00212-cal-2002-claims.pdf

				00212-cal-2002-correspondence.pdf

				00212-cal-2002-description(complete).pdf

				00212-cal-2002-form-1.pdf

				00212-cal-2002-form-18.pdf

				00212-cal-2002-form-2.pdf

				00212-cal-2002-form-3.pdf

				00212-cal-2002-form-5.pdf

				00212-cal-2002-pa.pdf

				00212-cal-2002-priority document.pdf

				212-CAL-2002-(02-04-2012)-PETITION UNDER RULE 138.pdf

				212-CAL-2002-(30-04-2012)-FORM-27.pdf

« Previous Patent

Next Patent »

Patent Number	194441	

Indian Patent Application Number	212/CAL/2002	

PG Journal Number	30/2009	

Publication Date	24-Jul-2009	

Grant Date	29-Jul-2005	

Date of Filing	12-Apr-2002	

Name of Patentee	SANDVIK AB	

Applicant Address	S-811 81, SANDVIKEN,	

Inventors:

#	Inventor's Name	Inventor's Address	

1	BERGLUND, ROGER ,SKYTTERGATAN	5,S-72338,VASTERAS,	

PCT International Classification Number	B22F 1/00, C22C 3302	

PCT International Application Number	N/A	

PCT International Filing date		

PCT Conventions:

#	PCT Application Number	Date of Convention	Priority Country	

1	0003139.3	2000-09-04	Sweden	

© All Indian Patents, 2013-2021.

  Patent data available in the public domain from Indian Patents Office, Department of Industrial Policy and Promotions, Ministry of Commerce and Industry, Government of India.

File: patents/194469-a-process-for-the-incorporation-of-plant-nutrients-as-components-of-a-semi-permeable-coating-of-a-granular-phosphatic-or-non-phosphatic-fertilizer.html (part 1 of 2)
Indian Patents. 194469:A PROCESS FOR THE INCORPORATION OF PLANT NUTRIENTS AS COMPONENTS OF A SEMI- PERMEABLE COATING OF A GRANULAR,PHOSPHATIC OR NON-PHOSPHATIC FERTILIZER

Indian Patents

Recently Granted Patents

  Recently Published Patents

Title of Invention	A PROCESS FOR THE INCORPORATION OF PLANT NUTRIENTS AS COMPONENTS OF A SEMI- PERMEABLE COATING OF A GRANULAR,PHOSPHATIC OR NON-PHOSPHATIC FERTILIZER

Abstract	The present invention is directed to a method for producing a coated granular fertilizer by producing in situ on the surface of the granules a coating comprising one or more ammonium magnesium phosphate and/or potassium magnesium phosphate compounds. Additional plant nutrients, such as elemental sulphur, may be incorporated in the coating. The invention also provides a coating system for the encapsulation of granular water soluble phosphatic or non-phosphatic fertilizers with a semi-permeable coating comprising one or more ammonium magnesium phosphate and/or potassium magnesium phosphate compounds.	

Full Text	This invention relates to (a) a process which allows the addition of micronutrients and secondary nutrients to granular fertilizers and (b) a process to reduce the dissolution of nutrients from water-soluble granular fertilizers, and more particularly to coating-systems which depend upon hydrated ammonium magnesium phosphates and their isomorphs with potassium for the establishment of tenaciously adhering coatings either (a) to carry micro and/or secondary nutrients, or (b) to reduce the rate of release of water-soluble nutrients. In brief, it relates to the production, by coating processes, (a) of micro- and/or secondary nutrient-carrying granular primary nutrient-carrying fertilizers (the primary nutrient being nitrogen, phosphorus or potassium), or (b) of slow release granular fertilizers carrying very water-soluble compounds of nitrogen, potassium or phosphorus.

In common terminology, the term micro-nutrients refers to such elements as Cu, Mn,

B, Zn, Co, Fe, Se and Mo, and the term secondary nutrients refers to such elements as S, Mg, Ca and Na. From a purely physiological point of view, it is very difficult to justify the classification of plant nutrients into primary, secondary and micronutrients, this classification being solely based upon the concentration of the nutrient in the plant tissue. Thus, this classification is not based on the value of the nutrient in regard to the physiological function it has to fulfil in the plant, which is always very specific and cannot be performed if the nutrient is absent or not present at the required concentration.

The term slow release fertilizer refers mainly to water-soluble nitrogen or potassium fertilizers, in which the rate of dissolution of water-soluble primary nutrient(s) from the fertilizer granule into the soil has been significantly reduced with the object of reducing losses through leaching of water-soluble nutrient(s) from the granule to the subsoil, thereby providing a more permanent source of nutrient(s) which is/are readily available to the growing plant.

Over the last three decades or so, a number of patents have taught the incorporation of micronutrients as well as secondary nutrients into granular fertilizers by coating

- 1A-

operations. The following patents describe nutrient addition by coating technologies:

H.H.Nau, US Patent 3353949,21 Nov 1967, "Incorporation of Secondary and Micronutrients in Granular Fertilizers", teaches the incorporation of powdered micronutrients, which were previously ground to pass a 400 mesh Tyler test sieve (aperture of 38 urn), by mixing said powdered material into granular NPK fertilizer. This mixture is sprayed, while in the mixer, with a solution such as 50%w/w NH4NO3 or 50%w/w of blackstrap molasses, to stick the powder to the granule surfaces. We think that the use of NH4NO3 solution, which is a strongly oxidising agent, in conjunction with elemental S is from a safety point of view not a practical proposition, while the use of such a solution with Mn++ ions, which are readily available to plants, would convert the Mn++ ions into agronomically unavailable Mn3+ ions.

Otis D. Philen, Julius Silverberg and Melvin M Norton, US Patent 3423199,21 Jan 1969, "Adding Micronutrients to Granular Fertilizers", teach the incorporation by mixing of granular fertilizers with pulverized micronutrient compounds in the presence of a concentrated aqueous solution that interacts to bond the micronutrient firmly to the surface of the granules. The interaction may be chemical or physical or both. In their examples, granular NH4NO3, which had previously been mixed with 10%w/w ZnO and 2.5%w/w kieselguhr (diatomaceous earth) in a rotary mixer, was then sprayed for 1 minute while in the mixer with a 70%w/w NH4NO3 solution. The resulting product consisted of NH4NO3 coated with a complex double salt, Zn5NH4(NO3)2(OH)9.3H2O, which held the unreacted portion of the ZnO in a tenaciously bonded coating. In another example, they teach the incorporation into granular triplesuperphosphate (TSP) of a 13%w/w mixture, consisting of powdered oxides of Zn, Mn, and Fe, in a mixer by spraying this mixture with a 2.8%w/w ammonium polyphosphate solution. While the polyphosphate approach appears to work, the unavailability of polyphosphate materials outside USA prevents the use of this method in most countries. As far as NH4NO3 as a carrier for micronutrients is concerned, the hazards associated with such a powerful oxidising agent make it very

2

unattractive for this application. The decomposition of NH4NO3 is promoted by traces of Cl, free acid and a number of bivalent metals which will, at temperatures as low as 170°C, reach violent dimensions,

Otis D. Philen, Julius Silverberg and Melvin M, Norton, US Patent 3520651,14 July 1970, claim in this patent the double salt 3 Zn{OH)2.NH4NO3 as a new compound, which is formed in situ on the surface of granular fertilizers produced by the method described in their US Patent 3423199.

Otis D, Philen, Julius Silverberg and Melvin M, Norton, US Patent 3523019,4 Aug 1970, claim in this patent the formation of complex tri-zinc diammonium dipyrophosphate Zn3(NH4)2(P2O7).H2O, or complex zinc ammonium hydroxy nitrates, when fertilizer granules are coated according to their previously described patents. Since most nitrates are relatively hygroscopic, the resulting products are, in the main, very unstable and hygroscopic.

G.D. Cicco, US Patent 3560192,2 Feb 1971, suggests in his patent that a free-flowing  

granular fertilizer can be produced from 42.2%w/w of (NH4)2SO4 and 57.8 %w/w

TSP by spraying the said mixture in a rotating mixer with an aqueous solution of

66%w/w of ZnCl2, Sufficient powdered anhydrous ZnSO4 is then added to bring the

granules to apparent dryness, the product then being dusted with 3%w/w of ZnO

for the production of a free-flowing dry product with good adhesion of the zinc.

While this method at first produces a relatively dry coated product, the calcium in

the TSP will react with the Cl- in the ZnCl2, forming very hygroscopic calcium

chloride.

J.W. Church, US Patent 386712418 Feb 1975, "Granular Water-Soluble Micronutrient-Containing Fertilizer", employs adducts formed during the reaction in situ between urea and such water-soluble salts as FeSO4.7H2O, MgSO4.7H2O and CuSO4.5H2O for the formation of tenaciously adhering coatings on ammonium nitrate. Since international regulations governing the transport of ammonium nitrate-containing fertilizers and ammonium nitrate mixtures generally restrict the

3

content of inflammable substances to 0.2 to 0.4%, and urea mixtures with NH4NO3 are used in the mining industry as safety explosives in lieu of dynamite, this method is not a very practical proposition from a safety point of view.

Karl H. Walter and Denis Wetherley, AU 554749,15 March 1985, "Production of Granular Trace Element Fertilizers", teach the incorporation of micronutrients into phosphatic fertilizers by treating said phosphatic fertilizers with a mineral acid while the granular fertilizer material is tumbled in a rotary tumbling or coating device in the presence of a particulate micronutrient material, which is bonded to the surfaces of the fertilizer granules while said surfaces are wetted by the said acid. This patent discloses that such micronutrients as Cu, Co, Mn and Zn can be incorporated into the granular fertilizer. Unfortunately, this method can only be employed if the acid employed for the creation of a tacky layer on the surface of the fertilizer granules does not increase the free acidity content of the phophatic fertilizer. This means it can only be used on ammonium phosphate fertilizers. This is due to the fact that any additional acid added to ammonium phosphate fertilizers does not increase the free acid content of these products, but forms either NH4H2PO4 or (NH4)H5(PO4)2 according to:

2(NH4)2HPO4 + H2SO4  ?  2NH4H2PO4 + (NH4)2SO4 or 4NH4H2PO4  + H2SO4  ?  2NH4H5(PO4)2 + (NH4)2SO4

Furthermore, it does not allow the incorporation of elemental sulphur into phosphatic fertilizers. This is due to the fact that elemental sulphur reacts with sulphuric acid forming sulphurous acid, which decomposes into sulphur dioxide and water according to:

Another setback of this method lies in the fact that it cannot be used for the incorporation of additional micro or secondary nutrients into triple or double

4

superphosphate without causing serious problems of air pollution by releasing such highly pungent and toxic substances as SiF4 and H2F2.

Karl H. Walter, US Patent 5152821,27 Jan 1989, "Addition of Supplemental Macro & Micro Nutrients to Granular Phosphatic Fertilizers", showed that it is possible to employ minute quantities of water in lieu of concentrated H2SO4 by (a) placing the phosphatic base fertilizers in a tumbling bed of particulates in a rotary mixer cum coating device and (b) creating on the surface of the phosphatic base fertilizer a tacky film by spraying said tumbling bed of granules with minute quantities of water before adding the sulphur and (NH4)2SO4, or secondary or micro nutrients. While this technology has proven itself in the marketplace, it will not allow the incorporation of additional nutrients into non-phosphatic fertilizers. Furthermore, the coating produced on the surface of ammonium phosphates will not withstand too well the relatively rough handling often encountered in machinery in the factory and on the farm.

Roderick D.B. Lefroy and Graeme J. Blair, PCT/AU91/00459, 5 Oct 1990, "Fertilizer Coating Process", teaches the establishment of a layer of water-soluble adhesives on the surface of a moving bed of granules before adding a first portion of an additive carrying the additional nutrient to coat said granule. This spraying/additive operation is sequentially repeated until the desired level of additional nutrient has been added. The binders disclosed are polyvinyl alcohol and sodium lignosulphonate. In addition, it is stated in the embodiment of this specification that the coating of the granules comes about by physical bonding between the granule, adhesive and additives, and not by chemical bonding. This seems highly unlikely, as it means that during this method of coating the ions in the nutrients added to the granule would disobey the laws of basic chemistry and not react with ions in the base fertilizer. Since the binders used in this patent consist of an aqueous solution of the organic adhesive, the removal of water introduced during this coating operation presents a major problem in large scale operation and has so far prevented its use on an industrial scale. In addition, it is extremely difficult to remove surplus free water from most coated products, since most of the complex reaction products are heavily

5

hydrated and lose their water of crystallisation at a relatively low temperature, meaning that these coated products could be classified as being heat-sensitive and thus require expensive drying equipment designed for low temperature operation.

John D. Johnston, AU 669403, 21 Dec 1993, discloses in this patent specification that the problems created by strong acid during coating operations with regard to air pollution could be resolved by the use of diluted acid and subsequent neutralisation of the acid introduced during this method of coating with the help of a neutralising agent. Unfortunately, the use of diluted acid introduces relatively large quantities of free water, which have to be removed from the coating system if a dry, strongly-adhering coat is to be produced. It is erroneously claimed that the heat of reaction produced during the neutralisation of the free acid would remove water as water vapour. Since this is not the case, the problems with this method are similar to those in Lefroy's patent, meaning that it does not resolve the problems associated with free water in the finished coated product.

There can be little doubt that the art disclosed in these patent specifications does not allow effective coating of such base fertilizers as granular muriate of potash, sulphate of potash, sulphate of ammonia, or mono- or di-ammonium phosphate, either with elemental sulphur or other additional secondary nutrients or with micronutrients.

We have now found that a struvite, or even better a hydrated ammonium magnesium phosphate or potassium magnesium phosphate-based, coating system provides an alternative and effective method for the coating of such products. Furthermore, it provides a method for reducing the release of nutrients from water-soluble fertilizers.

Since plant nutrients can only be utilized in the root zone of a soil, which is more or less the cultivated part of the soil, it is of the utmost importance that nutrients in artificial fertilizers are not removed from this zone.

6

Loss of nutrients from this zone can occur as a result of erosion of the topsoil by wind or water or by lixiviation with water into the subsoil.

From the point of view purely of nutrient leaching, the loss of P or K nutrients can be neglected as long as the clay content of the soil is > 5.0%w/w and the soil has a normal Fe, Al, Ca and Mg content and until the capacity of the soil to retain these two nutrients is completely satisfied. This means that about 90% of soils on a worldwide basis will not pose any problems in regard to leaching of P or K. The same does not apply to nitrogen, which is easily transported down the soil profile. The extent to which these three nutrients are carried down the soil profile depends largely on the climate, the soil type and the amount of water-soluble nutrients present in the soil solution. Generally speaking, nutrient losses by leaching are worst on freely-draining soils in high rainfall areas having a low CEC (cation exchange capacity) and, of the three major plant nutrients, phosphate is always leached at the lowest rate.

The same applies to potassium ions, which are very tightly bound to many minerals, especially to clay minerals of the 2:1 type (meaning that the crystal lattice is made up of 2 silica sheets and 1 alumina sheet) such as illite, vermiculites and weathered mica. In contrast to P and K, which are mainly retained in the root zone by physico-chemical processes, the leaching characteristics of nitrogen in the soil depend largely upon the type of nitrogen (NO3-, NH4+) as well as the texture of the soil.

In contrast to NO3-, which is extremely mobile in the soil, NH4+ ions are easily adsorbed by soil particles and very strongly adsorbed by such negatively-charged clay minerals as illites, vermiculites and montmorillonites. Thus, it is not surprising that the amount of NO3 nitrogen leached from soils is considerably greater than that in an ammonium form.

There can be little doubt that leaching losses are considerably increased with an increase in nitrogen application rates, meaning that the plant roots cannot utilize the N applied at high application rates.

7

For this reason, farmers have tried to overcome these nutrient leaching losses by employing either less soluble fertilizers or using split applications of these fertilizers.

As far as phosphorus is concerned, this can easily be achieved by the application of finely ground reactive phosphate rock, partly acidulated phosphate rock, basic slag, silicophosphates etc.

With regard to nitrogen, there are, besides blood-and-bone, meatmeal and cyanamide, no other low solubility fertilizers, and with respect of K, there exists not a single slowly available source of K. Thus, there can be little doubt that there exists a great need for slow release nitrogen and potassium fertilizers.

Over the last three decades or so, a number of slow release fertilizers have been developed, mainly with regard to N, by either (a) the production of such nitrogenous

fertilizers as urea-formaldehyde or isobutylidene di-urea (IBDU) or

(b) the encapsulation of very soluble N fertilizers in a coating consisting of such

hydrophobic materials as elemental sulphur, wax, bitumen or polymers.

The prior art for these slow or controlled release fertilizers is described in the following patents:

Nitrogenous Fertilizers and NFK Fertilizers:

R. L. Stansbury, C.S. Lynch and Kamil Sor, US 3276 857,4 Oct 1966 (US Reissue 27238,23 Nov 1971), "Slow Release Fertilizer Pellets", teach the mixing of solid (NH4)2SO4 with a molten binder such as wax or asphalt, before mixing it with either powdered gypsum or limestone to give a friable particulate mixture. This mixture is then extruded and coated with molten wax. Stansbury et al suggest that the temperature of the binder should be well above its softening point in order to ensure that the individual (NH4)2SO4 particles are substantially coated. The high power consumption for the extrusion step in this method, as well as the low value of sulphate of ammonia fertilizers, have prevented the use of this method on a large industrial scale.

8

O. Detmer et al, US 3365288,23 Jan 1968, "Slow Release Coating for Fertilizers", teach the production of a slow release fertilizer by the coating of a very soluble fertilizer with a drying oily copolymer obtained by the polymerization of a mixture of butadiene and a-methylstyrene containing 50-90% butadiene. The coating is applied to the fertilizer particles heated to about 110-120°C in a rotating drum, preferably in the presence of such drying accelerators as peroxides or azo compounds. While this method has been used, it is too expensive to be used on fertilizers for large scale application.

R.C. Fox, US 3372019,5 Mar 1968, "Slow-Release Coated Fertilizer", teaches the production of a slow release fertilizer by the coating of the fertilizer granules with a mixture consisting of 25-95wt% of wax and 5-75% of a resinous material, either (a) a copolymer of an unsaturated ester containing a total of 3 to 7 C atoms with olefins

having 2 to 4 C atoms or (b) polymers and copolymers having from 2 to 4 C atoms. The resinous material should have a molecular weight > 10 000. The resulting product consists of olefinic ethylacrylate.

H.Hecht and H. Schwandt, US 3708276,2 Jan 1973, "Controlled Release Fertilizer", spray granular fertilizers with an aqueous emulsion of polyvinyl chloride-polyvinylidene chloride copolymer and Zn dust. This method is far too expensive to be used on bulk fertilizers.

O.H. Mueller, US 4023955,17 May 1977, "Controlled Release Fertilizer", prepares a slow release fertilizer by (a) coating the fertilizer granules with a cement partially hydrated with 2 to 30wt% of water and (b) applying a thin second coating of a semipermeable elastomer consisting of styrene-butadiene acrylic ester and alkyd resins. A final third coating of partially hydrated cement, which can contain micronutrients, is applied.

L.S. Wittenbrook and EL. Scheiderer, US 4082533,4 April 1976, "Coated Controlled Release Fertilizer and its Manufacturing Process", teaches the coating of a water-soluble fertilizer in a particulate form, such as prilled urea, by firstly applying

9

masonry cement or a mixture of masonry cement and bentonite, before applying a second coating consisting of 5 to 25wt% of a thermoplastic hydrocarbon resin and wax. The fertilizer granules are slightly wetted before the cement is dusted onto the surface, and then heated before the second coating of a copolymer of ethylene and vinyl acetate, a thermoplastic hydrocarbon resin and paraffin wax is applied.

P.S. Fleming, US 3576613, 27 April 1971, "Coating Fertilizer with Sulphur to Control Dissolution", discloses that spraying molten sulphur on fertilizer granules will produce a semipermeable shell of solidified sulphur having a low impact strength. Unless the surface is completely covered with S, the substrate will dissolve quickly in H2O. In view of its hydrophobic nature, molten sulphur does not readily wet the surface of the fertilizer granules, meaning that a relatively heavy coating is required to obtain a slow release effect in the coated product. Fleming claims that dusting the fertilizer granules first with 0.2-3.0wt% of a powdered material, such as carbon black; Zn borate, carbonate, chromate or sulphide; Mg hydroxide or silicate; or another such powdered material, will decrease the contact angle between the granule and the molten sulphur and thus allow the establishment of a satisfactory coating with much less S. He found that 5-10%w/w of sulphur on urea produced excellent results in agronomic testwork in the field.

J.L. Smith, C.R. Crowley and R.B. Humberger, US 4032319, 28 June 1977, "Sulphur Coated Composite Fertilizer", teach the establishment of a non-uniform sulphur coating containing such modifiers as water-swellable clays on granular ammonium, as well as calcium phosphates, using a fluid bed or other suitable coating devices. The process is performed in an inert atmosphere. The finished coated product contains 10-40wt% sulphur.

Potassium Fertilizers:

Masao Hamammoto, Seiichi Kamo and Kiyoshi Nakayama, US 3698885,17 Oct 1972, "Slow Release Potassium Phosphate Fertilizer", teach the production of a slow release fertilizer by the calcination at 700 to 1100°C for 20 to 30 minutes of a mixture consisting of caustic potash and H3PO4 having a P2O5:CaO:K2O molar ratio of

10

1.0 :1.7-3.7 :1.2-2.0. The phosphate rock to phosphoric molar ratio expressed as P2O5 was 0.2-1.6 :1.0. An addition of 0.05-2.5wt% of B2O3 as borax or H3BO4 and 0.05-2.5 moles of MgO/mole of P2O5 increased the citrate solubility of the product, and reduced the calcination temperature as well as the time of calcination.MgO was supplied either as the oxide or in the form of such magnesium-containing minerals as serpentine, fosterite etc. After calcination, the product was sprayed at 100°C with an inorganic acid or its ammonium salt to neutralise the material without increasing the water-solubility of the K component. It is claimed that the main constituent of this slow release fertilizer is CaKPO4 which has at 30°C a solubility of 0.1-0.2g K2O/100g H2O.

G.B. Blouin, US3877415,15 April 1975, "Apparatus for Applying Coatings to Solid Particles", describes an apparatus which provides a homogeneous, dense mass of sized particles in random motion so that highly uniform coatings of the same or of different solids can be applied to each particle by conventional spray-coating with the liquified coating material(s). The apparatus consists of a rotary drum containing lifting flights. A novel deflector pan is fixed in space inside the upper section of the drum, and deflects particles falling from the lifting flights to the side of the drum, where they form a narrow, dense falling cascade or curtain. The coating material is sprayed onto the cascading particles, preferably as they free-fall after leaving the lower edge of the pan. If desired, some or most of the coating material may be directed onto the top edge of the moving bed, including the juncture of the cascade therewith. In examples of coating granular urea with molten sulphur, the use of this cascading or falling bed apparatus resulted in a more uniform and effective coating of S and increased the capacity by over 100% over equipment not fitted with a cascade apparatus.

While some of the methods disclosed in these specifications are utilized on an industrial scale, there can be little doubt that the methods proposed in most of these patent specifications will increase the cost of the finished product to such an extent that these slow release fertilizers can only be used in agricultural activities which

11

give a high return. For most agricultural activities, however, these coated fertilizers are far too expensive.

There can be little doubt that there exists a great need for (a) a more reliable coating method for the addition of finely ground and agronomically available elemental S to mono-ammonium or di-ammonium phosphate, as well as to non-phosphatic fertilizers, and (b) a less expensive coating system for the production of less expensive slow release fertilizers.

In addition, it is somewhat illogical that most prior art coating systems rely on the establishment of semi-permeable coatings, which are from an agronomic point of view largely useless.

It is the object of the present invention to provide methods for the coating of such finished granular fertilizers as Di-ammonium phosphate (DAP), Mono-ammonium phosphate (MAP), Muriate of potash (MOP), Sulphate of potash (SOP), Sulphate of ammonia (SOA) and Potassium magnesium sulphate (K-Mag) for the purpose of (a) reducing the rate of dissolution of the said fertilizer or (b) adding such supplemental nutrients as finely ground elemental sulphur or, in nonphosphatic fertilizers, such supplemental nutrients as Copper (Cu), Zinc (Zn), Manganese (Mn), Cobalt (Co), Boron (B), Molybdenum (Mo), etc, these methods overcoming some of the problems experienced with prior methods or processes.

The present invention relates to a method for producing a coated granular fertilizer by producing in situ on the surface of the granules a coating comprising ammonium magnesium phosphate, potassium magnesium phosphate, a hydrate of ammonium magnesium phosphate, a hydrate of potassium magnesium phosphate, or a mixture thereof. Additional plant nutrients, such as elemental sulphur or supplemental plant nutrients (Cu, Zn, Mn, Co, B, Mo, etc:, in ionic form), may be incorporated in the coating. Preferably, the added plant nutrients are selected from elemental sulphur, copper oxide, copper sulphate, basic copper sulphate, copper carbonate, basic copper carbonate, zinc oxide, zinc sulphate, basic zinc sulphate, zinc carbonate, basic zinc

12

carbonate, sodium molybdate, calcium molybdate, manganous oxide, manganous sulphate, basic manganous sulphate, manganous carbonate, basic manganous carbonate, orthoboric acid {H3BO3), metaboric acid (H2BO2), tetraboric acid (H2B2O7), calcium tetraborate, cobalt sulphate, cobalt carbonate and cobalt hydroxide.

According to one aspect of the invention, a process for (a) the incorporation of plant nutrients as components of a semipermeable coating of a granular, phosphatic or non-phosphatic fertilizer, and (b) the reduction of the rate of dissolution of water-soluble nutrients from said fertilizer, comprises forming in situ, on the surface of the granules of the fertilizer, a coating comprising one or more ammonium magnesium phosphate and/or potassium magnesium phosphate compounds.

According to a second aspect of the invention, a coating system for the encapsulation of granular, water-soluble, phosphatic or non-phosphatic fertilizers with a semipermeable coating is provided and, according to a third aspect of the invention, a coating system for the incorporation of plant nutrients as components of a semipermeable coating of a granular, phosphatic or non-phosphatic fertilizer is provided. In each case, the coating comprises one or more ammonium magnesium phosphate and/or potassium magnesium phosphate compounds.

The ammonium magnesium phosphate and/or potassium magnesium phosphate compounds are, for example, ammonium magnesium phosphate, potassium magnesium phosphate or hydrates of either of these compounds. In particular, the compounds may be ammonium magnesium phosphate hexahydrate (struvite), ammonium magnesium phosphate monohydrate, potassium magnesium phosphate hexahydrate and/or potassium magnesium phosphate monohydrate.

In one embodiment, the present invention provides a method for the encapsulation of very water-soluble nitrogenous, phosphatic and potassic fertilizers with a coating consisting of such plant nutrients as Mg, P and N, by producing in situ on the surface of individual granules a coating consisting of struvite (ammonium magnesium

13

phosphate hexahydrate), the monohydrate of ammonium magnesium phosphate, or similar ammonium magnesium or potassium magnesium phosphates.

Struvite is a mineral, which has been well-known for a long time, and is widely distributed in nature. It is found in guano, which is a substance found in great abundance on some coastlines or islands frequented by seabirds and originates from their excrements, in dung deposits in caves, as well as in urinary calculi, such as bladder, kidney and gall bladder stones.

The monohydrate of ammonium magnesium phosphate is a slowly available and non-burning source of nitrogen and phosphorus which was in the past used largely as a speciality fertilizer for fruit crops and ornamentals.

According to W.L. Lindsay, A.W. Frazier and H.F. Stephenson, (1962) Soil Sci. Am. Proc. 26,446-452, it is a fertilizer so:il reaction product, and can be somewhat troublesome in trickle irrigation if ammonium phosphates are dissolved in magnesium-containing alkaline waters.

Ammonium magnesium phosphate hexa-hydrate, or struvite, has the following formula: NH4MgPO4.6H2O. At 80°C, it loses 5 moles of water to form the monohydrate, having the following composition: NH4MgPO4.H2O, and according to Bridger dehydrates at 200°C to the anhydrous salt [G.L. Bridger, M.L. Salotsky and R.W. Staroska, (1962) J.Agr.Food Chem. 10,181-188].

According to W.L. Lindsay et al, (1962) Soil Sci. Am. Proc. 26, 446-452, and A.W. Frazier, J.P. Smith and J.R. Lehr, (1966) J.Agr. Food Chem. 14, 522-529, ammonium magnesium phosphates form, with potassium magnesium phosphates, an isomorphous series of compounds. The hexahydrate of the potassium salt will, at 60°C, lose 5 moles of water to form the mono-hydrate of potassium magnesium phosphate. The anhydrous salt is formed between 100° and 150°C.

14

These orthophosphates of ammonium and potassium with magnesium are excellent slow release fertilizers for P,N or K,

We have found in our work that it is possible to form in situ, on the surface of such primary nutrient-carrying fertilizers as Muriate of potash (MOP), Sulphate of Potash (SOP), Di-ammonium phosphate (DAP) or Mono-ammonium phosphate (MAP), a semi-permeable coating consisting either of ammonium or potassium magnesium phosphate or a mixture thereof according to the following reactions:

FORMATION OF AMMONIUM MAGNESIUM PHOSPHATES:

From MAP and MgO,

at temperatures below 50°C:

NH4H2PO4  + MgO + 5H2O  ?  NH4MgPO4.6H2O (Stravite)	[1]

at temperatures above 80°C;

NH4H2PO4  + MgO	?  NH4MgPO4.lH2O	[2]

From DAP and MgO,

at temperatures below 50°C:

(NH4)2HPO4 + MgO + 5H2O  ?  NH4MgPO4H2O + NH3	[3]

at temperatures above 80°C:

(NH4)2HPO4  +MgO  ?  NH4MgPO4.H2O + NH3	[4]

FORMATION OF POTASSIUM MAGNESIUM PHOSPHATES IN THE PRESENCE OF A SALT OF POTASSIUM AND MgO AND AN AMMONIUM PHOSPHATE From MAP, MgO, and K2SO4 or KCl,

15

at temperatures below 50°C:

2NH4H2PO4 + 2 MgO + K2SO4 + 10H2O ? 2[KMgPO4.6H2O] + (NH4)2SO4	[5]

at temperatures above 60°C:

2NH4H2PO4 + 2 MgO + K2SO4? 2[KMgPO4.H2O] + (NH4)2SO4	[6]

From DAP, MgO, and K2SO4 or KCl, at temperatures below 50°C:

2(NH4)2HPO4 + 2 MgO + 2 KCl + 10H2O ? 2[KMgPO4.6H2O] + 2NH3+2NH4Cl  [7]

at temperatures above 60°C:

2(NH4)2HPO4 + 2 MgO + 2 KCl?  2[KMgPO4.6H2O] + 2NH4CI+2NH3	[8]

As far as the reactions with DAP are concerned, we have observed that the greatest part of the ammonia liberated will either be absorbed or react with either the ammonium phosphate or impurities in the fertilizer.

While the coating reactions at an elevated temperature give an excellent coating system, the coating is preferably performed at ambient temperatures. This preference is due to the fact that the low temperature reactions will yield a potassium or ammonium magnesium phosphate having a considerably higher state of hydration and thus will produce a much drier coated product. In addition, coating systems established at elevated temperatures will not only contain their complex magnesium phosphates in a lower state of hydration than those established at ambient temperatures, but will lose a great deal of their original strength during their transition to a higher state of hydration at ambient temperatures. This is most likely due to the fact that a change in the state of hydration will, most of the time, lead to a change in the specific volume of the hydrated compounds.

Since ammonium magnesium phosphate forms an isomorphous series with potassium magnesium phosphates, it is most likely that a mixture of these two isomorphous salts, rather than a pure potassium magnesium salt, will be obtained in reaction [5], [6], [7] and [8].

16

Our work has shown that these reactions not only allow the production of a tenaciously adhering semi-permeable coating, which will considerably reduce the dissolution of water-soluble nutrients on such diverse fertilizers as MAP, DAP, MOP, SOP and  urea, but also allow these fertilizers to be coated with finely ground sulphur and other supplementary nutrients.

With regard to such divalent metallic supplementary nutrients as copper, zinc, manganese and cobalt, these Me2+ ions are likely to react with such singly charged metallic-type Me+ ions as K+, Na+ and NH4+ to form the respective Me+Me2+PO4 double salts. The state of hydration of these isomorphous salts is more or less similar to that of the ammonium magnesium phosphate.

The coating operation (a) for the establishment of a slow release coating system, or (b) for the incorporation of an additional nutrient, comprises introducing the fertilizer into a granulating device at a feedrate such as to produce a bed of granules within the granulating device, which is rotated at a speed which will ensure mixing with coating components to form an adherent coating on the fertilizer granules, and adding coating components being water and plant nutrients. Preferably, the feedrate is such as to form a deep bed of granules within the granulating device, and the rotation speed ensures that the granules tumble and cascade in such a manner that the bed of granules exhibits excellent mixing and compaction characteristics, so as to result in the formation of a dense and tenaciously adhering coating. At least part of the coating water should be added to the granules, to form a tacky surface, before addition of any dry coating components. The total amount of coating water used can vary between 1.0 and 7.0 wt%.

If the granular fertilizer is a phosphatic fertilizer, magnesium oxide or magnesium hydroxide may be added, and will react with the surface of the fertilizer granules to form a coating comprising an ammonium magnesium phosphate compound.

17

If the granular fertilizer is a porous non-phosphatic fertilizer, a phosphatic fertilizer (eg DAP or a mixture of DAP and MAP, in a fine state of division), together with magnesium oxide or magnesium hydroxide, may be added to form a coating comprising an ammonium magnesium phosphate or a potassium magnesium phosphate compound.

In either case, it is preferable to utilise 0.25 to 5.0 wt% of magnesium oxide or magnesium hydroxide.

If a phosphatic fertilizer is to be added during the coating operation (for example, because the base fertilizer granules are non-phosphatic), the phosphatic fertilizer can be added in dry form, as an aqueous suspension or in solution. In particular embodiments, (a) the phosphatic fertilizer is DAP or a mixture of DAP and MAP, and is added as a dry powder; (b) the phosphatic fertilizer is DAP or a mixture of DAP and MAP, the whole or part of which is added in an aqueous suspension; or (c) the phosphatic fertilizer is DAP or comprises DAP, the whole or part of which is added in solution.

The coating operation of the present invention is best performed in equipment normally employed in agglomerative granulation processes.

The most commonly employed agglomerative granulation devices are the rolling drum granulator, and the inclined pan or disk granulator. While there are many other granulating devices, such as the "Sackett Star Granulator", the "Constant Density Falling Curtain Granulator", the "Multiple Cone Drum Granulator" or the "SAI-R Internal Recycle Granulator" (SAI =Scottish Agricultural Industries), which could be used for these coating processes, we consider these devices to be mere modifications to the conventional drum granulator. Many modifications involve changes to the internal surfaces of the drum to improve the tumbling and cascading actions, as well as the mixing action in the bed of granules. While these improvements might slightly improve the degree of mixing and agitation, or in other words the mechanically-forced contact within the bed of granules to be coated, they

18

often increase the amount of troublesome build-up of wet material on the internal surfaces of the drum.

Despite the fact that in previous work, we obtained excellent results with disk or pan granulators having a disk diameter to disk rim height ratio less than 2, we still prefer a drum granulator equipped with annular rings to any other type of coating or granulating device. Our dislike of pan granulating devices is due largely to the fact that the effects of such important basic design parameters as disk diameter, rim-height, angle of inclination of disk, and rotational speed of disk upon the residence time, as well as the quality of the material to be coated, are not understood at all and make any scale-up of disk devices a doubtful undertaking.

After nearly 40 years of research into all possible coating as well as granulating devices, we are still convinced that a cylindrical drum granulator meeting the following design specifications is well-suited for the present coating operations: DRUM DESIGN PARAMETERS:

Drum length	=	3000mm

Drum length to drum radius ratio	=	2.4:1

Annular ring height to radius ratio	=	>0.3:l

Angle of decline of drum	=	
Nominal fractional bed volume as % of total drum volume  =	>30%

Coating time	=	>15 minutes

Rotational speed of drum	=  >40% 
(all measurements are in metres)

Ncs is the critical speed, which is defined as the speed of rotation at which the

centrifugal force acting upon a particle, at a distance of "r" from the centre of the

drum, equals the gravitational force on the said granule when it is in the zenith of

rotation.

This means that:

g = r?2; whereby

19

g is the acceleration due to gravity (= 9.81 m sec-2); 2r is the diameter of the drum in meters; and ? is the angular velocity in radians per second. Thus, the critical speed Ncs is as follows:

This equation will only apply to dry materials having a smooth surface in a clean drum. For filthy drums with wet and sticky materials, the critical speed will be somewhat lower than 50% of that for dry materials.
