Repository: anandvc/allindianpatents

File: patents/194547-a-device-for-shredding-materiais.html
Indian Patents. 194547:A DEVICE FOR SHREDDING MATERIAIS

Indian Patents

Recently Granted Patents

  Recently Published Patents

Title of Invention	A DEVICE FOR SHREDDING MATERIAIS

Abstract	This invention relates to a device for. shredding material. It consits of a housing, a feeding means, a. discharge means, a shaft and blade assembly and, a grater plate. The shaft and blade assembly has a wain shaft having & plurality of plates fixedly mounted thereto. A plurality of auxiliary shafts are disposed in the fixed members. The auxiliary shafts are provided with a plurality of freely rotatable blades spaoedly disposed from each other. A srater assembly is provided to sieve the shredded waterial to be discharged. A prim© mover is conneoted to the main shaft for rotating it. PRIE: THIRTY RUPEES	

Full Text	 

This invention relates to a device for shredding materials. The device is particularly but not exclusively useful in shredding hard, semi-hard and soft materials of plant origin such as wood, twigs and leafy matter.

Agro-waste products are generally not utilized fully by the farmers. Efforts are continuously being made to recycle agro-wastes back to the fields, as manures and fertilizers, particularly since the harmful effects of chemically fertilized products are being evidenced clearly. Orchard and plantation crops are periodically pruned to promote growth, a portion of this pruned material finding use as firewood. Effective and full utilization of such agro-waste products as bio fertilizer is one of the objects envisaged by this invention, which will be described with reference to tea plantations without excluding other agro-wastes therefrom.

Tea bushes are pruned periodically at least once in four years, generating a lot of agro-waste consisting of hard and soft wood pieces, twigs, branches and leafy matter. After pruning, plucking of tea leaves commences after a period of time and only when fresh leaves and buds appear in the pruned bushes. Full potential of agro waste produced during the pruning season has

not been effectively tapped. It is possible to recycle the pruned matter to the field if shredded and sized suitably. Shredded agro-waste may be spread on the tea plantations where it will decay in the course of time due to the action of microbes and other ogranisms present in the soil, to produce excellent bio fertilizers. Other advantages of spreading shredded pruned natter in tea plantations are moisture retention in the soil and prevention of reduction of soil erosion during the rainy season.

The object of this invention is to develop a shredder which is capable of reducing both hard and soft plant material to the desired size. The device envisaged by this invention is compact and can be moved from place to place without much difficulty, thus avoiding the cost of transportation of the prunned matter and is found useful in large estates as well as in small plantations.

The device consists of a housing with an inlet means to receive the matter to be shredded and an outlet for discharging the shredded matter. A shaft and blade assembly is horizontally disposed to the base frame of the housing. The shaft and blade assembly consists of a drivable main shaft. This mainshaft has a plurality of plates fixed thereto.  A plurality of  auxiliary

shafts are mounted on these fixed plates. Freely rotatable blades are provided on the auxiliary shafts. Spacer members are provided in between two blades to prevent their movement sideways. The ends of the auxiliary shafts are fixed or looked to allow the blades to rotate freely around the small shafts in the direction opposite to the motion of the shaft. The shaft assembly is connected to a prime mover. A fly wheel arrangement may also be provided for driving the shaft with uniform speed. A grater plate wh ich acts as a sieve is provided such that the shaft assembly is distanced therefrom to avoid contact. The grater plate has a chute with an outlet or discharge end and may be located either on the side of the shaft assembly or below it. The inlet or feeder means may be a hopper to which material to be shredded is fed either manually or continuously through a conveyor. The inlet portion of the hopper is located somewhere in the middle of the horizontal shaft and blade assembly for uniform distribution of the feed. The grater plate is detachable and the particle size of the shredded matter is determined by the mesh size of the grate plate. Protective means such as flaps of leather or rubber sheets may be provided to reduce the shredded matter being thrown out through the top. Feeding of the material through the hopper may be through drivable rollers which again will reduce the throwing up of material. Speed of rotation of the shaft also can be regulated by conventional means. All the components are detachable for cleaning and reassambly.

The device for shredding materials according to this invention comprises a housing provided with an inlet to receive the matter to be shredded, an outlet for discharging the shredded matter, a drivable shaft and blade assembly disposed horizontal to the base of the said housing, the said assembly having a main shaft provided with a plurality of fixedly mounted plates, the said plates holding a plurality of auxiliary shafts, a plurality of freely rotatable blades spacedly disposed on the said auxiliary shafts and a grater plate communicating with the outlet.

This invention will now be described with reference to the single figure in the accompanying drawing which depicts a sectional view of the device showing the shaft and blade assembly and the grater plate. The feeding means like hopper is not illustrated in this figure. Reference letters MS indicate the main shaft and the auxiliary shafts are indicated by AS. Fixedly mounted plates on the main shafts are denoted by FP and the plurality of freely rotatable blades by B. Spacer members provided in between these blades are represented by Sp. The grater plate is denoted by the letters GP and the chute through which the shredded matter gets discharged is indicated by C.

Method of operation:

Agro-waste or any hard/semi-hard matter to be shredded is fed into the device through the inlet means. A prime mover drives the mainshaft and the auxiliary shafts. The blades rotate freely in the auxiliary shaft and comes in contact with the incoming material to shred it. The blades swing outwardly and the cut or shredded matter flows down to the grater. The blade that contacts the matter swings back if the same is unable to cut through the incoming feed, thus allowing the blades adjacent thereto to complete the cutting operation. The sieve in the grater plate permits chopped or shredded particles to fall through whereas unshredded or large particles are subjected to successive operation steps. Arrangements for packing and transporting the shredded material may also be made.

Though this invention is described hereinabove with respect to agro-waste, particularly agro-waste from tea plantations, it should be understood that the device is effective in shredding any hard, semi-hard or soft material. Obvious equivalents known to persons skilled in the art are also within the scope of the description and the appended claims.

I CLAIM:

1.	A device for shredding materials comprising a housing provided with an inlet to receive the matter to be shredded, an outlet for discharging the shredded matter, a drivable shaft and blade assembly disposed horizontal to the base of the said housing, the said assembly having a main shaft provided with a plurality of fixedly mounted plates, the said plates holding a plurality of auxiliary shafts, a plurality of freely rotatable blades spacedly disposed on the said auxiliary shafts and a grater plate communicating with the outlet.

2.	The device as claimed in claim 1, wherein the inlet is provided with a feeding means such as a hopper located near the middle of the shaft assembly.

3.	The device as claimed in claim 1, wherein the inlet is provided with two drivable rollers through which the matter is fed.

4.	The device as claimed in claim 1, wherein a prime mover is provided to drive the shaft assembly.

5.	The device as claimed in claims 1 and 4, wherein the main shaft is connected to the prime mover through a fly wheel.

6.	The device as claimed in any of the preceding claims wherein the ends of the auxiliary shafts are fixed to the said plates.

7.	The device as claimed in any of the preceding claims wherein the freely

rotatable blades are spaced from each other by spacer member.	

8.	The device as claimed in claim 1, wherein the inlet is provided with flap like

protective means to reduce the throwing up of the matter fed thereto.

9.	The device as claimed in any of the preceding claims wherein the grater plate is

changeable according to the desired particle size of the shredded agro-waste.

10.	The device as claimed in claims 1 and 8 wherein the grater plate is connected

to the outlet through a chute which is connectable to a conveyor for

transporting the shredded matter.

11.	The device as claimed in any of the preceding claims wherein all the components are detachably held for easy dismantling, cleaning and reassembling,

12.	A device for shredding materials substantially as herein described with reference to the accompanying drawing.

Documents:

				1471-mas-1996 abstract.jpg

				1471-mas-1996 abstract.pdf

				1471-mas-1996 claims.pdf

				1471-mas-1996 correspondence-others.pdf

				1471-mas-1996 correspondence-po.pdf

				1471-mas-1996 description (complete).pdf

				1471-mas-1996 drawings.pdf

				1471-mas-1996 form-1.pdf

				1471-mas-1996 form-26.pdf

« Previous Patent

Next Patent »

Patent Number	194547	

Indian Patent Application Number	1471/MAS/1996	

PG Journal Number	20/2006	

Publication Date	19-May-2006	

Grant Date	05-Jan-2006	

Date of Filing	20-Aug-1996	

Name of Patentee	ABRAHAM EVERATHUKIZHAKETHIL JOSEPH	

Applicant Address	ALAMPALLY ESTATE, PASUPPARA PO, IDUKKI DISTRICT, KERALA	

Inventors:

#	Inventor's Name	Inventor's Address	

1	ABRAHAM EVERATHUKIZHAKETHIL JOSEPH	ALAMPALLY ESTATE, PASUPPARA PO, IDUKKI DISTRICT, KERALA	

PCT International Classification Number	B02C25/00	

PCT International Application Number	N/A	

PCT International Filing date		

PCT Conventions:

#	PCT Application Number	Date of Convention	Priority Country	

1			NA	

© All Indian Patents, 2013-2021.

  Patent data available in the public domain from Indian Patents Office, Department of Industrial Policy and Promotions, Ministry of Commerce and Industry, Government of India.

File: patents/194744-an-improved-spray-nozzle-for-spraying-a-continuous-casting-product-with-a-cooling-liquid.html
Indian Patents. 194744:AN IMPROVED SPRAY NOZZLE FOR SPRAYING A CONTINUOUS CASTING PRODUCT WITH A COOLING LIQUID

Indian Patents

Recently Granted Patents

  Recently Published Patents

Title of Invention	AN IMPROVED SPRAY NOZZLE FOR SPRAYING A CONTINUOUS CASTING PRODUCT WITH A COOLING LIQUID

Abstract	The spray nozzle (5) comprises a mixing chamber (15) into which a liquid (7), forming a first and a second liquid stream (12, 13), can flow through two inlet openings (9, 10) and which comprises an outlet opening (30) , disposed downstream, for a spray jet (40). A mixing chamber wall (16, 17) acts as a guide surface for the liquid streams (12, 13) and is shaped at the outlet opening (30) such that the liquid streams (12, 13) meet at an angle (a) at the outlet opening and then form the spray jet (40). Given an angle of impact (a) of approximately 90°, this spraying process delivers droplets with a high level of kinetic energy and a broad uniform fan-out of the droplet paths. Large areas can therefore be uniformly sprayed with the spray nozzle from a considerable distance.	

Full Text	2

The invention relates to a spray nozzle for spraying a

 continuous easting product with a cooling liquid according  to the features of the invention.

 As is known, in a continuous casting process, in particular for the continuous casting of steel, cooling of a metal melt in a continuous casting mould results in a continuous casting product which is continuously drawn out of the

mould in the form of a strand whose surface is constituted by a solidified crust and which still has a liquid core of metal melt. After leaving the mould, the strand is conveyed through a secondary cooling zone in which it is sprayed with a coolant, generally water, in order to continue removing heat from it until it has completely solidified and bring it to- the temperature desired for subsequent processing.

As secondary cooling directly causes the strand to solidify or influences its solidification, the secondary cooling process and the devices required to carry it out have a decisive effect on the quality of the end products. The components used to disperse the coolant, in particular the spray nozzles, are of particular importance.

 The various parameters which characterise the secondary cooling process affect the solidification of the strand in different ways and - depending on the practice - must be optimised according to different criteria.

Particularly important factors are the secondary cooling intensity, which determines the speed of the strand shell growth and which is set to be more or less "harsh" or "gentle", depending on the practice, and the spatial distribution of the coolant application density, which

3 

should be as homogeneous as possible in order to ensure that the strand shell growth is as homogeneous as possible.

The spray nozzles used in a secondary cooling section to atomise a coolant are usually optimised with regard to the required standards of secondary cooling intensity and homogeneity of the coolant application. The kinetic energy of the cooling liquid droplets applied by spraying and, in particular, the coolant application density are in this respect determining factors for the secondary cooling intensity. The homogeneity of the coolant application density is not just determined by the homogeneity of the droplet dispersion in the spray jet produced by an individual spray nozzle. The angular distribution of the droplet paths is also relevant to the homogeneity of the coolant application density. For the angular distribution determines the shape and the size of the area on a strand which can be sprayed with a spray jet. However a large number of spray nozzles are required in a secondary cooling zone in order to cover with coolant the entire area of a strand which is to be cooled. The spray jets of the individual nozzles are therefore superimposed accordingly. The angular distribution of the droplet paths of an individual spray jet is consequently a decisive factor for the homogeneity of the coolant application density when superimposing a large number of spray jets.

The known full cone nozzles deliver spray jets with a conical angular distribution of the droplet paths. Because of their conical shape, the spray jets of a plurality of full cone nozzles are unable to perfectly cover large areas for spraying; the superimposition of a plurality of spray jets results in a highly inhomogeneous coolant application density.

A spray nozzle is known from US-3 072 346. This spray nozzle has a

4

nozzle body with a mixing chamber which is rotationally symmetrical about the longitudinal axis of the noz2le body, into which chamber a liquid, forming a first and a second liquid stream, can flow through two inlet openings and which is provided with an outlet opening, disposed downstream, for a spray jet. Apart from the formation of the outlet opening, this nozzle has essential features of a known type of full cone nozzle: The two inlet openings are integrated into a guide structure for the liquid streams entering the mixing chamber such that a velocity component is imparted to the liquid streams tangentially to the mixing chamber wall as they enter the mixing chamber in addition to a velocity component in the direction of the outlet opening. This tangential velocity component causes the two liquid streams to combine after entering the mixing chamber to form one liquid stream which is directed at the outlet opening and which exhibits a vortex about the longitudinal axis of the nozzle body. Although the spray  nozzle which is described in US - 3 072 346 has a round  outlet opening - like a conventional full cone nozzle - , this outlet opening is widened like a funnel on the outlet side such that the emerging spray jet is distorted in the direction of the diagonals of a square. Because the outlet opening is formed in this way, the nozzle delivers a spray jet with an approximately square droplet dispersion -related to a plane perpendicular to the longitudinal axis of the nozzle body.

One disadvantage of this spray nozzle is that, because of the vortex which is imposed, the form of the droplet dispersion of the spray jet is distorted to an increasing degree as the infeed pressure of the liquid increases. It is therefore impossible to comply with the standards required in terms of homogeneity of the coolant application density in a secondary cooling section with a nozzle of this kind.

5

A  further disadvantage of this nozzle lies in the fact that

its spray jet only has an approximately square droplet

dispersion in one spray plane, which may not be very far

away from the outlet opening, typically not more than

20 cm. Because of the short operating distance, a large

number of spray nozzles of this kind are required to spray

large areas with a sufficient degree of homogeneity.	

A  flat-jet nozzle is described in US-4 988 043. It  comprises a passage for the liquid to be atomised with an outlet slot for the spray jet. The spray jet is farmed out over a wide angular range in the slot direction, whereas it hardly widens transversely to the longitudinal direction of the slot as the distance from the outlet slot increases. The quasi one-dimensional fan-out results in a flat spray jet. On account of the small extent of the spray jet transversely to the outlet slot, the process of spraying relatively large rectangular areas entails complications, whether because a large number of these flat-spray nozzles must be used or because a single flat-spray nozzle must be moved in order to cover a relatively large area with its spray jet.

Taking the inadequacies of the known spray nozzles as a starting point, the object of the invention is to provide a spray nozzle which is suitable for use in a secondary cooling section of a continuous casting plant and for this purpose enables the largest possible area to be sprayed as homogeneously as possible with liquid droplets with the greatest possible kinetic energy from the greatest possible distance.

This object is achieved by a spray nozzle,according to the feature to the invention.

The spray nozzle according to the invention comprises a mixing chamber into which a liquid, forming a first and a

6

second liquid stream, can flow through two inlet openings and which comprises an outlet opening, disposed downstream, for a spray jet, wherein at least one mixing chamber wall is formed as a guide surface for the liquid streams and is shaped at the outlet opening such that the liquid streams meet at an angle at or directly before the outlet opening and then form the spray jet. Because the two liquid streams are directed at the outlet opening and collide at the outlet opening, relatively large liquid droplets are produced which - related to the infeed pressure at the inlet openings - can leave the outlet opening with a relatively high level of kinetic energy. Energy losses due to vortex formation in the mixing chamber are largely prevented. The high level of kinetic energy allows an area to be sprayed from a considerable working distance. The atomisation of the two liquid streams permits a large spread of the directions of propagation of the droplets and therefore a wide fan-out of the spray jet emerging from the outlet opening. In this respect the droplets which are dispersed transversely to the direction of propagation of the liquid streams in particular play an important part in the fan-out of the spray jet. As the propagation of the liquid streams in the mixing chamber is substantially determined by the geometry of the mixing chamber, the infeed pressure can be varied over a relatively broad range without any substantial change in the fan-out of the spray jet.

In this connection the cross section of an inlet opening is basically understood to mean a section transverse to the respective liquid stream in the inlet opening, and the cross section of the outlet opening a section transverse to the spray jet.

The properties of a spray jet produced with the spray nozzle according to the invention depend substantially on the angle of impact at which the liquid streams meet at or

7

directly before the outlet opening. An angle of impact in a range between 60° and 130°, preferably between 80° and 100°, is advantageous. This creates the conditions for producing liquid droplets which leave the outlet opening with a particularly high level of kinetic energy and form a spray jet which is distinguished by the fact that the droplets disperse in a particularly uniform manner over a particularly large solid angle about a mean direction of propagation.

In one embodiment of the spray nozzle according to the 

invention the mixing chamber has a taper at the outlet 

opening with an opening angle at the outlet opening of

between 60° and 130°, preferably between 80° and 100°. The

taper forms the part of the guide surface tor the liquid

streams which determines the angle of impact. The taper

brings together the two liquid streams at the outlet

opening at an angle of impact which corresponds to the

opening angle of the taper. The droplets produced at the

outlet opening when the two liquid streams interact have a

particularly large velocity component in the direction of

the bisector of the opening angle of the taper. This

direction corresponds to the mean direction of propagation

of the droplets which can leave the outlet opening.

Depending on its shape, the outlet opening also provides an

exit for droplets whose paths are scattered over a solid

angle about the mean direction of propagation. The taper

may be conical, for example	

Another embodiment of the spray nozzle according to the invention has a slot as the outlet opening. If its cross-sectional area transverse to the direction of propagation of the spray jet is appropriately shaped, an outlet slot offers the possibility of spraying a rectangular area, for example. The long sides of the rectangular area for spraying are in this case substantially parallel to the direction of the longitudinal extent of the slot. The

8

angular range over which the spray jet fans out in the direction of the longitudinal extent of the outlet slot increases with the length of the slot. This effect is due to the fact that the angular range in which droplets can leave the interaction zone of the two liquid streams at the outlet opening through the. outlet slot increases in the direction of the longitudinal extent of the slot with the length of the outlet slot.

A number of further developments of the spray nozzle according to the invention have further features which, either alone and/or combined with one another, afford the condition for a homogeneous droplet dispersion over an area for spraying. In order to achieve a homogeneous droplet dispersion, it is advantageous for the outlet opening and the mixing chamber to have a common plane of symmetry. On this assumption, the two liquid streams are symmetrical with respect to the plane of symmetry. Droplets whose paths extend symmetrically to the plane of symmetry can therefore be produced. A spray nozzle whose outlet opening is formed as a slot will produce a particularly homogeneous droplet dispersion if the inlet openings in each case have a cross-sectional area of elongate shape and the directions of their longitudinal extent are in each case substantially parallel to the direction of the longitudinal extent of the outlet slot. In this case the two liquid streams are in a sense "preshaped" and adapted to the outlet slot at the inlet openings so that even at the inlet openings the lines of equal flow velocity - related to a plane transverse to the respective liquid stream - have the same or approximately the same shape as the cross-sectional area of the outlet opening (transversely to the central direction of propagation of the liquid droplets).

Another embodiment of the spray nozzle according to the invention has an outlet slot and is formed such that the mixing chamber and the outlet 3lot have a common plane of

9

symmetry, wherein the longitudinal direction of the outlet slot lies in the plane of symmetry and the inlet openings are disposed on different sides of the plane of symmetry. In this case the spray jet is fanned out particularly widely in the plane of symmetry, i.e. in the longitudinal direction of the outlet slot. The droplet dispersion additionally becomes particularly homogeneous if - as in the previously discussed embodiment - the inlet openings have a cross-sectional area of elongate shape and the directions of their longitudinal extent are substantially parallel to the plane of symmetry. A particularly uniform droplet dispersion is achieved if the ratio of the sum of the two cross-sectional areas of the inlet openings to the cross-sectional area of the outlet opening is between 1.5 and 2,  preferably between 1.6 and 8.

Another embodiment of the spray nozzle is distinguished by the fact that the mixing chamber has a taperof the above-mentioned type at the outlet opening and a cylindrical segment between the taper and the inlet openings. The cylindrical segment acts as a side wall which bounds the liquid streams. The length of the cylindrical element influences the way in which the two liquid streams intermix at the outlet opening and the efficiency with which the liquid streams are converted into droplets which leave the outlet opening unimpeded. The length of the cylindrical segment may be optimised accordingly. It is in addition of advantage if the inlet openings open out at the side wall of the mixing chamber. Then the energy losses due to unwanted vortex formation in the mixing chamber are particularly low and the production of the spray jet is particularly efficient.

A spray nozzle with a mixing chamber of a particularly simple construction is obtained if the inlet openings are formed between a cross bar, which connects opposite parts of the lateral boundary of the liquid streams, and the

10

lateral boundary. If the side wall is rotationally symmetrical about an axis and the cross bar is cuboid, the cross sections of the inlet openings will be shaped like circular segments. According to the invention such inlet openings may be combined with an outlet slot whose longitudinal direction is substantially parallel to the chords of the circular segments.

The droplet dispersion in the spray jet may be influenced by defined widenings of the cross section of the outlet opening in the direction of propagation of the spray jet. One embodiment of the spray nozzle according to the invention has an outlet slot whose cross-sectional area is widened at the narrow ends in the direction of propagation of the spray jet. A particularly large fan-out of the spray jet in the longitudinal direction of the outlet slot is achieved by this means.

In another embodiment of the spray nozzle the cross section of the outlet slot is widened in the centre of the long sides of the outlet slot in the direction of propagation of the spray jet. This measure enables the proportion of droplets propagating in the direction of the mean direction of propagation to be increased.

In another embodiment of the spray nozzle according to the invention the outlet opening and the mixing chamber have a-common plane of symmetry, and guide walls are provided to bound the spray jet emerging from the outlet opening.

In another embodiment of the spray nozzle according to the invention the spray nozzles are asymmetrical in that the inlet openings have different cross-sectional areas and/or the guide walls are disposed on opposite sides of the outlet opening at a different distance from the latter. These two constructional measures result on the inlet and/or outlet side in an asymmetry of the spray nozzle

11

which has an effect on the droplet dispersion in the spray jet - even if the mixing chamber is otherwise symmetrical. If this asymmetry is suitably prominent in quantitative terms, it is possible, in comparison with a symmetrical nozzle, to move the centroid of the droplet dispersion by a predetermined distance, influence the homogeneity of the droplet dispersion and vary the shape of the area for spraying. It is possible, inter alia, to form areas for spraying with more or less curved circumferential lines instead of a rectangular area for spraying. A spray nozzle whose mixing chamber comprises a plane of symmetry will produce a particularly homogeneous droplet dispersion on a rectangular area for spraying with a centroid which is offset with respect to the plane of symmetry if the nozzle is formed asymmetrically on  the inlet and the outlet side such that the inlet opening with the smaller cross-sectional area is disposed on the same side of the plane of symmetry as the guide wall which is disposed at the greater distance from the plane of symmetry. To achieve optimum results, the distances of the guide walls from the plane of symmetry may be adapted to the asymmetry of the nozzle on the inlet side, which is characterised, for example, by the difference in size of the cross-sectional areas of the inlet openings.

A spray nozzle according to the invention which is provided with a suitable outlet slot enables, for example, a rectangular area of a width of 10 cm and a length of 50 cm to be uniformly sprayed from a distance of approximately 45 cm. Spray nozzles of this kind may advantageously be used in a secondary cooling section of a continuous casting plant to cool strands of billet or bloom format, in which case one of the spray nozzles would replace 4-6 conventional full cone nozzles and in addition make a more uniform coolant application possible. The nozzle according to the invention may be constructed with an outlet slot of a length exceeding 10 mm and a width exceeding 5 mm.

12

Openings of this size entail little risk of the outlet slot of the spray nozzle according to the invention becoming clogged due to soiling during operation, which is quite the opposite of conventional spray nozzles. The same applies to the inlet openings, which may be approximately of the same size as the outlet openings.

The asymmetrical embodiments of the spray nozzle according to the invention are used in various ways in a continuous casting plant. In a curved mould continuous casting plant, for example, portions of a curved strand with a rectangular cross section are cooled on the different sides in the region of the secondary cooling zone by superimposing areas for spraying in the form of rectangles and segments of circular rings. Such areas can be generated with the spray nozzle according to the invention by appropriately dimensioning the components thereof. Moreover, it is usual, when casting parts in succession, to vary the cross section of the strands to be produced. This results in the problem that, after changing the cross section in a longitudinal portion of a strand path, it is not just the size of an area for spraying which has to be adapted to the changed strand geometry, but also frequently the centroid of this area. When using conventional spray nozzles, these must all be replaced by other nozzles with a different area for spraying when the cross section is changed, in which case the position of the spray nozzles must also be appropriately adapted. The same object can be achieved by means of the spray nozzle according to the invention by positioning the spray nozzles at a predetermined point and optionally using spray nozzles with differing asymmetry which take account of the change in the centroids of the areas for spraying. This procedure eliminates the complex step of re-adjusting the spray nozzle each time the cross section is changed.

13

Embodiments of the spray nozzle according to the invention 

are illustrated in the accompanying drawings

 in which:	

Fig. 1A  is a longitudinal section through a spray nozzle; Fig. 1B  is a longitudinal section through the spray

nozzle in Figure 1A along the line B-B; Fig. 2A  is a cross section through the spray nozzle in

Figure 1A along the line A-A; Fig. 2B  is a plan view onto the spray nozzle in Figure 1A

along the arrow C in Figure 1B and Fig. 2C  corresponds to Figure 2B, although shows a

different example. Fig. 3A  corresponds to Figure 2A, although has inlet

openings of a different size; Fig. 3B  corresponds to Figure 2B, although has guide

surfaces on the outlet side which are at a

different distance from the outlet opening; Fig. 3C  corresponds to Figure 1A, although is modified

according to Figures 3A and 3B.

The two spray nozzles represented in Figures 1A - B and 2A - C are intended for spraying a rectangular area with liquid droplets.

The spray nozzle 5 represented in Figures 1A - B and 2A - B is symmetrical with respect to a plane 35. The spray nozzle 5 comprises a nozzle body 4 which has a cavity composed of a cylindrical portion 16 and a conical portion 17. The cylindrical portion has an opening 6 through which a liquid to be atomised can be admitted at a certain pressure p and is rotationally symmetrical with respect to a longitudinal axis 38. The conical portion 17 tapers in the direction of the longitudinal axis 38 according to an opening angle a  and has an outlet slot 30 for a spray jet 40 at the cone apex. The outlet slot 30 is symmetrical with respect to the plane of symmetry 35, the longitudinal direction of the

14

cross-sectional area of the outlet slot 30 lying in the plane of symmetry 35.

As can be seen from Figures 2A and 1A - B, a cross bar 8 in the cylindrical portion 16 separates a mixing chamber 15 consisting of a part of the cylindrical portion 16 and the conical portion 17 and leaves two inlet openings 9 and 10 free in the wall of the cylindrical portion 16. The cross-sectional areas of the inlet openings 9 and 10 have the shape of a circular segment and lie symmetrically on  different sides of the plane of symmetry 35. The cross-sectional areas of the inlet openings 9 and 10 are of elongate shape, the directions of their longitudinal extent or the chords of the circular segments being parallel to the plane of symmetry 35.

During operation a liquid to be atomised is delivered to the spray nozzle 5 along flow lines 7 at a pressure p through the opening 6 and routed into the mixing chamber 15 through the inlet openings 9 and 10, forming a first liquid stream 12 and a second liquid stream 13. Given an appropriate choice of opening angle a  of the conical portion 17, of the diameter D and the length L of the part of the cylindrical portion 16 which bounds the mixing chamber 15 (Figure 1B), the two liquid streams 12 and 13 are guided along the walls of the cylindrical portion 16 or conical portion 17 so as to meet at the outlet opening 3 0 and then form the spray jet 40.

In Figure 1B ? L denotes the angle which the fan-out of the spray jet describes in the plane of symmetry, i.e. characterises the angular range over which droplets leaving the outlet opening 30 are dispersed in the plane of symmetry 35. Similarly 0 in Figure 1A denotes the angular range over which droplets are dispersed perpendicularly to the plane of symmetry 35. As indicated in Figures 1A and 1B, the angle ? L is substantially greater than ?  in the

15

case of the spray nozzle 5 according to the invention. In order to enable as many droplets as possible to pasa through the outlet slot 30 at the narrow ends of the outlet slot 30, there is a widening 31 of the cross-sectional area of the outlet slot 3 0 in the direction of propagation 39 of the spray jet 40 at the narrow ends of the outlet slot 30,

Figure 2C indicates an alternative configuration of the outlet slot 30. The cross section of the outlet slot 30 in Figure 2C has widenings 32 in the direction of propagation 39 of the spray jet 40 in the centre of the long sides. The widenings cause the droplets to accumulate within the plane of symmetry 35 in the direction of the longitudinal axis 38.

Guide walls 45, 46 are disposed substantially parallel to the plane of symmetry 35  Depending on the distance from the plane of symmetry 35, the guide walls act as a boundary for the spray jet 40 emerging from the outlet opening 3o and/or to protect the spray jet 40 from external disturbances, e.g. movements of the ambient air.

The opening angle a  = 90° was selected in the example in Figures 1A and 1B. a  = 90° is a preferred value with regard to the homogeneity of the droplet dispersion in the spray jet 40, the width of the fan-out of the spray jet 40 and the efficiency of the droplet production. However the spray nozzle according to the invention is also operational for 60° 
The spray nozzle according to the invention as shown in Figure 1A or 1B enables, for example, a rectangular area with dimensions of 120 mm x 500 mm to be uniformly sprayed at a distance of 450 mm from the outlet opening. The angular distribution of the droplet paths is then characterised by ? L = 58° and ?  = 16°. Homogeneous droplet

16

dispersions for a certain size of the mixing chamber 15 and a certain cross-sectional area of the inlet openings 9, 10 are  obtained for this spray range - depending on the size of the outlet slot 30. For example, an outlet slot 30 of length l = 13.8 mm and width b = 7 mm will produce a homogeneous droplet dispersion for a mixing chamber 15 of D = 26 mm and L = 11 mm. The optimum ratio of the sum of the two cross-sectional areas of the inlet openings 9,  10 to the cross-sectional area of the outlet opening 30 at the same time has a value of 1.7 ±  0.l. On account of the highly efficient production of droplets, the spray jet 40 produces a high impact pressure of 3 0 kg/m2 on a sprayed surface from a distance of 450 mm at a pressure p = 9 bar at the entrance 6 of the spray nozzle. The operating pressure p is between 1 bar and at least 10 bar.

If the cross-sectional area of the outlet slot 30 is smaller or greater, L and D must be reduced or increased accordingly. In this respect the optimum ratio of the sum of the cross-sectional areas of the inlet opening to the cross-sectional area of the outlet opening is between 1.5 and 2,  preferably between 1.6 and 1.8, and the optimum  ratio of the diameter D of the cylindrical portion 16 to the length L of the cylindrical portion 16 in the mixing  chamber 15 is between 2 and 3. The impact pressure at the same reference distance becomes correspondingly lower or higher.

Figures 3A - C represent an asymmetrical spray nozzle 50,  which may be considered as a modification of the spray  nozzle 5 distinguished by the plane of symmetry 35  The asymmetrical spray nozzle 50 differs from the symmetrical spray nozzle 5 in that the cross bar 8 is  offset with respect to the plane of symmetry 35, the inlet openings 9 and 10 consequently form circular segments with different areas A1  and A2 and the guide surfaces 45 and 46 are at different distances t1 and t2 from the centre of the outlet

17

opening 30. Where the asymmetrical spray nozzle 50 is concerned, A1 t2, i.e. of the inlet openings 9 and 10, the one with the smaller cross-sectional area is  disposed on the same side of the plane of symmetry 3S as the guide wall of the two guide walls 45 and 46 which is furthest away from the plane of symmetry 35. Because of the different shaping or dimensioning of the inlet openings 9 and 10, the liquid streams 12 and 13 transport different quantities of liquid (indicated in Figure 3C by arrows with a line thickness corresponding to the quantity of liquid). As the liquid streams 12 and 13 are not symmetrical with respect to the plane of symmetry 35 in this configuration and droplets with an asymmetrical momentum distribution are consequently produced when the liquid streams meet, depending on the distance x from the plane of symmetry 35, the spray jet 40 is characterised by a droplet dispersion P(x) whose maximum is located at a distance xM from the plane of symmety 35 on the side opposite the inlet opening 10. The distance xM may be varied by a suitable presetting of the widths w1 and w2 of the inlet openings 9 and 10. A rectangular spraying area with a homogeneous droplet distribution P(x) in a plane perpendicular to the plane of symmetry 35 will result if the distances t1  and t2 of the guide walls 45 and 46 are appropriately adapted. If the distances t1  and t2 are not optimally adapted to w1 and w2, this may result in a spraying area which is not rectangular, instead having the shape of a segment of a circular ring, for example.

18

We  Claim

I Spray nozzle for spraying a continuous casting product with a cooling liquid, with a mixing chamber (15) into which a liquid (7), forming a first and a second liquid stream (12, 13), can flow through two inlet openings (9, 10), and with an. outlet opening (30), disposed downstream, for a spray jet (40),

characterised in that at least one mixing chamber wall (16, 17) is formed as a guide surface for the liquid streams (12, 13) and is staper at the outlet opening (30) such that the liquid streams (12, 13) meet at an angle (a), which is between 60° and 130° at the outlet opening (30) and then form the spray jet (40).

2.	Spray nozzle as claimed in claim 1, wherein the angle (a) is preferably between 80°

and 100°.

3.	Spray nozzle as claimed in any one of claims 1 and 2, wherein the mixing chamber (15) has a conical portion (17) at the outlet opening (30) with an opening angle (a) at the outlet opening (30) of between 60° and 130°, preferably between 80° and 100°, and the conical portion forms a part of the guide surface.

4.	Spray nozzle as claimed in claim 3, wherein the mixing chamber (15) has a cylindrical portion (16) between the conical portion (17) and the inlet openings (9, 10).

5.	Spray nozzle as claimed in any one of claims 1 - 4, wherein the outlet opening (30) is formed as an outlet slot.

19

6.	Spray nozzle as claimed in any one of claims 1-5, wherein the inlet openings (9, 10) in each case have a cross-sectional area of elongate shape and the directions of their longitudinal extent are in each case substantially parallel to the direction of the longitudinal extent of the outlet slot (30).

7.	Spray nozzle as claimed in any of claims 1— 6. wherein the outlet opening (30) and the mixing chamber (15) have a common plane of symmetry (35).

8.	Spray nozzle as claimed in any one of claims 1 - 7, wherein the mixing chamber (15) has a cylindrical portion (16) which bounds the liquid streams (12, 13) at the side, and the inlet openings (9, 10) each open into the mixing chamber (15) at the cylindrical portion (16).

9.	 Spray nozzle as claimed in claim 8, wherein the inlet openings (9, 10) are formed

between the cylindrical portion (16) and a cross bar (8).

10.	Spray nozzle as claimed in any one of claims 1 - 9 wherein the longitudinal direction

of the outlet slot (30) lies in a plane of symmetry (35) and the inlet openings (9, 10) are disposed on different sides of the plane of symmetry (35).

11.	Spray nozzle as claimed in any one of claims 1 - 10, wherein the cross section of the

inlet openings (9, 10) is shaped like a circular segment.

12.	Spray nozzle as claimed in any of claims 5-11, wherein the cross-sectional area of

the outlet slot (30) has a widening (31) at the narrow ends in the direction of

propagation (39) of the spray jet.

20

13.	Spray nozzle as claimed in anyone of claims 5-12, wherein the cross section of the outlet slot (30) has a widening (32) in the centre of the long sides of the outlet slot in the direction of propagation (39) of the spray jet (40).

14.	Spray nozzle as claimed in any one of claims 5 - 13,wherein guide walls (45, 46) are disposed in the direction of the longitudinal extent of the outlet opening (30) to bound the spray jet (40) emerging from the outlet opening (30).

15.	Spray nozzle as claimed in any one of claims 1 - 14, wherein the ratio of the sum of the two cross-sectional areas of the inlet openings (9, 10) to the cross-sectional area of the outlet opening (30) is between 1.5 and 2, preferably between 1.6 and 1.8.

16.	Spray nozzle as claimed in claim 4, wherein the ratio of the diameter (D) of the cylindrical portion (16) to the length (L) of the cylindrical portion (16) is between 2 and 3,

17.	Spray nozzle as claimed in any one of claims 4 - 16, wherein the inlet openings (9, 10) have different cross-sectional areas (A1, A2).

18.	Spray nozzle as claimed in any one of claims 14, 17. wherein the guide walls (45, 46) are disposed on opposite sides of the outlet opening (30) at a different distance from the outlet opening (30).

19.	Spray nozzle as claimed in claims 1, 17 and 18, wherein the inlet opening (9) with the smaller cross-sectional area (A1) is disposed on the same side of the plane of symmetry (35) as one of the guide wails (45), which is disposed at the greater distance (t1) from the plane of symmetry (35).

The spray nozzle (5) comprises a mixing chamber (15) into which a liquid (7), forming a first and a second liquid stream (12, 13), can flow through two inlet openings (9, 10) and which comprises an outlet opening (30) , disposed downstream, for a spray jet (40). A mixing chamber wall (16, 17) acts as a guide surface for the liquid streams (12, 13) and is shaped at the outlet opening (30) such that the liquid streams (12, 13) meet at an angle (a) at the outlet opening and then form the spray jet (40). Given an angle of impact (a) of approximately 90°, this spraying process delivers droplets with a high level of kinetic energy and a broad uniform fan-out of the droplet paths. Large areas can therefore be uniformly sprayed with the spray nozzle from a considerable distance.	

Documents:

				02095-cal-1998-abstract.pdf

				02095-cal-1998-claims.pdf

				02095-cal-1998-correspondence.pdf

				02095-cal-1998-description(complete).pdf

				02095-cal-1998-drawings.pdf

				02095-cal-1998-form-1.pdf

				02095-cal-1998-form-2.pdf

				02095-cal-1998-form-3.pdf

				02095-cal-1998-p.a.pdf

				2095-CAL-1998-FORM 27.pdf

				2095-CAL-1998-FORM-27.pdf

				2095-cal-1998-granted-abstract.pdf

				2095-cal-1998-granted-claims.pdf

				2095-cal-1998-granted-correspondence.pdf

				2095-cal-1998-granted-description (complete).pdf

				2095-cal-1998-granted-drawings.pdf

				2095-cal-1998-granted-examination report.pdf

				2095-cal-1998-granted-form 1.pdf

				2095-cal-1998-granted-form 2.pdf

				2095-cal-1998-granted-form 3.pdf

				2095-cal-1998-granted-letter patent.pdf

				2095-cal-1998-granted-pa.pdf

				2095-cal-1998-granted-reply to examination report.pdf

				2095-cal-1998-granted-specification.pdf

« Previous Patent

Next Patent »

Patent Number	194744	

Indian Patent Application Number	2095/CAL/1998	

PG Journal Number	30/2009	

Publication Date	24-Jul-2009	

Grant Date	29-Jul-2005	

Date of Filing	27-Nov-1998	

Name of Patentee	CONCAST STANDARD AG.	

Applicant Address	TODISTRASSE 9, CH-8027 ZURICH	

Inventors:

#	Inventor's Name	Inventor's Address	

1	STILLI ADRIAN	EICHENWEG 4, CH-8180 BULACH	

PCT International Classification Number	B05B 1/04	

PCT International Application Number	N/A	

PCT International Filing date		

PCT Conventions:

#	PCT Application Number	Date of Convention	Priority Country	

1			NA	

© All Indian Patents, 2013-2021.

  Patent data available in the public domain from Indian Patents Office, Department of Industrial Policy and Promotions, Ministry of Commerce and Industry, Government of India.
