Repository: anandvc/allindianpatents

File: patents/194887-process-for-shielded-metal-arc-welding-of-steel-bodies-made-from-dissmilar-steel-compositions.html
Indian Patents. 194887:PROCESS FOR SHIELDED METAL ARC WELDING OF STEEL BODIES MADE FROM DISSMILAR STEEL COMPOSITIONS

Indian Patents

Recently Granted Patents

  Recently Published Patents

Title of Invention	PROCESS FOR SHIELDED METAL ARC WELDING OF STEEL BODIES MADE FROM DISSMILAR STEEL COMPOSITIONS

Abstract	A process for shielded metal arc welding of steel body made from dissimilar steel composition, particularly dissimilar medium carbon steel compositions. The process comprises heat treating the steel bodies in order to bring down the hardness of the steel bodies to a range of 250 to 400 BHM (Brinell Hardness Number) comprising one or several stages of heating and/or subsequent cooling of the steel bodies, preparing the weld joint comprising providing a suitable groove between the joining faces of the steel bodies, shielded metal arc welding providing root run and first layer cladding and at least one stage of build up by electrode. The process of invention is particularly useful for joining two broken steel parts of a critical machine component made from dissimilar steel compositions and eliminates the requirement of manufacturing a new component to replace the broken steel part	

Full Text	PROCESS FOR SHIELDED METAL ARC WELDING STEEL BODIES MADE FROM DISSIMILAR STEEL COMPOSITIONS

Field of invention

The present invention relates to a process for shielded metal arc welding of steel bodies made from dissimilar steel compositions In particular, the invention relates to a process for shielded metal arc welding of steel bodies made from dissimilar medium carbon low alloy steel grades The process of the invention is particularly useful for joining two broken steel parts of a critical machine component made from dissimilar steel compositions and eliminates the requirement of manufacturing a new component to replace the broken steel part

Background of the invention

Conventionally different welding processes are used for joining two metal parts, hard surfacing of engineering components for wear and corrosion protection, fabrication of utility items, repair and reclamation of worn our parts and similar applications The known welding methods of joining metals parts are Manual Metal Arc Welding, Submerged Arc welding, Open Arc welding etc. These joining methods differ from each other in terms of low or high heat input, the form of welding consumables, the method of shielding arc, the design of equipments used in different methods and such other features

All the known welding methods, like the ones discussed above, are applicable only to joining of metal parts made from the same composition They are not applicable for welding two metal/steel parts made from dissimilar composition and usually result in weak and unreliable joints Moreover, each of the joining methods has its own merits and dements with respect to its use in a particular situation Thus, the known processes are highly dependant on the specific composition of the metal parts to be welded and has to be customized and modified based on the specific requirement A

2

single process providing suitable weld for joining all types of steel composition is not known in the art

The problem is specifically acute in siluations where it is required to join two broken parts of a critical machine component Often a suitable welding process for joining two broken pieces of steel shafts which are part of a critical machine component and made from different steel compositions is required As such a process is not known, the entire machine part or shaft has to be replaced by a new one and is thus uneconomical Most of such machine shafts require high strength and tolerance to high levels of stress and shocks None of the known methods provide a weld that will be able to meet such requirements and the only possible solution is to replace the entire shaft/machine part This leads to larger durations of break down period of a main production line leading to production loss

Object of the invention

Thus the object of the present invention is to provide a process for welding steel bodies made from dissimilar steel compositions

Another object of the present invention is to provide a process that will be applicable for joining steel bodies made from a wide range of steel compositions

Yet another object of the present invention is to provide a process that will ensure a strong and long lasting welded joint

A further object of the present invention is to provide a process for welding steel bodies such that the joint meets the strengh requirements of a critical machine part

In order to meet the above-mentioned objects, the applicants have undertaken extensive research based on the joining schedules required for several specific jobs comprising study of the metallurgical characteristics of wide variety of steel grades

3

and analysis of the services required. The research was based on the selection of the welding consumables, designing and preparing the weld joint, formulation of pre weld treatment schedule and welding parameters, formulation of post weld treatment schedule and finishing The applicants have now found a process for welding dissimilar steel bodies made from a variety of steel compositions

Summary of the invention

Thus according to the present invention there is provided a process for shielded metal arc welding of steel bodies made from dissimilar steel compositions comprising the steps of

(i) heat treating the said steel bodies in order to bring down the hardness of said bodies to a range of 250 to 400 BHN (Brmell Hardness Number) comprising one or several stages of heating and/or subsequent cooling of said steel bodies,

(n) preparing the weld joint comprising providing suitable groove between the joining faces of said steel bodies,

(in) shielded metal arc welding providing root run and first layer cladding, and (iv) at least one stage of build up by electrode Detailed description of the process

The process of the present invention is applicable preferably for medium carbon low alloy steel grades comprising 0 3 to 0 5 wt% carbon, 0 5 to 0 85 wt% manganese, 0 15 to 0 3.5 wt% silicon, 0 5 to 2 wt% chromium, 0 25 to 0 4 wt% molybdenum, 0 to 2 5 wt% nickel, sulphur and phosphorus together 0 to 0 1 wt% with carbon equivalent of around 0 65 to 1 0 wt%

4

The first step of the process comprises heat treating the steel bodies Dissimilar grades of steel have different hardness values and the main purpose of the heat treatment is to bring the hardness of both the steel grades to a range of 250 to 400 BHN, preferably 300 to 350 BHN Such heat treatment consists of several cycles of heating the steel bodies and subsequent cooling, preferably air cooling to room temperature or slow cooling using lime depending on the steel grade Preferably, this treatment if carried out by normalizing the bodies followed by tempering The step of normalizing comprises at least two cycles of heating the bodies, holding them at the elevated temperatures for some time and then air cooling to room temperature Preferably in the first cycle, the bodies are heated to a temperature between 500 to 800°C at a rate of 40 to 80°C/hr They are then held at that temperature for at least half an hour Thereafter, they are further heated to a temperature between 600 to 1000°C at a rate of 60 to 120°C/hr The steel bodies are held at that temperature for at least 2 hours and then allowed to air cool to room temperature The step of normalizing is followed by tempering wherein the bodies are heated to a temperature between 200 to 600°C at a rate of 60 to 120°C/hr, held for at least 4 hours and then allowed 1o air cool to room temperature

After heat treating the steel bodies, the weld joint is prepared by providing suitable groove-between the faces of the bodies Preferable, both faces of the joint are ground to form an included angle, preferably 45 degree If the steel bodies are hollow shafts, then one of the shafts are also surface ground in order to make the outside diameter of the face ground portion of the shaft equal to the inner diameter of the other shaft This enables to fit the surface ground shaft into the other shaft and also create a substantially V groove between the faces of the shafts

The bodies are then welded The welding schedule comprises root run and first layer cladding which is preferably carried out by a non-hygroscopic electrode for high penetration and joining strength The diameter of the non-hygroscopic electrode is preferably 2 5 mm The root run and first layer cladding is preferably carried out at 80 Amp current and between 40 to 60V-voltage

5

The final step of welding is the step of build up The step preferably comprises two build up stages namely initial and final build up which are carried out with Nickel base electrodes The diameter of electrodes used for initial and final build up is preferably 3 15 and 4 mm respectively The initial build is preferably carried out at 130 Amp-current-and-45 to 60V voltage The final build up is preferably carried out at 160Amp current and 45 to 60V voltage.

In order to avoid distortion the process is preferably carried out using jigs and fixtures During the welding operations the preheat and interpass temperatures were preferably around 270 and 250°C respectively After welding the joined portions are preferably undergone post weld and stress relieving treatments The joint is then ready for machining and ultrasonic testing

The invention will now be demonstrated with reference to a non-limiting example and figure of the drawing in which

Figure 1 shows the weld joint preparation

Example: Process for joining hollow shafts made from En19 and En24 grades forged steel

The chemical compositions (in wt%) of En19 and En24 grades are as follows

Grade

C

Mn

Si

Cr

Mo

Ni

S&P

Carbon Equivalent

En19

0 40

0 75

0 25

1 00

0 24

-

upto 0 05

0 77

En24

0 40

0 60

0 25

1 20

0 30

1 60

upto 0 05

0 90

The En24 grade shaft was normalized by first heating to 650°C at the rate of 60°C/hr and holding for 1 hour The shaft was then further heated to 825°C at a rate of

6

85°C/hr, held for 4 hours and air cooled to room temperature After normalizing the En24 shaft was tempered by heating to 400°C at a rate of 85°C/hr, held for 6 hours and air cooled to room temperature After heat treating the hardness obtained was around 300 to 320 BHN

The En19 shaft was also heat treated by heating to 350°C for 1 hour and slow cooling using lime The hardness obtained was around 350 BHN

After heat treatment the weld joint was prepared by machining the joining faces of the two shafts to form included angles of 45 degree. The surface of the shaft having smaller inside diameter is surface machined in the face machined portion in order to lower the outer diameter and make it equal to the inner diameter of the other shaft so that the surface machined shaft fits inside the other shafts near the joint Figure 1 shows the weld joint preparation wherein En24 grade shaft (1) is face machined as well as surface machined and the En19 grade shaft (2) only face machined so that the En24 fits inside En19 creating a V-groove (3)

Shielded metal arc welding is carried out comprising root run and first layer cladding by a non-hygroscopic electrode of 2.5 rnm diameter Current was maintained at 80 Amp and Voltage at 50V Thereafter, initial and final build up was carried out by Nickel base electrodes of 3 15 and 4 mm diameter respectively Current during the initial build up was maintained at 130 Amp and voltage at 50V while during the final build current was maintained at 160 Amp and voltage at 50 V

In order to avoid distortion the process was carried out using jigs and fixtures The preheat and interpass temperatures were maintained at 270 and 250°C respectively

7

We claim:

1 Process for shielded metal are welding of steel bodies made from dissimilar medium carbon low alloy steel grades comprising the steps of:

(i) heat treating the said steel bodies in order to bring down the hardness of said bodies to a range of 250 to 400 BHN comprising one or several stages of heating and/or subsequent cooling of said steel bodies;

(ii) preparing the weld joint comprising providing suitable groove between the joining faces of said steel bodies;

(iii) shielded metal arc welding providing root run and first layer cladding; and

(IV) at least one stage of build up by electrode.

2. Process according to claim 2, wherein said medium carbon low alloy steel

grades comprises 0.3 to 0.5 wt% carbon, 0.5 to 0.85 wt% manganese,

0.15 to 0.35 wt% silicon, 0.5 to 2 wt% chromium, 0.25 to 0.4 wt%

molybdenum, 0 to 2.5 wt% nickel, sulphur and phosphorus together 0 to

0.1 wt% with carbon equivalent of around 0.65 to 1.0 wt%.

3. Process according to claim 1, wherein step (i) comprises three stages

namely first, second and third stages of heating and subsequent cooling

of said steel bodies.

8

4. Process according to claim 4, wherein said first stage comprises heating said steel bodies to a temperature between 500 to 800°C at a rate of 40 to 80°C/hr, holding the heated bodies for at least half hour

5. Process according to claim 5, wherein in said first stage the bodies are heated to a temperature of 650°C at a rate of 60°C/hr and holding the heated bodies for 1 hour

6. Process according to claim 4, wherein in said second stage the bodies are

heated to a temperature between 600 to 1000°C at a rate of 60 to 120°C/hr, held for at least 2 hours and then allowed to air cool to room temperature

7. Process according to claim 7, wherein in said second stage the bodies are

heated to a temperature of 825°C at a rate of 85°C/hr, held for 4 hours and then allowed to air cool to room temperature.

8. Process according to claim 4, wherein in said third stage the said bodies are heated to a temperature between 200 to 600°C at a rate of 60 to 120°C/hr, held for at least 4 hours and then allowed to air cool to room temperature

 9. Process according to claim 9, wherein in said third stage the said bodies are heated to a temperature of 400°C at a rate of 85°C/hr, held for 6 hours and then allowed to air cool to room temperature

10. Process according to claim 1, wherein in step (n) said groove is a V-groove with included angle of 45 degrees

11 Process according to claim 1, wherein in step (iii) said root run and first layer cladding is carried out using a non-hygroscopic electrode

9

12. Process according to claim 11 wherein said non-hygroscopic electrode has a 

	diameter of 2 5 mm.

 13. Process according to claim 12, wherein said root run and first layer cladding is 

carried out at 80 Amp current and 40 to 60V voltage

14. Process according to claim 1, wherein step (iv) comprises two stages of build up, the stages being that of initial and final build up

15. Process according to claim 15, wherein said stage of initial build up is carried out with nickel based electrode having diameter of 3 15 mm

16. Process according to claim 15, wherein said stage of initial build up is carried out at 130Amp current and 45 to 60V voltage

17. Process according to claim 15, wherein said stage of final build up is carried out with nickel based electrode having diameter of 4 0 mm

18. Process according to claim 15, where stage of initial build up is carried out at 160Amp current and 45 to 60V voltage

19. Process according to claim 1, wherein the said steel bodies are hollow steel shafts

10

A process for shielded metal arc welding of steel body made from dissimilar steel composition, particularly dissimilar medium carbon steel compositions. The process comprises heat treating the steel bodies in order to bring down the hardness of the steel bodies to a range of 250 to 400 BHM (Brinell Hardness Number) comprising one or several stages of heating and/or subsequent cooling of the steel bodies, preparing the weld joint comprising providing a suitable groove between the joining faces of the steel bodies, shielded metal arc welding providing root run and first layer cladding and at least one stage of build up by electrode. The process of invention is particularly useful for joining two broken steel parts of a critical machine component made from dissimilar steel compositions and eliminates the requirement of manufacturing a new component to replace the broken steel part

Documents:

				00255-kol-2003-abstract.pdf

				00255-kol-2003-claims.pdf

				00255-kol-2003-correspondence-1.1.pdf

				00255-kol-2003-correspondence-1.2.pdf

				00255-kol-2003-correspondence.pdf

				00255-kol-2003-description(complete).pdf

				00255-kol-2003-drawings.pdf

				00255-kol-2003-form-1.pdf

				00255-kol-2003-form-18.pdf

				00255-kol-2003-form-2.pdf

				00255-kol-2003-form-3.pdf

				00255-kol-2003-pa.pdf

« Previous Patent

Next Patent »

Patent Number	194887	

Indian Patent Application Number	255/KOL/2003	

PG Journal Number	30/2009	

Publication Date	24-Jul-2009	

Grant Date	01-Jul-2005	

Date of Filing	05-May-2003	

Name of Patentee	STEEL AUTHORITY OF INDIA LIMITED	

Applicant Address	RESEARCH & DEVELOPMENT CENTRE FOR IRON & STEEL,DORANDA,RANCHI	

Inventors:

#	Inventor's Name	Inventor's Address	

1	ROY ARUP KUMAR	RESEARCH & DEVELOPMENT CENTRE FOR IRON & STEEL,STEEL AUTHORITY OF INDIA LTD.,DORANDA,RANCHI-834002	

2	TEWARI RAMESH SAHAI	DURGAPUR STEEL PLANT, STEEL AUTHORITY OF INDIA LTD,DURGAPUR	

3	CHAKRABORTY BISWA RANJAN	DURGAPUR STEEL PLANT,STEEL AUTHORITY OF INDIA LTD,DURGAPUR	

4	DUTTA MRINAL KANTI	DURGAPUR STEEL PLANT,STEEL AUTHORITY OF INDIA LTD.,DURGAPUR	

PCT International Classification Number	B23K 9/09	

PCT International Application Number	N/A	

PCT International Filing date		

PCT Conventions:

#	PCT Application Number	Date of Convention	Priority Country	

1			NA	

© All Indian Patents, 2013-2021.

  Patent data available in the public domain from Indian Patents Office, Department of Industrial Policy and Promotions, Ministry of Commerce and Industry, Government of India.

File: patents/194981-an-improved-process-for-the-preparation-of-oxide-coated-aluminium-and-its-alloys.html
Indian Patents. 194981:"AN IMPROVED PROCESS FOR THE PREPARATION OF OXIDE COATED ALUMINIUM AND ITS ALLOYS"

Indian Patents

Recently Granted Patents

  Recently Published Patents

Title of Invention	"AN IMPROVED PROCESS FOR THE PREPARATION OF OXIDE COATED ALUMINIUM AND ITS ALLOYS"

Abstract	An improved process for the preparation of oxide coated aluminium or its alloys by polishing, degreasing and cleaning the aluminium or aluminium alloy to be coated by conventional method, desmutting in nitric acid and followed by washing, subjecting it to anodic coating using sulphamic acid in the concentration range of 10 to 15% w/v as electrolyte using graphite as cathode at 30° to 40°C using pulse current, recovering the oxide coated aluminium/aluminium ally after washing and drying the substrate.	

Full Text	aggressive  electrolyte  and  can form  oxide  coating  on

aluminium and its alloys at ambient temperature of 30° to  40°C

with sufficiently thick hard compact film using pulse current of

a  programmable high power pulse source.

The main object of the present invention is to provide an improved process for the preparation of oxide coated aluminium or its alloys.

Another object of the present invention is to develop a process for anodic coating of aluminium and its alloys with sulphamic acid as an electrolyte using pulsed current. A PC based power source delivers pulse current with all essential pulse parameters such as on/off time ranging from 1 sec. to 100 sees, on/off current amplitude ranging from 0 to 10 amps, experimental duration from 1 minutes to 60 minutes.

The new result achieved from the present invention is a thick compact hard anodic coating on aluminium and its alloys especially on difficult to anodising alloys containing more than 2% up to 5% copper.

Accordingly, the present invention provides an improved process for the preparation of oxide coated aluminium and its alloys which comprises polishing, degreasing and cleaning the aluminium or aluminium alloy to be coated by conventional method, desmutting in nitric acid and followed by washing, subjecting it to anodic coating using sulphamic acid in the concentration range of 10 to 15% w/v as electrolyte using graphite as cathode at 3 0 to 40 C using pulse current such as herein described for 40 to 60 minutes, recovering the oxide.

We claim

1.  An improved process for the preparation of oxide  coated  aluminium or its alloys which comprises polishing, degreasing and cleaning the aluminium or aluminium alloy to be coated by conventional  method, desmutting in nitric acid and followed by washing,  subjecting it to anodic coating using sulphamic acid in the

concentration range of 10 to 15% w/v as electrolyte using grapfa- ite as cathode at 30° to 40°C such as herein describes

for 40 to 60 minutes,  recovering  the oxide coated aluminium/aluminium alloy  after washing

and drying the substrate.

2.An improved process as claimed in claims (1), wherein the pulse average current density of 1 to 1.5 A/sq.dm. with on/off time in the range of 1 sec to 100 secs.

3. An improved process for the preparation of oxide coated aluminium or its alloys as here in described with refenence to the 

examples.

Documents:

				377-del-1998-abstract.pdf

				377-del-1998-claims.pdf

				377-del-1998-complete specification (granted).pdf

				377-del-1998-correspondence-others.pdf

				377-del-1998-correspondence-po.pdf

				377-del-1998-description (complete).pdf

				377-del-1998-form-1.pdf

				377-del-1998-form-19.pdf

				377-del-1998-form-2.pdf

« Previous Patent

Next Patent »

Patent Number	194981	

Indian Patent Application Number	377/DEL/1998	

PG Journal Number	51/2004	

Publication Date	18-Dec-2004	

Grant Date	17-Mar-2006	

Date of Filing	13-Feb-1998	

Name of Patentee	COUNCIL OF SCIENTIFIC AND INDUSTRIAL RESEARCH	

Applicant Address	RAFI MARG, NEW DELHI-110 001, INDIA	

Inventors:

#	Inventor's Name	Inventor's Address	

1	DEVARAJ KANAGARAJ	SCIENTIST CENTRAL ELECROCHEMICAL RESEARCH INSTITUTE, KARAIKUDI 630006,	

2	SYSAI VINCENT	TECHNICAL OFFICER, CENTRAL ELECROCHEMICAL RESEARCH INSTITUTE, KARAIKUDI 630006,	

3	VENGNANARAYANAN MAHADEV IYER	SCIENTIST, CENTRAL ELECROCHEMICAL RESEARCH INSTITUTE, KARAIKUDI 630006,	

4	VENKATASUBRAMANIAN LAKSHMI NARSIMHAN	SCIENTIST, CENTRAL ELECROCHEMICAL RESEARCH INSTITUTE, KARAIKUDI 630006,	

5	JEEVARATHINAM KENNEDY	TECHNICAL ASSISTANT, CENTRAL ELECROCHEMICAL RESEARCH INSTITUTE, KARAIKUDI 630006,	

PCT International Classification Number	B05D 1/24	

PCT International Application Number	N/A	

PCT International Filing date		

PCT Conventions:

#	PCT Application Number	Date of Convention	Priority Country	

1			NA	

© All Indian Patents, 2013-2021.

  Patent data available in the public domain from Indian Patents Office, Department of Industrial Policy and Promotions, Ministry of Commerce and Industry, Government of India.

File: patents/195066-thermosetting-resin-compositions.html
Indian Patents. 195066:THERMOSETTING RESIN COMPOSITIONS

Indian Patents

Recently Granted Patents

  Recently Published Patents

Title of Invention	THERMOSETTING RESIN COMPOSITIONS

Abstract	The present invention provides a thermosetting resin composition useful as an underfilling sealing resin which enables a semiconductor device, such as a CSP/BGA assembly which includes a semiconductor chip mounted on a carrier substrate, to be securely connected to a circuit board by short-time heat curing and with good productivity, which demonstrates excellent heat shock properties (or thermal cycle properties), and permits the CSP/BGA assembly to be easily removed from the circuit board in the event of semiconductor device or connection failure.	

Full Text	1A

Field of the invention

This invention relates to a thermosetting resin composition capable of sealing underfilling between a semiconductor device including a semiconductor chip mounted on a carrier substrate and a circuit board to which said semiconductor device is electrically

connected,

The invention particularly relates to underfilling sealing

resin compositions useful for mounting onto circuit board semiconductor devices, such as chip size or chip scale packages ("CSPs"), ball grid arrays ("BGAs"), and the like, each of which having a semiconductor chip, such as large scale integration ("LSI"), on a carrier substrate.

Brief Description of Related Technology

In recent years, the popularity of small-sized electronic appliances, such as camera-integrated video tape recorders ("VTRs") and portable telephone sets, has made size reduction of LSI devices desirable. As a result of

these reduction desires, CSPs and EGAs are being used to reduce the size of packages substantially to that of bare chips. Such CSFs and BGAs improve the characteristics of the electronic device while retaining many of their operating features, thus serving to protect semiconductor

-2-

bare chips, such as LSIs, and facilitate testing thereof.

Ordinarily, the CSP/BGA assembly is connected to electrical conductors on a circuit board by use of a solder connection or the like. However, when the resultipg CSP/BGA/circuit board structure is exposed to thermal cycling, the reliability of the solder connection between the circuit board and the CSP/BGA often becomes suspect. Recently, after a CSP/BGA assembly is mounted on a circuit board, the space between the CSP/BGA assembly and the circuit board is often now filled with a sealing resin (often referred to as underfill sealing) in order to relieve stresses caused by thermal cycling, thereby improving heat shock properties and enhancing the reliability of the structure.

However, since thermosetting resins are typically used as the underfill sealing material, in the event of a failure after the CSP/BGA assembly is mounted on the circuit board, it is very difficult to replace the CSP/BGA assembly without destroying or scrapping the structure in its entirety.

To that end, techniques for mounting a bare chip on a circuit board are accepted as substantially similar to the mounting of a CSP/BGA assembly onto a circuit board. One such technique, disclosed in Japanese Laid-open Patent Publication No. 102343/93, involves a mounting process where a bare chip is fixed and connected to a circuit board by use of a photocurable adhesive, where, in the event of failure, this bare chip is removed therefrom. However, this technique is limited to those instances where the circuit board includes a transparent substrate (e.g., glass) which permits exposure to light from the back side, and the resulting structure exhibits poor heat shock properties.

-3-

Japanese Laid-Open Patent Publication No. 69280/94 discloses a process where a bare chip is fixed and connected to a substrate by use of a resin capable of hardening at a predetermined temperature. In the event of failure, this bare chip is removed from the substrate by softening the resin at a temperature higher than the predetermined temperature. However, no specific resin is disclosed, and there is no disclosure about treating the resin which remains on the substrate. Thus, the disclosed process is at best incomplete.

As pointed out in Japanese Laid-Open Patent Publication No. 77264/94, it is conventional to use a solvent to remove residual resin from a circuit board. However, swelling the resin with a solvent is a time-consuming process and the corrosive organic acid ordinarily used as the solvent may reduce the reliability of the circuit board. Instead, that disclosure speaks to a method for removing residual resin by irradiation with electromagnetic radiation,

Japanese Laid-Open Patent Publication No. 251516/93 also discloses a mounting process using bisphenol A type epoxy resin (CV5183 or CV5183S; manufactured by Matsushita Electric Industrial Co., Ltd.). However, the removal process so disclosed does not consistently permit easy removal of the chip, the curing step is lengthy at elevated temperatures, and the process generally results in poor productivity.

Accordingly, it would be desirable for an underfilling sealing material to provide good productivity and thermal shock properties, while allowing the substrates with which it is used to be readily processed and easily separated.

-4-

SUMMARY OF THE INVENTION

The present invention provides a thermosetting resin composition useful as an underfilling sealing resin. The composition enables a semiconductor device, such as a CSP/BGA assembly which includes a semiconductor chip mounted on a carrier substrate, to be securely connected to a circuit board by short-time heat curing and with good productivity, which demonstrates excellent heat shock properties Cor thermal cycle properties?, and permits the CSP/BGA assembly to be easily removed from the circuit board in the event of semiconductor device or connection failure. The thermosetting resin composition which is used as a sealer underfilling between such a semiconductor device and a circuit board to Which the semiconductor device is electrically connected, includes about 100 parts by weight of an epoxy resin, about 3 to about 60 parts by weight of a curing agent, and about 1 to about 90 parts by weight of a plasticizer.

Although the thermosetting resin composition of the present invention is curable at a relatively low temperature in a short period of time, cured reaction products thereof have excellent heat shock properties and, moreover, can be easily split by the application of force under heated conditions. That is, semiconductor devices attached to circuit boards and the like by cured reaction products of the thrmosetting resin compositions of this invention can be easily removed by heating the reaction product, allowing it to swell with a solvent, or allowing it to swell with a solvent under heated conditions.

By using the thermosetting resin compositions of this invention, semiconductor devices, such as CSP/BGA assemblies, can be securely connected to a circuit board by short-time heat curing and with good productivity, with the resulting mounting structure demonstrating excellent heat shock properties for thermal cycle properties) . Moreover, in the event of failure, the semiconductor device can be easily removed. This makes it possible to reuse the

-5-

semiconductor device or circuit board and thereby achieve an improvement in the yield of the production process and a reduction in production cost.

The benefits and advantages of the present invention will become more

readily apparent after a reading the "Detailed Description of the Invention"	

Accordingly, the present invention provides a thermosetting resin composition capable of sealing underfilling between a semiconductor device including a semiconductor chip mounted on a carrier substrate and a circuit board to which said semiconductor device is electrically connected, said composition comprising :

about 100 parts by weight of an epoxy resin, such as herein described,

about 3 to about 60 parts by weight of a curing agent, such as herein described, and

about 1 to about 90 parts by weight of a piasticizer, such as herein described.

The present invention further provides a process for preparing a thermosetting resin composition comprising mixing together an epoxy resin prepared from 85 parts by weight of bisphenol A type epoxy resin, 4 parts by weight of novolac epoxy resin, and 11 parts by weight of a mixture of alkyl glycidyl ethers of 12 to 14 carbon atoms; and a curing agent prepared from 3 parts by weight of dicyandiamide, and 19 parts by weight of an epoxy adduct of an amine and 12 parts by weight of an acrylated amine oligomer as a piasticizer besides 0.1 part by weight of a deforming agent

-5A-

BRIEF DESCRIPTION OF THE ACCOMPANYING DRAWINGS

The present invention will be more readily appreciated with reference to the figures which follow.

FIG. 1 depicts a cross-sectional view showing an example of the mounting structure in which the thermosetting resin composition of the present invention is used. 

FIG. 2 depicts a cross-sectional view of a semiconductor device which has been removed from the circuit board for repairing purposes after the thermosetting resin composition of the present invention has been cured.

DETAILED DESCRIPTION OF THE INVENTION

The thermosetting resin composition which is used as a sealer underfilling between a semiconductor device and a circuit board to which the semiconductor device is electrically connected, includes about 100 parts by weight of an epoxy resin, about 3 to about 60 parts by weight of a curing agent, and about 1 to about 90 parts by weight of a plasticizer.

The epoxy resin used in the present invention can be any common epoxy resin. This epoxy resin may comprise at least one multifunctional epoxy resin and 0 to 30%, such as 20%, by weight based on the total epoxy resin of at least one monofunctional epoxy resin used as a reactive diluent,

or crosslink density modifier.

Examples of the multifunctional epoxy resin include bisphenol A type epoxy resin, bisphenol F type epoxy resin, phenol-novolac type epoxy resin cresol-novolac type epoxy resin and appropriate combinations thereof. Consideration should be given to the viscosity and other* properties of the epoxy resin, and ordinarily the

-6-

multifunctional epoxy resin should include an amount within about the range of 3.0 to 100%, of bisphenol A. type epoxy resin. Desirably, the amount of bisphenol A type resin should be in the range of from about 50 to 100%.

The monofunctional epoxy resin has one epoxy group. Ordinarily, the epoxy group should have an alkyl group of about 6 to about 28 carbon atoms, examples of which include C6-C28 alkyl glycidyl ethers, C6-C28 fatty acid glycidyl esters and C6-C28 nlkyl phenol glycidyl ethers.

The plasticizer used in the present invention is one which has relatively low volatility as characterized by a boiling point of at least about 130°C and which lowers the Tg of cured reaction products of the resin. It is desirable to use a plasticizer material which causes microscopic phase separation when the resin is cured. While these materials are referred to herein as plasticizers, they need not perform the function(s) conventionally associated with plasticizers.

Examples of such planticizers include (meth)acrylic esters, and aromatic or aliphatic esters.

(Math)acrylic esters useful as plasticizers in this invention include monofunctional (meth)acrylic esters, such as (meth)acrylic esters of straight-chain or branched aliphatic alcohols, (meth)acrylic esters of aliphatic alcohols having an aromatic hydrocarbon substituent group, (meth)acrylic esters of alicyclic alcohols, hydroxy1-containing alkyl (meth)acrylic esters, and (meth)acrylic esters of hydroxy aliphatic amines; and multifunctional (meth)acrylic esters, such as (meth)acrylic esters of polyethers and (meth)acrylic esters of polyhydric epoxy compounds.

(Meth)acrylic esters of straight-chain or branched aliphatic alcohols useful as plasticizers in this invention include those with about 4 to about 16 carbon atoms, such as n-butyl (meth)acrylate, isobutyl (meth)acrylate, t-butyl (meth)acrylate, 2-ethylhexyl (meth)acrylate, n-octyl (meth)acrylate, isodecyi (meth)acrylate, lauryl

-7-

(meth)acrylate, tridecyl (meth)acrylate, tetradecyl

{meth)acrylate and cetyl (meth)acrylate. (Meth)acrylic esters of aliphatic alcohols having an aromatic hydrocarbon substituent group include (meth)acrylic esters of aliphatic alcohols having from 1 to about 8 carbon atoms having an aromatic hydrocarbon substituent group, such as benzyl

(meth)acrylate.

(Meth)acrylic esters of alicyclic alcohols useful as plasticizers in this invention include cyclohexyl

(meth)acrylate and isobornyl (meth)acrylate.

Hydroxy1-containing alkyl (meth)acrylic esters useful as plasticizers in this invention include hydroxyethyl (meth)acrylate, hydroxypropyl (meth)acrylate and 3-phenoxy-2-hydroxypropyl (meth)acrylate.

(Meth)acrylic esters of hydroxy aliphatic amines useful in this invention include (meth)acrylic esters of amines represented by NRlR2R3 where R1, R2 and R3 independently represent hydrogen, alkyl groups, hydroxyalkyl groups or hydro-poly(oxyalkylene) groups, and at least one of R1, R2 and R1 is a hydroxyalkyl group or a hydro-poly(oxyalkylene)

group.

Specific examples thereof include (meth)acrylic esters of N,N'-dialkyl-substituted dimonoalkanol amines, such as N,N'-ditnethylaminoethyl (meth)acrylate and N,N'-diethylaminoethyl (meth)acrylate; mono- or di(meth)acrylic esters of N-alkyl-substituted dialkanolamines, such as N-ethyl-N'-hydroxyethylarainoethyl (meth)acrylate and ethyldihydroxyethylamine

di(meth)acrylate; (meth)acrylic esters of trialkanolamines, such as triethanolamine (meth)acrylate,- triethanolamine di (meth) acrylate -and triethanolamine tr;i (met-h) acrylate; mixtures of alkanolamine (meth)acrylates which are' known generically as acrylated amine oligomers; and (meth)acrylic esters of hydro-poly(oxyalkylenes) , such as the (meth) acrylic ester of (CH3) aN-(CH2CH20) 2H, the mono- or di (meth) acrylic ester of CH3N[-(CH2CH20)2H]2 and the mono-, di- or tri (meth) acrylic ester of N [- (CH3CH20)2H)3.

_8-

Particuiarly desirable ones include compounds within the formula (HOR4) 3-x N [R4OC0C (R5) =CH2] X, where R4 is an alkylene group having from about 2 to about 12 carbon atoms, or -R'-(OR6)m where R6 is -CH2CH2- or -CH2CH(CH3)- and m is an integer of 1 to 6; R5 is hydrogen or a methyl group; and x is an integer of 1 to 3.

Examples of (meth)acrylic esters of polyethers include ethylene glycol di(meth)acrylate, diethylene glycol di (ineth) acrylate, triethylene glycol di(meth)acrylate, tetraethylene glycol di{meth}acrylate, 1,3-butylene glycol di (meth)acrylate and trimethylolpropane tri(meth)acrylate. Examples of the (meth)acrylic esters of polyhydric epoxy compounds include di(meth)acrylic esters of bisphenol A epichiorohydrin reaction products.

Aromatic or aliphatic esters useful as plasticizers in the present invention include dialkyl esters of aromatic carboxylic acids, e.g. , di(C1-Cl2 alkyl)phthalates, such as dimethyl phthalate, diethyl phthalate, di-n-octyl phthalate, di-2-ethylhexyl phthalate and octyl decyl phthalate; aliphatic monobasic acid esters, such as butyl oleate and glycerol mono-oleate; and aliphatic dibasic acid esters, such as dibutyl adipate, di-2-ethylhexyl adipate, dibutyl sebacate and

di-2-ethylhexyl sebacate.

Of these plasticizers, (meth)acrylic esters of alkanolamines or hydro-poly(oxyalkylene)amines as represented by the formula above, di(C1-C17 alkyl) phthalates, hydroxyl-containing alkyl esters of (meth)acrylic acid, and (meth)acrylic esters of alicyclic alcohols are especially desirable:

The plasticizer component is usually used in an amount of 1 to about 90 parts by weight, per 100 parts by weight of the epoxy resin. Desirably, that range is within 5 to 50 parts by weight of the resin.

The thermosetting resin composition of the present invention may be formulated as a one-part composition, in which all the ingredients are mixed together, or as a

-9-

two-part, composition, in which the epoxy resin and the curing agent are stored separately and mixed thereafter

prior to use. Accordingly, the curing agent used in the present invention can generally be any of the curing agents which are used in one-part and two-part epoxy resin formulations. However, desirable curing agents for use with the present invention include amine compounds, imidazole compounds, modified amine compounds and modified imidazole compounds.

Examples of the amine compounds include dicyandiamide; aliphatic polyamines, such as diethylenetriamine, triethylenetetramine and diethylaminopropylamine; aromatic polyamines, such as m-xylenediamine and diaminodiphenylamine; alicyclic polyamines, such as isnphoronndiamine and menthenediamine; and polyamides.

Examples of the imidazole compounds include 2-methyl imidazole, 2-ethyl-4-methylimidazole and 2-phenylimidazole.

Examples of the modified amine compounds include epoxy-added polyamines formed by the addition of an amine compound to an epoxy compound, and examples of the modified imidazole compounds include imidazole adducts formed by the addition of an imidazole compound to an epoxy compound.

Of these curing agents, latent curing agents used in one-pack epoxy resins are particularly desirable. From the viewpoint of repairability, it is especially desirable to use 5 to 95% by weight of a modified amine in combination with 95 to 5% by weight of dicyandiamide, based on the total weight of the curing agent. The curing agent itself is ordinarily used in an amount of from about 3 to about 6 0 parts by weight, per 100 parts by weight of the epoxy resin. Desirably, that range is within 5 to 40 parts by weight of the resin.

It is desirable for the thermosetting resin compositions of the present invention to contain the aforesaid plasticizer and monofunctional epoxy resin in a combined amount of about 5 to about 4 0% by weight.

-10-

The thermosetting resin compositions according to the present invention are capable of penetrating into the space between the circuit board and the semiconductor device. These inventive compositions also demonstrate a reduced viscosity, at least under elevated tempera Lure conditions, and thus are capable of penetrating into that space. It is desirable to prepare the thermosetting resin composition by selecting the types and proportions of various ingredients to reach a viscosity at 25°C of 50,000 mPa-s or less, such as 30,000 mPa.s or less, so as to improve its ability to penetrate into the space (e.g., of 100 to 200 µm) between the circuit board and the semiconductor device.

The thermosetting resin composition of the present invention may further contain other additives, such as defoaming agents, leveling agents, dyes, pigments and fillers. Moreover, photopolymerization initiators may also be incorporated therein, provided that such initiators do not adversely affect the properties of the composition or reaction, products formed therefrom.

Next, an example of the mounting structure in which the thermosetting resin composition of the present invention is used is shown in FIG. 1.

The semiconductor device 4 is one formed by connecting a semiconductor chip (so-called bare chip) 2, such as LSI, to a carrier substrate 1 and sealing the space therebetween suitably with resin 3. This semiconductor device is mounted at a predetermined position of the circuit board 5, and electrodes 8 and 9 are electrically connected by a suitable connection means such as solder. In order to improve reliability, the space between carrier substrate 1 and circuit board 5 is sealed with the cured product 10 of a thermosetting resin composition. The cured product 10 of the thermosetting resin composition need not completely fill the space between carrier substrate 1 and circuit board 5, but may fill it to such an extent as to relieve stresses caused by thermal cycles.

Carrier substrates may be constructed from ceramic

-11-

substrates made of A1203, SiN3, and mullite (Al303-SiOs) ; substrates or tapes made of: heat-resistant resins such as polyimides; glass-reinforced epoxy, ABS and phenolic substrates which are also used commonly as circuit boards; and the like.

No particular limitation is placed on the means for electrically connecting the semiconductor chip to the carrier substrate, and there may be employed connection by a high-melting solder or electrically (or anisotropically) conductive adhesive, wire bonding, and the like. In order to facilitate connections, the electrodes may be formed as bumps. Moreover, in order to improve the reliability and durability of connections, the space between the semiconductor chip and the carrier substrate may be sealed with a suitable resin. The semiconductor devices which can be used in the present invention include CSPs and BGAs.

No particular limitation is placed on the type of circuit board used in the present invention, and there may be used any of various common circuit boards such as glass-reinforced epoxy, ABS and phenolic boards.

Next, the mounting process is described below. Initially, cream solder is printed at the necessary positions of a circuit board and suitably dried to expel the solvent. Then, a semiconductor device is mounted in conformity with the pattern on the circuit board. This circuit board is passed through a reflowing furnace to melt the solder and thereby solder the semiconductor device. The electrical connection between the semiconductor device and the circuit board is not limited to the use of cream solder, but may be made by use of solder balls. Alternatively, this connection may also be made through an electrically conductive adhesive or an anisotropically conductive adhesive. Moreover, cream solder or the like may be applied or formed on either the circuit board or the semiconductor device. In order to facilitate subsequent repairs, the solder, electrically or anisotropically conductive adhesive used should be chosen bearing in mind its melting point, bond strength and the like.

-12-

After the semiconductor device is electrically connected to the circuit board in this manner, the resulting structure should ordinarily be subjected to a continuity test or the like. After passing such test, the semiconductor device may be fixed thereto with a resin composition. In this way, in the event of a failure, it is easier to remove the semiconductor device before fixing it with the resin composition.

Then, using a suitable application means such as dispenser, a thermosetting resin composition is applied to the periphery of the semiconductor device. When this composition is applied to the semiconductor device, it penetrates into the space between the circuit board and the carrier substrate of the semiconductor device by capillary action.

Next, the thermosetting resin composition is cured by the application of heat. During the early stage of this heating, the thermosetting resin composition shows a significant reduction in viscosity and hence an increase in fluidity, so that it more easily penetrates into the space between the circuit board and the semiconductor device. Moreover,, by providing the circuit board with suitable venting holes, the thermosetting resin composition is allowed to penetrate fully into the entire space between the circuit board and the semiconductor device.

The amount of thermosetting resin composition applied should be suitably adjusted so as to fill the space between the circuit board and the semiconductor device almost completely.

When the above-described thermosetting resin composition is used, it is usually cured by heating at 120 to 150°C for a period of time of about 5 to 20 minutes. Thus, the present invention can employ relatively low-temperature and short-time curing conditions and hence achieve very good productivity. The mounting structure illustrated in FIG. 1 is completed in this manner. Where a (meth)acrylic ester is used as a plasticizer in the thermosetting resin composition and a photopolymerization

-13-

initiator is added thereto, the thermosetting resin

composition can be tentatively cured by exposure to light

prior to heat curing.

In the mounting process by using the thermosetting

resin composition of the present invention, after the

semiconductor device is mounted on the circuit board as described above, the resulting structure is tested with

respect to characteristics of the semiconductor device, connection between the semiconductor device and the circuit board, other electrical characteristics, and the state of sealing. In case that a failure is. found, repair can be made in the following manner.

The area around the semiconductor device which has failed is heated at a temperature of about 190 to about 260°C for a period of time ranging from about 10 seconds to about 1 minute. Although no particular limitation is placed on the heating means, local heating is preferred. There may be employed a relatively simple means such as the application of hot air to the failure site.

As soon as the solder is melted and the resin is softened to cause a reduction in bond strength, the semiconductor device is pulled apart. 

After the semiconductor device 4 is removed as shown in FIG. 2, a residue 12 of the cured reaction product of the thermosetting resin composition and a residue 14 of the solder are left on the circuit board 5. The residue of the cured product: of the thermosetting resin composition can be removed, for example, by scraping it off after the residue has been softened by heating it to a predetermined temperature, allowing it to swell with solvent, or allowing it to swell with solvent while heating it to a predetermined temperature,

The residue can be most easily removed by using both heating and solvent, For example, the residue can be scraped off after it has been softened by allowing the residual resin to swell with solvent while keeping the entire circuit board at a temperature of the order of 100°C

(usually in the range of 80 to 120°C) ,

-14-

The solvent used for this purpose is one which causes cured reaction products of the thermosetting resin composition to swell, thereby reducing bond strength to such an extent that the cured material can be scraped off from the circuit board. Useful solvents include organic ones, for example, alkyl chlorides, such as methylene chloride; glycol ethers, such as ethyl cellulose and butyl cellulose; diesters of dibasic acids, such as diethyl succinate; and N-methylpyrrolidone. Of course, appropriate combinations may also be employed.

Where a circuit-protecting resist has already been connected to the circuit board, the chosen solvents should cause no damage to the resist. Desirable solvents with this in mind include glycol ethers and N-methylpyrrolidone.

The residue of the solder can be removed, for example, by use of a solder-absorbing braided wire.

Finally, on the circuit board which has been cleaned according to the above-described procedure, a new semiconductor device is mounted again in the same manner as described previously. Thus, the repair of the failure site is completed.

Where a failure is found in the circuit board, the semiconductor device can be reused by removing the residue 13 of the cured reaction product of the thermosetting resin composition and the residue 15 of the solder left on the bottom of the semiconductor device in the same manner as described above.

The invention will be further illustrated by the

following non-limiting examples.

EXAMPLES

Example 1

Thermosetting Resin Composition

A thermosetting resin composition was prepared by mixing together an epoxy resin prepared from 85 parts by weight of bisphenol A type epoxy resin, 4 parts by weight of novolac epoxy resin, and 11 parts by weight of a mixture of

-15-

alkyl glycidyl ethers of 12 to 14 carbon atoms; a curing agent prepared from 3 parts by weight of dicynndiamlde, and 19 parts by weight of an epoxy adduct of an amine and 12 parts by weight of an acrylated amine oligomer as a plasticizer. In addition, 0.1 part by weight of a defoaming agent was also mixed therewith. The viscosity of the so-formed composition was determined to be 5,200 mPa•s.

Mounting Process

Using cream solder (PS10R-350A-F92C; manufactured by Harinia Chemicals, Inc.) , a CSP having a package of 20mm square, an electrode diameter of 0.5mm, an electrode pitch of 1.0mm, and a carrier substrate made of alumina was mounted' on a 1.6mm thick glass-reinforced epoxy board having a circuit formed thereon.

Thereafter, the thermosetting resin composition was applied to the periphery of the CSP by means of a dispenser, and then cured by heating in an environment where the temperature was held at about at i50°C for a period of time of about 5 minutes. The thermosetting resin composition penetrated into the space between the semiconductor device and the circuit board before curing completely.

Heat Shock Test

Twenty-five samples prepared as described above were exposed to thermal cycling while maintaining the sample at a temperature of about 40°C for a period of time of about 30 minutes, followed by an elevation in temperature to room temperature for a period of time of about 3 minutes, and thereafter a further elevation of temperature to about +80°C for a period of time of about 30 minutes. After a" predetermined number of thermal cycles was reached, the sample was subjected to a continuity test for confirming the electrical connection between the CSP and the circuit board. The sample was regarded as acceptable when continuity was confirmed at 1,000 cycles or more, and unacceptable when continuity was lost owing to broken lines or the like before

-16-

this number of cycles was reached. As to the mounting structure of this example, all of the 25 samples were acceptable even at more than 1,000 cycles.

Repair

Using a hot air generator, the area around the CSP fixed to the circuit board with the thermosetting resin composition as described above was heated by applying hot air at 250°C for 1 minute. Then, the CSP could be easily removed by inserting a metal piece between the CSP and the glass-reinforced epoxy board, and lifting the CSP.

While the glass-reinforced epoxy board was kept at about 100°C by placing it on a hot plate (or by heating it with a far-infrared heater or the like), the resin left on the glass-reinforced epoxy board was allowed to swell with a solvent such as PS-1 (manufactured by Dai-ichi Kogyo Seiyaku Co . , Ltd.) or 7360 (manufactured by loctite Corporation) , and then scraped off with a spatula. The solder left on the glass-reinforced epoxy board was removed by use of a solder-absorbing braided wire. The time required for this repairing operation was within 3 minutes, which was sufficiently short from a practical point of view.

Cream solder was applied again to the glass-reinforced epoxy board from which the CSP had been removed in the above-described manner, and a new CSP was mounted thereon. In this operation, cream solder may be printed on the new CSP.

In the same manner as described above, the thermosetting resin composition was applied to the periphery of the CSP and then cured by heating at 150°C for 5 minutes.

In the CSP-mounted board so repaired, electrical connections were securely established. Also, in a heat shock test, this mounting structure exhibited excellent properties similar to those of the unrepaired one.

Examples 2-5

The procedure of Example 1 was repeated except

-17-

that the amount of the acrylated amine oligomer used as a plasticizer in Example 1 was altered as shown below. The resulting mounting structures passed a heat shock test, and their repair time was within 3 minutes.

Example 2:	1.2 parts by weight.

Example 3:	6.0 parts by weight.

Example 4:	21.0 parts by weight,

Example 5:	50.0 parts by weight.

Comparative Example 1

The procedure of Example 1 was repeated except, that no plasticizer was used. The resulting mounting structure. exhibited acceptable repairability,but did not pass a heat shock test because continuity was lost at less than 1,000 cycles.

Comparative Example 2

The procedure of Example 1 was repeated except that the amount of the acrylated amine oligomer used as a plasticizer in Example 1 was altered to 120 parts by weight. The resulting mounting structure exhibited acceptable repairability, but did not pass a heat shock test because continuity was lost at less than 1,0 00 cycles.

Examples 6-9

The procedure of Example 1 was repeated except that the amount of the mixture of alkyl glycidyl ethers of 12 to 14 carbon atoms used in Example 1 was altered as shown below. The resulting mounting structures passed a heat shock test, and their repair time was within 3 minutes.

Example 6: 0 parts by weight. Example 7: 2.7 parts by weight.

Example 8:	5.3 parts by weight

Example 9: 20.0 parts by weight.

-18-

Comparative Example 3

The procedure of Example .1. was repeated except that the amount of the mixture of alkyl glycidyl ethers of 12 to 14 carbon atoms used in Example 1 was altered to 40 parts by weight. The resulting mounting structure exhibited acceptable repairability, but did not pass a heat shock test because continuity was lost at less than 1,000 cycles.

Examples 1.0-12

The procedure of Example 1 was repeated except that the acrylated amine oligomer used as a plasticizer in Example 1 was replaced by each of the compounds shown below. The resulting mounting structures passed a heat shock test, and their repair time was within 3 minutes.

Example 10: DOP (dioctyl phthalate)

Example 11: Isobornyl acrylate.

Example 12: 2-Hydroxyethyl methacrylate.

Example 13

The procedure of Example 1 was repeated except that the epoxy adduct of amine used as a curing agent in Example 1 was replaced by the epoxy adduct of imidazole. The resulting mounting structure passed a heat shock test, and its repair time was within 3 minutes.

Comparative Example 4

The procedure of Example 1 was repeated except that, in place of-the thermosetting resin composition used in Example 1, an adhesive (TB3006B; manufactured by Three Pond Co., Ltd.) comprising acrylate oligomers, acrylate monomers and a photopolymerization initiator was used and cured by exposure to light through the gap between the semiconductor device and the circuit board and by the application of heat. When this adhesive was used, the semiconductor device could be easily removed in its

-19 -

semicured state. After the adhesive was completely cured, the resulting mounting structure was subjected to a heat shock test. Its heat shock properties were unacceptable

because continuity was lost at less than 1,000 cycles.

Comparative Example 5

The procedure of Example 1 was repeated except that in place of the thermosetting resin composition used in Example 1, an epoxy resin sealant (SA-51-2; manufactured by Asahi Kaken Co., Ltd.) was applied in the same manner as in Example 1 and cured by heating at 100° for 90 seconds. In a heat shock test, the resulting mounting structure exhibited the same degree of reliability as in Example 1. However, an attempt was made to separate the semiconductor device by the application of heat for repairing purposes, but in vain.

The full scope of the invention is measured by the claims.

-20-WE CLAIM.'

1.	A thermosetting resin composition capable of	

sealing underfilling between a semiconductor device 

including a semiconductor chip mounted on a carrier 

substrate and a circuit board to which said semiconductor 

device is electrically connected, said composition

comprising:

about 100 parts by weight of an epoxy resin, such as herein described,

about 3 to about 60 parts by weight of a curing agent, such as herein

described, and	

about 1 to about 90 parts by weight of a plasticizer, such as herein described.

2.	The composition of Claim 1, wherein said epoxy

resin comprises at least one multifunctional epoxy resin.

3.	The composition of Claim 2, wherein said epoxy

resin comprises up to about 3 0% by weight of at least one

monofunctional epoxy resin.

4.	The composition of Claim 1, wherein said curing

agent comprises at least one compound selected from the

group consisting of amine compounds, imidazole compounds,

and derivatives and combinations thereof.

5.	The composition of Claim 1, wherein said plasticizer comprises at least one compound selected from the group consisting of (meth)acrylic esters, aromatic or aliphatic esters and combinations thereof.

6.	The composition of Claim 5, wherein the combined amount of said plasticizer and said monofunctional epoxy resin is from about 5 to about 40% by weight of the total composition.

7.	The composition of Claim 5, wherein said

monofunctional epoxy resin has an alkyl group of about 6 to

-21-about 28 carbon atoms.

8.	The composition of Claim 5, wherein said multifunctional epoxy resin comprises from about 10 to about 100% by weight of bisphenol A type epoxy resin.

9.	The composition of Claim 1, wherein said plasticizer is a (meth)acrylic ester of a hydroxy aliphatic amine.

10.	The composition of Claim 1, which has a viscosity of less than about 50,000 mPa.s at a temperature of 25°C.

11.	A process for preparing a thermosetting resin composition comprising mixing together an epoxy resin prepared from 85 parts by weight of bisphenol A type epoxy resin, 4 parts by weight of novolac epoxy resin, and 11 parts by weight of a mixture of alkyl glycidyl ethers of 12 to 14 carbon atoms; and a curing agent prepared from 3 parts by weight of dicyandiamide, and 19 parts by weight of an epoxy adduct of an amine and 12 parts by weight of an acrylated amine oligomer as a plasticizer besides 0.1 part by weight of a deforming agent.

12.	A thermosetting resin composition, substantially as herein described, particularly with reference to the foregoing examples and the accompanying drawings.

13.	A process for preparation of a thermosetting resin composition, substantially as herein described, particularly with reference to the foregoing examples and the accompanying drawings.

Dated this 29th day of December, 1997.

The present invention provides a thermosetting resin composition useful as an underfilling sealing resin which enables a semiconductor device, such as a CSP/BGA assembly which includes a semiconductor chip mounted on a carrier substrate, to be securely connected to a circuit board by short-time heat curing and with good productivity, which demonstrates excellent heat shock properties (or thermal cycle properties), and permits the CSP/BGA assembly to be easily removed from the circuit board in the event of semiconductor device or connection failure.	

Documents:

				02462-cal-1997-abstract.pdf

				02462-cal-1997-assignment.pdf

				02462-cal-1997-claims.pdf

				02462-cal-1997-correspondence.pdf

				02462-cal-1997-description(complete).pdf

				02462-cal-1997-drawings.pdf

				02462-cal-1997-form-1.pdf

				02462-cal-1997-form-13.pdf

				02462-cal-1997-form-2.pdf

				02462-cal-1997-form-3.pdf

				02462-cal-1997-form-5.pdf

				02462-cal-1997-g.p.a.pdf

				02462-cal-1997-p.a.pdf

				02462-cal-1997-priority document others.pdf

				02462-cal-1997-priority document.pdf

				2462-cal-1997-granted-abstract.pdf

				2462-cal-1997-granted-acceptance publication.pdf

				2462-cal-1997-granted-assignment.pdf

				2462-cal-1997-granted-claims.pdf

				2462-cal-1997-granted-correspondence.pdf

				2462-cal-1997-granted-description (complete).pdf

				2462-cal-1997-granted-drawings.pdf

				2462-cal-1997-granted-form 1.pdf

				2462-cal-1997-granted-form 13.pdf

				2462-cal-1997-granted-form 2.pdf

				2462-cal-1997-granted-form 3.pdf

				2462-cal-1997-granted-form 5.pdf

				2462-cal-1997-granted-gpa.pdf

				2462-cal-1997-granted-letter patent.pdf

				2462-cal-1997-granted-pa.pdf

				2462-cal-1997-granted-priority document.pdf

				2462-cal-1997-granted-reply to examination report.pdf

				2462-cal-1997-granted-specification.pdf

				2462-cal-1997-granted-translated copy of priority document.pdf

« Previous Patent

Next Patent »

Patent Number	195066	

Indian Patent Application Number	2462/CAL/1997	

PG Journal Number	30/2009	

Publication Date	24-Jul-2009	

Grant Date	16-Sep-2005	

Date of Filing	29-Dec-1997	

Name of Patentee	HENKEL LOCTITE CORPORATION	

Applicant Address	1001 TROUT BROOK CROSSING, ROCKY HILL, CONNECTICUT	

Inventors:

#	Inventor's Name	Inventor's Address	

1	KAZUTOSHI IIDA	FUREAI-NO-MACHI I-150, NOKENDAI KANAZAWA-KU YOKOHMA, KANAGAWA 236	

2	JON WIGHAM	46, GLENBROOK PARK, RATHFARNAM, DUBLIN 14	

PCT International Classification Number	C08G 59/40	

PCT International Application Number	N/A	

PCT International Filing date		

PCT Conventions:

#	PCT Application Number	Date of Convention	Priority Country	

1	6571/9	1997-01-17	Japan	

© All Indian Patents, 2013-2021.

  Patent data available in the public domain from Indian Patents Office, Department of Industrial Policy and Promotions, Ministry of Commerce and Industry, Government of India.
