Repository: anandvc/allindianpatents

File: patents/195091-a-color-cathode-ray-tube-with-an-improved-panel.html
Indian Patents. 195091:A COLOR CATHODE RAY TUBE WITH AN IMPROVED PANEL

Indian Patents

Recently Granted Patents

  Recently Published Patents

Title of Invention	A COLOR CATHODE RAY TUBE WITH AN IMPROVED PANEL

Abstract	A color cathode ray tube panel has a glass face portion including a substantially flat outer surface facing a viewer and an inner surface on which a phosphor screen is coated. The inner surface is concavely curved with a radius of curvature Rx in a direction of a horizontal axis of the cathode ray tube, and the following conditions are satisfied: where Wh denotes a horizontal width of an effective area of picture in the face portion, L denotes an optimum viewing distance, n1 denotes a refractive index of the face portion, and t denotes a thickness of the face portion at its center.	

Full Text	COLOR CATHODE RAY TUBE PANEL

BACKGROUND OF THE INVENTION

The present invention relates to a face panel of a color cathode ray tube.

Fig. 8 shows cross sections of a conventional color cathode ray tube (CRT). An upper half of the figure is the cross section in a direction of a vertical axis V (referred to as a vertical cross section) , and a lower half of the figure is the cross section in a direction of a horizontal axis H (referred to as a horizontal cross section) . As shown in Fig. 8, the conventional color CRT has a face panel 1 (referred to as a panel 1) , and a funnel 2 which constitutes an envelope of the CRT together with the panel 1. The color CRT also has a phosphor screen 3 comprising red, green, and blue phosphor dots orderly arranged and formed on an inner surface 10a of a face portion 10 of the panel 1, an electron gun 4 for emitting

an electron beam 5, a deflection yoke 6 for electromagnetically deflecting the electron beam 5, and a tensioned shadow-mask 7 that functions as a color selection electrode. A perspective view of the tensioned shadow-mask 7 is schematically shown in Fig. 9.

Further, Fig. 10A shows cross sections of another conventional color CRT. An upper half of the figure is the vertical cross section, and a lower half of the figure is the

-1-

horizontal cross section. Fig. 10B shows a perspective view of the color CRT of Fig. 10A. The color CRT shown in Figs. 10A and 10B uses a pressed shadow-mask 77 having a surface curved in directions of vertical, horizontal and diagonal axes V, H and D. A perspective view of the pressed shadow-mask 77 is schematically shown in Fig. 11.

A high vacuum is maintained within the color CRTs of Fig. 8 and Fig. 10A by the envelope comprising the panel 1 and the funnel 2. When the electron beam 5 emitted from the electron gun 4 strikes on the phosphor screen 3 formed on the inner surface 10a of the face portion-10 of the panel 1, to which a high voltage is applied, the phosphor screen 3 emits light. At the same time, the electron beam 5 is deflected vertically and horizontally by a deflecting magnetic field generated by the deflection yoke 6, and forms on the phosphor screen 3 an image display area referred to as a raster. When red, green, and blue light from the image display area of the phosphor screen 3, intensity of which depends on intensity of the electron beam 5 impinging on the phosphor screen 3, is observed from an outside of the panel 1, an image is recognized.

The shadow-mask 7 (77) has a very large number of

orderly arranged holes. The electron beam 5 passes through

the hole so that it geometrically impinges on the red, green,

or blue phosphor dot on the phosphor screen 3 at a

- 2 -

51541

predetermined location to perform accurate color selection. Since the color selection in the shadow-mask-type color CRT is geometrically performed, as has been described above, a predetermined positional relationship among the panel 1, the electron gun 4, and the shadow-mask 7 (77) must be accurately maintained.

In the conventional color CRTs of Fig. 8 and Fig. 10A formed as described above, the outer and inner surfaces 10b and 10a of the face portion 10 of the panel 1 on which the image display area is formed are curved so as to be convex toward the outside (that is, the outer surface 10b is convex and the inner surface 10a is concave) in order to resist the atmospheric pressure from the outside and maintain a high vacuum inside the color CRT. This, however, has caused several problems including the following: The displayed image is perceived convexly, the image is distorted when viewed obliquely, and portions of the image near the edges are hidden.

In order to solve these problems, a color CRT in which the image display area of the face portion of the panel is flat on its inner and outer surfaces was developed. This color CRT, however, requires a flat shadow-mask in order to keep accurately a predetermined positional relationship between the panel and the shadow-mask for the color selection, and such shadow-mask is very difficult to form. Due to the

- 3 -

51541

difference between the refractive index of the atmosphere and that of glass material of the panel, an image is perceived as being floated at the edges of the screen, that is, a displayed image is perceived concavely.

SUMMARY OF THE INVENTION

It is an object of the present invention to provide a color CRT panel that can display an image which is perceived as being flat, has uniform brightness, that is, little difference between the brightness of the image at the center and that at the edges, and has little contrast deterioration.

A color CRT panel according to one aspect of the present invention comprises a glass face portion including a substantially flat outer surface facing a viewer and an inner surface on which a phosphor screen is coated. The inner surface is concavely curved with a radius of curvature Rx in a direction of a horizontal axis of the cathode ray tube, and the following conditions are satisfied:

- 4 -

51541

where Wh denotes a horizontal width of an effective area of picture in the face portion L denotes an optimum viewing distance, n1 denotes a refractive index of the face portion, and t denotes a thickness of the face portion at a center thereof.

In this panel, a cross section of the inner surface in a direction of a vertical axis perpendicular to the horizontal axis is straight.

Further, a color CRT panel according to another aspect of the present invention comprises a glass face portion including a substantially flat outer surface facing a viewer and an inner surface on which a phosphor screen is coated.

The inner surface is concavely curved with a radius of curvature Rx in a direction of a horizontal axis of the cathode ray tube, and the following conditions are satisfied:

- 5 -

51541

where Wh denotes a horizontal width of an effective area of picture in the face portion, L denotes an optimum viewing distance, n1 denotes a refractive index of the face portion, and t denotes a thickness of the face portion at a center thereof; the inner surface is concavely curved with a radius of curvature Ry in a direction of a vertical axis perpendicular to the horizontal axis, and the following conditions are satisfied:

where Wv denotes a vertical width of the effective area of picture; and the inner surface is concavely curved with a radius of curvature Rd in a direction of a diagonal axis of the cathode ray tube, and the following conditions are satisfied:

- 6 -

51541

where Wd denotes a diagonal width of the effective area of picture.

Furthermore, the face portion may include compressive stress layers each forming the outer surface and the inner surface.

Also, it is desirable that a condition

1000 [psi]= s c = 2000 [p s i ] may be satisfied, where s c denotes a value of stress generated in the compressive stress layers.

Further, a transmittance of glass material of the face portion ranges as indicated below:

where R denotes a reflectivity of the glass material, k denotes

an absorption coefficient of the glass material, to denotes a thickness of the face portion at a center thereof, and t1 denotes a thickness of the face portion at the edges thereof. Furthermore, the color CRT panel may further comprise a surface treatment film having a transmittance ranging from 50 % to 90 % on the face portion using such glass material

- 7 -

51541

that offers a transmittance of 60 % or higher, so that an overall transmittance of the face portion and the surface treatment film ranges from 30 % to 60 %.

BRIEF DESCRIPTION OF THE DRAWINGS

The present invention will become more fully-understood from the detailed description given herein below and the accompanying drawings which are given by way of illustration only, and wherein:

Fig. 1A and Fig. 1B shows cross sections and a perspective view of a color CRT using a color CRT panel according to a first embodiment of the present invention;

Fig. 2 shows cross sections of a color CRT with flat

inner and outer surfaces for explaining a floating distance (floating distortion) of an image;

Fig. 3 is a diagram for explaining the floating distance A t of the image on the panel of the color CRT shown in Fig. 2;

Fig. 4 is a cross section of the color CRT panel taken along a direction of the horizontal axis according to a second embodiment of the present invention;

Fig. 5 shows transmittance characteristic of glass materials of a color CRT panel according to a third embodiment of the present invention;

Fig. 6 shows cross sections of a color CRT using a color

- 8 -

51541

CRT panel according to a fourth embodiment of the present invention;

Fig. 7A and Fig. 7B show cross sections and a perspective view of a color CRT using a color CRT panel according to a fifth embodiment of the present invention;

Fig. 8 shows cross sections of a conventional color

CRT;

Pig. 9 shows a perspective view of a tensioned shadow-mask of Fig. 8;

Fig, 10A and Fig. 10B show cross sections and a perspective view of another color CRT using a conventional color CRT panel; and

Fig. 11 shows a perspective view of a pressed shadow-mask of Fig. 10A,

DETAILED DESCRIPTION OF THE INVENTION

Further scope of applicability of the present invention will become apparent from the detailed description given hereinafter. However, it should be understood that the detailed description and specific examples, while indicating preferred embodiments of the invention, are given by way of illustration only, since various changes and modifications will become apparent to those skilled in the art from the detailed description.

-9-

51541

First Embodiment

Fig. 1A shows cross sections of a color CRT using a panel according to a first embodiment of the present invention, and Fig. 1B is a perspective view of the color CRT of Fig. 1A. An upper half of Fig. 1A is the cross section in a direction of a vertical axis V (referred to as a vertical cross section), and a lower half of Fig. 1A is the cross section in a direction of a horizontal axis H (referred to as a horizontal cross section) perpendicular to the vertical axis V.

As shown in Fig. 1A, the panel 11 of the color CRT according to the first embodiment has a glass face portion 12 including a substantially flat outer surface 12b facing a viewer and an inner surface 12a on which a phosphor screen 3 is coated. A cross section of the inner surface 12a taken along the direction of the vertical axis V is straight, and a cross section of the inner surface 12a taken along the direction of the horizontal axis H is concavely curved with a predetermined radius of curvature Rx. The panel 11 constitutes an envelope of the color CRT together with a funnel

2.

The color CRT is provided with the phosphor screen 3 on the inner surface 12a of the face portion 12 of the panel 11. The phosphor screen 3 includes red, green, and blue phosphor dots orderly arranged.

- 10 -

51541

The color CRT is also provided with an electron gun

4	in the funnel 2 for emitting the electron beam 5, and a

deflection yoke 6 around a neck portion of the funnel 2 for

electromagnetically deflecting the electron beam 5.

The color CRT is further provided with a tensioned shadow-mask 17 which faces the inner surface 12a of the panel

11	in the envelope and functions as a color selection

electrode.

The operation of the color CRT will next be described. A high vacuum is maintained in the color CRT by the envelope comprising the panel 11 and the funnel 2. When the electron beam 5 emitted from the electron gun 4 strikes on the phosphor screen 3 formed on the inner surface 12a of the face portion

12	of the panel 11, to which a high voltage is applied, the

phosphor screen 3 emits light. In addition, the electron beam

5	is deflected vertically and horizontally by a deflecting

magnetic field generated by the deflection yoke 6 and forms

an image display area referred to as a raster on the phosphor

screen 3. When red, green, and blue light from the image

display area of the phosphor screen 3, intensity of which

depends on intensity of the electron beam 5 impinging on the

phosphor screen, is observed from the outside of the panel

1, an image is recognized.

The tensioned shadow-mask 17 has a very large number of orderly arranged holes . The electron beam 5 passes through

- 11 -

51541

the hole so that it geometrically hits the red, green, or blue phosphor dot of the phosphor screen 3 at a predetermined location to perform accurate color selection. Since the color selection in the shadow-mask-type color CRT is geometrically performed, as has been described above, a predetermined positional relationship among the panel 11, the electron gun 4, and the shadow-mask 7 must be accurately

maintained.

The function of the panel 11 having the face portion 12 comprising the flat outer surface 12b and the inner surface 12a concavely curved with the predetermined radius of curvature Rx will next be described. Light advances straight in a homogenous medium. However, when light encounters a boundary between two different mediums, part of the light is reflected by the boundary, and the remaining part of the light is refracted and passes through the different medium. The same phenomenon occurs when an image displayed on the color CRT is observed. Due to the difference between the refractive index of the atmosphere and that of glass, the displayed image is generally perceived as being floated near the edges of the screen.

With reference to Fig. 2 and Fig. 3, a phenomenon occurring in a CRT being actually used, which comprises a panel 31 having flat inner and outer surfaces 31a and 31b of the face portion and a flat shadow-mask 37, will next be described.

- 12 -

As illustrated in Fig. 2 and Fig. 3, light emitted from an image produced on the phosphor screen 3 advances straight in the glass of the panel 31 (a refractive index n1) until it encounters the boundary (i.e. , the outer surface 31b) between the panel 31 and the atmosphere (a refractive index n2) - The light is refracted at the boundary and goes straight in the atmosphere to an eye 32 of a viewer, and then the image is recognized. The incident angle ?1 of the light from the image at the boundary between the atmosphere and the glass of the panel 11 depends on a position of the eye 32 of the viewer and a position on the display surface of the color CRT (especially a distance between the center and the edge). Accordingly, an angle ?2 of refraction varies according to the positions, causing the displayed image to be perceived as being floated near the edges of the screen.

In Fig. 3, n1 denotes the refractive index of the glass of the panel 31, n2 denotes the refractive index of the atmosphere, ?1 denotes an incident angle of the light advancing from the phosphor screen 3 through the panel 31 to the atmosphere at a point on the boundary, and ?2h (in the first embodiment, ?2 is expressed as ?2h, and in the fifth embodiment described below, ?2 is expressed as ?2h, ?2v or ?2d) denotes an angle of refraction. Also, t denotes a thickness of the panel 31, ?t (in the first embodiment, ? t is expressed as ? th, and in the fifth embodiment described

- 13 -

51541

below, A t is expressed as ? th, ? tv or ? td) denotes a floating distance (or floating distortion) at the edges of the screen, and d denotes a depth of the image perceived by the viewer.

Referring to Fig. 2 and Fig. 3, the following relationship is obtained.

On the other hand,

n1sin?1 = n2sin?2 n2 = 1

Accordingly,

Therefore, the following relationship is obtained:

Using this relationship, the floating distance ? th at each location of the screen (for example, at each location on the horizontal axis) of the color CRT panel 11 of Fig. 1A

- 14 -

51541

is calculated. The inner surface 12a of the face portion 12 is formed so as to have the horizontal radius of curvature Rx calculated by the floating distance ? th at each location of the screen. In other words, the horizontal radius of curvature Rx of the inner surface 12a of the face portion 12 is determined in accordance with the floating distance A th at each location of the screen. The inner surface 12a of the face portion 12 is formed to be concave in the direction of the horizontal axis H (so that the distance between the inner surface 12a and outer surface 12b of the panel 11 increases as it goes closer to the edge) in such a way that the produced image is not perceived as being concave but as being visually flat.

Because human eyes are horizontally aligned, a depth

is perceived by processing mainly horizontal information and

it is hard to obtain the information of depth from vertical information. So, the floating distance in a vertical direction gives little effect on the perceived flatness of the image. Accordingly, with the color CRT having the shadow-mask 17 tensioned in the vertical direction, the floating caused by the vertical flatness of the inner surface 12a of the face portion 12 of the panel 11 is hard to be perceived. Due to the above-mentioned function, by forming the inner surface 12a to have the curvature only in the horizontal direction, as shown in Fig. 1, the displayed image

- 15 -

51541

is visually perceived as being flat.

When a color CRT of which the effective area of picture has a horizontal width Wh is viewed at a distance L in its actual use status, as shown in Fig. 2, the floating distance ? th at the edges of the screen of the color CRT is expressed as indicated below:-

Accordingly, when the floating distance ? th in the first embodiment is compensated for by setting the radius of curvature Rx of the inner surface 12a of the panel 11 in the direction of the horizontal axis H shown in Fig. 1 as indicated

below (so that the distance between the inner surface 12a of

the panel 11 and the outer surface 12b of the panel 11 increases

as it goes closer to the edges), the image is not perceived as being concave even if the face portion 12 of the panel 11 has the flat outer surface 12b. As a result, the produced image is visually perceived as being flat.

The horizontal radius of curvature Rx of the inner surface 12a of the face portion 12 is expressed as the following approximation so that the produced image is perceived as being flat:

- 16 -

51541

However, since the image surface of the conventional CRT is convexly curved, the convexly curved image may often be preferred. Accordingly, it is desirable that the following conditions are satisfied:

where t denotes the thickness of the glass at the center of the screen.

The standard optimum viewing distance L used for the color CRTs is generally up to about 500 [mm] eyen when they are used as display monitors., The radius of curvature Rx of the inner surface 12a of the face portion 12 of the panel 11 in the direction of the horizontal axis H should be set as indicated below:

- 17 -

51541

The optimum viewing distance L for the color CRTs used in general televisions sets is about 5 * h, where h is the screen height (vertical width of the effective area of picture). Accordingly, the image can be perceived as being flat by setting Rx approximately as indicated below:

With the panel 11 having a geometrically flat outer surface 12b of the face portion 12 and an inner surface 12a of the face portion 12 curved with such radius of curvature calculated to produce an image perceived as being flat,

- 18 -

51541

allowing for the difference between the refractive index of the atmosphere and that of the panel glass, an image that is perceived as being really flat can be displayed.

Second Embodiment

A color CRT panel according to a second embodiment of the present invention is the same as that according to the first embodiment with the exception that compressive stress layers are formed under the outer and inner surfaces 12b and 12a of the face portion 12 of the panel 11.

Fig. 4 shows a horizontal cross section showing the panel 11 of the second embodiment. As shown in Fig. 4 by the dotted lines, the compressive stress layers 20 and 21 are formed respectively under the outer and inner surfaces 12b and 12a of the face portion 12 of the panel 11, The thickness of the compressive stress layers 20 and 21 is not less than tc/10, where tc denotes a thickness of the face portion 12 of the panel 11 at the center.

The compressive stress layers 20 and 21 are formed by press-forming the panel 11 from molten glass and cooling it slowly in an annealing furnace so as to be physically reinforced. Magnitude of stress generated by this process depends on a time needed to gradually lower a temperature of the surfaces of the panel 11 from the annealing temperature to the strain point. As a cooling rate increases, a

- 19 -

51541

difference between surface shrinkage and central shrinkage increases, increasing the compressive stress on the surfaces after the cooling process. The compressive stress layers 20 and 21 enhances mechanical strength of the surfaces of the panel 11. Actual implosion resistance tests and the like have proved that if a stress value sc is below 1000 [psi], the compressive stress layers 20 and 21 does not contribute physical reinforcement, while if the stress value sc exceeds 2000 [psi] , the glass surface of the panel 11 is flaked off when it receives a mechanical impact. Therefore, a desired range of sc is: 1000 [ psi ] =?C= 2000 [ psi ] 

In general, a glass bulb for a CRT is used as a vacuum vessel. The atmospheric pressure applied to the outer surface of the bulb therefore generates stress. The glass bulb is not spherical but has an asymmetrical structure, which results in comparatively wide areas of compressive stress and

tensile stress . It is well known that a local crack or failure made by a mechanical impact is instantly extended to free the stored strain energy, resulting in implosion. The panel 11 of which face portion has the flat outer surface 12b has lower resistance to the mechanical impact. The panel 11 of which face portion has the flat outer surface 12b, however,

can maintain predetermined mechanical strength when the compressive stress layers 20 and 21 for the physical

- 20 -

51541

reinforcement are provided as in the second embodiment.

Table 1 indicating an effect of the compressive stress layers 20 and 21 is shown below.

CRT size [cm] Radius of curvature of the outer surface [mm]

  Table 1

Sample 1 Sample 2

  41  50

Sample 3

Sample 4

41

50

infinite

50000

infinite

50000

Radius of curvature of the inner surface [min]

2300

2500

2300

2500

Thickness at the center [mm]

12

14

12

14

Compressive stress at the center [psi]

1100

1250

Rejection rate in implosion resistance test

6/20

12/20

0/20

2/20

Table 1 indicates data of the rejection rate in the implosion resistance test regarding samples without physical reinforcement (Sample 1 and Sample 2) and samples with physical reinforcement (Sample 3 and Sample 4). As defined, in the UL Safety Standard in the U.S.A. , the glass panels of CRTs were struck by a steel ball on the face portion with an energy of 7 [J], and the amount and sizes of glass splinters and the like were measured to determine whether the glass panels have sufficient safety.

Sample 1 is a glass bulb for 41-cm color CRT using a panel in which the compressive stress layers 20 and 21 are

- 21 -

51541

not formed. The face portion of the panel has a flat outer surface and a cylindrical inner surface of which the radius of curvature Rx in the direction of the horizontal axis is 2300 [mm].

Sample 2 is a glass bulb for 50-cm color CRT using a panel in which the compressive stress layers 20 and 21 are not formed. The face portion of the panel has an approximately flat outer surface (R = 50000 [mm]) and a cylindrical inner surface of which the radius of curvature Rx in the direction of the horizontal axis is 2500 [mm].

Sample 3 is a glass bulb for 41-cm color CRT using a panel in which the compressive stress layers 20 and 21 are formed. The face portion of the panel has a flat outer surface and a cylindrical inner surface of which the radius of curvature Rx in the direction of the horizontal axis is 2300 [mm] . The stress value of the compressive stress layers 20 and 21 is 1100 [psi] and is almost uniform throughout the effective area of picture. The compressive stress layers 20 and 21 are about 2 [mm] thick, which is 1/10 or greater of the thickness of the panel at the center. The implosion resistance tests have proved that Sample 3 has a higher resistance to impact, due to the presence of the compressive stress layers 20 and 21, and a lower rejection rate, in comparison with Sample 1 which is the panel of the same shape.

Sample 4 is a glass bulb for 50-cm color CRT using a

- 22 -

51541

panel in which the compressive stress layers 20 and 21 are formed. The face portion of the panel has an approximately flat outer surface (R = 50000 [mm]) and a cylindrical inner surface of which the radius of curvature Rx in the direction of the horizontal axis is 2500 [mm] . The stress value of the compressive stress layers 20 and 21 is 1250 [psi] and is almost uniform throughout the effective area of picture. The compressive stress layers 20 and 21 are about 2.5 [mm] thick, which is 1/10 or greater of the thickness of the panel at the center. The implosion resistance tests have proved that sample 4 has, a higher resistance to impact, due to the presence of the compressive stress layers 2,0 and. 21, and a lower rejection rate, in comparison with Sample 2 which is the panel of the same shape.

Third Embodiment

In the panel' 11 of which face portion 12 has the flat outer surface 12b and the curved inner surface 12a,as described in the first and second embodiments, the thickness of the panel 11 at the center of the face portion 12 widely differs from that at the edges of the face portion 12, resulting in a difference in light transmittance. Accordingly, in the image displayed on the phosphor screen, the light transmittance at the center differs from that at the edges, resulting in variety of brightness throughout the

- 23 -

51541

screen. Especially, a difference between the brightness at the center and that at the edges significantly affects a perceived depth of the image, which affects the perceived flatness of the image.

The glass materials currently used for color CRT panels include A, B, C, D, E and F shown in Fig. 5. A plate of glass material E, which is used for most panels, shows a transmittance of about 52 % when the thickness is 12 [mm]. If the inner surface of the panel made from this material is

curved to increase its thickness by 4 [mm] at the edges, for example, the transmittance at the edges is about 43 %. The ratio of transmittance at the center to that at the edges is therefore about 100 : 82. As a result, uniformity in brightness throughout the whole screen is deteriorated. The deterioration of uniformity in brightness, or the difference between the brightness at the center and that at the edges, due to the difference between the thickness of the glass plate at the center and that at the edges can be reduced by increasing the transmittance of the glass material used for the panel. In the commercially available glass panels, a ratio of brightness at the edges to that at the center of the screen is currently 85 % or higher. A glass material having such transmittance that brings the ratio of the brightness at the edges to that at the center of the screen to 85 % or higher should be used for the glass plate in which

- 24 -

51541

the thickness at the edges is greater than that at the center. Generally, the transmittance T [%] of glass is defined as follows:

T = (l-R)2*ekt*100

where R denotes a reflectivity of the glass, k denotes an absorption coefficient, and t is the thickness of the glass. Therefore, a glass material that satisfies the following condition should be used:

where t0 denotes a thickness of the face portion 12 at the center of the screen, and t1 denotes a thickness of the face portion 12 at the edges of the screen. If a glass material characterized by R = 0. 045 and k=0.00578 is used, for example, a glass plate which is 12 [mm] thick at the center and 16 [mm] thick at the edges can satisfy the condition indicated above. As described above, the panel of which face portion has the flat outer surface and the curved inner surface has the difference between the transmittance at the center and that at the edges, which is caused by the variation in the thickness of the glass. By forming the panel from the glass material with a high transmittance that satisfies the condition indicated above, the effect of the variation in the thickness can be reduced and the difference in the transmittance is almost eliminated throughout the screen.

- 25 -

51541

Except for the above points, the color CRT panel according to the third embodiment is the same as that according to the first or second embodiment.

Fourth Embodiment

Using a glass material with a high transmittance for the panel causes reflection of external light on the phosphor screen to increase, thereby degrading the contrast, which is an important characteristic of the color CRTs used for displays. The color CRT formed as has been described in the third embodiment can keep the difference between the brightness at the center and that at the edges within a permissible range if the panel has a transmittance of 60 % or higher. This color CRT, however, has low contrast.

Generally, the color CRT panel formed as has been

described in the first embodiment must have a transmittance of 60 % or above, when the screen size and the viewing distance are taken into consideration. On the other hand, sufficient contrast can be maintained when the transmittance of the panel ranges from 30 % to 6 0 %. Therefore, an overall transmittance can be kept within the range of 30 % to 60 % and sufficient contrast can be kept by using a glass material with a transmittance of 60 % or above and providing the surface of the panel 11 with a surface treatment film 8 having a transmittance of about 50 % to 90 %, as shown in Fig. 6,

- 26 -

51541

The surface treatment film 8 on the panel 11 can be performed by the following methods: a film adhesion method in which a base film provided with a light absorption layer, antistatic layer, antireflection layer and the like is disposed on the surface of the panel 11 of the color CRT; a wet coating method in which a light absorption layer and the like are formed by coating the surface of the panel 11 of the CRT with a liquid mixture of an organic or inorganic base coat and an organic or inorganic pigment or dye, through spin coating or spraying; and a dry coating method in which a light absorption layer and the like are directly deposited on the surface of the panel 11 of the CRT by coating through vacuum evaporation and the like.

As has been described above, if the material with the high transmittance is used for the panel, the contrast would be degraded, but the contrast is improved by optimizing the overall transmittance through the surface treatment film 8. Accordingly, the color CRT that reproduces a high quality image which is perceived as being flat without difference in brightness can be provided.

Further, the surface treatment film 8 can also be provided on the color CRT panel according to the first, second or third embodiment.

Fifth Embodiment

- 27 -

51541

The above-described first embodiment pertains to the color CRT with the tensioned shadow-mask formed to be almost flat in the direction of the vertical axis of the screen and curved in the direction of the horizontal axis. The color CRT (Fig. 10A) using the pressed shadow-mask formed to be curved in the directions of the vertical and horizontal axes of the screen as shown in Fig. 11 can produce the similar effect.

That is, as shown in Fig. 7A and Fig. 7B, the color CRT may have the panel 71 which is formed to have a substantially flat outer surface 72b and an inner surface 72a concavely curved with predetermined radius of curvature in the direction of the vertical axis V as in the direction of the horizontal axis H in the similar manner to the first embodiment, a predetermined radius of curvature in the direction of the vertical axis V, and a predetermined radius of curvature in the direction of the diagonal axis D. The floating distance is calculated and the inner surface 72a is formed so as to compensate for the floating distance, that is, a radius of curvature Rx of the inner surface 72a of the panel 71 in the direction of the horizontal axis H is substantially expressed as

- 28 -

51541

where Wh denotes a horizontal width of an effective area of picture in the face portion, L denotes an optimum viewing distance, n1 denotes a refractive index of the face portion 72, and t denotes a thickness of the face portion 72 at a center of the face portion 72.

Further, the inner surface is concavely curved with a radius of curvature Ry in a direction of a vertical axis of the cathode ray tube, and the following conditions are satisfied:

where Wv denotes a vertical width of the effective area of

picture

In addition, the inner surface is concavely curved with

- 29 -

51541

a radius of curvature Rd in a direction of a diagonal axis of the cathode ray tube, and the following conditions are satisfied:

where Wd denotes a diagonal width of the effective area of

picture.

As described in the first embodiment, due to the human eyes characteristic, the depth in the horizontal direction is hard to be perceived. So, if the radius of curvature in the direction of the vertical axis is determined in the consideration of formability of the pressed shadow-mask, the effect of the present invention is not eliminated.

As has been described above, the color CRT according to the present invention uses the panel which is flat on its outer surface and curved on Its inner surface with such curvature that produces the perceptible flatness. The display image can be visually perceived as being flat.

Further, in the CRT using the pressed shadow-mask,

- 30 -

51541

without using a special shadow-mask, the display image can be visually perceived as being flat.

Furthermore, the color CRT panel according to the fifth embodiment can also be provided with the compressive stress layers in the second embodiment and/or the surface treatment film in the fourth embodiment. In addition, the color CRT panel according to the fifth embodiment can also be satisfied with the condition regarding the transmittance in the third embodiment.

- 31 -

WE CLAIM:

1. A color cathode ray tube having a, panel ( 11,71) comprising:

a glass face portion (12, 72) including a substantially flat outer surface (12b,72b) facing a viewer and an inner surface (12a,72a) on which a phosphor screen (3) is coated wherein the inner surface (12a,72a) of the panel (11,71) is concavely curved

with a radius of curvature R in the direction of a horizontal

x viewing axis (H) characterized in that the following conditions are

satisfied:

-32-

where Wh denotes the horizontal width of the effective picture

area in said face portion (12,,72), t denotes the optimum viewing

distance of the color cathode ray tube n1 denotes a refractive

index of said face portion ( 12,72), and t denotes the thickness

of said face portion ( 12,72) at a center hereof.

2. The cathode ray tube as claimed in claim 1 wherein . 

3. The color cathode ray tube as claimed in claim 1 or claim

2 wherein a cross section of the inner surface (12a) of the

panel (11,71) in the direction of a vertical axis (V)

perpendicular to the horizontal axis (H) is straight.

4. The color cathode ray tube as claimed in claim 1 or claim

2, wherein the inner surface (72a) of the panel (71) is concavely

curved with a radius of curvature Ry in a direction of a vertical

axis (V) perpendicular to the horizontal axis (H) and the following conditions are satisfied a

-33-

where Wv denotes the vertical width of the effective area of

picture; and

The inner surface (72a) is concavely curved with a radius of

curvature Rd in the direction of a diagonal axis (0) of the

cathode ray tube and the following conditions trt satisfied:

where Wd denotes the diagonal width of the effective area of

picture.

5. The cathode ray tube as claimed in claim A whereins

and

-34-

6. The color cathode ray tube as claimed in any one of claims

1 to 5 wherein said face portion (12,72) includes compressive

stress layers ( 20,21) each formed under the outer surface

(12b,72b) and the inner surface (12a, 72a).

7. The color cathode ray tube as claimed in claim 6 wherein a

condition 1000x103 x 6.895Pa = s = 2000x103 x 6.895Pa [1000

( 

[psi]=s =2000[psi] is satisfied where a denotes the value

(	(

of stress generated in the compressive stress layers ( 20,21).

8.	The color cathode ray tube as claimed in any one of claims

1 to 7, wherein the transmittance of glass material of said face

portion ( 12,72) ranges as indicated below:

where R denotes the reflectivity of the glass material, k denotes the absorption coefficient of the glass material denotes the thickness of said face portion (12,72) at the center the of and

t1 denotes the thickness of said face portion (12,72) at an

edge thereof.

9.	The color cathode ray tube as claimed in claim 8 further

comprising a surface treatment film (8) having a transmittance

ranging from 5055 to 90% on said face portion (12,72) using such

glass material that offers a transmittance of 60% or higher, so

that an overall transmittance of said face portion (12,72) and

said surface treatment film (8) ranges from 30X to 60%.

-35-

10. The cathode ray tube as claimed in any of preceding

claim where L is approximately 5h, where h is the height of the

effective picture area of the panel.

11. The cathode ray tube as claimed in any preceding claim

wherein L is approximately 500mm.

Dated this 18th day of February, 1998

B B SEN

OF L S DAVAR & CO

APPLICANTS AGENT

-36-

A color cathode ray tube panel has a glass face portion including a substantially flat outer surface facing a viewer and an inner surface on which a phosphor screen is coated. The inner surface is concavely curved with a radius of curvature Rx in a direction of a horizontal axis of the cathode ray tube, and the following conditions are satisfied:

where Wh denotes a horizontal width of an effective area of picture in the face portion, L denotes an optimum viewing distance, n1 denotes a refractive index of the face portion, and t denotes a thickness of the face portion at its center.

Documents:

				00263-cal-1998 abstract.pdf

				00263-cal-1998 claims.pdf

				00263-cal-1998 correspondence.pdf

				00263-cal-1998 description(complete).pdf

				00263-cal-1998 drawings.pdf

				00263-cal-1998 form-1.pdf

				00263-cal-1998 form-2.pdf

				00263-cal-1998 form-3.pdf

				00263-cal-1998 form-5.pdf

				00263-cal-1998 pa.pdf

				00263-cal-1998 priority document other.pdf

				00263-cal-1998 priority document.pdf

				263-cal-1998-granted-abstract.pdf

				263-cal-1998-granted-claims.pdf

				263-cal-1998-granted-correspondence.pdf

				263-cal-1998-granted-description (complete).pdf

				263-cal-1998-granted-drawings.pdf

				263-cal-1998-granted-examination report.pdf

				263-cal-1998-granted-form 1.pdf

				263-cal-1998-granted-form 2.pdf

				263-cal-1998-granted-form 3.pdf

				263-cal-1998-granted-form 5.pdf

				263-cal-1998-granted-letter patent.pdf

				263-cal-1998-granted-pa.pdf

				263-cal-1998-granted-priority document.pdf

				263-cal-1998-granted-reply to examination report.pdf

				263-cal-1998-granted-specification.pdf

				263-cal-1998-granted-translated copy of priority document.pdf

« Previous Patent

Next Patent »

Patent Number	195091	

Indian Patent Application Number	263/CAL/1998	

PG Journal Number	30/2009	

Publication Date	24-Jul-2009	

Grant Date	23-Sep-2005	

Date of Filing	18-Feb-1998	

Name of Patentee	MITSUBISHI DENKI KABUSHIKI KAISHA	

Applicant Address	2-3, MARUNOUCHI 2-CHOME, CHIYODA-KU, TOKYO 100	

Inventors:

#	Inventor's Name	Inventor's Address	

1	YASUO IWASAKI	C/O MITSUBISHI DENKI KABUSHIKI KAISHA 2-3, MARUNOUCHI 2-CHOME, CHIYODA-KU, TOKYO 100	

2	MINORU HOJO	C/O MITSUBISHI DENKI KABUSHIKI KAISHA 2-3, MARUNOUCHI 2-CHOME, CHIYODA-KU, TOKYO 100	

3	AKIRA INOUE	C/O MITSUBISHI DENKI KABUSHIKI KAISHA 2-3, MARUNOUCHI 2-CHOME, CHIYODA-KU, TOKYO 100	

PCT International Classification Number	H01J 29/86	

PCT International Application Number	N/A	

PCT International Filing date		

PCT Conventions:

#	PCT Application Number	Date of Convention	Priority Country	

1	39020/97	1997-02-24	Japan	

2	234586/97	1997-08-29	Japan	

3	305914/97	1997-11-07	Japan	

© All Indian Patents, 2013-2021.

  Patent data available in the public domain from Indian Patents Office, Department of Industrial Policy and Promotions, Ministry of Commerce and Industry, Government of India.
