Repository: anandvc/allindianpatents

File: patents/195092-an-electrophotographic-toner-or-developer-powder-or-powder-coating-materials-and-inkjet-ink.html (part 1 of 2)
Indian Patents. 195092:AN ELECTROPHOTOGRAPHIC TONER OR DEVELOPER POWDER OR POWDER COATING MATERIALS AND INKJET INK

Indian Patents

Recently Granted Patents

  Recently Published Patents

Title of Invention	AN ELECTROPHOTOGRAPHIC TONER OR DEVELOPER POWDER OR POWDER COATING MATERIALS AND INKJET INK

Abstract	The invention relates to an electrophotographic toner or developer, powder or powder coating materials and inkjet ink comprising shaded or unshades azo pigment of formula (1).	

Full Text	1A

Description

Use of Pigment Yellow 155 in electrophotographic toners and developers powder coatings and inkjet inks

The present invention relates to an electrophotographic toner and to developers, powder coating materials and inkjet inks based on C.I.Pigment Yellow 155 as colorant.

In electrophotographic recording techniques a "latent charge image" is produced on a photoconductor. This latent charge image is then developed by applying an electrostatically charged toner which is then transferred to, for example, paper, textiles, foils or plastic and is fixed by means for example, of pressure, radiation, heat or the action of solvent. Typical toners are one- or two-component powder toners (also called one- or two-component developers), and there are also specialty toners, such as magnetic, liquid and polymerization toners, that are employed.

One measure of the quality of a toner is its specific charge q/m (charge per unit mass). In addition to the sign and level of the electrostatic charge, the principal, decisive quality criteria are the rapid attainment of the desired charge level and the constancy of this charge over a prolonged activation period. In addition to this, the insensitivity of the toner to climatic effects such as temperature and atmospheric humidity is a further important criterion for its suitability.

Both positively and negatively chargeable toners are used in photocopiers, laser printers, LEDs (light emitting diodes), LCS (liquid crystal shutter) printers or other digital printers based on electrophotographic techniques, depending on the type of process and type of apparatus.

To obtain electrophotographic toners or developers having either a positive or a

2

negative charge it is common to add charge control agents. The chromophoric component employed in color toners typically comprises organic color pigments. Color pigments have considerable advantages over dyes owing to their insolubility in the application medium, examples of these advantages being better thermal stability and light fastness.

On the basis of the principle of subtractive color mixing, the three primary colors, yellow, cyan and magenta, can be used to reproduce the entire spectrum of color that is visible to the human eye. Exact color reproduction is possible only if the respective primary color meets the precisely defined coloristic requirements. Otherwise, it is not possible to reproduce some shades, and the color contrast is inadequate.

In full-color toners, in addition to the precisely defined coloristic requirements, the three toners yellow, cyan and magenta must also be matched exactly to one another in terms of their triboelectric properties, since they are transferred in succession in the same apparatus.

It is known that colorants may in some cases have a sustained effect on the triboelectric charge of toners. Because of the different triboelectric effects of colorants and the resulting effect, sometimes very pronounced, on toner chargeability, it is not possible simply to add the colorants to a toner base formulation made available at the start. On the contrary, it may be necessary to make available for each colorant an individual formulation to which the nature and the amount of the required charge control agent are tailored specifically. This procedure is, accordingly, laborious and, in the case of color toners for the three-color process, represents a further difficulty in addition to those already described above.

Another important practical requirement is that the colorants should have high thermal stability and good dispersibility. Typical temperatures at which colorants are

3

incorporated into the toner resins, when using kneading equipment or extruders, are between 100°C and 200°C. Correspondingly, thermal stability at 200°C, and better still at 250°C, is of great advantage. It is also important for the thermal stability to be assured over a relatively long period (about 30 minutes) and in a variety of binder systems. Typical toner binders are addition polymerization resins, polyaddition resins and polycondensation resins, such as styrene, styrene-acrylate, styrene-butadiene, acrylate, polyester, phenolic-epoxy resins, polysulfones and polyurethanes, individually or in combination, which may also include further components, such as charge control agents, waxes or flow assistants, or may have these components added subsequently.

The requirement is fundamentally for a yellow pigment which possesses very high transparency, greenishness, good dispersibility and, as far as possible, a neutral inherent triboelectric effect.

By a neutral inherent triboelectric effect is meant that the pigment exhibits as little effect as possible on the inherent electrostatic charge of the resin.

The transparency is of central importance since in full-color copying or printing the colors yellow, cyan and magenta are copied or printed on top of one another, the sequence of colors depending on the apparatus. If, then, an overlying color is not sufficiently transparent, the color below it is unable to show through to an adequate extent and the color reproduction is distorted. When copying or printing onto overhead sheets, the transparency is even more important, since a lack of transparency here even in only one color makes the entire projected image appear gray.

The object of the present invention was to provide a fairly inexpensive, highly transparent and greenish yellow azo colorant having, as far as possible, a neutral inherent triboelectric effect, good dispersibility and high thermal stability, for use in electrophotographic toners and developers, powders and powder coating materials,

4

in inkjet inks and in electret materials, which colorant should not be based on dichlorobenzidine and should also not carry any halo, nitro or amino substituents, so as to be highly unobjectionable from an ecotoxicological standpoint. In addition to this, the colorant should be free from additives, i.e., should consist of the chromophoric component. The addition of additives to colorants is often necessary in order to obtain the best coloristic properties (color strength, transparency, etc.) and performance properties (dispersibility). For electrophotographic toners, especially for liquid toners and polymerization toners, and also for inkjet inks, however, such additives are a disadvantage owing, inter alia, to their inherent electrostatic effect and their ease of leaching.

This object has surprisingly been achieved by the azo pigment detailed below. The present invention provides for the use of an azo pigment of the formula (I)

as a colorant in electrophotographic toners and developers, powders and powder coating materials, electret materials, color filters and inkjet inks.

A pigment with the structure according to formula (1) is already known and is sold as C.I. Pigment Yellow 155. The preparation of C.I. Pigment Yellow 155 is known and is described, for example, in W. Herbst, K. Hunger "Industrial Organic Pigments", Verlag Chemie, Weinheim, 1993 and the literature cited therein. What is novel and

5

surprising is that the pigment, which per se is unsuitable for polyesters (W. Herbst,

K. Hunger "Industries Organische Pigmente", Verlag Chemie, Weinheim 1995,

page 272), exhibits very good properties, such as very good dispersibility and very

high transparency, even in toner resins based on polyester.

In addition, the pigment is surprisingly notable for a neutral inherent electrostatic effect.

A further great advantage is that the pigment possesses a thermal stability of more than 300°C.

Conventional azo pigments have a marked negative electrostatic effect (P. Gregory, "High Technology Applications of Organic Colorants", Plenum Press, New York 1991, pp. 99-102). EP-A-0 359 123 describes how by adding appropriate ammonium, immonium, phosphonium, arsonium or stibonium compounds it is possible to alleviate or even eliminate the strong negative tribo effect, the addition of said additives having to be made either during the coupling reaction, in the course of laking, or during the pigment finish.

it has, furthermore, been described how by means of special masterbatches - that is, highly concentrated preliminary dispersions of pigment in selected resins - it is possible to suppress the inherent triboelectric effect of pigments (V. Schlösser et a). Society of Imaging Science and Technology, 11th Congress on Advances in Non-Impacting Printing Technologies, Hilton Head, SC, Oct. 29-Nov. 11, 1995, Proceedings pp. 110-112). Leaving aside the additional workstep, this method has the disadvantage that a custom-tailored masterbatch must be used for each toner resin, something which is extremely laborious and unprofitable commercially. If only the masterbatch based on the standard resin indicated is used, the toner system becomes contaminated by foreign resin.

With the use of the azo pigment of the invention, the disadvantages of such additional worksteps are avoided.

6

Apart from its use in electrophotographic toners and developers, the inherent triboelectric effect of a pigment can also lead to an improvement in the electrostatic charging of powders and coating materials, especially in triboelectrically or electrokinetically sprayed powder coating materials as are used to coat surfaces of articles made from, for example, metal, wood, plastic, glass, ceramic, concrete, textile material, paper or rubber. Powder coating technology is employed, for example, when coating small articles, such as garden furniture, camping equipment, domestic appliances, vehicle components, refrigerators and shelving, and for coating workpieces of complex shape. The powder coating material or the powder receives its electrostatic charge, in general, by one of the following two processes:

a) in the corona process, powder coating material or powder, under guidance, passes a charged corona and in so doing becomes charged;

b) in the triboelectric or electrokinetic process, the principle of frictional electricity is utilized.

Within the spraying apparatus, the powder coating material or powder receives an electrostatic charge which is opposite to the charge of its friction partner, generally a hose or spray pipe made, for example, of polytetrafluoroethylene. It is also possible to combine the two processes.

Typical powder coating resins employed are epoxy resins, polyester resins containing carboxyl and hydroxyl groups, polyurethane resins and acrylic resins, together with the conventional curing agents (hardeners). Resin combinations are also used. For example, epoxy resins are frequently employed in combination with polyester resins containing carboxyl and hydroxyl groups. Typical curing components for epoxy resins are, for example, acid anhydrides, imidazoles and dicyandiamide, and derivatives thereof. Examples of typical curing components for hydroxyl-containing polyester resins are acid anhydrides, blocked isocyanates, bisacylurethanes, phenolic resins and melamine resins. For carboxyl-containing polyester resins typical curing components are, for example, triglycidyl isocyanurates or epoxy resins. In acrylic resins, the curing components employed are typically

7

oxazolines, isocyanates, triglycidyl isocyanurates or dicarboxylic acids, for example. The disadvantage of inadequate charging can be seen above all in triboelectrically or electrokinetically sprayed powders and powder coating materials, which have been prepared using polyester resins, especially carboxyl-containing polyesters, or using so-called mixed powders, also known as hybrid powders. Mixed powders are powder coating materials whose resin base consists of a combination of epoxy resin and carboxyl-containing polyester resin. Mixed powders form the basis of the powder coating materials used most commonly in practice. Inadequate charging of the abovementioned powders and powder coating materials results in an inadequate deposition rate and throwing power on the workpiece to be coated, it being known in this context that under certain circumstances the inherent triboelectric effect of a pigment may also be responsible for the loss of chargeability of a resin system which is suitable per se. The term "throwing power" is a measure of the extent to which a powder or powder coating material is deposited on the workpiece to be coated, including its rear faces, cavities, fissures and, in particular, its inner edges and angles.

Furthermore, a modified inherent triboelectric effect of a pigment may lead to an improvement in the electret properties in the case of colored (pigmented) electret materials, typical electret materials being based on polyolefins, halogenated polyolefins, polyacrylates, polyacrylonitriles, polystyrenes or fluoropolymers, examples being polyethylene, polypropylene, polytetrafluoroethylene and perfluorinated ethylene and propylene, or on polyesters, polycarbonates, polyamides, polyimides, polyether ketones, polyarylene sulfides, especially polyphenylene sulfides, polyacetals, cellulose esters, polyalkyleneterephthalates, and mixtures thereof. Electret materials have numerous fields of use and may acquire their charge through corona charging or triboelectric charging (Ref.: G.M. Sessler, "Electrets", Topics in Applied Physics, Vol. 33, Springer Verlag, New York, Heidelberg, 2nd Ed., 1987).

Furthermore, a modified inherent triboelectric effect of a pigment may lead to

8

enhanced separation characteristics of colored (pigmented) polymers which are separated by electrostatic methods (Y. Higashiyau, J. of Electrostatics, 30, 1993, 203-212). Accordingly, the inherent triboelectric effect of pigments is important for the mass coloring of plastics as well. This inherent triboelectric effect is also significant in process or processing steps which entail intense frictional contact, examples being spinning processes, film-drawing processes or other shaping processes.

The special advantage of the C.I. Pigment Yellow 155 of the invention is evident in particular in comparison to C.I. Pigment Yellow 180 of the formula

C.I. Pigment Yellow 180 is employed as colorant in numerous yellow toners and for the toner industry can, accordingly, be regarded as a standard for azo pigments which are not based on dichlorobenzidine, carry no halo, nitro or amino groups, and also contain no heavy metal ions in their structure.

Thus, C.I. Pigment Yellow 155 exhibits, for example, a pronounced neutral inherent triboelectric effect, whereas C.I. Pigment Yellow 180 displays a perceptible inherent triboelectric effect; in other words, a toner with, say, 5% P.Y. 155 exhibits, in electrostatic terms, almost the same chargeability as the resin system alone without pigment, whereas P.Y. 180 perceptibly alters the electrostatic chargeability. Furthermore, depending on what is required, P.Y. 155 can be formulated to be more transparent or more hiding.

In addition, the shade of P.Y. 155 can be coloristically influenced by mixing P.Y. 155 with other pigments.

9

A task frequently encountered in connection with electrophotographic color toners, triboelectrically sprayable powder coating materials or inkjet inks is to shade the hue and adapt it to the requirements of the specific application. Particularly appropriate for this purpose are organic color pigments, inorganic pigments, and dyes. For shading the hue it is preferred to employ organic color pigments in mixtures with P.Y. 155 in concentrations of between 0.01 and 50% by weight, preferably between 0.1 and 25% by weight and, with particular preference, between 0.1% and 15% by weight, based on P.Y. 155. In this case the organic color pigments can be from the group of the azo pigments or polycyclic pigments. In a particularly preferred variant a greenish yellow P.Y. 155 can be shaded by reddish yellow pigment types, such as P.Y. 139, P.Y. 83, P.Y. 181, P.Y. 191, P.Y. 75, P.Y. 180 or P.Y. 97, in the manner of a 2-component mixture. Mixtures of a plurality of components are likewise appropriate. Relatively large steps in hue are possible, for example, when using orange pigments, such as P.O. 62, P.O. 36, P.O. 34, P.O. 13, P.O. 43 or P.O. 5, or red/magenta pigments, such as P.R. 122, P.V, 19, P.R. 57, P.R. 48, P.R. 146, P.R. 185 or P.R. 184. The hue of P.Y. 155 can be fine-tuned using, for example, mixtures with P.Y. 185 and P.Y. 180, which have the additional advantage from the ecological standpoint that all of the components are chlorine-free.

The mixtures can be produced in the form of the powders, by mixing presscakes and spray-dried presscakes, and by dispersion (extrusion, kneading, roll-mill processes, bead mills, Ultra-Turrax) in the presence of a carrier material in solid or liquid form (aqueous and nonaqueous inks) and by flushing in the presence of a carrier material.

Particularly appropriate for increasing the brightness and, in some cases, for shading the hue at the same time are mixtures with organic dyes. Preferred such dyes are water-soluble dyes, such as Direct, Reactive and Acid Dyes, and also solvent-soluble dyes, such as Solvent Dyes, Disperse Dyes and Vat Dyes. Specific examples that may be mentioned are C.I. Reactive Yellow 37, Acid Yellow 23, Reactive Red 23, 180, Acid Red 52, Reactive Blue 19, 21, Acid Blue 9, Direct Blue

10 199, Solvent Yellow 14, 16, 25, 56, 64, 79, 81, 82, 83:1, 93, 98, 133, 162, 174, Solvent Red 8, 19, 24, 49, 89, 90, 91, 109, 118, 119, 122, 127, 135, 160, 195, 212, 215, Solvent Blue 44, 45, Solvent Orange 60, 63, Disperse Yellow 64, Vat Red 41.

It is also possible to employ dyes and pigments having fluorescent properties, such as (r) Luminols (Riedel-de Haën), in concentrations of from 0.0001 to 30% by weight, preferably from 0.001 to 50% by weight and with very particular preference, between 0.001 and 5%, based on P.Y. 155, in order, for example, to produce forgeryproof toners.

Inorganic pigments, such as TiO2 or BaSO4, are used in mixtures for lightening. Also suitable are mixtures of P.Y. 155 with special-effect pigments, such as pearl luster pigments, Fe2O3 pigments ((r)Paliocroms) and pigments based on cholesteric polymers, for example.

The P.Y. 155 employed in accordance with the invention can also be combined with numerous charge control agents, providing either positive or negative control, in order to achieve good performance chargeabilities.

Examples of suitable charge control agents are:

triphenylmethanes; ammonium and immonium compounds; iminium compounds; fluorinated ammonium and immonium compounds; biscationic acid amides; polymeric ammonium compounds; diallylammonium compounds; aryl sulfide derivatives; phenol derivatives; phosphonium compounds and fluorinated phosphonium compounds; calix(n)arenes; cyclically linked oligosaccharides (cyclodextrins) and their derivatives, especially boron ester derivatives, interpolyelectrolyte complexes (IPECs); polyester salts; metal complex compounds, especially salicylate metal and salicylate nonmetal complexes, a-hydroxycarboxylic acid-metal and -nonmetal complexes; benzimidazolones; and azines, thiazines or oxazines which are listed in the Colour Index as Pigments, Solvent Dyes, Basic Dyes or Acid Dyes.

11

Particular preference is given to the charge control agents cited below, which can be combined individually, or in combination with one another, with the azo pigment of the invention.

Triarylmethane derivatives, such as, for example:

Colour Index Pigment Blue 1, 1:2,2,3,8,9,9:1, 10, 10:1, 11, 12, 14, 18, 19,24,53, 56, 57, 58, 59, 61, 62, 67 or, for example, Colour Index Solvent Blue 2, 3, 4, 5, 6, 23,43, 54, 66, 71, 72, 81, 124, 125, and the triarylmethane compounds listed in the Colour Index under Acid Blue and Basic Dye, provided their temperature stability and processability are suitable, such as Colour Index Basic Blue 1, 2, 5, 7, 8, 11, 15, 18,20,23,26,36,55,56,77, 81, 83,88,89, Colour Index Basic Green 1,3,4,9, 10, with very particular suitability being possessed in turn by Colour Index Solvent Blue 125, 66 and 124.

A particularly suitable substance is Colour Index Solvent Blue 124 in the form of its highly crystalline sulfate or of the trichlorotriphenylmethyltetrachloroaluminate. Very particular preference is given to metal complexes having the CAS Numbers 84179-66-8 (chromium azo complex), 115706-73-5 (iron azo complex), 31714-55-3 (chromium azo complex), 84030-55-7 (chromium salicylate complex), 42405-40-3 (chromium salicylate complex) and also to the quaternary ammonium compound CAS No. 116810-46-9.

Examples of charge control agents of the triphenylmethane series that are highly suitable for the production of electret fibers are the compounds described in DE-A-1 919 724 and DE-A-1 644 619.

Other suitable triphenylmethanes are those described in US-A-5,051,585, especially those of the formula (2)

12

in which

R1 and R3 are identical or different and are -NH2, a mono- or dialkylamino group whose alkyl groups have 1 to 4, preferably 1 or 2, carbon atoms, a mono- or di-omega-hydroxyalkylamino group, whose alkyl groups have 2 to 4, preferably 2, carbon atoms, an unsubstituted or N-alkyl-substituted phenyl amino or phenalkylamino group whose alkyl has 1 to 4, preferably 1 or 2, carbon atoms, . whose phenalkyl group has 1 to 4, preferably 1 or 2, carbon atoms in the aliphatic bridge and whose phenyl ring may carry one or two of the following substituents: alkyl of 1 or 2 carbon atoms, alkoxy of 1 or 2 carbon atoms, and the sulfo group, R2 is hydrogen or is as defined for R1 and R3,

R4 and R5 are hydrogen, halogen, preferably chlorine, or a sulfo group, or R4 together with R5 forms a fused-on phenyl ring,

R6, R7, R9 and R10 are each hydrogen or an alkyl radical of 1 or 2 carbon atoms, preferably methyl, and

R8 is hydrogen or halogen, preferably chlorine, and X" is a stoichiometric equivalent of an anion, especially a chloride, sulfate, molybdate, phosphoromolybdate or borate anion.

Particular preference is given to a charge control agent of the formula (2) in which R1 and R3 are phenylamino groups, R2 is an m-methylphenylamino group and the radicals R4 to R10 are all hydrogen.

Also suitable are ammonium and immonium compounds as described in US-A-5,015,676.

Further suitable compounds are the fluorinated ammonium and immonium compounds described in US-A-5,069,994, especially those of the formula (3)

13 in which

R13 is perfluorinated alkyl having 5 to 11 carbon atoms,

R23, R33 and R43 are identical or different and are alkyl having 1 to 5, preferably 1 to 2, carbon atoms, and

Y- is a stoichiometric equivalent of an anion, preferably of a tetrafluoroborate or tetraphenylborate anion. Preferably,

R13 is perfluorinated alkyl having 5 to 11 carbon atoms, R23 and R33 are ethyl, and R43 is methyl.

Also suitable are biscationic acid amides, as described in WO 91/10172, especially those of the formula (4)

in which

R14, R24 and R34 are identical or different alkyl radicals having 1 to 5 carbon atoms,

preferably methyl,

n is an integer from 2 to 5, and

Z- is a stoichiometric equivalent of an anion, preferably a tetraphenylborate anion.

Further suitable compounds are diallylammonium compounds as described in DE-A-4 142 541, especially those of the formula (5)

14

in which

R15 and R25 are identical or different alkyl groups having 1 to 5, preferably 1 or 2, carbon atoms, but in particular are methyl groups, and A' is a stoichiometric equivalent of an anion, preferably a tetraphenylborate anion, and the polymeric ammonium compounds, obtainable from said diallylammonium compounds, of the formula (6), as described in DE-A-4 029 652 or DE-A-4 103 610,

in which n has a value which corresponds to molecular weights of from 5000 to 500,000 g/mol. Particular preference, however, is given to compounds of the formula (6) having molecular weights of from 40,000 to 400,000 g/mol.

Also suitable are aryl sulfide derivatives, as described in DE-A-4 031 705, especially those of the formula (7)

in which

R17, R27, R37 and R47 are identical or different alkyl groups having 1 to 5, preferably 2

or 3, carbon atoms, and

R57 is one of the divalent radicals -S-, -S-S-, -SO- and -SO2-.

For example, R17 to R47 are propyl groups and R57 is the group -S-S-.

15

Also suitable are phenol derivatives, as described in EP-A-0 258 651, especially those of the formula (8)

in which

R18 and R38 are alkyl or alkenyl groups having 1 to 5, preferably 1 to 3, carbon

atoms, and R28 and R48 are hydrogen or alkyl having 1 to 3 carbon atoms, preferably

methyl.

Examples that may be mentioned are the compounds in which R18 to R48 are methyl

groups or in which R28 and R48 are hydrogen and R18 and R38 are the group -CH2-

CH=CH2.

Further suitable compounds are phosphonium compounds and fluorinated phosphonium compounds, as described in US-A-5,021,473 and in US-A-5,147,748, especially those of the formulae (9)

in which

R19, R29, R39 and R49 are identical or different alkyl groups having 1 to 8, preferably 3 to 6, carbon atoms and E? is a stoichiometric equivalent of an anion, preferably a halide anion;

and (10)

16

in which

R110 is a highly fluorinated alkyl radical having 5 to 15, preferably 6 to 10, carbon

atoms, and

R210, R310 and R410 are alkyl having 3 to 10 carbon atoms or are phenyl.

An example that may be mentioned of a compound of the formula (9) is tetrabutylphosphonium bromide; examples of compounds of the formula (10) that may be mentioned are the compounds where R110 = C8F17-CH2-CH2-, R210=R310=R410= phenyl and ET = PF6? or the tetraphenylborate anion.

Also suitable are calix(n)arenes, as described in EP-A-0 385 580 and as described in EP-A-0 516 434, especially those of the formula (11a) and (11b)(Angew. Chemie (1993), 195, 1258)

17

in which

n is a number from 3 to 12 and

R is hydrogen, halogen, preferably chlorine, straight-chain or branched alkyl having

1 to 12 carbon atoms, aralkyl, e.g. benzyl or phenethyl, -NO2, -NH2 or NHR111, where

R111 is alkyl having 1 to 8 carbon atoms, unsubstituted or C1-C4-alkyl-substituted

phenyl or -Si(CH3)3.

Suitability extends further to metal complex compounds, such as chromium-, cobalt-, iron-, zinc- or aluminum-azo complexes, or chromium-, cobalt-, iron-, zinc- or aluminum-salicylic or boric acid complexes, of the formulae (12), (13) and (14)

in which

M is a 2- or 3-valent metal atom, preferably chromium, cobalt, iron, zinc or

aluminum, or a nonmetal, such as boron or Si,

Y' and Z' are divalent aromatic rings, preferably of the formula

and m is 1 or 2;

18

in which

M' is a 2- or 3-vaient metal atom, preferably chromium, cobalt or iron,

R113 is hydrogen, halogen, preferably CI, nitro or amidosulfonyl,

R213 is hydrogen or nitro,

R313 is hydrogen, the sulfo group, -CO-NH-R413, where R413 is phenyl or is alkyl

having 1 to 5 carbon atoms which is unsubstituted or substituted by a mono-, di- or

trialkylamino group, and

G in each of formulae (12) and (13) is a counterion which establishes the neutrality

of the complex, preferably one or more protons, one or more alkali metal ions or

ammonium ions;

in which

M* is a divalent central metal atom, preferably a zinc atom,

R114 and R214 are identical or different, straight-chain or branched alkyl groups having

19 1 to 8, preferably 3 to 6, carbon atoms, such as tert-butyl.

Compounds of this kind are exemplified characteristically by the CAS Numbers 31714-55-3, 104815-18-1, 84179-68-8, 110941-75-8,32517-36-5, 38833-00-00, 95 692-86-7, 85414-43-3, 136709-14-3, 135534-82-6, 135534-81-5, 127800-82-2, 114803-10-0, -114803-08-6.

Examples of particularly preferred metal complex compounds of the formula (13) are shown in Table 1 below:

Table 1

R113

R213

R313

R413

M'

G

CI

H

H

-

Cr

H+

NO2

NO2

-CONHR413

Phenyl

Cr

H+/Na+/NH4+

CI

H

-CONHR413

Phenyl

Fe

H+/Na+/NH4+

CI

H

-CONHR413

-(CH2)3--N+(CH3)3

Cr

Cl-

-SO2NH2

H

H

-

Co

H+/Na+/NH4+

Also suitable are benzimidazolones, as described in EP-A-0 347 695, especially those of the formula (15)

in which

R115 is an alkyl having 1 to 5 carbon atoms and R215 is an alkyl having 1 to 12 carbon

20

atoms and L is a stoichiometric equivalent of an anion, especially a chloride or

tetrafluoroborate anion.

An example which may be mentioned is the compound where R115= CH3 and R215 =

C11H23.

Also suitable are cyclically linked oligosaccharides, as described in DE-A-4 418 842, especially those of the formula (16)

in which n16 is a number between 3 and 100, R116 and R216 are defined as OH,

OR316, where R316 is substituted or unsubstituted alkyl-(C1-C18), aryl-(C6-C12) or tosyl,

and X16 is defined as CH2OH or CH2COR316. As examples there may be mentioned:

n16 = 6,	R116 and R216 = OH, X16 = CH2OH

n16 = 7,	R116 and R216 = OH x16 = CH2OH

n16 = 8,	R116 and R216 = OH, X16 = CH2OH.

Other suitable compounds are polymer salts, as described in DE-A-4 332 170, whose anionic component is a polyester that consists of the reaction product of the individual components a), b) and c) and also, if desired, d) and, if desired, e), where

a) is a dicarboxylic acid or a reactive derivative of a dicarboxylic acid, being free of sulfo groups,

b) is a difunctional aromatic, aliphatic or cycloaliphatic sulfo compound whose functional groups are hydroxyl or carboxyl, or hydroxyl and carboxyl,

c) is an aliphatic, cycloaliphatic or aromatic diol, a polyetherdiol or a polycarbonatediol,

a) 

21

d) is a polyfunctional compound (functionality > 2), whose functional groups are hydroxyl or carboxyl, or hydroxyl and carboxyl, and

e) is a monocarboxylic acid

and whose cationic component comprises hydrogen atoms or metal cations.

Also suitable are cyclooligosaccharide compounds, as described, for example, in DE-A-1 971 1260, which are obtainable by reacting a cyclodextrin or cyclodextrin derivative with a compound of the formula

in which R1 and R2 are alkyl, preferably C1-C4-alkyl.

Suitability extends to interpolyelectrolyte complexes, as described, for example, in DE-A-197 32 995.

Suitable interpolyelectrolyte complexes are those consisting of one or more polyanion-forming compounds and of one or more polycation-forming compounds. Particularly suitable in this respect are compounds having a molar ratio of polymeric cationic to polymeric anionic groups of from 0.9:1.1 to 1.1:0.9.

Also suitable, especially when using P.Y. 155 in liquid toners (Handbook of Imaging Materials, 1991, Marcel Dekker, Inc., Chap. 6, Liquid Toner Technology), are surface-active ionic compounds and so-called metal soaps.

Particularly suitable are alkylated arylsulfonates, such as barium petronates, calcium petronates, barium dinonylnaphthalenesulfonates (basic and neutral), calcium dinonylsulfonate or sodium dodecylbenzenesulfonate, and polyisobutylenesuccinimides (Chevron's Oloa 1200).

22

Also suitable are soya lecithin and N-vinylpyrrolidone polymers.

Also suitable are sodium salts of phosphated mono- and diglycerides having

saturated and unsaturated substituents, AB diblock copolymers of A: polymers of

2-(N;N)dimethylaminoethyl methacrylate quaternized with methyl p-toluenesulfonate

and B: poly-2-ethylhexyl methacrylate.

Also suitable, especially in liquid toners, are divalent and trivalent carboxylates,

especially aluminum tristearate, barium stearate, chromium stearate, magnesium

octoate, calcium stearate, iron naphthalite and zinc naphthalite.

Chelating charge control agents are also suitable, as described in EP 0 636 945 A1.

Also suitable are metallic (ionic) compounds, as described in EP 0 778 501 A1.

Also suitable are phosphate-metal salts, as described in JA 9 (1997)-106107.

Also suitable are azines of the following Colour Index numbers: C.I. Solvent Black 5, 5:1, 5:2, 7, 31 and 50; C.I. Pigment Black 1, C.I. Basic Red 2 and C.I. Basic Black 1 and 2.

In principle, C.I. Pigment Yellow 155 is suitable for combinations with positive and negative charge control agents (CCAs). In this context, judicious pigment concentrations are from 0.01 to 20% by weight, preferably from 0.1 to 5% by weight, of charge control agent, based on the overall weight of the electrophotographic toner or developer, powder or powder coating material, in order to establish the desired polarity. A particular advantage in this context is the rapid attainment of the peak charge level and its good constancy.

Pigment and charge control agent can be combined subsequently by physical mixing during pigment synthesis, during the finishing operation or by appropriate application to the pigment surface (pigment coating).

23

The invention therefore also provides an electrophotographic toner or developer comprising a conventional toner binder, from 0.1 to 60% by weight, preferably from 0.5 to 20% by weight, of shaded or unshaded C.I. Pigment Yellow 155, and from 0 to 20% by weight, preferably from 0.1 to 5% by weight, based in each case on the overall weight of the toner or developer, of a charge control agent from the class of the triphenylmethanes, ammonium and immonium compounds; fluorinated ammonium and immonium compounds; biscationic acid amides; polymeric ammonium compounds; diallylammonium compounds; aryl sulfide derivatives; phenol derivatives; phosphonium compounds and fluorinated phosphonium compounds; calix(n)arenes; cyclodextrins; polyester salts; metal complex compounds; cyclooligosaccharide boron complexes, interpolyelectrolyte complexes; benzimidazolones; azines, thiazines or oxazines.

Particular preference is given to electrophotographic toners or developers which comprise as charge control agent a compound of the formula (17)

or a compound of the abovementioned formula (3);

or a compound of the abovementioned formula (5) in which R15 and R25 are each

methyl and A? is a tetraphenylborate anion;

or a compound of the abovementioned formula (6) in which R15 and R25 are each

methyl, A8 is a tetraphenylborate anion and n has a value corresponding to

molecular weights of from 5000 to 500,000 g/mol;

or a compound of the abovementioned formula (7);

or a compound of the abovementioned formula (13) in which R113 is chlorine, R213

24 and R313 are hydrogen, M' is chromium, cobalt or iron, and G is one or two protons; or an abovementioned polymer salt whose anionic component is a polyester.

The invention additionally provides a powder or powder coating material comprising an epoxy-, carboxyl- or hydroxyl-containing polyester resin or acrylic resin or a combination thereof, from 0.1 to 60% by weight, preferably 0.5 to 20% by weight, of shaded or unshaded C.I. Pigment Yellow 155 and from 0 to 20% by weight, preferably from 0.1 to 5% by weight, based in each case on the overall weight of the powder or powder coating material, of a charge control agent selected from the preferred compounds and classes given above for electrophotographic toners.

The ready suitability of the azo pigment of the invention for application as a powder coating material is evident from the high charging current of 1.6 uA in Example 1.4.2 which can be achieved even at a spray pressure of 3 bar, a charging current of 1 uA being regarded typically as the minimum requirement for adequate charging. The high charging current is paralleled by a good deposition rate of distinctly more than 50%.

The pigment used in accordance with the invention is judiciously incorporated homogeneously - by extrusion or kneading, for example - in a concentration of from 0.1 to 60% by weight, preferably from 0.5 to 20% by weight and, with particular preference, from 0.1 to 5.0% by weight, based on the overall mixture, into the binder of the respective toner (liquid or dry), developer, coating material, powder coating material, electret material or of the polymer to be electrostatically separated. In this context, the pigment employed in accordance with the invention, and the abovementioned charge control agents as well, can be added as dried and ground powders, dispersions or suspensions in, for example, organic and/or inorganic solvents, presscakes (which can be used, for example, for the so-called flushing process), spray-dried presscakes, as described below, or as a masterbatch, preparation, made-up paste, as a compound coated from aqueous or nonaqueous solution onto a suitable support; such as kieselguhr, TiO2 or Al2O3, or in some other

25

form. The pigment content in the presscake and masterbatch is usually between 5 and 70% by weight, preferably between 20 and 50% by weight. In addition to this, the pigment used in accordance with the invention can also be employed in the form of a highly concentrated presscake, especially as a spray-dried presscake, where the pigment content lies between 25 and 95% by weight, preferably between 50 and 90% by weight. The spray-dried presscake can be prepared by customary methods. For example, an aqueous, aqueous-organic or organic suspension of the pigment is spray-dried in an appropriate apparatus at conventional air entry temperatures, preferably between 100 and 400°C, and at conventional air exit temperatures, preferably between 50 and 200°C.

Examples of suitable spray drying apparatus are cocurrent dryers with centrifugal atomization, air brooms, countercurrent/cocurrent dryers with dual-substance nozzle atomization and also with two-point discharge of the dry product, countercurrent/cocurrent dryers with pressure nozzle atomization and two-point discharge, and units based on cocurrent drying and twin-nozzle atomization.

The spray-dried presscake of Pigment Yellow 155 is particularly low-dusting, has good free-flow properties, is readily dispersible and can be metered with ease.

The pigment used in accordance with the invention can also in principle be added during the actual preparation of respective binders, i.e., in the course of their addition polymerization, polyaddition or polycondensation.

The level of electrostatic charging of the electrophotographic toners or of the powder coating materials into which the pigment of the invention is homogeneously incorporated cannot be predicted and is measured in standard test systems under identical conditions (identical dispersion times, identical particle size distribution, identical particle morphology) at about 20°C and 50% relative atmospheric humidity. The toner is electrostatically charged by being brought together turbulently on a roller bench (150 revolutions per minute) with a carrier, i.e., with a standardized

26

friction partner (3 parts by weight of toner to 97 parts by weight of carrier). The electrostatic charge is then measured on a conventional q/m measurement setup (J.H. Dessauer, H.E. Clark, "Xerography and related Processes", Focal Press, N.Y., 1965, page 289; J.F. Hughes, "Electrostatic Powder Coating", Research Studies Press Ltd. Letchworth, Hertfordshire, England, 1984, Chapter 2). When determining the q/m value or the triboelectric charge of powder coating materials, a great influence is exerted by the particle size, which is why strict attention is paid to a uniform particle size distribution in the case of the samples of toner or powder coating material that are obtained by screen-classification. For instance, the target average particle size for toners is 10 µm whereas for powder coating materials an average particle size of 50 µm is practicable.
