Repository: anandvc/allindianpatents

File: patents/195111-a-brazing-aluminum-alloy-powder-composition.html (part 1 of 2)
Indian Patents. 195111:A BRAZING ALUMINUM ALLOY POWDER COMPOSITION

Indian Patents

Recently Granted Patents

  Recently Published Patents

Title of Invention	A BRAZING ALUMINUM ALLOY POWDER COMPOSITION

Abstract	A brazing aluminum alloy powder composition comprising a powder or mixture of powders of A1, Si and Zn which form an A1-Si-Zn hypereutectic alloy composition, wherein the Si is present in an amount of more than 15 and up to 60% by weight, based on the weight of the powder composition, the Zn is present in an amount of 5 to 30% by weight, based on the weight of the powder composition and the balance is A1.	

Full Text	BACKGROUND OF THE INVENTION

 The present invention relates to a brazing powder composition for use in joining, objects, such as mechanical parts, elements, members and the like of aluminum or aluminum alloy, and a method of joining such parts, etc. using such brazing powder composition and a method of producing the powder composition. One of its possible applications is a manufacture of a heat exchanger assembly.

As means to join two or more objects of aluminum or aluminum alloy by brazing, a brazing material is provided in a powdery form, and is applied to the joint surfaces of the objects being joined. A typical example is disclosed in U.S. patent No. 3971501 which describes that the brazing powder may be used with no or little limitations to the shape, form or the like of the point of the joint, and may be easily applied even in those areas where some objects, such as complicately configured items, are difficult to be arranged for which any of the prior art brazing materials could be used. In this respect, the above U.S. patent has wide attention.

The brazing powder disclosed in the above patent uses

1/39

Al-Si eutectic alloy having a melting point below that of aluminum or aluminum alloy parts being joined by brazing. In order to improve a corrosion resistance of the joint, another U.S. patent No. 5547517 discloses a brazing powder that includes Al-Si eutectic alloy and a small amount of Zn added thereto. A further U.S. patent No.5251374 discloses a brazing powder that includes a mixture of Al-Si alloy powder and Zn powder. In U.S. patent No. 5547517, the brazing powder comprises at most 5% by weight of Zn to be added, while in U.S. patent No. 5251374, the brazing powder includes at most 3% by weight of Zn to be mixed. An exception to the two patents is Japanese patent application, as now open to a public inspection under Heisei 7-314177, which proposes a brazing powder that is composed of Al-Si-Zn alloy containing 10 to 50% by weight of Zn. Another Japanese application, also now open to a public inspection under Heisei 7-88689, discloses a brazing composition containing not more than 20 parts by weight of Zn.

It is noted that the component of Zn in the brazing composition has a melting point lower than that of Al-Si alloy components, and thus may melt earlier during a brazing process. Accordingly, Zn may tend to move from a coating area toward an area where a fillet is to be formed, and at where Zn may be concentrated. In the portion of the coating area to which Zn has moved, therefore, the satisfactory corrosion resistance cannot be provided by Zn because of its lower content.

2/39

Alternatively, it may be possible to provide a brazing powder composition that containing more Zn. In this case, however, Zn may have an increased concentration that is more than as required, in the area where the fillet is to be formed. When this happens, Zn acts predominantly, which may cause Zn to erode the fillet and others. Thus, it affects the corrosion resistance disadvantageously.

The brazing powder composition that contains Zn as described provides no satisfactory corrosion resistance. For example, in heat exchangers, such as that mounted on auto-vehicles, that must meet the requirements for high corrosion resistance, Zn is previously sprayed thermally, forming a Zn coat onto the surface of the aluminum parts being joined by brazing. Particularly, European patent application, as now open to the public inspection under No.0140267, discloses a process that includes forming a Zn-deposited layer. It is noted, however, that this process involves more steps, increasing the manufacturing cost.

For the joint that includes a large gap between two parts being joined by brazing, such as the joint between tubes and headers in the heat exchanger assembly, or for the joint that requires a large fillet to be formed, the amount of brazing powder used for brazing increases considerably, thus increasing the amount of brazing powder to be coated accordingly. With the increased coating, several coatings are required, as the amount of coating that can be achieved by a single coating (such as by flow

3/39

coating) is limited. This increases the coating steps, resulting in the higher manufacturing costs. In general, the brazing powder is expensive so that the material cost increases with the increasing usage of the brazing powder.

The inventors of the current application studied the problems associated with the prior art brazing powder, and have discovered that when the brazing powder that includes the hypereutectic Al-Si alloy is used, a base metal is eroded (melted) during the brazing process, and part of the base metal that has been eroded provides the brazing action together with the coating of the brazing powder that has been applied. Then, the inventors have found that the use of brazing powder and therefore the number of its coatings can be reduced while maintaining the good brazeability. It is noted that PCT international publication of No. WO 94/29072 and Japanese patent publication of No. Heisei 8-511201, both of which are open to the public inspection, disclose a brazing material composition that contains more Si, but does not describe that the hypereutectic alloy provides the similar results as described above.

It is also noted that when the Al-Si hypereutectic alloy is used as a brazing material, Si becomes crystallized and crystallized Si causes local corrosion due to the cathode or other corrosion that may form pits. That corrosion may reduce the corrosion resistance in the brazed joints or the areas on which the coating of the brazing powder has been applied. To avoid this problem,

4/39

more steps must be done so that Zn coating is formed as described.

Because of those problems, the conventional brazing powder is less economical.

OBJECT OF THE INVENTION In light of the above problems and to solve those problems, one object of the present invention is to provide a novel brazing powder and an improved brazing method wherein the corrosion resistance of the brazed joint may be increased without requiring any complex, extra steps.

Another object of the present invention is to provide a novel brazing powder and an improved method wherein the above object may be attained without having to increase the amount of brazing powder to be used, and the brazing process can occur with the reduced amount of brazing powder.

SUMMARY OF THE INVENTION The present invention includes a brazing aluminum alloy powder composition.

Specifically, in a first embodiment of the aluminum alloy brazing powder composition, it is comprised by one. or more powder materials, which is essentially consisting of one or more elements selected from the group consisting Al, Si, and Zn, and the total amount of said one or more powder materials have a hypereutectic alloy composition consisting of Al-Si-Zn.

5/39

In a second embodiment of the brazing aluminum alloy powder composition, it comprises one or more powder materials in which the total powder materials is essentially consisting of more than 15 and up to 60% by weight of Si and 5 to 30% by weight of Zn.

In a third embodiment of the brazing aluminum alloy powder composition, it comprises one or more powder materials selected from a group consisting of Al-Si alloy, Al-Si-Zn alloy, Al-Zn alloy. Si or Si alloy, and Zn or Zn alloy, all in a powdery form.

In a fourth embodiment of the brazing aluminum alloy powder composition, it contains two or more metal powders with different specific gravities and wherein a metal powder with small specific gravity has a larger average grain size than that of a metal powder with large specific gravity, as to the relation between metal powders of which the ratio of the specific gravities is two or more.

In a fifth embodiment of the brazing aluminum alloy powder composition, it contains a Si powder of an average grain size within a range of 1 to 100 µm and a Zn powder of an average grain size within a range of 1 to 50 µm, wherein the Si powder has an average grain size larger than that of the Zn powder.

In a sixth embodiment of the brazing aluminum alloy powder composition, it comprises one or more powder materials consisting of a mixture of Al-Si-Zn ternary hypereutectic alloy and Si in a powdery form.

In a seventh embodiment of the brazing aluminum alloy

6/39

powder composition, it comprises one or more powder materials, it consists of a mixture of Al-Si-Zn ternary hypereutectic alloy and Si in a powdery form, said Al-Si-Zn ternary hypereutectic alloy having the composition of 13 to 45% by weight of Si, 6% to 35% by weight of Zn, and the balance consisting Al and inevitable impurities.

In a eighth embodiment of the brazing aluminum alloy powder composition, it comprises one or more powder materials, it consists of a mixture of Al-Si-Zn ternary hypereutectic alloy and Si in a powdery form, in which the Al-Si-Zn ternary hypereutectic alloy powder has the average grain size of between 5 and 100µm and Si powder has the average grain size of between 1 and 50µm, the average grain size for the former being relatively large as compared with that for the latter.

In a ninth embodiment of the brazing aluminum alloy powder composition, it comprises one or more powder materials, further comprises brazing flux added.

The present invention also includes a method of producing a brazing powder composition as any of the compositions according to the above embodiments.

In a embodiment of the method of producing the powder compositions, it comprises pulverizing one or more metals or alloys comprising one or more of Al, Si and Zn at a mechanical grinding process or a physico-chemical pulverization process and mixing a flux with the resulting powder.

7/39

The present invention further includes a method of brazing that may be performed by using any of the brazing aluminum alloy powder compositions according to the above embodiments.

Specifically, in an embodiment of the method, it may be performed to braze an aluminum or aluminum alloy part, element, member or the like as an object being brazed (referred to as "aluminum object"), comprising the steps of applying a coating of any of the above brazing powder upon the surface of the aluminum object, allowing the applied coating as well as part of the surface of the aluminum object carrying the coating to be melted, and allowing the melted materials to set, thereby brazing the aluminum object and forming a Zn-contained layer onto the surface of the aluminum object.

In a second embodiment of the method, it further comprises the step of adding a brazing flux, binder resin and solvent to the brazing aluminum alloy powder prior to applying its coating and mixing them into a slurry form.

In a third embodiment of the method, it further includes the step of performing a Zn-coating layer onto the surface of the aluminum object prior to its brazing. DESCRIPTION OF THE INVENTION

The inventors of the current application have discovered that the corrosion resistance may be improved remarkably by adding Zn to the hypereutectic Al-Si alloy, without having to increase the amount of brazing powder to be used, as opposed to the conventional brazing powder

8/39

that includes Zn, which has no positive effect on improving the corrosion resistance. Then, the present invention is based on that discovery.

It should be understood that the brazing powder must contain a prescribed amount of Si as part of its total amount so that it can become hypereutectic. As the eutectic point of Si has effect upon the content of the other components, it cannot be specified uniquely. For instance, the brazing powder may become hypereutectic by specifying Si as above 15% by weight. As this hypereutectic brazing powder contains excessive Si, Si may tend to diffuse into the aluminum object during the brazing process, lowering the melting point of the object and thus causing part of the objectt to be melted (eroded). The portion of the object that has been melted may flow together with the applied coating of the brazing powder, filling any gap in the joint or forming a fillet. That portion of the object may form part of the applied brazing materials, and together provide the amount of the brazing powder as required for brazing. Thus, the total amount of the brazing powder used for coating can be reduced. It is noted, however, that if the brazing powder contains less Si which makes the brazing powder eutectic or hypoeutectic, the melting action for the object cannot be provided.

To provide the above melting action, the amount of Si is preferably 20% or more. More preferably, it is 25% or more.

9/39

If the brazing powder contains an excessive amount of Si, Si may more easily erode the object deeply into its depth, removing some portions from the object and thereby making those portions extremely thinner. This makes the joint less strong. In addition, perforation may be produced by corrosion. This introduces problems in respect to the strength and corrosion resistance. Particularly, as the brazing powder contains Zn, Zn is introduced predominantly into the eroded area of the object if erosion is caused by Si, promoting the eroding action further. If the brazing powder containing 60% or more of Si, the melting point of the brazing powder may reach above 1150°C, And it is difficult to produce the brazing powder. For this reason, the amount of Si is preferably 60% or below, it is more preferably 50% or below, and it is most preferably 45% or below.

It is noted that as the hypereutectic powder acts so as to dissolve the portion of the base metal carrying the applied coating of the brazing powder, Zn, which is contained in the brazing powder, diffuses more easily into the dissolved portion of the base metal. This increases the concentration of Zn in the dissolved base metal portion, resulting in the formation of a Zn-contained layer on the surface of the brazing powder-coated portion that contains a highly concentrated Zn having a small concentration difference. It is also noted that Zn diffuses from the Zn-contained layer deeply into the base metal. The result is that the brazing powder-coated

10/39

portion may include a Zn-contained layer as well as a Zn-diffused layer. The Zn-diffused layer may extend into the depth where Zn is rich enough to protect against any corrosion. This eliminates the problem of the conventional brazing powder wherein initially the best corrosion resistance was obtained, but was gradually decreasing over time.

It is also noted that a molten filler that flows in such a way to form a fillet is also always eroding new portions of the base metal while it is flowing. Thus, Zn in the molten filler is diluted with the accompanying reduction. Therefore, the flowing molten filler would contain Zn of low concentration, and Zn in the fillet would have a concentration that is low relative to that of the brazing powder coated portion. According to the prior art, a concentration of Zn in the fillet would become higher, making the fillet more susceptible to the corrosion. Eventually the fins might be removed. According to the present invention, that situation is avoided.

As Zn in the fillet has the concentration that is low relative to that of the brazing powder coated portion, it would also act as a sacrificial anode which improves the corrosion resistance for the fillet.

For the brazing powder-coated portion that contains a sufficient quantity of Zn, the type of corrosion that occurs is the general corrosion which prevents the corrosion from progressing into the depth. Thus, the improved corrosion resistance may be provided.

11/39

As the brazing hypereutectic alloy powder acts upon the object being brazed so that part of the object can become molten filler, the amount of the molten filler will become more than the amount of the applied powder coating. If Zn content is less, and when it is diluted, the adequate corrosion resistance might not be provided. For this reason, the total Zn content should preferably be more than 5%.

For the same reason, the Zn content should preferably be 8% or more. More preferably, it should be 10% or more, and most preferably, it should be 15% or more.

If the Zn content is excessive, the object applied powder coating would become eroded at a higher rate, reducing the corrosion resistance. Thus, it is preferred that the total Zn content be 30% or below by weight. More preferably, it should be 25% or below by weight.

The inventors of the current application have found that a powdery mixture composed of two or more different elements and/or alloys may provide the results equivalent to those provided by using the single hypereutectic Al-Si-Zn alloy as described so far. In terms of the total amount, this powdery mixture may be equal to the hypereutectic Al-Si-Zn alloy, and the values for the Si and Zn contents as specified above may be used. The powdery mixture may be comprising two or more materials selected from the group consisting of Al-Si alloy, Al-Si-Zn alloy, Al-Zn alloy. Si or Si alloy, and Zn or Zn alloy in powdery forms. It should be noted that when any

12/39

particular metal or alloys are selected from the above group, the composition of the metal or alloy and a mixture ratio for each different that are not limitative, but that may be varied. The important are that it should be equal to the hypereutectic Al-Si-Zn alloy that includes any desired components, in terms of the total amount. To ensure that the applied brazing powder coating provides the dissolving action and the powder is dissolved more uniformly. It is desirable that the Al-Si alloy or Al-Si-Zn alloy in the above group should become hypereutectic. For this reason, it is desirable that at least either of those alloys should be included when selection is made from the group.

It is noted that when the Al-Si alloy or Al-Si-Zn alloy is made hypereutectic. Si content in either of those alloys may be equal to the Si content as specified above for the Al-Si-Zn alloy.

For the lower limit of the Zn content, however, it may be equal to the Zn content as specified for the hypereutectic Al-Si-Zn alloy; for the upper limit, it should preferably be 30%, and more preferably 20%, because more Zn content make Zn oxidized considerably when it is dissolved, changing into zinc oxide, and no more solid solution can occur in the brazing material. This makes the production difficult. More Zn can be included by including the required amount or supplemental amount of powdery Zn. The brazing powder composition with components defined from the aforementioned standpoint can be produced by

13/39

mechanical pulverization by means of mill, etc., water jet spraying, atomizing, centrifuging spraying, and physico-chemical pulverization processes such as coagulation, thermal decomposition, reduction, deposition, substitution, electrolysis, alloy decomposition, organic solvent process, etc. Then, the resulting powder is to be adjusted to an appropriate grain size (for example, 1 to 100 Mm). If the grain size is too large, the thickness of a layer coated with the brazing powder composition readily falls into unevenness, which causes a too large variation in product dimension and is thereby likely to cause poor brazing.

In adjusting the grain size, if the mixture powder contains Si, it is desirable that the grain size for Si powder is smaller than that for the other element powders. This is because Si powder erodes the object being brazed more aggressively, and when the grain size for the Si powder is smaller, Si may diffuse evenly in the mixture powder, which may reduce local erosion of the brazed object by Si powder. In this way, the erosion by Si can occur evenly and mildly.

Specifically, therefore, when the mixture powder including Si powder and other element powders, it is preferable that the average grain size for the other element powders should range between 5 and 100µm, while the average grain size for Si powder should range between 1 and 50 µm. and should be relatively small as compared with that for the other powders.

14/39

It is more preferable that the average grain size for the other element powders should range between 10 and 70µ m, and the average grain size for Si powder should range between 1 and 30µm, the average grain size for Si powder preferably being smaller than that for the other powders. Most preferably, the average grain size of the other element powders should range between 15 and 40µm, and the average grain size for Si powder being smaller than that for the other powders.

Those average grain sizes as specified above may be applied to the mixture powder composed of Al-Si-Zn ternary hypereutectic alloy powder and Si powder.

If a metal powder mixture where the specific gravity of one metal powder is different by two-fold or more from that of the other is present in a brazing powder composition as a mixture of two or more powders, furthermore, the grain sizes of the powders are preferably adjusted to avoid the following problems. Even if a plurality of metal powders are mixed together to prepare a slurry mixture which is then sufficiently mixed together under agitation prior to coating, more specifically, a metal powder with a larger specific gravity (for example, Zn) is readily precipitated while a metal powder with a smaller specific gravity (for example, Si) readily floats, because the specific gravity varies depending on the species of a metal powder. Hence, different metal powders are separated from each other, so that these metal powders are readily segregated and are then present in an uneven

15/39

fashion along vertical direction. If such mixture is coated on an object to be brazed, the metal powder with such smaller specific gravity floating in the slurry is predominantly deposited on the object to be brazed; additionally, the metal powder with such larger specific gravity as deposited on the object to be brazed readily flows down, so that the metal powder (Si) with such smaller specific gravity mainly remains on a coating surface as is coated thereon. Accordingly, finally, the powder composition coated on the surface of the object to be brazed has a different composition from the predetermined composition as intended for the original powder mixture composition, so that effects demanded toward the metal powder mixture, such as corrosion resistance, are disadvantageously never exerted as expected.

The above phenomenon can be avoided, when metal powders in a metal powder mixture where the difference between the specific gravities of the metal powders is two-fold or more should have different average grain sizes such that a metal powder with a small specific gravity has a larger average grain size than that of a metal powder with a large specific gravity.

The reason of the aforementioned limitation in case of the difference in specific gravity of two-fold or more resides in a relatively low frequency of the occurrence of the problem if the difference is less than 2-fold. In that case, such limitation is not so necessary. Even

16/39

below 2-fold, therefore, the limitation is still possibly-set. If the difference in grain size is defined to be larger than necessary, homogenous dispersion procedure is then difficult due to ready development of dense and crude parts. Hence, the limitation is preferably set for only the metals with the difference in specific gravity between them being above two-fold or more. When it is preset that metal powders should have different average grain sizes, relative discrimination between large size and small size should be at least possible. Preferably, however, the relative ratio of the average grain size of a metal powder with a smaller specific gravity to the average grain size of a metal powder with a large specific gravity as defined as 1 is within a range of 1.1 to 4. This is because no effect of solving the problem can be exerted sufficiently if the ratio is below 1.1; above 4, alternatively, crude and dense parts readily develop. From the same reason, furthermore, the relative ratio of these average grain sizes is more preferably within a range of 1.2 to 3.

As to the grain size ratio, additionally, not only the average grain sizes but also substantial grain sizes are also preferably within the range described above. So as to avoid crude and dense parts when the composition contains metal powders at a specific gravity ratio less than 2, the relative ratio of the average grain sizes of two powders therein is preferably less than 1.2; and the Si grain size is preferably smaller than the grain size of another metal powder with a specific gravity ratio of less

17/39

than 2, as described above.

The metal powder with a specific gravity ratio of 2 or more includes Si powder and Zn powder. On comparison between the specific gravity of Si powder and that of Zn powder, Zn has a specific gravity of about 3-fold that of Si. In accordance with the present invention, therefore, the average grain size of Zn powder should be larger than the average grain size of Si powder. In such case, preferably, the average grain size of Si powder is within a range of 1 to 100 µm; and the average grain size of Zn powder is within a range of 1 to 50 µm. The reason of the definition of the aforementioned ranges of grain size lies in that it is difficult to prepare a grain size of 1 µm or less and because a too larger grain size alternatively causes uneven thickness of a layer coated with the resulting brazing powder composition, with the resultant larger variation in product dimension, readily causing poor brazing.

A brazing powder may be provided by adding any

suitable brazing flux to any single powder or mixture

powder, as desired. Any suitable mixture ratio may be

chosen. For instance, 1 to 2 parts by weight of the blazing flux may be added to 20 to one parts of a single or mixed aluminum alloy powder. It should be understood that the present invention is not limited to the mixture ratio as specified above.

The brazing flux that may be used includes fluorides such as KAlF4, K2AlF5?5H2O. K3AlF6, AlF3, and chlorides such as

18/39

NaCl, KCl, LiCl, ZnCl2. The present invention is not limited to those types of flux, however.

When a coating of any of the brazing powder described above is applied onto the object being brazed, it should comprise any suitable type of solvent or/and binder that may facilitate the bonding. Solvent that may be used includes water, alcohols (preferably, carbon 1 to 8 aliphatic alcohols) or the like.

Binder that may be used includes any binder that can bond a powder well without affecting the quality of the brazed joint, such as carboxyl group water-soluble polymer compounds, acrylic resins, methacrylic resins, or the like. The mixture ratio of those solvent and binder may be chosen as desired.

The brazing powder composition described above is to be deposited on an object to be brazed. The composition is preliminarily mixed together and agitated together, sufficiently, and is then deposited on the object to be brazed. The method for mixing and agitation is with no specific limitation, but a mechanical agitation method by means of an agitation wing is illustrated. Under agitation by such various methods, the uneven presence of metal powders in the brazing powder composition can be prevented and uniform dispersion thereof is possible, irrespective of the species of the metal powder because the grain size of each of metal powders with different specific gravities is preliminarily adjusted.

A coating of the brazing powder thus obtained and

19/39

which includes any solvent and binder may be applied onto an object being brazed. The coating may be applied by using the spray method, shower method, flow coat method, roll coater method, brushing method, immersion method, or the like. It is noted that the present invention is not limited to those methods.

Objects being joined by the brazing powder of the invention may comprise at least one that is made of aluminum or aluminum alloy. It is noted that aluminum alloy is not limited to its particular composition. It is also noted that aluminum or aluminum alloy may have any production history. A Zn-coated layer may be performed on the surface of the aluminum object. This Zn coating layer may be performed by any suitable method, such as metal spraying or coating and immersion plating.

The brazing powder composition deposited on the object to be brazed may be dried spontaneously to dry the solvent. From the respect of productivity, the composition is actively dried, preferably, under heating.

After fixed with the brazing powder composition, the object to be brazed can be subjected to brazing in a

conventional method.	

BRIEF DESCRIPTION OF THE ACCOMPANYING DRAWINGS

Fig. 1 is a perspective view of a heat exchanger assembly to which the present invention may be applied;

Fig.2 is a schematic view depicting the coating system to be used in one embodiment of the present invention.

20/39

Fig. 3 is a similar view of Fig. 1, and shows, on an enlarged scale, part of the heat exchanger assembly in which a tube is inserted into a header prior to being brazed;

Fig. 4 is a similar view of Fig. l, and shows, on an enlarged scale, part of the heat exchanger assembly in which the tube is now joined to the header after the two parts have been brazed.

Fig. 5 is a perspective view of the parts being subject to the brazing test' that have been assembled in accordance with a preferred embodiment of the present invention;

Fig. 6 is a similar view of Fig. 5, and shows, on an enlarged scale, the joint as brazed of the parts, and

Fig. 7 is a similar view of Fig. 5, but is an enlarged cross-section of the joint as brazed of the parts.

DESCRIPTION OF THE PREFERRED EMBODIMENTS

Fig. 1 shows a heat exchanger assembly to the brazing powder composition and method according to the present invention may be applied. In the following description, some of its possible applications are presented. It should be understood that the following applications are only presented by way of example, and the present invention is not restricted to those applications.

The heat exchanger assembly includes headers 1, 1, tubes 2...2, and corrugated radiator fins 3...3, all of which are made of JIS A3003 aluminum alloy. The heat exchanger

21/39

assembly may be completed by assembling those individual elements. When the individual elements are assembled, each of the joints between the corresponding respective elements may be provided by using a brazing powder composition and a method according to the present invention, which will be described below in more details.

The brazing powder composition is preliminarily prepared as Al-Si-Zn hypereutectic alloy in total, which is then pulverized to a specific grain size by atomizing, etc. and is then coated on a joint.

The method of producing the powder is with no specific limitation, and the powder is produced by appropriate methods such as mechanical pulverization, etc. in addition to atomizing. Further, the grain size of each powder is satisfactorily adjusted, by presetting the conditions for the production method or by screening on a sieve after the production. In such manner, a powder at a smaller specific gravity should be prepared as a powder with a larger grain size than the size of a powder at a larger specific gravity, when these powders have specific gravities different by for example two-fold or more.

If desired, a flux, a binder and a solvent are mixed at an appropriate ratio into the powder to prepare a brazing powder composition.

The brazing powder composition can be coated on tubes for heat exchange assemblies (objects to be brazed) by means of a coating system shown in Fig.2. The coating system is equipped with a reservoir placing therein the

22/39

brazing powder composition, a transfer means to introduce an object to be brazed into the brazing powder composition and then draw the object from the fluid surface of the brazing powder composition, and a drying apparatus arranged above the fluid surface of the brazing powder composition to dry the surface of the brazed object. More specifically, lead-out drum 11 around which aluminum alloy extruded flat tube (material to be coated) 10 for tube is wound in a coil shape, is arranged, together with lead-in drum 21 for winding the extruded flat tube 10 transferred out of the lead-out drum 11 and coated with the brazing powder composition. Reservoir 13 is arranged as a reservoir between the lead-out drum 11 and the lead-in drum 21, and agitation wing 14a of agitation machine 14 is arranged inside the reservoir 13.

Additionally, leading roller 15 for leading the extruded flat tube 10 toward the reservoir 13 is arranged between the lead-out drum 11 and the reservoir 13, and leading roller 16 is arranged inside the reservoir 13 for transferring the extruded flat tube 10 upward while holding the tube 10 inside the reservoir 13. Above the leading roller 16, dryer 18 is arranged through which the flat tube 10 passes after the tube passes through small leading rollers 17, 17, along with leading roller 19 for leading the flat tube 10 toward the lead-in drum 21 while supporting the flat tube 10. These leading rollers 15, 16, 17 and 19 together compose the transfer means of the extruded flat tube 10.

23/39

The coating method by using the coating system will now be described.

Brazing powder composition 25 charged in the reservoir 13 is agitated with the agitation wing 14a of the agitation machine 14. Individual powders in the brazing powder composition are then dispersed uniformly, irrespective of the difference in specific gravity. At the state, the extruded flat tube 10 transferred out of the lead-out drum 11 along the leading rollers 15, 16, is immersed in the brazing powder composition 25, and by subsequently drawing upward the extruded flat tube 10 from the fluid surface of the brazing powder composition 25, the brazing powder composition 25 remains as deposited on the surface of the flat tube 10. After evenly preparing the coating level on the surface of the extruded flat tube 10 by further passing the tube 10 through the rollers 17, 17, the surface deposited with the brazing powder composition 25 is dried in hot air jet at 300 to 500°C by means of the dryer 18, and then, the tube 10 is wound through the leading roller 19 around the lead-in drum 21, to prepare brazed article 20.

By the coating method, the composition can be coated uniformly on the surface of the extruded flat tube 10 and additionally, the brazing powder composition as a mixture of plural powders can be deposited on the surface of the flat tube 10, while the composition has totally the same structural composition as preliminarily designed.

The brazing powder composition is deposited and fixed

24/39

as it is at the predetermined structural composition on the brazed article 20. Therefore, good brazeability can be procured for brazing and additionally, desirable properties such as corrosion resistance can absolutely be recovered, depending on the structural composition of the brazing powder composition even after brazing.

The brazed article 20 is again wound off from the roller, to be assembled as a tube member, together with a header not shown in figures.

In Fig. 3, a tube 2 having an applied coating of the brazing powder 25 on its surface is shown to be inserted into a hole 4 in a header 1 also having an applied coating of the brazing powder 25 on its surface.

The assembly, which includes all joints processed as above, is then heated at an adequate temperature in a suitable ambient atmosphere, allowing the brazing powder 25 on those joints to be melted. The applied heating is preferably in the range of between 580°C and 620°C. At 580°C or below, the powder 25 as well as part of an object itself being brazed, such as headers, etc. (referred collectively to as the "object"), would not melt completely, and the joints would not be finished. At above 620°C, erosion would occur to a considerable degree. In this respect, the above temperature range is desirable. Preferably, the assembly is kept heated at this temperature range, for a period of one to 10 minutes.

Fig. 4 shows that the header 1 and tube 2 are now joined by using the brazing powder 25 of the present

25/39

invention. As seen from Fig. 4, the joint includes a sufficient amount of fillet 6 thus formed. On each of the respective surfaces of the header 1 and tube 2 having the applied coating of the brazing powder 25, a setting layer la, 2a is formed, respectively, which contains the applied powder 25 that was once melted and is now set.

Some part of Zn, which is contained in the applied powder 25, may go into the above joints, and the remainder may exist in the setting layers la, 2a formed from the applied powder 25, with adequately and evenly distributed concentration. This may facilitate the general corrosion on the respective surfaces of the setting layers, producing Si crystallization that protects against any local corrosion or other corrosion that may form pits. The result is the improved corrosion resistance. It should be noted that part of Zn contained in the respective joints has the concentration lower than that of the part of Zn in the applied coating. So, no partial setting of Zn is noticed.

It is to be understood that when the powder of the invention is applied, the base metal may be partly melted into filler, reducing the thickness of the base metal after the brazing is completed. As such, the present invention is particularly suited to those sheet metals having a specific thickness, such as 0.5 mm or more thick, for example. It is to be appreciated, however, that the present invention is not restricted to those sheet metals as specified above. Also, the present invention is not

26/39

limited to the application described above, but may be used in other applications.

The following tests were performed to evaluate the effectiveness of different embodiments of the present invention, which will be described below.

EXAMPLE 1

As shown in Table 1, several samples of the aluminum alloy powders, each of which contains different quantities of Si and Zn (which have maximum grain size of 75 µm and average grain size of between 20 and 30µm, respectively), were provided in accordance with the present invention. In addition, a brazing flux composed of the class of fluorides and a binder composed of the class of acrylic resin were provided. Then, The brazing powders were obtained by mixing them in the proportion of 10:1:1 by weight. To compare with these inventive samples, different non inventive samples were provided, which contain Al-Si alloy or Al-Si-Zn alloy.
