Repository: anandvc/allindianpatents

File: patents/195226-red-fluorescencer-composition-for-color-cathode-ray-tube.html
Indian Patents. 195226:RED FLUORESCENCER COMPOSITION FOR COLOR CATHODE-RAY TUBE

Indian Patents

Recently Granted Patents

  Recently Published Patents

Title of Invention	RED FLUORESCENCER COMPOSITION FOR COLOR CATHODE-RAY TUBE

Abstract	An europium activated yttrium oxysulfide fluorescencer composition for color cathode-ray tube is disclosed, wherein a first red fluorescencar with predetermined particle ei2e and a second red fluorescancer with smaller particle size are mixed and Said first fluorescencer and second fluorescencer comprises respectively 0.07 - 0.08 g atomic weight of europium as an activator relative to l mole of yttrium oxysulfide as a mother body.	

Full Text	BACKGROUND Off TH3 IK¥BNTION Field of the invention

Tho present invention relates to a red fluorescencer Composition for color cathode-ray tube. More particularly, the

c ,

px-caent invention relates to a red f luorescencer composition u-v color cathode-ray tube which enables to enlarge the range qf color reproduction arid at tho tsama time to prevent the deterioration of relativ« luminous efficiency of a red

f1uoreacencer composition.

Daooriptlon of the Prior Art

A method for preparing a fluorescent plane for color cathode-ray tube in diclosed in USP 4,307,320, wherein green and blue fluorescent bodies are applied on inner surface of panel on which black matrix is formed.  After exposure to light, europium activated yttrium oxysulfide red fluorescencer composition (YiOzS:Kvi) comprising 0.01 - O.OG6 g atomic weight of europium as an activator relative'to 1 mole of yttrium oxysulfide, is applied to the above panel formed and it is light-exposed to provide a screen plane for color cathode-ray tuba.

However, there has been a problem that europium activated yttrium oxyuulfide red fluorencencer composition (YzOS:Eu)

Having above composition has deteriorated color purity caused by low x-coordinate value and high y-coordinate value on a C.I.E. chromaticity diagram and does not satisfy the range of color reproduction similar to natural color which has been required recently.

SUMMARY OF THE INVENTION

The present invention is intended to provide the red fluorescencer composition for colour cathode-ray tube, which enables to enlarge the range of color reproduction and at t he same time to prevent the deterioration of relative luminous efficiency of red fluorescencer by enhancing the colour purity of europium activated yttrium oxysulfide red fluorescencer composition.

The above object of the present invention has been achieved by europium activated yttrium oxysulfide red fluorescencer composition(Y2O2S:Eu) for color cathode ray tube wherein a first red fluorescencer with predetermined particle size and a second red fluorescencer with smaller particle size are mixed and the first fluorescencer and the second fluorescencer comprises respectively 0.07-0.08 g atomic weight of europium as an activator relative to 1 mole of yttrium oxysulphide as a mother body. There is no chemical reaction between the ingredients of the claimed composition. The composition is having a synergistic effect.

STATEMENT OF INVENTION

This invention relates to a red fluorescencer composition for color cathode ray tube characterized by:

a first red fluorescencer with predetermined particle size and a second red fluorescencer with smaller particle size are mixed and said first fluorescencer and said second fluorescencer comprises respectively 0.07-0.08 g atomic weight of europium as an activator relative to 1 mole of yttrium oxysulphide as a mother body

BRIEF DESCRIPTION OF THE DRAWINGS

Fig. 1 is a spectrum of the red fluorescencer composition with 0.08 g atomic weight/mole of europium content according to the present invention;

Fig, 2 is a spectrum of the red fluorescencer composition with 0.0? g atomic weight/mole of europium content according to the presant invention;

Fig. 3 is a C..I.E, chroraaticity diagram for the red fluorescencer composition according to the present invention; and

Fig. 4 is a cross-sectional view for the red fluorescent screen formed by the red fluorescencer composition according to the present invention.

DETAILED OBSCRIPTICIM OT THB IHVSMTION

According to the present invention, europium activated yttrium oxysulfide red fluorescencer composition comprising 0.07 - 0.08 g atomic weight of europium as an activator r*lative to 1 mole of yttrium oxysulfide as a mother body, is applied on inner surface of panel, wherein green and blue fluorescent bodies are applied, and then it is light-exposed to form the fluorescent plane for color cathode-ray tube.  The x- and y-coordinate values of europium activated yttrium oxysulfide red fluorescencer composition (Y2O2S:Eu) on the

chromaticity diagram will be changed Dependents on the content • proportion of yttrium oxysulfide as a mother body and europium ac an activator. Ae shown in Fig. 3, in the red fluorescencer

^	.,.  . ,~  .  , .  _

composition according to~the present invention, color point on the C.I.E. chromaticity diagram is X=0.645, Y=0.352 in case of 0.07 g atomic weight of europium content and X=0.651, Y=0.347 in cane of O.08 g atomic weight of europium content.  Hence, aa the content of europium is increased, x-coordinate value of the red fluorescencer composition on the chroznaticitv diagram is increased and y-coordinate value is decreased and these result in enhancement of color purity and enlargement of the range of color reproduction towards natural color.

However, as shown in Table 1 described below, there has been a problem that relative luminous efficiency of the red f luorcoscencer composition is lowered as the europium content is increased.  At this time, relative luminous efficiency is a value based on light intensity emitting fluorescent light when light sourca with stabilized intensity is applied to a r»d fluorescencer composition wherein particle size is 7 - 8 JOT and Eu content is 0.070 g atomic weight.

To solve th* problem, as shown in Pig. 4, the red fluorescencer composition of the present invention comprising a first red fluorescencer(3) with a particle size of 7 - 8 /un and a second r*d fluorescencer(4) with a particle size of 3 -

5 f^m by mixing, ie used to form a fluorescent screen on the

«r	'  ''

black matrix(2) over panel (1) and this prevents the deterioration of relative luminous efficiency by enhancing the screen filling property,

Table 1

(Table Removed) 

As shown in Fig. 1 and 2, in above europium activated yttrium oxysulfide fluorescencer composition (Y2O2S:Eu), luminous wavalength in ragion of visible light moves towards short-wavelength as europium content relative to 1 mole of yttrium oxysulfide aa a mother body increases. \nd as shown in Table 2 described below, the intensities of luminous peaks at 586 nre, 555 nm, 539 nm and 513 nm in region of visible light in increased compared to main luminous peak at 626 ntt as europium content decreases.

[ Table 2 ]

(Table Removed) Therefore, as europium content decreases, x-coordinate value is decreased and y-coordinate value is increased on the chromaticity diagram in Fig. 3-

As mentioned above, in case that europium content decreases, Iriainous intensity in region of short-wavelength increases beyond a relatively pure red luminous region and color purity is deteriorated as a result. Hence^ color purity of rod fluorescencer will be enhanced and the range of color reproduction will be enlarged by using europium activated yttrium oxyaulfide fluorescencer composition (Y2O2S:Eu) of the present invention wherein europium content is increased to 0.07 - 0.08 g atomic weight relative to 1 »ole of yttrium oxysulfida as a mother body.

AB roention*d above, however, there has been a problem that relative luminous efficiency is lowered and red monochromatic brightn«ss is deteriorated by increasing europium content.  such problem will be solved by using the red

fluorescencsr composition wherein a first red fluorescencer with predetermined particle size and a second red fluore-scancer with smaller particle size are mixed, when the red fluorescencer composition comprising two types of red fluores-cencer with different particle sizes by mixing is applied on fluorescent screen, deterioration of the luminous efficiency ie prevented due to enhancement of the screen filling property.

For example, when the red fluorescencer composition wherein two types of red fluorescanoer with a particle size of 7 - 8 pm and 3- 5 /im respectively are mixed is used, relative luminous efficiency of dot or stripe on screen for cathode-ray tube is illustrated in Table 3 below.

 (Table Removed) Note) A red fluorscencer composition of the present Invention having a particle size of 7 - 8 pm; and

8 : rad fluoreacencer composition of the prwent

invention having a particle size of 3- 5 µm

As mentioned above, according to the present invention, increasing the activator content of europium activated yttrium oxysulfide red fluorescencer composition results in enhancement of color purity of red fluorescencer and then enlargement of color reproduction range.

j

Further, by uaing the red fluorescencer composition of tha present invention comprising a first red fluoresccncer with pr eclat errai nod particle size and a second red fl-uor«sccncer with smaller particle size by mixing, detarioration of the luminous efficiency caused by increasing of above activator amount is prevented due to enhancement of the screen filling property.

We claim:

1.	A red fluorescencer composition for color cathode ray tube

characterized by:

a first red fluorescencer with predetermined particle size and a second red fluorescencer with smaller particle size are mixed and said first fluorescencer and said second fluorescencer comprises respectively 0.07-0.08 g atomic weight of europium as an activator relative to 1 mole of yttrium oxysulphide as a mother body

2.	A composition as claimed in claim 1, wherein in particle size of said fluorescencer is 7-8um and particle size of said second fluorescencer is 3-5 urn.

3.	A composition as claimed in claim 2, wherein a ratio of said first fluorescencer to said second fluorescencer is 0.25-4.

4.A red fluorescencer composition as substantially herein illustrated and described in the accompanying drawings.

Documents:

				303-del-1996-abstract.pdf

				303-del-1996-claims.pdf

				303-del-1996-complete specification (granted).pdf

				303-del-1996-correspondence-others.pdf

				303-del-1996-correspondence-po.pdf

				303-del-1996-description (complete).pdf

				303-del-1996-drawings.pdf

				303-del-1996-form-1.pdf

				303-del-1996-form-2.pdf

				303-del-1996-form-26.pdf

				303-del-1996-form-3.pdf

				303-del-1996-form-6.pdf

				303-del-1996-petition-others.pdf

« Previous Patent

Next Patent »

Patent Number	195226	

Indian Patent Application Number	303/DEL/1996	

PG Journal Number	31/2009	

Publication Date	31-Jul-2009	

Grant Date	23-Feb-2007	

Date of Filing	15-Feb-1996	

Name of Patentee	LG ELECTRONICS, INC.	

Applicant Address	# 20 Yoido-dong Youngdungpo-gu, Seoul, Korea	

Inventors:

#	Inventor's Name	Inventor's Address	

1	Dae Hwang, Kim	# 20 Yoido-dong Youngdungpo-gu, Seoul,Korea	

PCT International Classification Number	C09K 11/77	

PCT International Application Number	N/A	

PCT International Filing date		

PCT Conventions:

#	PCT Application Number	Date of Convention	Priority Country	

1	1995-3225	1995-02-20	Republic of Korea	

© All Indian Patents, 2013-2021.

  Patent data available in the public domain from Indian Patents Office, Department of Industrial Policy and Promotions, Ministry of Commerce and Industry, Government of India.

File: patents/195273-process-for-polymerizing-alpha-olefin-s.html (part 1 of 2)
Indian Patents. 195273:"PROCESS FOR POLYMERIZING ALPHA-OLEFIN(S)"

Indian Patents

Recently Granted Patents

  Recently Published Patents

Title of Invention	"PROCESS FOR POLYMERIZING ALPHA-OLEFIN(S)"

Abstract	(s), the process comprising steps of: a) polymerizing at least one alpha-olefin(s) monomer employed in a gaseous stream in a gas phase reactor providajvvith a fluidized bed in the presence of metallocene catalyst and fluidizing medium of the kind such as herein described, wherein said fluidizing medium serves to control the cooling capacity of said reactor, b) employing a liquid of the kind such as herein described in the said fluidizing medium at a level at least greater than 2 weight percent based on the total weight of the said fluidizing medium to have a gaseous phase and a liquid phase; and c) maintaining the bulk density function (Z) at a value equal to or grater than a calculated limit of the bulk density function to result in higher yield of polymerized alpha-olefin, wherein the fluidized medium comprising the unreacted monomer is optionally withdrawn from the said reactor and recycled to the reactor.	

Full Text	FIELD OF THE INVENTION

The present invention relates to a process for polymerizing alpha-olefin(s).

The present invention relates to a process for the gas phase polymerization of olefins in the presence of a metallocene catalyst in fluidized bed reactors. The present invention allows for substantial savings in energy and capital cost by

significantly increasing the polymer production rate capacity of a given sized

reactor.

BACKGROUND OF THE INVENTION

The discovery of the process for the production of polymers in fluidized beds has provided a means for the production of a diverse array of polymers. Using a gas fluidized bed polymerization process substantially reduces the energy requirements as compared to other processes and most importantly reduces the capital investment required to run such a process to produce polymers.

Gas fluidized bed polymerization plants generally employ a continuous cycle. In one part of the cycle, in a reactor a cycling gas stream is heated by the heat of polymerization. This heat is removed in another part of the cycle by a cooling system external to the reactor.

Generally in a gas fluidized bed process for producing polymers from alpha-olefin monomers a gaseous stream containing one or more monomers is continuously passed through a fluidized bed under reactive conditions in the presence of a catalyst. This gaseous stream is withdrawn from the fluidized bed and recycled back into the reactor. Simultaneously, polymer product is withdrawn from the reactor and new monomer is added to replace the reacted monomer.

It is important to remove heat generated by the reaction in order to maintain the temperature of the gaseous stream inside the reactor at a temperature below the polymer and catalyst degradation temperatures. Further, it is important to prevent agglomeration or formation of chunks of polymer that cannot be removed as product. This is accomplished through control of the temperature of the gaseous stream in the reaction bed to a temperature below the fusion or sticking temperature of the polymer particles produced during the polymerization reaction. Thus, it is understood that the amount of polymer produced in a fluidized bed polymerization process is related to the amount of heat that can be withdrawn from a reaction zone in a fluidized bed within the reactor.

Conventionally, heat has been removed from the gaseous recycle stream by cooling the stream outside the reactor. A requirement of a fluidized bed process is  that the, velocity of the gaseous recycle stream be sufficient to maintain the fluidized bed in a fluidized state. In a conventional fluidized bed reactor, the amount of fluid circulated to remove the heat of polymerization is greater than the amount of fluid required for support of the fluidized bed and for adequate mixing of the solids in the fluidized bed. However, to prevent excessive entrainment of solids in a gaseous stream withdrawn from the fluidized bed, the velocity of the gaseous stream must be regulated. Also, in a steady state fluidized bed polymerization process wherein the heat generated by the polymerization reaction is substantially proportional to the rate of polymer production, the heat generated is equal to the heat absorbed by the gaseous stream and lost by other means such that the bed temperature remains constant.

For a time, it was thought that the temperature of the gaseous stream external to the reactor otherwise known as the recycle stream temperature could not be decreased below the dew point of the recycle stream. The dew point of the recycle stream is that temperature at which liquid condensate begins to form in the gaseous recycle stream. It was believed that introducing a liquid into a gas phase recycle stream in a fluidized bed polymerization process would inevitably result in plugging of the recycle stream lines, the heat exchanger, the area below the fluidized bed or the gas distributor plate. As a consequence of operating at a temperature above the dew point of the recycle stream to avoid the problems associated with liquid being in the gaseous recycle stream, production rates in commercial reactors could not be significantly increased without enlarging reactor diameters.

In the past there was concern that excessive amounts of liquid in the recycle stream would disrupt the fluidization process to the extent that the fluidized bed would collapse resulting in the sintering of solid polymer particles into a solid mass causing the reactor to shut down. This widely held belief to avoid liquid in the recycle stream can be seen from the following: U.S. Patent Nos. 3,922,322, 4,035,560, 4,359,561 and 5,028,670 and European Patent Application Nos. 0 050 477 and 0 100 879.

Contrary to this belief, it has been demonstrated, as disclosed by Jenkins, in, et al. in U.S. Patent No. 4,543,399 and related U.S. Patent No. 4,588,790 that a recycle stream can be cooled to a temperature below the dew point in a fluidized bed polymerization process resulting in condensing a portion of the recycle stream.

'The disclosures of these two Jenkins, III, patents are incorporated herein by reference. The resulting stream containing entrained liquid is then returned to the reactor without the aforementioned agglomeration and/or plugging phenomena believed to occur when a liquid is introduced into a fluidized bed polymerization process. This process of purposefully introducing a liquid into a recycle stream or reactor is known in the industry as a "condensed mode" operation of a gas phase polymerization process.

' The above-mentioned U.S. patents to Jenkins, III, et al. disclose that when a recycle stream temperature is lowered to a point below its dew point in "condensed mode" operation, an increase in polymer production is possible, as compared to production in a non-condensing mode because of increased cooling capacity. Also, Jenkins, III, et al. found that a substantial increase in space time yield, the amount of polymer production in a given reactor volume, can be achieved by operating in "condensed mode" with little or no change in product properties.

The liquid phase of the two-phase gas/liquid recycle stream mixture in "condensed mode" remains entrained or suspended in the gas phase of the mixture. The cooling of the recycle stream to produce this two-phase mixture results in a liquid/vapor equilibrium. Vaporization of the liquid occurs only when heat is added or pressure is reduced. The increase in space time yields achieved by Jenkins, III, et al. are the result of this increased cooling capacity of the recycle stream which, in turn, is due both to the greater temperature differential between the entering recycle stream and the fluidized bed temperature and to the vaporization of condensed liquid entrained in the recycle stream.

Jenkins, et al. illustrate the difficulty and complexity of control in general and of trying to extend the stable operating zone to optimize the space time yield in a gas phase reactor.

In Jenkins, et al. the recycle gas is cooled and added to the reactor at a temperature below the dew point so that condensed fluids evaporate inside the reactor. The cooling capacity of the recycle gas can be increased further while at a given temperature of the cooling heat transfer medium. One option described is to add non-polymerizing materials (isopentane) to increase the dew point. Because of greater cooling more heat can be removed and therefore higher space time yields are said to be possible. Jenkins, et al. recommends not exceeding 20 weight percent, preferably 2 to 12 weight percent, of condensed liquid in the recycle gas. Some of the potential hazards disclosed include the formation of "mud",

maintaining a sufficiently high recycle gas speed or avoiding accumulation of liquid on a distributor plate. Jenkins, et al. is silent on where upper limits for non-

polymerizable or polymerizable condensable materials lie and the question of how to optimize the space time yield using condensed mode.

A gas fluidized bed reactor may be controlled to give the desired melt index and density for the polymer at an optimum production. Great care is generally

taken to avoid conditions which can lead to formation of chunks or sheets or, in a

worse case, an unstable fluidized bed which collapses, or causes polymer particles

to fuse together. The control of a fluidized bed therefore has to be exercised to reduce chunking and sheeting and to prevent bed collapse or a need to terminate the reaction and shut down the reactor. This is the reason why commercial scale reactors are designed to operate well within proven stable operating zones, and why the reactors are used in a carefully circumscribed fashion.

Even within the constraints of conventional, safe operation, control is complex adding further to the difficulty and uncertainty of experimentation if one wishes to find new and improved operating conditions.

There are target values, determined by the polymer and the catalyst, for the operating temperature, the ratio of comonomer(s) to monomer and the ratio of hydrogen to monomer. The reactor and cooling system are contained within pressure vessels. Their contents are monitored, without unduly interfering with fluidization by measuring amongst others (1) the pressure at the top; (2) pressure differential at various heights along the bed, (3) temperature upstream of the bed; (4) temperature in the fluidized bed and temperature downstream of the bed as well as (5) the gas composition and (6) gas flow rate. These measurements are used to control the catalyst addition, the monomer partial pressure and velocity of the recycle gas amongst others. Polymer removal is constrained in certain cases by the settled bulk density (non-fluidized) or the fluidized bulk density depending on plant design and these too must be watched as well as the ash level in the polymer. The plant is a closed system. In operation changes in the process of one or more of the measured values lead to consequential changes elsewhere. In the design of plant the optimization of capacity depends on the most restricting element in the overall design.

There is no generally accepted view as to what causes chunking or sheeting. Obviously some fusing together of the polymer particles is involved, possibly because of insufficient heat transfer caused by inadequate fluidization in the fluidized bed. However, no clear correlations have thus far been found

controlling the composition of a fluidizing medium or recycle stream to establish a range of values for the property to maintain the stable operating condition.

The invention in another embodiment is also directed toward a process for controlling a gas phase fluidized bed polymerization reactor by monitoring a condition of the reactor indicative of an onset of a failure condition and controlling the composition of a fluidizing medium or recycle stream in response to the onset to avoid the occurrence of the failure condition. In a preferred embodiment a bulk density function is monitored. This function is maintained equal to or preferably above a value which depends on temperature, pressure, particle variables such as size, solid density and settled bulk density, and gas variables such as composition and velocity as defined later in this patent specification.

The invention still further provides in another embodiment a method of determining stable operating conditions of a gas fluidized bed polymerization reactor operating in condensed mode which comprises observing fluidized bulk density changes in the reactor associated with changes in the composition of the fluidizing medium; and increasing the cooling capacity of the recycle stream without exceeding the level at which a reduction in the fluidized bulk density becomes irreversible. As a general rule a reduction in the bulk density function to less than the minimum, or limit value as later defined in this patent specification may involve risk of fluidized bed disruption and is to be avoided.

In another embodiment of the invention there is provided a gas fluidized bed polymerization process for the polymerization of polymer by passing a gaseous stream comprising monomer through a fluidized bed reactor in the presence of a metallocene catalyst under reactive conditions, to produce polymeric product and a stream comprising unreacted monomer gases, compressing and cooling said stream, mixing said stream with feed components and returning a gas phase and a liquid phase to said reactor, the improvement which comprises cooling said stream such that the liquid phase is greater than 2 percent, preferably greater than 15 percent, particularly greater than 20 percent, by weight of the total weight of the returned stream and the stream composition is such that the bulk density function is maintained above about a limit value as later described in this patent specification.

Accordingly,  the  present  invention  relates  to  a  process  for polymerizing alpha-olefin(s), the process comprising steps of :

a)	polymerizing at least one alpha-olefin(s) monomer employed

in a gaseous stream in a gas phase reactor provided with a

fluidized bed in the presence of metallocene  catalyst and

fluidizing medium  of the  kind  such  as  herein  described,

wherein the fluidizing medium serves to control the cooling

capacity of the reactor,

b)	' employing a liquid of the kind such as herein described in the

fluidizing medium at a level at least greater than 2 weight percent based on the total weight of the fluidizing medium to have a gaseous phase and a liquid phase; and

c)	maintaining the bulk density function (Z) at a value equal to

or grater than a calculated limit of the bulk density function

to result in higher yields of the  polymerized alpha-olefin,

wherein  the  fluidized  medium  comprising  the  unreacted

monomer  is  optionally  withdrawn  from  the  reactor  and

recycled to the reactor.

BRIEF DESCRIPTION OF THE ACCOMPANYING DRAWINGS :

The foregoing objects, features, and advantages of this invention will become clearer and more fully understood when the following detailed description is read in conjunction with the accompanying drawings, in which:

FIGURE 1 is a schematic illustration of the preferred embodiment of the reactor used in the practice of the improved gas fluidized bed polymerization process for the production of polymers of this present invention.

DETAILED DESCRIPTION OF THE INVENTION

In the description which follows, like parts are indicated throughout the specification and drawing with the same reference numerals, respectively. The drawing is not necessarily to scale, and certain parts have been exaggerated to better illustrate the improved process of this invention.

This invention is not limited to any particular type or kind of polymerization or copolymerization reaction but is particularly well suited to the polymerization reactions involving the polymerization of one or more of the monomers, for example olefin monomers of ethylene, propylene, butene-1, pentene-1,4-methylpentene-l, hexene-1, octene-1 and styrene. Other monomers can include polar vinyl, conjugated and non-conjugated dienes, acetylene and aldehyde monomers.

The catalysts employed in the improved process can include a metallocene component including single or multiple cyclopentadienyl components reacted with either a metal alkyi or alkoxy component or an ionic compound component. These catalysts can include partially and fully activated precursor compositions, those catalysts modified by prepolymerization or encapsulation and those catalysts supported on a carrier.

Although, as previously stated, this present invention is not limited to any specific type of polymerization reaction, the following discussion of the operation of the improved process is directed to the gas phase polymerization of the olefin-type monomers, for example polyethylene, where this present invention has been found to be particularly advantageous. A significant increase in the reactor productivity is possible without an adverse effect on the product quality or properties.

To achieve higher cooling capacities, and hence higher reactor productivity it may be desirable to raise the dew point of the recycle stream to permit a larger increase in the heat to be removed from the fluidized bed. For the purposes of this application, the terms "recycle stream" and "fluidizing medium" are

interchangeable. The dew point of the recycle stream can be increased by increasing the operating pressure of the reaction/recycle system and/or increasing the percentage of condensable fluids and decreasing the percentage of non-condensable gases in the recycle stream in the manner disclosed by Jenkins, et al. U.S. Patent Nos. 4,588,790 and 4,543,399. The condensable fluid may be inert to the catalyst, reactants and the polymer product produced; it may also include comonomers. The condensable fluid can be introduced into the reaction/recycle system at any point in the system, as will be later illustrated from FIGURE 1. For the purposes of this patent application the term condensable fluids include saturated or unsaturated hydrocarbons. Examples of suitable inert condensable fluids are readily volatile liquid hydrocarbons, which may be selected from saturated hydrocarbons containing from 2 to 8 carbon atoms. Some suitable saturated hydrocarbons are propane, n-butane, isdbutane, n-pentane, isopentane, neopentane, n-hexane, isohexane, and other saturated Cg hydrocarbons, n-heptane, n-octane and other saturated Cj and Cg hydrocarbons or mixtures thereof. The preferred inert condensable hydrocarbons are €4 and Cg saturated hydrocarbons. The condensable fluids may also include polymerizable condensable comonomers such as olefins, alpha-olefins, diolefins, diolefins containing at least one alpha-olefin or mixtures thereof including some of the aforementioned monomers which may be partially or entirely incorporated into the polymer product.

In practicing the invention, the amount of gas in the recycle stream and the velocity of the recycle stream should be maintained at levels sufficient to keep the liquid phase of the mixture suspended in the gas phase until the recycle stream enters the fluidized bed, so that liquid does not accumulate in the bottom head of the reactor below the distributor plate. The velocity of the recycle stream must also be high enough to support and mix the fluidized bed within the reactor. It is also desirable that the liquid entering the fluidized bed be dispersed and vaporized quickly.

Controlling the composition, temperature, pressure and superficial velocity of the gas in relation to the composition and physical characteristics of the polymer is important in maintaining a viable fluidized bed. A viable fluidized bed or a stable operating condition is defined as fluidized bed of particles that are suspended and well-mixed in a stable state under reactive conditions without the formation of significant quantities of agglomerates (chunks or sheets) which would disrupt the reactor or downstream process operations.

In the one preferred embodiment more than 15 weight percent, preferably greater than 20 weight percent, of the recycle stream may be condensed, or be in a liquid phase without encountering disruption of the fluidization process provided that the safe operating boundaries of the stable operating zones determined with the help of fluidized bed bulk density measurements are not exceeded.

During the polymerization process, a minor portion (typically less than about 10 percent) of the gaseous stream flowing upward through the fluidized bed reacts. The portion of the stream that does not react, i.e. the major portion, passes into a region above the fluidized bed called the freeboard zone which may be a velocity reduction zone. In the freeboard zone, the larger solid polymer particles which are projected above the bed by eruption of gas bubbles through the surface or entrained in the gas stream are allowed to fall back into the fluidized bed. The smaller solid polymer particles, known in the industry as "fines", are withdrawn along with the recycle stream because their terminal settling velocities are lower than the velocity of the recycle stream in the freeboard zone.

The process operating temperature is set or adjusted to a temperature below the fusion or sticking temperature of polymer particles produced. Maintaining this temperature is important to prevent the plugging of the reactor by polymer chunks that grow rapidly if the temperature reaches high levels. These chunks of polymer can become too large to be withdrawn from the reactor as a polymer product and cause process and reactor failure. Also, chunks entering the downstream handling process of polymer product can disrupt, for example, transfer systems, drying units or extruders. The walls of the reactor can be treated in accordance with U.S. Patent No. 4,876,320, incorporated herein by reference.

In one preferred embodiment of this invention, the entry point for the recycle stream is preferably below the lowest point of the fluidized bed so as to provide a uniform flow of the recycle stream throughout the reactor in order to maintain the fluidized bed in a suspended condition and to ensure uniformity of the recycle stream passing upwardly throughout the fluidized bed. In another embodiment of the present invention, the recycle stream can be divided into two or more separate streams, one or more of which can be introduced directly into the fluidized bed provided that the gas velocity below and throughout the fluidized bed is sufficient to keep the bed suspended. For example, the recycle stream can be divided into a liquid and a gas stream which can then be separately introduced into the reactor.

In the practice of the improved process of this invention, the recycle stream comprising a mixture of a gas phase and a liquid phase within the reactor below the distributor plate can be formed by separately injecting a liquid and a recycle gas under conditions which will produce a stream comprising both phases.

The advantages of this invention are not limited to the production of polyolefins. Thus, this invention can be practiced in connection with any exothermic reaction carried out in a gas fluidized bed. The advantages of a process operating in condensed mode over other processes generally increase directly with the nearness of the dew point temperature of the recycle steam to the reaction temperature within the interior of the fluidized bed. For a given dew point, advantages of the process may increase directly with the percentage of liquid in the recycle stream returned to the reactor. The invention allows high percentages of liquid to be used in the process.

A gas fluidized bed reactor which is particularly well suited to production of polymers by the process of the present invention is best illustrated in the accompanying drawing, generally designated in Figure 1 by numeral 10. It should be noted that the reaction system depicted in Figure 1 is intended to be merely exemplary. The present invention is well suited for any conventional fluidized bed reaction systems.

Referring now to Figure 1, the reactor 10 comprises a reaction zone 12 and a freeboard zone which in this instance is also a velocity reduction zone 14. The height to diameter ratio of the reaction zone 12 can vary depending on the desired production capacity and residence time. The reaction zone 12 includes a fluidized bed comprising growing polymer particles, existing formed polymer particles and small amounts of catalyst. The fluidized bed in the reaction zone 12 is supported by a recycle stream or fluidizing medium 16 generally made up from feed and recycle fluids. The recycle stream enters the reactor through a distributor plate 18 in the bottom section of the reactor which aids in the uniform fluidization and the support of the fluidized bed in the reaction zone 12. In order to maintain the fluidized bed of reaction zone 12 in a suspended and viable state, the superficial gas velocity of the gas flow through the reactor generally exceeds the minimum flow required for fluidization.

Polymer particles in the reaction zone 12 help to prevent the formation of localized "hot spots" and entrap and distribute catalyst particles throughout the fluidized bed. On start up, the reactor 10 is charged with a base of polymer particles before the recycle stream 16 flow, is introduced. These polymer particles

are preferably the same as the new polymer particles to be produced, however, if different, they are withdrawn with the newly formed first product after initiation of recycle and catalyst flows and establishment of reaction. This mixture is generally segregated from the later essentially new production for alternate disposition. The catalysts used in the improved process of this invention are usually sensitive to oxygen, therefore, the catalyst is preferably stored in a catalyst reservoir 20 under a blanket of a gas, inert to the stored catalyst, such as, but not limited to nitrogen or argon.

Metallocene catalysts, for example, are typically those bulky ligand transition metal compounds derivable from the formula:

[L]mM[A]n

where L is a bulky ligand; A is leaving group and or a ligand bonded to M and capable of inserting an olefin between the M-A bond, M is a transition metal and m and n are such that the total ligand valency corresponds to the transition metal valency. Preferably the catalyst is four co-ordinate such that the compound is ionizable to a 1+charge state.

Any two L and/or A ligands may be bridged to each other. The metallocene compound may be full-sandwich compounds having two or more ligands L, which may be cyclopentadienyl ligands, cyclopentadiene derived ligands or substituted cyclopentadienyl ligands, or half-sandwich compounds having one ligand L, which is a cyclopentadienyl ligand or heteroatom substituted cyclopentadienyl ligand or hydrocarbyl substituted cyclopentadienyl ligand such as an indenyl ligand, a benzindenyl ligand or a fluorenyl ligand and the like or any other ligand capable of T| bonding to a transition metal atom (M). One or more of these bulky ligands is K -bonded to the transition metal atom. Each L can be substituted with a combination of substituents, which can be the same or different including hydrogen or a linear, branched or cyclic alkyl, alkenyl or aryl radicals for example. The metal atom (M) may be a Group 4, 5 or 6 transition metal or a metal from the lanthanide and actinide series, preferably the transition metal is of Group 4 particularly, titanium, zirconium and hafnium in any formal oxidation state, preferably, +4. In one embodiment, the transition metal is zirconium and the ring is a cyclopentadienyl ring substituted by two or more alkyl radicals, preferably two different alkyl radicals. Other ligands may be bonded to the transition metal, such as a leaving group, such as but not limited to weak bases such as amines, phosphines, ether and the like. In addition to the transition metal, these ligands may be optionally bonded to A or L.

The metallocene catalyst is at least one metallocene catalyst component or metallocene catalyst compound described above containing one or more cyclopentadienyl moiety in combination with a transition metal. The metallocene catalysts that can be activated by an activator, such as an alumoxane or derivative thereof, an ionizing activator, a Lewis acid, or a combination thereof, to form an active polymerization catalyst system that can be supported on a carrier, typically an inorganic oxide or chloride or a resinous material such as polyethylene. Non-limiting examples of metallocene catalysts and types of catalyst systems are discussed in for example U.S. Patent Nos. 4,808,561, 5,017,714, 5,055,438, 5,064,802, 5,124,418, 5,153,157 and 5,324,800 all of the disclosures and teachings of which are herein fully incorporated by reference.

Fluidization of the fluidized bed in the reaction zone 12 is achieved by the high rate at which the recycle stream 16 flows into and through the reactor 10. Typically in operation, the rate of the recycle stream 16 is approximately ten to fifty times the rate at which the feed is introduced into the recycle stream 16. This high rate of the recycle stream 16 provides the superficial gas velocity necessary to suspend and mix the fluidized bed in the reaction zone 12 in a fluidized state.

The fluidized bed has a general appearance similar to that of a vigorously boiling liquid, with a dense mass of particles in individual motion caused by percolation and bubbling of gas through the fluidized bed. As the recycle stream 16 passes through the fluidized bed in the reaction zone 12, there is a pressure drop. This pressure drop is equal to or slightly greater than the weight of the fluidized bed in the reaction zone 12 divided by the cross-sectional area of the reaction zone 12, therefore making the pressure drop dependent on the reactor geometry.

Again referencing Figure 1, the make-up feed enters the recycle stream 16 at, but not limited to, a point 22. A gas analyzer 24 receives gas samples from the recycle stream line 16 and monitors the composition of the recycle stream 16 passing there through. The gas analyzer 24 is also adapted to regulate the composition of the recycle stream line 16 and the feed to maintain a steady state in the composition of the recycle stream 16 in the reaction zone 12. The gas analyzer 24 usually analyzes samples taken from the recycle stream line 16 at a point between the freeboard zone 14 and a heat exchanger 26, preferably, between a compressor 28 and the heat exchanger 26.

The recycle stream 16 passes upward through the reaction zone 12 adsorbing heat generated by this polymerization process. That portion of the

recycle stream 16 that does not react in the reaction zone 12 exits the reaction zone 12 and passes through the velocity reduction or freeboard zone 14. As previously described, in this region, the velocity reduction zone 14, a major portion of entrained polymer drops back into the fluidized bed in the reaction zone 12 thereby reducing the carryover of solid polymer particles into the recycle stream line 16. The recycle stream 16 once withdrawn from the reactor above the freeboard zone 14 is then compressed in compressor 28 and passes through the heat exchanger 26, where heat generated by the polymerization reaction and gas compression are removed from the recycle stream 16 before returning the recycle stream 16 back to the reaction zone 12 in the reactor 10. The heat exchanger 26 is conventional in type and can be placed within the recycle stream line 16 in either a vertical or horizontal position. In an alternative embodiment of this invention, more than one heat exchanging zone or compression zone within the recycle stream line 16 may be included.

Referring back to Figure 1, the recycle stream 16 upon exiting the heat exchanger 26 returns to the bottom of the reactor 10. Preferably, a fluid flow deflector 30 is positioned below the gas distributor plate 18. The fluid flow deflector 30 prevents polymer from settling out into a solid mass and maintains entrainment of liquid and polymer particles within the recycle stream 16 below the distributor plate 18. The preferred type of fluid flow deflector plate is annular disc in shape, for example, the type described in U.S. Pat. No. 4,933,149. Using an annular type disc provides both a central upward and outer peripheral flow. The central upward flow assists in the entrainment of liquid droplets in the bottom head and the outward peripheral flow assists in minimizing buildup of polymer particles in the bottom head. The distributor plate 18 diffuses the recycle stream 16 to avoid the stream entering the reaction zone 12 in a centrally disposed upwardly moving stream or jet that would disrupt fluidization of the fluidized bed in the reaction zone 12.

The temperature of the fluidized bed is set dependent on the particle sticking point but is basically dependent on three factors: (1) the catalyst activity and rate of catalyst injection which controls the rate of polymerization and the attendant rate of heat generation, (2) the temperature, pressure and composition of recycle and makeup streams introduced into the reactor and (3) the volume of the recycle stream passing through the fluidized bed. The amount of liquid introduced into the bed either with the recycle stream or by separate introduction as described previously especially affects the temperature because the liquid vaporizes in the

reactor and serves to reduce the temperature of the fluidized bed. Usually the rate of catalyst addition is used to control the rate of polymer production.

The temperature of the fluidized bed in the reaction zone 12 in the preferred embodiment remains constant in a steady state by continuously removing the heat of reaction. A steady state of the reaction zone 12 occurs when the amount of heat generated in the process is balanced with the amount of heat removed. This steady state requires that the total quantity of material entering the polymerization process is balanced by the amount of polymer and other material removed. Consequently, the temperature, the pressure, and the composition at any given point in the process is constant with time. There is no significant temperature gradient within most of the fluidized bed in the reaction zone 12, however, there is a temperature gradient in the bottom of the fluidized bed in the reaction zone 12 in the region above the gas distributor plate 18. This gradient results from the difference between the temperature of the recycle stream 16 entering through the distributor plate 18 at the bottom of the reactor 10 and temperature of the fluidized bed in the reaction zone 12.

Efficient operation of the reactor 10 requires good distribution of the recycle stream 16. Should growing or formed polymer and catalyst particles be allowed to settle out of the fluidized bed, fusion of the polymer can occur. This can result, in an extreme case, in the formation of a solid mass throughout the reactor. A commercial-sized reactor contains thousands of pounds or kilograms of polymer solids at any given time. The removal of a solid mass of polymer of this magnitude would entail great difficulty, requiring substantial effort and an extended downtime. By determining stable operating conditions with the help of fluidized bulk density measurement improved polymerization processes can be performed in which the fluidization and support of fluidized bed in the reaction zone 12 within the reactor 10 are maintained.

In the preferred embodiment, variations in the fluidized bulk density for a given grade of polymer and/or catalyst composition are used to optimize process conditions and plant design. The fluidized bulk density is the ratio of the measured pressure drop upward across a centrally fixed portion of the reactor to the height of this fixed portion. It is a mean value which may be greater or less than the localized bulk density at any point in the fixed reactor portion. It should be understood that under certain conditions known to those skilled in the art, a mean value may be measured which is greater or less than the localized bed bulk density.

Applicants have discovered that as the concentration of condensable component is increased in the gaseous stream flowing through the bed, an identifiable point may be reached beyond which there is danger of failure of the process if the concentration is further increased. This point is characterized by an irreversible decrease in the fluidized bulk density with an increase in condensable fluid concentration in the gas. The liquid content of the recycle stream entering the reactor may not be directly relevant. The decrease in fluidized bulk density generally occurs with no corresponding change in the settled bulk density of the final product granules. Thus, the change in fluidization behavior reflected by the decrease in fluidized bulk density apparently does not involve any permanent change in the characteristics of the polymer particles.

The gas condensable fluid concentrations at which decreases in fluidized bulk density occur depend upon the type of polymer being produced and other process conditions. They may be identified by monitoring the fluidized bulk density as condensable fluid concentrations in the gas are increased for a given type of polymer and other process conditions.

The fluidized bulk density (FED) depends on other variables in addition to the condensable fluid concentration in the gas, including for example the superficial velocity of the gas flowing through the reactor, and the particle characteristics such as size, density and settled bulk density (SBD) as well as gas density, viscosity, temperature and pressure. Thus, in tests to determine changes in fluidized bulk density attributable to changes in gas condensable fluid concentration, significant changes in other conditions should be avoided. Therefore, it is within the scope of this invention to monitor these other variables from which fluidized bulk density can be determined, which affect bed instabilities. For the purposes of this application monitoring or maintaining fluidized bulk density includes monitoring or maintaining those variables described above that affect fluidized bulk density or are used to determine fluidized bulk density.

While some modest drop in fluidized bulk density may be accommodated without the loss of control, further changes in gas composition or other variables which also increase the dew point temperature may be accompanied by an irreversible decrease in the fluidized bulk density, development of "hot spots" in the reactor bed, formation of fused agglomerates and eventual shutdown of the reactor.

Other practical consequences directly related to the reduction of the fluidized bulk density include a reduced polymer capacity of a fixed-volume reactor

discharge system and reduced polymer/catalyst reactor residence time at constant polymer production rate. The latter may, for a given catalyst, reduce the catalyst productivity and increase the level of catalyst residues in the product polymer. In a preferred embodiment it is desirable to minimize the condensable fluid concentration in the gas for a given target reactor production rate and associated cooling requirement.
