Repository: anandvc/allindianpatents

File: patents/195431-a-process-for-purifying-sodium-aluminate-solutions-containing-sodium-oxalate.html (part 1 of 2)
Indian Patents. 195431:A PROCESS FOR PURIFYING SODIUM ALUMINATE SOLUTIONS CONTAINING SODIUM OXALATE

Indian Patents

Recently Granted Patents

  Recently Published Patents

Title of Invention	A PROCESS FOR PURIFYING SODIUM ALUMINATE SOLUTIONS CONTAINING SODIUM OXALATE

Abstract	(57) Abstract: A process for purifying sodium aluminate solutions resulting from alkaline attack of bauxites according to the Bayer process and containing dissolved sodium oxalate, comprising precipitation of said sodium oxalate in at least a fraction of the pre- decomposed sodium aluminate solution, possibly concentrated before recycling as the leaching liquor, by means of an agent that destabilizes the supersaturation state of the sodium oxalate, or deoxalation initiator, separation of the oxalate, precipitated with destabilizing agent in the form of an insoluble residue, and the purified sodium aluminate solution which is then recycled as the leaching liquor, characterized in that the destabilizing agent or deoxalation initiator, placed in contact with the sodium aluminate solution, is a salt other than an oxalate, a metal oxide, a metal hydroxide or mixture thereof, said destabilizing agent remaining insoluble and chemically inert with respect to the reaction medium, and in that, after regeneration if any, it is recycled to the top of the process as the deoxalation initiator. PrICE: THIrTY ruPEES	

Full Text	 

■TECHNICAL FIELD

The invention relates to a process for purifying sodium aluminate solutions resulting from

alkalins attack of bauxites according to the Bayer process and containing sodium oxalate.

STATE OF THE ART

The Bayer process, widely described in the specialized literature, is the essential technique for production of alumina intended for conversion into aluminum by dry electrolysis. According to the process, the bauxite ore is hot-treated with an aqueous sodium hydroxide solution at an appropriate concentration, thus dissolving the alumina to make a supersaturated sodium aluminate solution. After separation of the solid phase which is the unattacked ore residue (red muds), the supersaturated sodium aluminate solution, also called Bayer liquor, is decomposed by seeding with aluminum trfhydroxide particles to cause the aluminum in solution to precipitate in the form of aluminum trihydroxide. The alumina-impoverished sodium aluminate solution is then recycled to the attack step after being concentrated and recharged with sodium hydroxide, or caustic soda, to re-establish the appropriate concentration for attacking the ore.

At the same time as the bauxite alumina is dissolved to the sodium aluminate state, the supersaturated sodium aluminate solution after the attack becomes progressively loaded with organic compounds produced by the breakdown, to varying degrees of completion, of organic matter in the ore. These organic compounds, broken down into organic sodium salts, principally in the form of sodium oxalate, are extremely troublesome. Not only do they color the sodium aluminate and aluminum trihydrate solutions, but, as they build up, the oxalates rapidly reach their critical concentration threshold and precipitate into fine needles onto the aluminum hydroxide initiator. These fine sodium oxalate needles then actually act as seeds for aluminum hydroxide precipitation, triggering an increase in the number of fine particles which become too numerous to be effectively controlled during the decomposition of sodium aluminate.

Thus, sodium oxalate precipitation affects the quality of the precipitated aluminum trihydfoxide, leading in particular to wide variations in the grain size of the alumina produced and to embrittlament of the grains, which are major and even prohibitive drawbacks for the use of this alumina in production of aluminum by electrolysis.

Thus, in industrial alumina production operations, it proves necessary to control or, batter still, avoid contamination of the aluminum trihydroxide initiator during the breakdown step by precipitated sodium oxalate.

Numerous processes have been proposed to limit the presence of sodium oxalate in solution

in Bayer liquors.

Thus, processes have bean tested that aim to destroy or break down the humio matter in the ore directly by calcination, for example, but they are not widely used industrially due to their prohibitive cost.

There are better-known processes that consist of acting on the supersaturated-liquor breakdown products by washing the aluminum trihydroxide intended for production, or washing part of the recycled aluminum hydroxide as an initiator for the breakdown step. Thus, the diluted sodium oxalate in the washings is eiiminatad selectively by precipitation with lime and formation of calcium oxalate. However, such procGsses do not lead to the aluminum trihydroxide precipitation step in a very efficient manner. Moreover, over-contamination by deposition of oxalate on the aluminum trihydroxide grains may cause embrittlement of these grains in the calcination step, resulting from thermal decomposition of oxalate trapped in the crystal structure.

To avoid these drawbacks, several processes recommend limiting the sodium oxalate concentration during decomposition of the sodium aluminale liquor to a value less than its critical precipitation concentration, without prohibitively reducing the level of dissolved organic matter, particularly humic matter, now well known to have a stabilizing effect on the liquor because this effect allows the critical concentration threshold of dissolved sodium oxalate to be regulated. With this in mind, at least a fraction of the sodium aluminate liquor resulting from

decomposition, but already supersaturated with sodium oxalate, is subjected to destabilization of the concentration to precipitate and specifjcally separate the sodium oxalate from the then-desaturated liquor.

Thus, the process described in U.S. Patent 3,899,571 (EP-A-0013407} consists of treating a Bayer liquor supersaturated with respect to the equilibrium solubility of sodium oxalate Isuch as the sadium-aluminate-impoverishad liquors resulting from decomposition, whether or not they have been reconcentrated) by introducing a recycled sodium oxalate initiator to trigger precipitation of the dissolved sodium oxalate and arrive at the solubility equilibrium concentration of thesodium oxalate. After solid-liquid separation facilitated by using a filtration adjuvant, the purified liquor is than reintroduced into the Bayer cycie vi'hile a fraction of the sodium oxalate solid phase is used for preparation of an initiator crystal suspension, the other fraction being eliminated from the cycle.

Although this starting process proves effective in triggering precipitation of sodium oxalate, it exhibits drawbacks when applied industrially. In fact, the sodium oxalate crystals constituting the initiator rapidly become inactive because they are poisoned at the surface by the organic matter present and then have to be washed - a very delicate operation. If washing proves inadequate, the initiator activity declines, reducing the efficiency of sodium oxalate precipitation. If washing is overdone, the initiator dissolves partially and becomes granulometrically refined, leading to great difficulty in tiquld-solid separations, hanoe to declines in purification yield.

Instead of destabilizing the Bayer liquor, supersaturated with sodium oxalate by a sodium oxalate initiator, U.S. Patent 4,597,952 (EP-A-01 73630) recommends the use of calcium oxalate or barium oxalate initiators whose mode of action leads indirectly to the same result. This is because calcium oxalate and barium oxalate, which are unstaWe in highly alkaline Bayer liquor, release the oxalate ion to form sodium oxalate which contributes to increasing the concentration of sodium oxalate in solution above the critical concentration threshold, thus causing the sodium oxalate to precipitate. The dissolved oxalate level is thus brought to the oxalate solubility limit under experimental conditions, particularly as a function of temperature and the caustic soda concentration of the liquor. In this process, it is not possible to avoid formation of sodium oxalate precipitates that are finely dispersed in the Bayer liquor and hence

difficult to separate by decanting and/or filtration without the aid of adjuvants. What is more, the initiator needs to be recycled and some of the precipitated sodium oxalate must thus be recycled to regenerate the calcium oxalate or barium oxalate initiator after elimination of entrained organic matter.

To overcome the dual problem of separating fine sodium oxalate precipitates in the sodium aluminate liquor and recycling the oxalate initiators, which are fairly difficult to regenerate, the applicant has developed a process (Indian Pate^ot No.i776S7 ) consisting of triggering destabi/izatfon af sodium oxalate in the sodium aluminate. not from an oxa/ata-based initiator, but from an initiator based on lime which is finely divided and hence heterogeneous in nature, in the oxalate medium.

This novel initiator, which is inexpensive, with equal efficiency allows the sodium oxalate to be precipitated in the form of a cake easily separable by filtration without the addition of a filtration adjutant. Also, onca it has been poltuted by sodium oxalate and the precipitated organic salts, the low-cost Initiator can be directly eliminated and discarded instead of being regenerated and recycled.

While this process has proved particularly suitable tor treating relatively low volumes of liquor charged with sodium oxalate, it has drawbacks in high-capacity facilities processing trihydrate bauxites or mixed bauxites rich in organic matter, particularly of African or Indian origin. In this case, the broken-down organic matter, particularly in the form of sodium oxalate, requires frequent deoxalation operations that indirectly increase the aluminum hydroxide production casts, for two essential reasons:

-	The increase in consumption of the lime initiator is such that its cost can no longer be neglected, particularly as, to improve the oxalate precipitatian kinetics with a view to cutting residence times, the quantity of initiator must be increased,

-	Even with the recommended temperature and concentration of free soda and dissolved alumina in the Bayer liquor, a small quantity of dissolved alumina combines with the lime to form an insoluble tricalcium aluminate which is retained upon solid-liquid separation.

then eliminated with the oxalate precipitate and the initiator, bringing about further loss of afumina.

PBQBIEM AT ISSUE

A process of sodium oxalate elimination from Bayer liquors remains to be found that has both the good selectivity of the processes employinfl an oxaiale-based destabilizing agent according to U.S. 3,899,571 or U.S. 4,597,952and the simplicity, particularly in terms of filterabiltty, of the processes employing a lime-based initiator as a destabilising agent. This should occur without the respective drawbacks, namely difficulty in regenerating the initiators with a view to recyclino tor the former processes and raw materials losses with the unrecyded initator and alumina combined in the case of the latter processes.

SUBJECT OF INVENTIOM

The process developed by the applicant meets these conditions and is based on the finding that effective use can be made, as an agent destabilizing the supersaturation state of sodium oxalate, of heterogeneous initiators which, unlike lime, are virtually inert chemically with respect to the reaction medium and recyclable with no noteworthy alteration in their activity which is periodically monitored; these heterogeneous initiators are also at least partially regenarable merely by washing or calcination.

More specifically, the invention relates to a process for purifying sodium aluminate solutions resulting from alkaline attack of bauxites according to the Bayer process and containing sodium oxalate, said process comprising:

-	precipitation of the dissolved sodium oxalate in at least a fraction of the sodium aluminate solution which has been previously broken down, possibly concentrated before recycling as the leaching liquor, by means of an agent that destabilizes the supersaturation state of the sodium oxalate, or deoxalatlon initiator;

-	separation of the precipitated oxalate with the destabilizing agent in the form of an irisoluble residue and of the purified sodium aluminate solution which is recycled as the leaching liquor.

characterized in that the destabilizing agent, or deoxalation initiator, brought into contact with the sodium aluminate solution, is a salt other than an oxalate, a metal oxide, a metal hydroxide, or a mixture thereof, said destabilizing agent remaining insoluble and chemically inert with respect to the reaction medium, and in that after regeneration, if any, it is recycled as a deoxalation initiator at the beginning of the process.

The salt other than an oxalate most frequently used as the destabilizing agent is preferably chosen from the group of calcium atuminatas such as tricalcium aluminate hexahydrate AljOa. 3CaO . 6HjO, also called ATC6.

The metal oxide usually used as the destabilizing agent is preferably chosen from the group of iron oxides or aiurninum oxides such as alpha or alph3 +beta type calcined alumina, transition alumina, and the intermediates formed by mixing these aluminas.

The metal hydroxide usually used as the destabilizing agent is preferably chosen from the group of iron hydroxides or aluminum hydroxides, such as aluminum trihydroxide or alumina trihydrate AljOj . 3HjO, aluminum monohydroxide or alumina monohydrate AljOa . H;0.

Surprisingly, it in fact proved that the destabilizing agents according to the invention, in particular tricalcium aluminate hexahydrate, can advantageously serve as replacements, as agents destabilizing the concentration state of sodium oxalate, for sodium, barium, or calcium oxalate initiators, but also for the lime initiators recommended by the prior art. Abiding by well-defined operating conditions, particularly the temperature and soda concentration In the sodium aluminate solution, it is possible to precipitate sodium oxalate fairly selectively without entraining prohibitive quantities of organic matter.

Thus, inasfar as the aluminate solution to be purified reaches a high soda or caustic soda concentration, after decomposition and concentration it necessary (caust. NsjO > ISO g/l} and, with temperatures not exceeding 60 ° C, the destabilizing agent and in particular tricalcium aluminate hexahydrate or ATC6 remains essentially chemically inert and insoluble in the strongly alkaline solution. As a precipitation initiator of oxalate in a supersaturated solution, the destabilizing agent thus acts essentially by a mechanical liquid-solid contact effect which.

in the present case, is even stronger, because it is in the finely-divided stats, namefy its BET surface is high. Note that, however, above 60 °C this relatively selective precipitation initiation of sodium oxalate becomes attenuated to the benefit of humic-matter precipitation.

In the 40-60'*C temperature range, after a sufficient time in which the initiator has been in contact with the sodium aluminate solution (at least one hour and preferably five to forty hours) to allovtf prsciprtation and anlargemem of small sodium oxalate crystals, it Is noted that the solid phase, essentially comprised of initiator and sodium oxalate particles. Is easily separable from the liquor by the knovi^n usual methods of liquid-solid separation-, filtering, decanting, or centrifuging.

Note that the critical concentration threshold after which the sodium oxalate precipitates spontaneously decreases as temperature drops and that at temperatures less than 40 °C there may be unwanted precipitation of very fine sodium oxalate particles in the circuits away from the stations intended for this purpose; moreover, these very fine particles are very difficult to fiJter out.

Finally, the destabilizing agent according to the invention^ in particular, ATC6, has the advantage over other known destabilizing agents of being very readily recyclable because it retains its activity for numerous cycles without requiring regeneration, the latter furthermore being very simple, when excessive deposition of sodium oxalate is found by oxalic carbon testing, as well as a substantial decrease in BET surface area.

In fact, this regeneration may very easily be achieved by washing with water or an alkaline aqueous solution coming for example from the washings of aluminum trihydroxide precipitated in the decomposi^on step of the Bayer cycle or from the decanted red muds. The optimum conditior\8 for regeneration of the initiator are a function of the quantity of organic matter entrained with the sodium oxalate precipitated on this initiator. To limit the extent of this entrainment, the sodium aluminate solution should be destabilized after its caustic soda concentration has been adjusted, preferably to between 190 and 250 g NajQ/liter, The initiator, at this point charged almost solely with crystafUzed sodium oxalate, is generally washed by stirring or "splashing" with the washings from other steps in the Bayer process as

indicated above. To limit the consumption of water and energy while minimizing losses of soda by deoxalation, measured by the weight ratio between oxalic carbon and total Ha^O, some of the washings from the initiator can be recycled. Of course, at all times the oxalate must be in the subsaturated state at the washing temperature. The most suitable temperature range for the washing water is preferably between 40°Cand 95 °C if the initiator is to be washed almost exhaustively, namely completely reactivated by dissolving almost all the sodium oxalate precipitated.

Below AO^C, the solubility of the sodium oxalate declines, requiring a significant increase in the volumes of washing water and, above Q5°C. there is a risk that the initiator will start to dissolve and this be wasted if it is ATC6-based. In this regard, tor the entire facility, the initiator waste as a result of leakage, particularly in the filtrates, is approximately 3 to 4 wt.% of the total quantity used at the beginning of each deoxalation operation. This is made up by an equivalent quantity of virgin initiator, preferably with each recycling, so that the amount of initiator is kept constant. This total quantity of initiator, generally between 5 and 100 g per liter of sodium sluminate solution to be purified, and preferably between 20 and 40 g/llter in the case of ATC6, allows the sodium oxalate precipitation kinetics, and hence the time at which the initiator remains in solution, to be adjusted within a range above one hour and preferably between 5 and 40 hours.

The initiators used as destabilizing agents according to the invention are total/y or partially regenerable by washing. Of the metal oxides and hydroxides, the alpha and/or beta calcined aluminas, and the transition aluminas aluminum monohydroxide and trihydroxide are initiators that are easily regenerable by washing. Of the salts, the same applies to calcium alumlnates, particularly ATC6.

One attractive possibility is to make use of a by-product of aluminum trihydroxide production by the Bayer process, which consists of using as initiator the insoluble filtration cake, before decomposition, of the supersaturated sodium aluminate solution after decanting. This insoluble cake is composed of non-decanted fine red mud particles (iron hydroJddes, silica, insoluble silico-aluminates, etc) and a lime-based filtration adjuvant (quicklime or calcium carbonate) which, in contact with the supersaturated sodium aluminate solution, upon filtration, becomes

gradually converted into ATC6 such that a synthetic mixture of various destabilizing aganis is created in which ATC6 is preponderant.

Most of these initiators, principaily polluted with precipitated sodium oxalate, can also be easily regenerated by calcination at over 300°C and prefarably between 400 and BOCC to break down the sodium oxalate rapidly (1 to 3 hours). Thus, the alpha and/or beta aluminas, like most of the transition aluminas stable at eOO^C, are regenerated as such, while the aluminum hydroxides, after several calcination cycles, become gradually converted into transition alumina. After calcination a grinding of the initiator, which very often may be limited to a mere daagglomoration, is essential for restoring sufficient fineness. On the other hand, it is not recommanded that initiators based on hydrated salts, such as calcium alumlnates, and most particularly ATCe, be regenerated by calcination: ATC6 not only loses its water of crystallization at a low temperature, but dissociates partially starting at 2S0°C with lime being released, according to the following reaction;

The mixture thus obtained can obviously not be recycled as an initiator, as it is no longer chemically inert to the sodium aluminate liquor to be treated.

With a view to optimizing the process Implementation conditions, it should finally be noted that the increased caustic soda concentration of the liquor (concentration of free soda plus combined soda in AI^O^ Na^ expressed in Na^O g/i] tends to reduce the critical sodium oxalate concentration threshold. This threshold is principally influenced hy the presence of organic materials in the liquor which have undergone little breakdown. The higher the organic matter {particularly humic matter) content of the liquor, the higher this threshold, so that it can easily be concluded that the process according to the invention will be more effective if this threshold is higher, meaning that the quantity of oxalate able to precipitate is large for a given liquor volume. This is why one of the best applications of the invention is the treatment of tropical bauxites with trihydrata. These bauxites, based on hydragillite' and rich in organic

matter become vuIneraWe to alkaline attack at a temperature of generally i7 50°Csuch that the leaching liquor becomes gradually enriched with sodium oxalate as the organic matter brealcs down over time, Because of this, the level of soluble sodium oxalate can reach 0.4 to D.7 wt.% of oxalic csTbon as a percentage of caustic soda (free soda plus soda in the AlOjWa state) before being reduced after precipitation according to the process of the invBntion to percentages of 0.15 to 0.35%. It will also be noted that, in the case of bauxite of the monohydrate type with 8 low organic matter content which moreover is attacked at a high temperature (i 200°C), the critical concentration threshold does not exceed 0.20 to 0.25 wt.% oxalic carbon as a percentage of caustic soda due to the presence of a very small quantity of stabilizing OfQanic matter in the liquor. This threshold can be artificially raised to 0.4 or 0-5% by adding to the liquor, at any point in the Bayer cycle, a synthetic, anionic polyelectrolyte such as polyacrylamide or polyacrylic acid, according to the teaching of Patent EP0173630(U,S. 4,597,952)in the name of the appJicant, The sodium oxalate precipitation retarding effect of this synthetic substance, which is similar to that of the organic or slightly degraded organic matter naturally present in the Bayer liquor, allows the process of the present invention to be applied to all the baui^ites with the same effectiveness as for the tropical trihydrate bauxites.

IMPLEMENTATION OP INVENTION

The reduction to practice of the invention will be better understood from the description based

on;

-	the general process flowchart (Figure 1) which, after regeneration by washing, comprises recycling of an ATC6-basad initiator used as the destabilizing agent;

-	or, the same general flowchart (Figure  2) which, after regeneration  by calcination, comprises recycling of an initiator based on alpha alumina used as the destabilizing agent;

-	but also the simplified general flowchart (Figure 3) comprising recycling of an ATC6-based initiator without prior regeneration.

According to Figure 1, one option is to add to the supersaturated sodium aluminate solution LO or Bayer liquor, before decomposition step A, an anionic pofyelectrotyte 10, for exampfe, FLOERGER (R) type AN 934 SH in the proportion of approximately 20 mg per liter of solution in order, if necessary, to raise tlie critical sodium oxalate concentration threshold to above 0.40% measured relative to the ratio between oxalic carbon and caustic soda, namely ox C g/l/caustic NajO g/l.

After decomposition A, conducted in icnown fashion in the presence of an aluminum trihydroxide initiator, the resulting decomposed liquor L l, whose ratio Rp of the concentrations AljOj sol g/l/caustic NsjO g/[ is preferably between 0.S5 and 0.65 and whose caustic soda concentration is preferably between 140 and 160 g NajO/liter, is concentrated in step B and the resulting liquor L2, whose caustic soda proportion is at least T80 g HajQAiter, and preferably between 190 and 250 g NajO/liter. It is then separated into two fractions, a principal fraction L3 representing over 90 vol.% L2 which, after mixing L7 with the already deoxalated liquor L6, is recycled to the top of the process at the station (not shown) at which the ore is attacked, and a minor fraction L4 representing less than 10% and preferabiy 4 to 8% of liquor volume L2, intended to undergo deoxalation according to the process of the invention. The size of the L4 fraction is of course a function of the quantity of sodium oxalate to be eliminated in each cycle to prevent gradual enrichment of the Sayer liquor with sodium oxalate and hence any risic of unwanted precipitation of this oxalate onto the aluminum trihydroxide grains when decomposition occurs.

The resulting liquor L4 is cooled to between 40 and 60°C such that, under the combined effect of the very high soda concentration and the drop in temperature, cooled liquor L5, being close to its critical sodium oxalate concentration threshold, can then be easily destabilized. A principal fraction L'5 representing over 90% of volume L5, is sent directly to a first agitated reactor Dl to be contacted with a suspension S7 formed by the mixing E of washed ATC6>based initiator S6 with the minor fraction L'5 (less than 10%) of the volume L5 of cooled concentrated liquor. Suspension S1 thus formed is transferred to a second reactor with mixer D2 to form suspension S2, in its turn transferred to a third agitated reactor D3. The total time for which the ATC6-baaed initiator and the liquor ara in contact, in this case between the three reactors cascade-fashion, is a function in particular of the quantity of initiator. For

initiator concentrations of between 20 and 40 grams ATC6 per liter, the total residence time is ganerally between 5 and 40 hours.

The addition of ATCfi-based initiator to offset the losses of approximately 3 to 4% of the total weight Of initiator with each cycle takes place directly in one of the reactors, preferably first reactor D1 in the form of ATC6 prepared independently or in the form of quicklime which converts gradually into ATC6 in situ.

From suspension S3 coming from rsactor 03, deoxalated liquor L6 is separated by fiftration F under pressure or by centrifugation from the insoluble residue S4 formed by the sodium oxalate precipitated with the initiator. Note that a small quantity of organic matter can be antrained when this precipttation occurs. Liquor,L6 mixed with L7 is recycled to the Bayer process attack station, while insoluble residue S4 is subjected to washing G, preferably by "splashing" action, in a washing water. This washing water of pH ^ 6 can be created only by pure water LS coming from outside, or alkaline washing water recycled from one of the steps In the Bayer cycle (washing of precipitated aluminum trihydrate, backwashtng of red muds) which can contain up to 30 g NajO per liter. Generally, the washing by splashing shown in Figure 1 is carried out by mixing L8 of these waters added from outside with a small fraction L10 of washing water charged with oxalate which is recycled (this configuration, provided a subsaturated sodium oxalate state in mixture L3 + LiO is maintained at alt times, allows water and heat consumption to be limited). The choice of an appropriate temperature range for the washing waters is also important. The average temperature with spla&h washing must not be less than 40®C to ensure sufficiently complete and rapid dissolution of the sodium oxalate and organic matter already in partial decomposition. This same average temperature must be no higher than 95**Cto prevent any risk of ATC6 beginning to redissoivs, but above all to optimize the recycling heat balance resulting from mixing of a hot recycled initiator with a cooled liquor. At the end of washing G, the initiator in the resulting suspension S5 is separated from washing water L9, preferably by filtration H. The initiator thus washed S6 is mixed at premixing station E with the aliquot L"5 of cooled concentrated liquor L5 to form suspension S7 recycled as the destabilizing agent, while a small fraction LI 0 of washing water L9 charged with sodium oxalate is reutilized mixed with LS as washing water, but the major part LI 1 constituting the oxalate discharge tine is eliminated.

The addition of ATC6-based initiator necessary for the initial initiator feed or merely for making up losses on each cycle ia effected from powdered ATC6 prepared in an associated manufacturing line by combining quicklime with an aliquot of sodium aluminate solution procBBding from decomposition whose ratio Rp of the concentrations AljO^ sol/caustic Na^O is lass than 1 -3 and preferably between 0.55 and 0.65 and the caustic soda concentration is preferably between 140 and 180g Na^OAiter.

To favor the rgaction by which (ime combines with aluminate according to:

the quantity of CaO is set at between 1/3 and 1/2 of the stoichiometric quantity, The suspension thus formed is agitated for 24 to 48 hours. Since the reaction is exothermic and the decomposed liquor reaches a temperature of 50 to 60°C, the suspension requires practically no heat for it to reach the reaction temperature of preferably 90 to 100 °C. After 24 hours, the reaction has practically stabilized, since almost all of the lime has combined. After filtering, washing and drying, between 70 and 90'^C, the insoluble ATC6-based residue has the following weight percent composition:

The median diameter D50 of the ATC6 is generally between 2 and 15 microns and its BET surface area ia between 1 and 10 m^/g.

m fact, the destabilizing initiator can be added more simply by accomplishing this reaction in situ, namely by having quicklime CaO that is intended to undergo the deoxalation treatment according to the invention, directly contact the traction of the decomposed sodium aluminate solution before or after concentration. If the entire batch of lime introduced has not fully

converted to ATC6 after the destabilizing treatment, the mixed Ca{0H)j/ATC6initiator, which has been fully recycled after any regeneration to eliminate precipitated sodium oxalate, gradually converts into ATC6 in successive cycles.

The variant of the process according to the general process flowchart of Figure 2 recycles an alpha alumina-based initiator after regeneration by calcination. Thus, once cooled liquor L5 has bean obtained under the same conditions as before, a principal fraction L'5 representing over 90 % of the volume of liquor 5 ia placed in contact, in a first agitated reactor Dl with a suspension S7 formed by the mixture £ of the deegglomerated alpha a/umfna initiator SB after calcination, with the minor fraction L" 5 {less than lOvol.% of L6) of the cooled, concentrated liquor. The suspension SI thus formed is transferred to g second agitated reactor D2 to form suspension S2, which in fts turn \s transferred to a third agitated reactor 03. The total time for which the atpha-alumina-based initiator and the liquor are in contact, which in this case occurs in three reactors in a cascade, is a function in particular of the quantity of initiator. For initiator concsrtttatjona between 5 and 100 g alpha a\Kjmina per liter, the zota) residence time is between 5 and 40 hours. Then, from suspension S3 coming from reactor D3, deoxalated liquor L6 is separated by filtration F under pressure or csntrifugation of the insoluble residue S4 formed by the sodium oxalate precipitated with the initiator. The liquor L6 mixed with L7 is recycled to the Bayer process attack station, while the dried insoluble residue S4, is calcined between 400*'C and 600°C for approximately 1 to 3 hours, namely until its weight loss due to moisture evaporation and sodium oxalate decomposition has settled. The alpha-alumina-based initiator calcinate S5, thus regenerated, is deagglomerated by grinding to break down the large lumps that form when the alumina grains stick together upon calcination. The initiator S6 deagglomerated in this way is prediluted with the aliquot L"5 of cooled, concentrated liquor to form recycled suspension S7 at the top of the process as the destabilizing agent.

According to this variant of the general flow pattern where a regenerated initiator is recycled after calcination, the loss of initiator par cycle is also 3 to 4 wt,% of the initial quantity of initiator added and compensation preferably takes place in top reactor Dl by adding an equivalent weight of initiator which. In the present case, is an alpha-type calcined alumina

(sold by Aluminium Pechiney under number PI 72) with a BET surface area of 4 m^/g, the median lump diameter (D50 laser] is 75 pm for an average crystallits size of 0.5 ;;m.

More generally, calcined aluminas with a BET surface area of between 1 and 50 m^/g are suitable if they are sufficiently deagglomerated to D30 
The simplified version of the process according to Figure 3, which does not include initiator regeneration before recycling, requires periodic replacement of a fraction of initiator passivated by the precipitated sodium oxalate and the organic matter by further addition of initiator. For implementation of this simplified version, it is preferable to use ATC6, considered the most efficient destabilizing agent, as the initiator. This simplified version is preferably applied to deoxalation treatment of bauxites with a tow organic matter content and thus containing fewer breakdown products, particularly sodium oxalate. The volumes of liquor treated are generally greater than in the basic process - 10 to 20% of the volume of decomposed liquor • and possibly concentrated in circulation instead of 4 to 8% as before, in which case it is preferable to separate the insoluble residue formed by the sodium oxalate precipitated with the initiator from the deoxalated solution by decanting, especially as the unwashed initiator is always difficult to filter.

In Figure 3, liquor L2, after concentration B of the decomposed liquor LI, which itself has come from decomposition of the supersaturated Bayer liquor LO, possibly p\us an electrolyte 10, is separated into Two fractions:

-	a principal fraction L3 representing at least 80 vQi.% of L2 which, after mixing L7 with liquor Li 2 that has already been deoxalated, is recycled to the top of the process at tha ore attack station (not shown)

-	a minor fraction L4, not exceedir^g 20% and preferably between 10 and 20% of the volume of 12, which is to undergo deoxalation according to the simplified process of the invention.

Fraction L2 is concentrated by evaporation B to produce a liquor L5 after cooling C of liquor L4 between 40° and 60°C witha caustic soda concentration of at least 180g NajO/titer and preferably between 130 and 250 g NajO/liter. This liquor L5 is placed in contact, in a first agitated reactor D1, with a thickened suspension S7 of unwashed initiator based on recycled ATC6, as wetl as with the new initiator S8 designed to make up for initiator losses, particularly by drafning, which are approximately 10% of the total weight of dry initiator. Once again, the initiator is added directly in the form of ATC6 prepared independently or in the form of quicklime which is gradualiy converted into ATC6 in contact with the free soda. Suspension SI coming from reactor D1 is treated as above in two other reactors D2 and D3 in cascade to produce a suspension S3 of initiator charged with oxaJate precipitated in the deoxalated liquor. This suspension S3 is then subjected to decanting F to separate the deoxalated supernatant liquor L6 from the insoluble residue formed by the polluted initiator S4, A substantia] fraction, representing approxirnately 90 wt,%, of insoluble residue S4 is directly recycled in the form of a very thick suspension S7 as the initiator in top reactor D1 while the remaining fraction S5 of approximately 10% is filtered H to separate the insoluble residue of polluted initiator S6 which is eliminated, from deoxalated liquor L9 of which the major portion L11 (at least 80 vol.%) rejoins U6 to form the return Lt2 of deoxalated liquor to the decomposed, concentrated liquor circuit L3 and thus to reconstitute the concentrated liquor purified of some of the oxalate or leaching liquor 17. The minor fraction L10 representing 10-20 vol.% of L9 is recycled to filtration as a dilution liquor of the decanting residue S4.

APPLICATION EXAMPLES

Example 1

According to the basic process of the invention as shown schematically in Figure 1, 23 m^ of liquor L4 is removed from the decomposed liquor circuit L2 whose total volume is approximately 500 m' and which comas essentially from alkaline attack at 105 '^C of a tropical trihydrate bauxite, said liquor L4 having the following composition;

After cooling to 50°C, a fraction L'5 representing 90 vol.% of the cooled liquor L5 is mixed in agitated reactor D1 with 690 kg of recycled ATC6, washed and prediluted in 10 vol.% of the remaining liquor L"5. To make up for the loss of approximately 4% ATC6 ir^ the previous cycle, 27 kg of new ATC6 Is added in the powder form. This gives a homogenous suspension of initiator of 690 + 27 = 717 kg of dry matter in approximately 23 m^ of liquor, namely a suspension with 31 g initiator per liter, after transfer successively to two r&actors D2 and D3 in series, corresponding to a total residence time of 20 hours at 50°C. The resulting suspension S3 representing a volume of approximately 24 m^ is then filtered in less than one hour through a 30 m^ filter.

The filtrate L6 of deoxaiated liquor with a volume of approximately 23 m^ is mixed with the fraction of non-deoxalated tiquor L3 to form leaching liquor L7. In the 23 m^ of liquor L6, it is found that the amount of oxalic carbon in g/i in the caustic Na^O in g/l (which was 0.50% in liquor L5) has dropped to 0.25% with identical volurne, which corresponds to elimination of 190 t O.BO-0.25] x 2310^100 = 10930g of oxalic carbon, equivalent to 61 kg of sodium oxalate.
