Repository: anandvc/allindianpatents

File: patents/195503-process-for-producing-a-reactivated-catalyst-from-a-spent-zeolite-containing-particulate-cracking-catalyst.html (part 1 of 2)
Indian Patents. 195503:PROCESS FOR PRODUCING A REACTIVATED CATALYST FROM A SPENT ZEOLITE-CONTAINING PARTICULATE CRACKING CATALYST

Indian Patents

Recently Granted Patents

  Recently Published Patents

Title of Invention	PROCESS FOR PRODUCING A REACTIVATED CATALYST FROM A SPENT ZEOLITE-CONTAINING PARTICULATE CRACKING CATALYST

Abstract	A spent zeolite-containing hydrocarbon cracking catalyst is treated by regenerating it to remove carboneous deposits A portion of the regenerated catalyst is withdrawn from the circulating catalyst inventory of a hydrocarbon processing unit and slurried with a liquid containing an activating agent to solubilize and/or dislodge contaminants which block the pores of the zeolite and adversely affect the activity of the catalyst The -slurry is agitated to dissolve or dislodge the contaminants from the zeolite pores, and the agitated slurry, without being permitted to settle, is transferred to a fluidized drying zone where the liquid and solubilized and/or dislodged contaminants are removed from the treated catalyst which has a level of cracking activity higher than that of the catalyst in the circulating catalyst inventory The treated catalyst is then recycled to the unit and contacted with a hydrocarbon feedstock under cracking conditions	

Full Text	FIELD OF THE INVENTION

The present invention relates to a process for producing a reactivated catalyst from a spent zeolite - containing particulate cracking catalyst containing contaminants which block the pores of the zeolite and adversely affect the activity of the catalyst

BACKGROUND OF THE INVENTION

Zeolites are very common materials in nature and there are many types of synthetic zeolites  It is estimated that there are about 100 types of synthetic zeolites and some of these are used in cracking catalysts  Examples of such cracking catalysts are those used in the well known fluid catalytic cracking (FCC) process and those used in the moving bed (TCC) process as described in U S Pat No 2,548,912  These types of catalyst contain crystalline zeolites, often referred to as molecular sieves, and are now used in almost 100% of the FCC and TCC type units, which process about 10 million barrels of oil per day

Zeolites, or molecular sieves, have pores of uniform size, typically ranging from 3 to 10 angstroms, which are uniquely determined by the unit structure of the crystal These pores will completely exclude molecules which are larger than the pore diameter. As formed in nature or synthesized, zeolites are crystalline, hydrated alummosilicates of

-1A-

the Group I and Group II elements, in particular, sodium, potassium, magnesium, calcium, strontium, and barium, which can be exchanged with higher polyvalentions, such as rare earths or with hydrogen. Structurally, the zeolites are "framework" aluminosilicates which are based on an infinitely extending three-dimensional network of AIO4 and SiO2 tetrahedra linked to each other by sharing all of the oxygens  The framework contains channels and interconnected voids which are occupied by the cation and water molecules  The cations are quite mobile and may be exchanged, to varying degrees, by other cations  Intercrystalline "zeolitic" water in many zeolites is removed continuously and reversibly  In many other zeolites, mineral and synthetic cation exchange or dehydration may produce structural changes in the framework As stated above, the uses for zeolites are many, but they typically must be combined with other materials when they are used in process applications  As an example, a synthesized zeolitic material, which is usually less than 4 microns in size, is combined with a binding agent, such as kaolin clay, silica sol, or amorphous silica, alumina, and zirconia as described in Demmel's US Patent 4,826,793 and then spray dried or extruded to produce a finished material that has the properties desired for the intended use  These properties may include attrition resistance, crush strength, particle size distribution, surface area, matrix area, activity and stability  Another method of producing a finished zeolite-containing product would be to produce the zeolite in-situ as described in Hayden's US Patent 3,647,718. While these patents deal mainly with FCC type catalyst, similar procedures are used in the production of zeolitic materials for

-2-

TCC process applications  It is believed that in the manufacture of zeolitic moving bed and FCC type catalyst that some of the zeolite pores are blocked or buried within the matrix material and that the process described herein can remove this blockage and increase the available zeolite  So not only is the present process applicable to regenerated equilibrium catalyst, but it can also be used on the fresh zeolrtic catalyst or additives before they are added to the FCC or TCC process for the first time

An objective in refining crude petroleum oil has always been to produce maximum quantities of the highest value added products in order to improve the profitability of refining  Except for specialty products with limited markets, the highest value added products of oil refining with the largest market have been transportation fuels, such as gasoline, jet fuel and diesel fuels  Historically, a major problem in the refining of crude oil has been to maximize the production of transportation fuels  This requires a refining process or method which can economically convert the heavy residual oil, the crude oil fraction boiling above about 1000° F, into the lighter boiling range transportation fuels  A major obstacle to the processing of this heavy residual oil has been the concentration of refining catalyst poisons, such as metals, nitrogen, sulfur, and asphaltenes (coke precursors), in this portion of the crude oil

Since most of the oil refineries in the world use the well known fluid catalytic cracking (FCC) process as the major process for the upgrading of heavy gas oils to transportation fuels, it is only natural that the FCC process should be considered for use in the processing of heavy residual oils  Indeed, this has been the case for the last

-3-

ten to fifteen years  However, the amount of residual oil that a refiner has been able to economically convert in the FCC process has been limited by the cost of replacement catalyst required as a result of catalyst deactivation which results from the metals in the feedstock  The buildup of other catalyst poisons on the catalyst, such as the coke precursors, nitrogen and sulfur, can be effectively controlled by using catalyst coolers to negate the effect of coke formation from the asphaltene compounds, using regenerator flue gas treating to negate the environmental effects of feed sulfur, and using a short contact time FCC process, such as that described in my US Patent 4,985,136, to negate the effects of feed nitrogen, and to some degree, the feed metals

For the past twenty or more years the most widely used FCC catalysts have been zeolitic catalysts, which are finely divided particles formed of a matrix, usually silica-alumina, alumina or the like, having a highly active zeolitic material dispersed in the matrix  As is well-known, the zeolites used in such catalysts are crystalline and typically have a structure of interconnecting pores having a pore size selected to permit the ingress of the hydrocarbon molecules to be converted, and the zeolite has a very high cracking activity  Therefore, the highly active zeolite is dispersed in a matrix having a lesser cracking activity in a ratio providing the desired activity for commercial use  Typically used zeolites are of the faujasitic type, e g , X-, Y- or L- type synthetic zeolites, and from about 5 wt. % to about 70 wt % of the zeolite is employed  Such zeolitic FCC catalysts, their manufacture and their use in the FCC process are well known by those working in the art.

-4-

It is commonly accepted in the oil refining industry that vanadium contained in the residual oil FCC feedstock will irreversibly deactivate the zeolite by attacking the structure, and that this vanadium effect is more pronounced at temperatures above about 1330 F  It is also commonly accepted that catalyst deactivation by hydrothermal deactivation or by metals (e g., sodium and vanadium) attack is irreversible.

In the operation of an FCC process unit (FCU) the process economics are highly dependent upon the replacement rate of the circulating catalyst (equilibrium catalyst) with fresh catalyst including additives, such as ZSM-5 and other zeolitic materials used for specific purposes in the FCU  Equilibrium catalyst is FCC or TCC catalyst which has been circulated in the FCU or TCC unit between the reactor and regenerator over a number of cycles  The amount of fresh catalyst addition required, or the catalyst replacement rate, is determined by the catalyst loss rate and that rate necessary to maintain the desired equilibrium catalyst activity and selectivity to produce the optimum yield structure  In the case of operations wherein a feedstock containing residual oil is employed, it is also necessary to add sufficient replacement catalyst to maintain the metals level on the circulating catalyst at a level below which the yield structure is still economically viable  In many cases, low metal equilibrium catalyst with good activity is added along with fresh catalyst to maintain the proper catalyst activity at the lowest cost

in the processing applications that utilize zeolites, the material must be replaced as it looses its ability to perform the desired function  That is, the zeolitic material

-5-

deactivates under the conditions employed in the process  In some cases, such as FCC and TCC type catalytic applications, fresh zeolitic material, in this case zeolitic catalyst or additives such as ZSM-5 (described in U S Patent No 3,703,886), are added on a daily basis  Fresh zeolitic catalyst is added daily at a typical rate of from 1% to as high as 10% of the process unit inventory to maintain the desired activity in the unit  Typically, as fresh catalyst is added to the FCC and TCC unit inventory, the operator to maintain the unit catalyst inventory within the design limits must withdraw equilibrium catalyst 1rom the unit for disposal

Copending application Serial No 08/581,836 of Robert E  Davis and David B Bartholic discloses a process for improving the activity of zeolitic catalyst containing one or more contaminants which block the pores of the zeolite and adversely affect the activity of the catalyst

In accordance with such Davis-Bartholic process, a slurry is formed of contaminated zeolitic cracking catalyst and as aqueous solution of a suitable acid, detergent and/or surfactant, the slurry is agitated to solubilize and/or dislodge contaminants which block the pores of the zeolite, and a portion of the solution containing the solubilized and/or solubilized contaminants is withdrawn from the agitated slurry in order to remove such contaminants and prevent them from being redistributed tn the pores  The resulting treated catalyst having a -reduced- level of contaminants and improved activity is then separated from the remaining solution, washed, and recovered for use in a hydrocarbon processing unit.

-6-

Surprisingly, I have now determined that the activity of such a contaminated cracking catalyst can be significantly enhanced by a simpler and less expensive process, which is described hereinbelow

It is believed that much of the deactivation mechanism for zeolitic materials results from zeolitic pore blockage, which can be reversed  This pore blockage can occur during the production stage by the retention of silica or other binding or matrix material in the zeolite pores  The pore blockage can also occur during the processing stage by silica that migrates to the pores, hydrocarbons from the feed or reaction products, or other materials present in the feed, or catalyst itself, that deposit or migrate into the zeolite pores, thereby blocking off access and reducing the activity of the zeolite  There are indications that hydrocarbon material may help to bind the silica and other feed and matrix material in the pores of the zeolite, or only hydrocarbon material may block the pore  This blockage prevents the reactants from entering the zeolite pores and therefore reduces the activity of the zeolite  Another cause of zeolite deactivation is the dehydration of the zeolitic structure

Based on laboratory work, it is believed that there are various methods for reactivating these zeolitic materials based on (1) chemical treatments, which loosen or solubilize the materials blocking the zeolite pores, and (2) agitation, which aids in mechanically removing the pore blockage material  It is also believed that the dislodged or solubilized contaminant material removed from the pores must be separated from the reactivated product and that the most economical method to

-7-

accomplish this reactivation in-situ, i e , in conjunction with the process operations, as is described below

As will be seen from the following discussion, it is believed that zeolitic FCC and TCC catalysts can benefit from the present invention, because, contrary to popular belief, the major cause of zeolitic catalyst activity decline is zeolite pore blockage which can occur, even during the catalyst manufacturing process, due to free silica or alumina, or compounds of silica or alumina, or other materials which are left behind and block the zeolite pore openings

The primary objective of the present process is to integrate the reactivation of equilibrium FCC, and TCC, zeolitic catalyst with the unit operations so as to improve the economics  This process eliminates the cost of transporting the catalyst to an off-site location for reactivation and eliminates catalyst disposal costs  Also, by integration of the present reactivation process with the TCC and FCC operations, the costs and environmental problems associated with off-site reactivation will be greatly reduced Another object of the present invention is to enable the removal of zeolitic catalyst deactivating materials without destroying the integrity of the catalyst and, at the same time, to significantly improve the activity and selectivity of the reactivated equilibrium FCC- and TCC-type zeolitic catalyst and additives  Another object of the present process is to reactivate zeolite-containing equilibrium catalyst using an environmentally safe and acceptable process

-8-

Another object of the present invention is to improve the activity of fresh zeolitic catalyst and additives  Still another objective of the invention is to reduce the requirement for fresh catalyst replacement to an FCC unit, which will reduce fresh catalyst costs, transportation costs, equilibrium catalyst disposal costs, and unit catalyst losses  Other objects of the invention will become apparent from the following description and/or practice of the invention

SUMMARY OF THE PRESENT INVENTION

Accordingly, the present invention provides a process for producing a reactivated catalyst from a spent zeolite - containing particulate cracking catalyst containing contaminants which block the pores of the zeolite and adversely affect the activity of the catalyst, which process comprises

a) regenerating in the manner such as herein described, spent cracking catalyst used in a hydrocarbon cracking unit to remove carbonaceous, deposits therefrom,

b)  removing  in  the  manner  such as  herein described,  a portion,  as  required,  of  the  regenerated catalyst  from a circulating catalyst  inventory of  the unit;

c) forming a slurry of said portion of the regenerated catalyst with a liquid containing at least one activating agent selected from the group consisting of acids, such as herein described, detergents such as herein described, and surfactants, such as herein described, said agent being effective to solubilize or dislodge the contaminants,

-  9  -

d)	agitating the slurry in an agitating zone under activation conditions, such

as herein described, effective to solubilize or dislodge the contaminants from the

catalyst and suspend said contaminants in said liquid,

e)	withdrawing the agitated slurry containing the solubilized or dislodged

contaminants, or both, suspended in the liquid from the agitating zone, transferring the

withdrawn slurry to a fluidized drying stage without permitting the slurry to settle and

subjecting the transferred slurry containing the suspended contaminants to evaporate

the liquid and separate the solubilized or dislodged contaminants from the catalyst and

thereby obtain a treated,  reactivated zeolite-containing catalyst having a level of

cracking activity greater than the cracking activity of-the active circulating catalyst

inventory, and

optionally contacting the treated reactivated catalyst with a hydrocarbon feed stock in said unit,

In the present process, the preferred method is to withdraw hot regenerated catalyst from the regenerator of the unit and add it to a liquid solution containing the activating agent so that the hot catalyst will aid in increasing the temperature of the resulting slurry to the desired operating temperature  However, one could withdraw the regenerated catalyst from the FCC regenerator or TCC kiln into a intermediate storage hopper before adding it to the liquid solution  The chemical treatment is normally carried out at between 3 and 7 pH and at a temperature less than 212° F  This chemical treatment may be accomplished with activating agents such as enzymes containing degreasing/surfactants, malic acid, active fluorides, hydroxylamine hydrochlonde, and other acidic materials, as well as detergents  One can raise the temperature above 212° F to help obtain agitation by boiling, but then one must provide

-10-

for fresh liquid makeup and recovery of the vapors  Another option, if a still higher temperature is desirable, is to conduct the operation under pressure, which is more costly  Increasing the temperature is considered beneficial to the reaction of solubihzing or dislodging the pore blockage materials  It is believed that the cycle time for reactivation can be shortened by increasing the temperature, but temperatures below the decomposition temperature of the reactivating agents, the boiling point of the liquid, and the aggressive attack on the catalytic structure by the activating agents should be employed in this process

The agitation can be by any suitable method, e g , stirring, aeration, or tumbling The preferred method for small particle size materials, such as FCC-type catalyst, is to form a slurry of up to 75% concentration of solids, but more preferably at less than 30% slurry, and to keep the particulate solid suspended in the solution and also keep the maximum surface area of the solid exposed to the fresh chemical reaction by stirring and aeration  For larger particle size zeolitic materials, such as TCC-type zeolitic catalyst, stirring may not be as practical as pumping around the liquid in the contacting vessel so that it flows upward through the bed of pellets/extrudates along with the aeration media  The liquid pumparound may be removed below the upper liquid level and returned to the bottom of the contacting vessel to provide a mixing of the chemical liquid in the contactor and an upward flow of liquid with the aeration media to aid in agitation and stripping of the small particles from the zeolite pores  in either case, the

-11-

small particles liberated from the zeolitic pores are kept in suspension by the constant agitation

The time of treatment can be varied from several minutes to many hours, depending on the temperature, chemical concentration, percent solids, particle size of the zeolite material, and the nature of the material blocking the pores  It has been found that the chemical activating agent acts to dissolve and/or loosen the pore blockage material, while the aeration/stirring helps to separate the small particles that have been blocking the pores from the now reactivated zeolite material and to keep these materials suspended in the solution  The addition of surfactants and detergents to aid in the separation and suspension of the small particles may be desirable

At the end of the reactivation cycle, the agitated slurry is transferred to a drying stage to obtain a treated, reactivated zeolite-containing catalyst having a level of activity greater than the activity of the deactivated circulating inventory  In the drying stage the catalyst is fluidized by a suitable fluidizing medium to separate the contaminants from the catalyst and to vaporize the liquid  In the preferred method, the slurry is transferred back to the circulating catalyst inventory of the unit which is used as the drying stage This slurry can be added back to the regenerator or another part of the unit  However, it is preferred that the slurry be added back to the reactor section of the unit  It can also be added back to the reactor riser or the reactor vessel itself, where the liquid will be vaporized, leaving behind the reactivated catalyst  The vaporized liquid will exit with the reactor vapors. Any small particles will eventually exit from the reactor or regenerator

-12-

system as fines  The residual activating agent will either decompose or be combusted

in the regenerator

It is preferred that the agitated slurry be transferred directly to the drying stage without permitting it to settle, so as to keep the contaminant particles suspended in the liquid, thereby reducing the likelihood of the separated contaminants re-entering the zeolite pores

BRIEF DESCRIPTION OF THE ACCOMPANYING DRAWINGS

The present invention will be more fully understood by reference to the following description thereof read in conjunction with the accompanying Fig  1 which is a schematic flow diagram of a preferred process in accordance with the present invention

DESCRIPTION OF PREFERRED EMBODIMENTS

Since one of the largest markets for zeolites is in the manufacture of FCC catalyst, the following process description refers to the reactivation of regenerated FCC catalyst  However, the present invention is applicable to fresh FCC catalyst and additives or equilibrium and fresh TCC type catalyst  It is only necessary that the surface of the zeolite material have a low coke level or be essentially free of coke; that is the coke should be removed by regeneration e g , contacting spent catalyst with an

-13-

oxygen-containing gas at elevated temperature to burn the carbonaceous deposits from the catalyst

The present invention comprises treating zeolite-containing FCC or TCC catalyst in an agitated slurry solution containing a chemical activating agent which has been chosen to loosen or solubilize the materials blocking the zeolite pores, and drying the treated zeolite material  This drying step serves several functions  It is used to vaporize the liquid and obtain the treated, reactivated zeolitic catalyst, while at the same time keeping all or a substantial amount of the dislodged or solubilized small particle size materials removed by chemical treatment/agitation from the zeolite pores from reentering the pores  It is believed that as the liquid is vaporized theses small particles or solubilized materials will be dried and separated from the treated catalyst by fluidization, or else they will deposit on the surface, as will any remaining activating agent that is not decomposed or combusted in the drying process, and therefore will not contribute to the deactivation of the treated catalyst

This liquid chemical treatment to remove the small particles from the pores of the zeolite can be accomplished in conjunction with other processing steps, such as, chemical removal of metals (Ni, V, Na, Fe, etc ) from equilibrium FCC or TCC catalyst, or exchange of the zeolite with rare earth elements or other cations to modify the activity or selectivity of the zeolite

The first processing stage is to put the pore-blocking material into solution or to loosen the small particles blocking the pores  This may be accomplished by treatment

-14-

of the zeolite-containing solid particles in an agitated solution containing, as the activating agent, an acid or mixture of acids, followed by drying the treated material and separation of contaminates from the pores of the treated catalyst  In the preferred processing method, the agitation of the acid solution is accomplished by both stirring and aeration  It has been found that use of a combination of acids for treatment is more effective, and this is the preferred method

As will be evident from the following example, the mechanism of catalyst reactivation is contrary to the beliefs of those working in the catalyst art  Test results obtained by use of the present invention indicate that the method of catalyst deactivation may be contrary to the accepted theory of irreversible zeolite structure collapse resulting from hydrothermal conditions or metals, such as sodium and vanadium, attack  The results of the testing indicate that the method of catalyst deactivation is reversible  While the precise method of catalyst deactivation may not be known, the results of the testing lead to the theory that the primary method of catalyst deactivation is zeolitic pore blockage  This blockage is believed to result from the combination of feed components, such as heavy organic compounds, organometallic compounds or polymerization of zeolitic reaction products in the zeolite cage, and/or catalyst base materials, such as alumina and silica compounds

The preferred acids for use in the present invention are weak acids, such as malic, acetic and ammonium bifluoride  For example, malic acid may be used to keep the pH at 3 0 or above to minimize the removal or attack on the alumina in the catalyst

-15-

structure  However, it is believed the malic acid acts to loosen the material blocking the pores of the zeolite but is not strong enough to cause noticeable structural changes in the catalyst  The ammonium bifluoride, it is believed, also helps to loosen the pore blockage material, which appears to be rich in silica  One can use other fluorides to react with the silica, but very active fluorides such as HF are not recommended because of their environmental/safety concerns and their tendency to remove structural silica  Normally the amount of ammonium bifluoride added to the solution will be less than 10 wt% of the catalyst being reactivated and typically will be between 1 and 4 wt% The malic acid will be normally less than 15 wt% of the catalyst being treated and typically will be between 5 and 10 wt%  As will be seen in one of the examples below, an enzyme, which contained both a detergent and a surfactant, and malic acid were used to reactivate an equilibrium FCC catalyst  In this case, the aeration media used caused a froth that separated the fine particles from the reactivated catalyst  The preferred enzymatic material contains both a surfactant and detergent which attacks the hydrocarbon binding or blocking agent so that the pore-blocking material in the zeolite cage can be removed and thereby reactivate the zeolite  The acid solubilizes, and the

stirring/aeration agitation media combines with the surfactant in the enzymatic material

to lift the small particles from the zeolite pores  The removal of these fine inorganic

particles and/or hydrocarbon materials from the zeolite cage opens the zeolitic channels so that the interior of the zeolite is accessible to the vapor reactants, thereby reactivating the catalyst  It is also believed that the activity of fresh FCC and TCC

-16-

zeolitic catalyst may be increased by this type treatment to remove any free alumina or silica compounds that might be retained in the pores of the zeolite during manufacture This would also be the case for any fresh or equilibrium catalyst containing zeolites, such as ZSM-5.

The results of the testing indicate that agitation with air, as well as dispersion of the solid in the solution by stirring, is also highly desirable  It is theorized that finely dispersed bubble agitation of the solids is advantageous in removing the obstructions from the zeolite pores

The following Example demonstrates the advantages of the present process when used to reactivate a commercial FCC catalyst formed of a silica-alumina matrix containing about 10-20 wt% of a type Y zeolite

Example A  A sample of 50 gms of regenerated equilibrium FCC catalyst was placed into a solution of 200 ml of deionized water, 20 gms malic acid and 1 ml of a commercial enzyme and heated to about i30°r  in a magnetically stirred beaker for 12 hours  During this time the solution was aerated with compressed air  The combination of the aeration and detergent in enzyme caused a froth phase to develop on the top of the liquid level  The aeration and froth combined to separate the small particles from the reactivated material and conveyed these small particles upward to the beaker top where they were skimmed off  After 12 hours the treated catalyst was filtered and washed to remove any remaining liquid and contaminants and dried

-17-

The equilibrium catalyst (before treatment) and the reactivated catalyst (after treatment) were each tested on a Micro Activity Testing (MAT) unit at a 3 1 catalyst to oil ratio, 16 WHSV, 960F using a standard gas oil  The fresh catalyst activity and the analytical results for the untreated starting catalyst and the treated catalyst are detailec below (two numbers indicate two tests)

BEFORE TREATMENT

AFTER TREATMEN7

FRESH ACTIVITY

28

CATALYST ACTIVITY

1 4

1 4

23

1 9

MICRO ACTIVITY TEST

CONVERSION

59

59

70

66

COKE FACTOR

1 8

3 1

1 4

1 7

GAS FACTOR

12 1

53

22

4 9

After extensive laboratory testing on zeolite reactivation to determine the proper procedure, five samples of equilibrium catalyst were obtained from five different operating FCC units  Each of these five equilibrium catalyst samples were more than likely mixtures of different types of fresh catalyst from different suppliers, since most FCC units change the type of fresh catalyst they add and also add outside equilibrium catalyst on occasion  However, it is known that these five samples of equilibrium catalyst have a very broad range of activities and metals levels (N1/v) since these units operate on feeds which range from gas oil to residual oil operations  However, the

-18-

fresh catalyst added to these units would typically have 20-30% of a Y or USY zeolite with different levels of active matrix  All of the five samples were treated in the following manner

1 Regenerated the as received equilibrium catalyst in a muffle

furnace at 1250 F for 4 hours using an oxygen-containing gas

2 Added 100 gms of the regenerated equilibrium to 5OOcc of

deionized water

3 Added 4 gms of hydroxylamine so that pH was between 3 8 and

4 0 at 71 F  The hydroxylamine is used as a reducing agent,

mainly to reduce the nickel on the catalyst

4 Sample from step 3 was placed on magnetic stirrer-hot plate  At

125 F added 2 gms ammonium bifluoride and 10 gms malic acid

(pH of 3 0) and raised temperature to about 150 F

5 After 2 hours at between 125 F and 150 F, removed sample from

stirrer-hot plate, and allowed the sample to settle until the majority

of catalytic material was out of suspension but the fine particle size

and colloidal material was still in solution, and decanted the sample

to remove the fine particles that were stilt in solution

6 Washed the decanted sample 3X with 300 ml of deionized water

and decanted after each wash as described in 5 above  Samples

-19-

of each of the five reactivated equilibrium samples was tested and the results are shown below

7  40 gms of each of the five washed reactivated samples from step 6 were exchanged with 3 64 gms of a rare earth element solution (27 46% rare earth element oxides consisting of 12 23 La2O3, 7 22% CeO2, 5 64% Nd2O3, 1 95% Pr6O4) in 100cc of deionized water  After 2 hours at 190 F, the now rare earth exchanged reactivated samples were washed 2X with I5OCC of deionized water and dried overnight in a drying oven and put in the muffle furnace for 1 hour at 1000 F

8  The regenerated equilibrium catalyst, the reactivated samples from step 6 and the rare earth exchanged samples from step 7 were tested as detailed below

The testing was done on a Micro Activity Testing (MAT) unit at a 3 1 catalyst to oil ratio, 16 WHSV, 960F using a standard gas oil  Samples A and C were equilibrium catalyst from FCCU's operating on residual oil  The results of the MAT testing indicated the following

MAT TEST RESULTS

SAMPLE	ACTIVITY COKE FACTOR  GAS FACTOR

A REGENERATED EQUILIBRIUM

0 75

7 63

2 04

A REACTIVATED

1 16

4.36

1.33

A RARE EARTH EXCHANGED

1 34

4.29

1 01

-20-

B REGENERATED EQUILIBRIUM

1 23

2 28

1 58

B REACTIVATED

1 56

2 23

1 53

B RARE EARTH EXCHANGED

1 72

2 32

1.69

C REGENERATED EQUILIBRIUM

1 02

4 71

1 50

C REACTIVATED

1.25

4 39

1.12

C RARE EARTH EXCHANGED

1 56

3 75

0 97

D REGENERATED EQUILIBRIUM

1 36

3 89

1.33

D REACTIVATED

2 06

3 01

1 14

D RARE EARTH EXCHANGED

1 70

3 91

1 45

E REGENERATED EQUILIBRIUM

1 01

1 52

1 21

E REACTIVATED

1 29

2 48

1 07

B RARE EARTH EXCHANGED

1 20

3 29

1 17

The MAT results above not only show an increase in activity for all of the reactivated samples, but also indicate a selectivity improvement in the reactivated catalyst as compared to the regenerated equilibrium  Samples A, B, and C indicate that there was available zeolite that exchanged with the rate earth elements, which resulted in increased activity and selectivity  Based upon these results, it is believed that the mechanism for zeolitic catalyst reactivation is the removal of small particle size material from the zeolitic pores  An analysis of this material indicated it is rich in silica along with the other components of the catalyst including alumina, nickel, and vanadium  It is theorized that the pore blockage material is deposited in the pores of the zeolite dunng the manufacture of the fresh catalyst and by the migration of silica during operation of the processing unit

The above data indicates that contrary to popular belief, the activity and the selectivity of regenerated FCC catalyst can be greatly improved. Therefore, by practice

-21-

of the present invention one can remove what is commonly referred to as equilibrium zeolitic catalyst from the processing unit, treat the catalyst as disclosed herein and reuse the treated catalyst having an improved activity and selectivity

It ts believed that the key to a successful zeolitic catalyst reactivation process is removing the zeolitic pore blockage material from the pores of the zeolite and separating this material from the reactivated zeolitic catalyst  The foregoing demonstrates that the material blocking the pores can be loosened by mild acids or combinations of acids that are reactive with the pore blockage material The laboratory data also indicates that a mixture of mild acids such as ammonium bifluoride and malic acid at pH of 3 to 5 takes less time than malic acid on its own

ZEOLITIC CATALYST REACTIVATION PROCESS

In a commercial operation using the zeolitic reactivation process of the present invention an essentially carbon free, regenerated, FCC or TCC equilibrium catalyst is mixed with a chemical solution containing the activating agent(s) in an agitated contactor vessel to form a slurry  After a designated period at the desired temperature, the reactivated slurry solution is transferred to a drying stage  The reactivated slurry solution contains the reactivated catalyst, residual activating agent(s), water, and solubilized and/or dislodged contaminant particles in suspension  Most preferably, the

-22-

agitated reactivated slurry is transferred directly to a fluidized drying stage  That is, the agitated slurry should not be permitted to settle, since this provides an opportunity for the dislodged pore blocking particles to be redistributed in the zeolite pores before being transferred to the drying stage  By maintaining the agitation of the slurry, these fine particles can remain suspended in the solution  In the drying stage, the water is vaporized, the residua! reactivating agent is decomposed, combusted, and/or the components of the activating agent are deposited on the surface of the reactivated catalyst  The soiubilized or dislodged fine particles are dried and separated by fluidization in the drying stage from the treated, reactivated catalyst

A commercial FCC orTCC catalyst reactivation process would comprise contacting a regenerated catalyst in an agitated (stirred or aerated) chemical solution containing an activating agent, that consists of a mild acid, such as malic, or a mixture of mild acids such as malic and ammonium bifluoride in a contacting vessel  After a period of time at the desired temperature, the treated activated FCC catalyst slurry solution is transferred directly to the reactor system of the FCU or TCC unit, where the heat from the calculating catalyst will vaporize the water, decompose or cause the components of the activating agent to deposit on the surface of the circulating catalyst to be combusted in the regenerator, and separate by fluidization the fine particles dislodged from the pores of the zeolite during the reactivation from the reactivated catalyst.  Eventually these fines will leave the unit, as will the other components of the

-23-

slurry solution except for the reactivated catalyst, with the regenerator or reactor exit gases and vapors

Large sized zeolitic materials, such as the pelleted or extruded zeolitic TCC catalyst, can also be treated in stirred vessels  However, other forms of agitation, such as tumbling or ebulating beds, or only rectrculation of the chemical solution to the bottom of the vessel to give a continuous upward flow of chemical in conjunction with the aeration media can also be used if desired

The preferred aeration media in any embodiment of the present reactivation process is air, but other gases, such as nitrogen or light hydrocarbon gases, which will act along with the activating agent and the agitation may be used to maintain the dislodge particles in suspension

Figure 1 illustrates a preferred process flow for the practice of the present invention  Those skilled in the art may know of other equipment which may be employed in the process  It is important, however, that the equipment selected perform the functions described herein so that the desired reactions and results are obtained In the preferred batch process diagramed in Figure 1, reaction vessel 3 is filled with the desired weight of water, and activating agents from storage hoppers 5 and 6 to get the desired pH on pH indicator 7  Once the liquid level is established in reaction vessel 3, agitator 4 is commissioned and the desired weight of hot regenerated zeolitic FCC catalyst from FCC regenerator 1 to reaction vessel 3 is added to the liquid  in the preferred operation, hot regenerated FCC catalyst is withdrawn from the regenerator

-24-
