Repository: anandvc/allindianpatents

File: patents/195681-a-process-for-electroplating-of-solar-selective-black-chromium-alloy-coatings-on-substrates-with-improved-tharmal-stability.html
Indian Patents. 195681:"A PROCESS FOR ELECTROPLATING OF SOLAR SELECTIVE BLACK CHROMIUM ALLOY COATINGS ON SUBSTRATES WITH IMPROVED THARMAL STABILITY"

Indian Patents

Recently Granted Patents

  Recently Published Patents

Title of Invention	"A PROCESS FOR ELECTROPLATING OF SOLAR SELECTIVE BLACK CHROMIUM ALLOY COATINGS ON SUBSTRATES WITH IMPROVED THARMAL STABILITY"

Abstract	Solar selective black chromium coating has been widely used for domestic and industrial water heating applications. Black chromium alloy coatings have been successfully plated at room temperature (~ 30°C) from black chromium plating bath (USA Pat. 5019223) by adding alloying elements like Mo, W, Mn and Ag. The long term thermal stability of these alloy coatings has shown improvement in order of 2 to 3 times for the alloys containing Mo, W and Mo + W, Ag. Such coatings find applications in the solar steam generation.	

Full Text	The present invention relates to a process for manufacturing solar selective black chromium alloy coating with improved thermal stability.

The present invention particularly relates to a process relating to the thermal stability of solar selective black chromium coating by alloy formation.

The present invention more particularly relates to a process for manufacturing solar selective black chromium alloy coating with improved thermal stability, wherein use is made of compounds of elements such as Molybdenum, Tungsten, Manganese and Silver.

In recent years, greater attention is shown in harnessing alternative sources of energy like solar energy in domestic and industrial application to save fossil fuels like petroleum, diesel and coal. Use of flat plate and concentrating type solar collectors for high temperature applications like solar steam generation requires large area of absorbers to run turbines or for industrial applications. Main usage of the present invention is in the field of harnessing solar energy for water heating and steam production.

In the prior art, conventionally black chromium is deposited by electrolyzing an aqueous solution of sulphate-free chromic acid containing certain additives known as 'catalysts' at low temperature and at very high current density.

In our U.S.A patent (5019223), Canada patent (2006130), Australian patent (611957), European patent (033683) and Indian patent (167895), we have described and claimed a room temperature black chromium-plating bath and process for depositing solar selective coatings.

The black chrome coatings deposited from chromic acid bath containing inorganic additives has shown better thermal and UV stability. However, the thermal stability of such coatings is limited to 200°C for long term applications. In solar steam generation where the solar selective coating applied on the absorber tube kept in the focus of the concentrating collectors has to have higher thermal stability. The optical properties, absorptance (a) and emittance (e) change with time at higher temperature. It should be minimal at and above 300°C. These values

decrease steadily with time at higher temperatures resulting in decreased solar selectivity (α/e ratio). It is important to have higher absorptance above 0.90 at higher temperatures.

Black chromium is a graded composite of metallic chromium particles in a dielectric matrix of chromium compounds. The substrate / coating interface is rich in metallic component and the surface is rich in dielectric compounds. Morphology and chemical composition together determine the optical properties of the black chrome coating. So, for the stability of the coating, both these characteristics should not change. Emittance is observed to drop upon initial heating. The evaporation of water vapour from the coatings observed at the early stages of heating has the beneficial effects of reducing emittance. However, degradation does occur by oxidation of metallic particles and by creation of pores in the film. Therefore, retarding the oxidation of chromium particles present in the coating can enhance thermal stability of the black chrome coating and also a modification of the non-metallic part of the film may be beneficial. This could be achieved by making chromium to form a solid solution with another metal of similar nature. The other obvious possibility is to alloy the metal with another element, which has good thermal resistance. Metals, which are suitable for fine particle deposition, must be stable at high temperature. Refractory metals such as Mo, W, Mn could be worthwhile candidates. Chromium is the only refractory metal that can be deposited from aqueous solution. Other refractory metals like Mo, W can only be codeposited.

Reference may be made to Smith and Ignatiev (1981), Solar Energy Materials 4, 119-133, an attempt has been made to codeposit Mo from the proprietary 'Chromonyx' black chrome plating bath. They have suggested additives of 20-75 gpl of Na2MoO4 and plated at 3000 -4000 A/m2 for 4 1/2 to 5 mins. duration in comparison with standard black chrome 'Chromonyx' bath requiring at least 1200 A/m2. The drawback of above said invention lies in high current density of the order of 3000-4000A/m2 for a period of around 5mins. This increase of current density attributed to polarizing effect of molybednum. Thus, use of high current density coupled with long duration results in high cost of production.

Basically, above referred proprietary 'Chromonyx' bath suffers from low temperature operation (18°C) and also contains organic acid additives resulting in a coating with low UV stability.

Recently Lee KD, Jung WC and Kim JH, 2000, Solar Energy Materials & Solar Cells, 63, 125-137, have reported that they have deposited black chrome coating from a bath containing

CrO3: 350-380 gpl, H2SiF6 : 8-12 gpl and Na2MoO4 : 10-15 gpl at 4000 A/m2 for 20 sec . They did not claim any Mo codeposition and any increase in thermal stability of the coating. Further the current density used is high, that of order of 4000A/m2.

Reference may be made to U.S.A. Patents 4174265 where in a conductive body as a cathode is electroplated with chromium in the presence of radioactive rays in a plating bath comprising an aqueous solution of chromium trioxide. In this patent use has been made of radioactive rays such as x-rays which are hazardous. Further the disclosure made was when x-rays were not applied only yellowish chromium coating was obtained, thus defeating the very requirement of black coated service.

Reference may be made to US patent No. 4196063 where in they have described electrodeposition of black chromium using electrolyte solution comprising water, trivalent chromium ions , ions of metal selected from the groups comprising of iron and cobalt , weak complexing agent for the trivalent chromium ions and phosphate ions. The complexing agents are hypophosphite or formate. In the disclosure, there is no mention about solar absorptivity and emissivity and long term thermal stability of the coatings.

Reference may be made to U.S. A. Patent 4894125, which covers optically black pliable foils. This patent discusses black chromium plated pliable foils useful for space environment and close to a temperature of about 450°C. This patent does not discuss about solar steam generation and long term thermal stability. This patent claims that black chromium is plated on a composite ductile metal foil for entirely different application. Solar absorptivity of at least about 0.95 and emissivity of about 0.4 to 0.8 has been obtained.

From the hitherto known prior art as given above, it is seen that there is definite need for providing a process, which can provide solar selective black chromium coatings with improved thermal stability

The main object of the present invention is to provide a process for manufacturing solar selective black chromium alloy coating with improved thermal stability to obviate the drawbacks of prior art processes.

Another objective of the present invention is to provide a coating with improved thermal stability.

Yet another objective of the present invention is to provide a process for the black chrome alloy coating plated from black chromium bath by adding compounds of different metals (Mo, W, Mn and Ag).

Still another object of present invention is to achieve codeposition of Mo, W, Mn and Ag with black chromium, which has higher solar selectivity at temperature at least 300°C.

Still yet another object of this invention is to develop solar selective coatings for steam generation by electroplating route.

Further object of this invention is to standardize the conditions to electrodeposit black chrome alloy coatings suitable for concentrating type solar collectors useful for steam generation.

One more objective of this invention is the development of black chromium alloy coatings suitable for automobile exhausts and silencers.

The process of present invention provides black chromium alloy coatings plated at room temp in a black chromium plating bath provided with alloying compounds of element such as Mo , W, Mn, and Ag. This has resulted in the improvement of the long -term thermal stability of these alloy coatings by a factor of 2 to 3.

Accordingly the present invention provides a process for manufacturing solar selective black chromium alloy coatings with improved thermal stability which comprises, subjecting a substrate to be coated as a cathode in a black chromium electroplating bath characterized in that the said bath being provided with compounds of Mo, W, Mn and Ag, singly or in combination thereof.

In an embodiment of the present invention, the black chromium plating bath is such as an aqueous solution of sulphate free chromium acid containing 2-20 gpl of alkali metal nitrate, 3 -40 gpl of boric acid and 0.2 -5 gpl of fluosilicate ions or 0.2 - 5 gpl of floride ions.

In another embodiment of the present invention, the substrate such as copper, nickel, steel and stainless steel has been coated with black chromium alloy coatings.

Yet another embodiment of the present invention, the compounds of molybdenum is molybdates in the range of 10 -150 gm/l.

Still another embodiment of the present invention, the compounds of tungsten is dodeca tungstophosphoric acid in the range of 10 - 50 gpl.

In still yet another embodiment of the present invention, the compounds of manganese is manganate in the range of 10 - 30 gpl.

In a further embodiment of the present invention, the compound of silver is silver nitrate, less than 10 gpl.

In a still further embodiment of the present invention, the co-deposition of Mo, W, Mn and Ag with black chromium is at room temperature.

In an another embodiment of the present invention, the electroplating is effected at a current density in the range 2000 - 3000 A/m2 for duration in the range of 1 - 5min.

In still another embodiment of the present invention, the black chromium alloy coating has solar selectivity of the order of 2 to 5 or higher at a temperature of at least 300°C.

In the present invention, there is provided a process relating to the improvement of thermal stability of solar selective black chromium coating by alloy formation wherein compounds of Mo, W, Mn and Ag have been added to black chromium plating bath individually or collectively, subsequently the electroplating process being conducted, and the cathode gets the coatings of improved black chromium alloy with improved thermal stability and better service.

This invention relates to a solar water heater for domestic, industrial hot water and steam generation applications and more particularly to electrodeposition of solar selective black chromium alloy coatings and a method to manufacture the same.

Black chrome coatings deposited from the bath (USA Pat. 5,019,223) have many advantages like high solar selectivity at 30-40°C, 1000-3000 A/m2 to get coherent and adherent coatings. This bath also has other advantages like low sensitivity to composition changes and the bath has comparable throwing power to that of a conventional chromium-plating bath. The bath can work with a trivalent concentration as low as 1gpl and can tolerate upto 16 gpl. This bath has an almost infinite life and can be rejuvenated.

Black chrome coatings can be deposited with high absorptance (a > 0.95) and low emittance (s 
The novelty of the present invention resides in providing improved thermal stability with solar selectivity of the order of 2 to 5 or higher at a temperature of at least 300°C besides the process of present invention is economical. This novelty has been achieved by the non obvious inventive steps of adding compounds of alloying elements such as Mo, W, Mn, and Ag, singly or combination thereof.

The process of the present invention is illustrated by the following examples however these examples should not be construed to limit the scope of present inventions.

Example 1

Black chromium alloy deposits were plated from the bath the composition is given below

1.	Alkalimetal nitrate	: 5 gpl

2.	Boric Acid	: 10 gpl

3.	Fluosilicate or fluroide	: 0.5 gpl

4.	Compounds of alloying elements :

Molybdate	: 10-150 gpl

Dodeca Tungstophosphoric acid	: 10-50 gpl

Manganate	: 10-30 gpl

Silver nitrate	: 1-5 gpl

The remaining being an aqueous solution of sulphate-free chromium acid.

The processing sequence is as follows:

Cathodic cleaning, rinse, acid dip, nickelplate from a nickel sulphamate bath, rinse black chromium plate with the above solution at 1000 A/m2 . The duration of the plating was in between 40 sec to 300 sec. The temperature of the bath is between 20°C-40°C. The compounds of alloying element can be added singly or in combination. When copper was used without nickel undercoat, the substrate was dipped in 100 gpl of chromic acid with 10 ml/l of sulphuric acid in the processing sequence before black chromium plating.

Similar experiments were performed using nitric acid, alkalimetal borate or borax, fluosilicic acid or fluoric acid.

 The absorptance (a ) and emittance (E) values of the deposits obtained from these baths at 30°C, 3000 A/m2 for a  duration of 50 sec are given in Table 1A and 1B.

  Table 1A

  (TABLE REMOVED)

  Table 1B

  (TABLE REMOVED)

Example 2

To one litre of a 400 gms/l aqueous solution of chromic acid, 10 gms of barium carbonate were added. The mixture was the filtered to obtain a sulphate free chromic acid solution. To this solution 5 gms of sodium nitrate, 10 gm of boric acid, 0.15 gm of sodium fluoride were added. To this bath 50 gpl of sodium molybdate was added. Electroplating was carried out at 3000 A/m2 for 60 sec at a bath temperature of 30°C or for 120 sees at a bath temperature of 20 °C. The obtained coating was analysed chemically for molybdenum and it was found out to be around 0.8-1.2 weight % in the coating. This experiment shows that molybdenum has been codeposited along with chromium

Example 3

To the black chromium prepared as in example2, the electroplating was carried on nickel-plated copper substrate a bath temperature of 20°C after adding varying quantities of Sodium Molybdate, Dodeca Tungsto phosphoric acid, Potassium Permanganate, plating duration was 75-90 secs, the absorptivity  P a) of these coatings were tested and given in table 2

  Table2

  (TABLE REMOVED)

For evaluating the thermal stability of the solar selective alloy coatings, the samples were kept inside borosil glass petri dishes and placed in an air-circulated oven maintained at the required temperature with an accuracy of ± 1% of the set temperature.

The optical properties (absorptance and emittance) of the samples were measured periodically with standard instruments procured from M/s Devices & Services, USA.

Na2MoO4 was added in the range of 0-125 gpl and H3PO4.12WO3.xH2O was added in the concentration range of 0 to 50 gpl. The additive effect of addition of Mo and W was done from the black chromium bath containing 50 gpl of H3PO4.12WO3.xH2O and with varying addition of Mo from 10 to 100 gpl. KMnO4 was added between 0 to 30 gpl. Addition of silver nitrate was in the concentration range of 0 to 5 gpl as Ag+ ion.

Typically thermal stability test was conducted at 350°C and the time taken at this temperature for 5% degradation in the absorptance values are given in Table 3. The black chromium alloy plating was done on copper substrate with 12(im nickel undercoat.

  Table 3

  (TABLE REMOVED)

The thermal stability of the black chromium alloy coatings containing Mo was carried out at 400°C on electroformed nickel substrate and the effect is given below in table 4.

  Table 4

  (TABLE REMOVED)

Similarly the effect of Ag+ ion addition to the black chromium on electroformed nickel substrate was studied at 400°C and the result is given in table 5.

  Table 5

  (TABLE REMOVED)

As silver does not belong to refractory metals, the cause of this improvement could be due to the removal of chloride ion or control of grain size or codeposition of silver in the coating.

By simple addition of compounds of Mo, W, Mn and Ag the thermal stability of the black chromium coatings could be improved substantially.

From the examples it can be concluded that the thermal stability has improved by the addition of compounds of Mo, Mn, and Ag individually or collectively significant improvements in thermal stability were observed by the addition of Mo.

The main advantages of the present invention:

1.	Substantial improvement with respect to thermal stability. By simply addition of compounds

of Mo, W, Mn and Ag the thermal stability of the black chromium coatings could be

improved substantially.

2.	Increased service life of the solar collectors of the order of 2 - 3 times.

3.	Reliability of the solar selective coatings has been improved.

4.	Useful for high temperature applications like solar steam generations.

5.	Useful for coatings automobile components like exhaust pipe and silencers.

We claim:

1.	A process for manufacture of solar selective black chromium alloy coatings with improved thermal stability which comprises, subjecting a substrate to be coated as a cathode in a black chromium electroplating bath characterized in that the said bath being provided with compounds of Mo, W, Mn and Ag, singly or in combination thereof.

2.	A process as claimed in claim 1, wherein black chromium plating bath is such as an aqueous solution of sulphate free chromium acid containing 2-20 gpl of alkalimetal nitrate, 3-40 gpl of boric acid and 0.2 -5 gpl of fluosilicate ions or 0.5-5 gpl of floride ions.

3.	A process as claimed in claim 1-2, wherein the substrate such as copper, nickel, nickel-plated copper or steel, steel and stainless steel has been coated with black chromium alloy coatings.

4.	A process as claimed in claim 1-3,wherein the compound of molybdenum is molydates in the range of 10 -150 gpl.

5.	A process as claimed in claim 1-4, wherein the compounds of tungsten is Dodeca Tungstophospharic acid in the range of 10 - 50 gpl

6.	A process as claimed in claim 1-5,wherein the compounds of manganese are manganate in the range of 10 - 30 gpl.

7.	A process as claimed in claim 1-6, wherein the compound of silver is Silver Nitrate, les$ than 10 gpl.

8.	A process as claimed in claim 1-7, wherein the co-deposition of Mo, W, Mn and Ag with black chromium is at room temperature.

9.	A process as claimed in claim 1-8, wherein the electroplating is effected at a current density in the range 2000 - 3000 A/m2 for a duration in the range of 1 - 5min.

10.A process as claimed in claim 1-9, wherein the black chromium alloy coating has solar selectivity of the order of 2 to 5 or higher at a temperature of at least 300°C .

11. A process for the manufacture of solar selective black chromium alloy coatings with improved thermal stability as herein described with reference to the examples.

Documents:

				743-del-2003-abstract.pdf

				743-del-2003-claims.pdf

				743-del-2003-complete specification(granted).pdf

				743-del-2003-correspondence-others.pdf

				743-del-2003-correspondence-po.pdf

				743-del-2003-description (complete).pdf

				743-del-2003-form-1.pdf

				743-del-2003-form-19.pdf

				743-del-2003-form-2.pdf

				743-del-2003-form-3.pdf

« Previous Patent

Next Patent »

Patent Number	195681	

Indian Patent Application Number	743/DEL/2003	

PG Journal Number	31/2009	

Publication Date	31-Jul-2009	

Grant Date	21-Apr-2006	

Date of Filing	29-May-2003	

Name of Patentee	COUNCIL OF SCIENTIFIC AND INDUSTRIAL RESEARCH	

Applicant Address	RAFI MARG NEW DELHI0-110001 INDIA.	

Inventors:

#	Inventor's Name	Inventor's Address	

1	GRIPS VATIA KRISHNAMOORTHY WILLIAM	N.A.L. BANGALORE INDIA.	

2	RAJAGOPAL INDIRA	N.A.L. BANGALORE INDIA.	

3	RAJAM KARAIKUDI SANKARANARAYANA SASTRY	N.A.L. BANGALORE INDIA.	

PCT International Classification Number	C25D 00304	

PCT International Application Number	N/A	

PCT International Filing date		

PCT Conventions:

#	PCT Application Number	Date of Convention	Priority Country	

1			NA	

© All Indian Patents, 2013-2021.

  Patent data available in the public domain from Indian Patents Office, Department of Industrial Policy and Promotions, Ministry of Commerce and Industry, Government of India.

File: patents/195757-device-and-method-for-exchanging-a-replaceable-part-of-a-mould-arrangement-in-a-continuous-casting-installation.html
Indian Patents. 195757:DEVICE AND METHOD FOR EXCHANGING A REPLACEABLE PART OF A MOULD ARRANGEMENT IN A CONTINUOUS CASTING INSTALLATION

Indian Patents

Recently Granted Patents

  Recently Published Patents

Title of Invention	DEVICE AND METHOD FOR EXCHANGING A REPLACEABLE PART OF A MOULD ARRANGEMENT IN A CONTINUOUS CASTING INSTALLATION

Abstract	A mould arrangement (1) in a continuous casting installation comprises a mould (2a) and an oscillatory holding device (4) for causing the mould to oscillate in a casting position (2a) and is separably composed of a replaceable part (2a) and a stationary part (4, 11, 12, 12', 71). To exchange the replaceable part, the replaceable part is separated from the stationary part and moved out of its operating position (2a) at least along a proportion of its path into a space (29) below the casting position (2a) by means of the conveying device (23). During the casting operation, especially in the case of multi-strand installations, the replaceable part may be conveyed into any appropriate position (2b), for example along paths,which are in part rectilinear (23') and/or curved (23") and replaced by a new replaceable part by reversal of these method steps. In the case of multi-strand installations, the exchange of a replaceable part may be completed without casting operation in an adjacent mould arrangement being impaired.	

Full Text	-1A -

The invention relates to a device for exchanging a replaceable part of a mould arrangement in a continuous casting installation and to a method of operating a device.

As a rule, in continuous casting installations, especially continuous steel casting installations, it is necessary from time to time to replace a mould or at least a component of a mould. Thus, for example, when the cavity of a mould is subjected constantly to the effects of strand solidification, the wall defining the mould cavity eventually begins to exhibit wear phenomena and has to be repaired or replaced.

Accidents occurring during casting operation, such as perforation of a strand shell or overflow of the metal melt over the pouring opening of the mouldy lead, as a rule, to an interruption in casting operation of the relevant mould. In general, parts of the continuous casting installation, in particular the mould or parts of the mould and strand guiding devices below the mould have to be freed from solidified metal or even replaced before casting operation may be resumed.

Moulds are conventionally supported in a continuous casting installation by a holding device which is so constructed that the moulds may oscillate in a casting position. The holding device usually takes the form of an oscillating table, which is accessible from above for the purpose of installing and removing a mould. In a multi-strand installation with moulds having vertical or oblique cavities, tundishes are arranged above the moulds during casting operation, molten metal being

2

poured from these tundishes into the mould cavities, wherein a plurality of moulds is conventionally supplied with melt from one tundish comprising several outlets. An accident entailing replacement of a mould requires the casting operation to be stopped at the mould affected by the accident and consequently results in a reduction in the casting yield of the multi-strand installation, since the tundish blocks access to the moulds from above and the necessary mould exchange is only possible in a break in casting after removal of the tundish.

A continuous casting installation is known from US-PS 3 273 208 which is suitable for long sequential casts and is provided with an apparatus for quick mould replacement. The mould is arranged on a sliding table which is capable of rectilinear, horizontal displacement and interacts with a mould delivery carriage displaceable perpendicularly thereto or with a turntable. The displaceable sliding table requires open holes in the teeming platform floor along the displacement path, which holes are undesirable for reasons of safety. If a turntable is used in conjunction with multi-strand installations, large gaps are needed between strands, making large tundishes necessary. Installation of this swapping device in multi-strand installations leads not only to high structural complexity but also to high operating costs, stemming from maintenance of the wear-prone tundishes. Moreover, when molten metal is poured from one tundish into a plurality of moulds, variations occur in the casting parameters, for example differences in casting temperature or in the superheating temperature in the various moulds. These variations are generally greater, the larger the strand spacing and lead to unacceptable variations in the quality of the strands withdrawn from the different moulds.

JOS 62-9749, discloses a known device for exchanging a mould in a continuous casting installation equipped with an oscillatory

3

holding device for the mould. The holding device comprises a deck, to which the mould may be fixed in an operating position and the height of which may be adjusted by means of two lever systems provided with independent drives. A first lever system enables the deck to be lowered and raised and serves as a conveying device for conveying the mould out of the operating position into a second position, in which the mould may be gripped by a second conveying device below the teeming platform, lifted from the deck and conveyed on further. A second lever system permits oscillation of the mould about the position set by the first lever system, the assembly comprising the mould, the deck and the first lever system being set in motion as a whole by means of the second lever system. This design has the disadvantage that, during casting operation, a relatively large overall weight has to be kept in motion in order for the mould to oscillate and that the first lever system has to undergo complex stabilisation with respect to the vibrations transmitted by the second lever system, in order to be able to maintain the casting conditions in a controlled manner over a relatively long period. Furthermore, in the initial phase of mould replacement a relatively large weight in addition to the mould has to be moved by means of the conveying device.

The object of the invention is to avoid the disadvantages of the known devices and to provide a structurally simplified device and a method for exchanging a replaceable part of a mould arrangement in a continuous casting installation, the intention being to make it possible to carry out the replacement process on an individual selected mould in a multi-strand installation while the casting operation remains active.

This object is achieved in accordance with the invention by a device and a method for exchanging a replaceable part of a mould arrangement 

in a continous casting installation 

4

It is assumed that, in addition to a mould cavity wall, which forms a strand, the mould comprises a supporting structure for the mould cavity wall. By means of the supporting structure, a separable connection may be produced between the mould cavity wall and the oscillatory holding device. The holding device determines the casting position of the mould. A part of the mould arrangement which is connected with the replaceable part during the casting operation, which defines the spatial arrangement of the replaceable part, designated below as the operating position of the replaceable part, and which remains behind when the replaceable part is removed from the operating position with the aid of the conveying device is designated the stationary part. By definition, the stationary part comprises at least the holding device.

According to the invention, the replaceable part comprises at least one component of the mould, wherein the holding device and the replaceable part are so constructed that the replaceable part may be moved by means of the conveying device out of the operating position into a space below the casting position after separation from the stationary part. By first of all separating the replaceable part from the stationary part at the beginning of the replacement process, the replaceable part is uncoupled from the oscillatory holding device. In this way, it is possible to replace the replaceable part without moving the stationary part. Thus, the weight load on the conveying device when in operation may be reduced to a minimum, Moreover, the conveying device may be so designed that it is separate from the holding device and the holding device, together with the mould, may oscillate during the casting operation without being affected by the conveying device.

Since, according to the invention, the replaceable part may be moved out of the operating position into a space below the casting position by means of the conveying device after separation from the stationary part, the replaceable part may

5

be exchanged in multi-strand installations even during the casting operation, even if tundishes above the moulds block access to the replaceable parts from above. Moreover, it is possible for multi-strand installations to be produced with any strand spacing desired and for a device according to the invention to be constructed to conform to a predetermined strand spacing. Strand spacing may be minimised if, for example, the conveying device is designed in such a way that a mould may be moved in the strand guiding direction into the space below the casting position. In this way, movement of the mould towards an adjacent strand is prevented.

Different embodiments of the device according to the invention are distinguished by the configuration of the mould arrangement. This may be such that parts of the mould and/or the mould itself may be replaced. In each instance, the replaceable part may be gripped by the conveying device.

In one embodiment, the replaceable part merely comprises the mould cavity wall. Thus, it is possible to replace only that part of a mould which is subject to the greatest wear, without having to move the other parts of the mould or the mould arrangement, which are as a rule of a much greater weight than the mould cavity wall. The stationary part of the mould arrangement may be equipped with guide members, to simplify automatic positioning of the replaceable part upon movement into its operating position. Seals, which may be incorporated into the guide members, are provided to seal the mould cavity wall automatically during exchange against the leakage of coolant, which may act on the mould cavity wall. This embodiment is particularly easy to produce in conjunction with a spray-cooled mould; in this instance, a spray cooling device for cooling the mould cavity wall may be associated with the stationary part of the mould arrangement. This embodiment may also be used, however, in moulds having water jacket cooling.

6

In another embodiment, the replaceable part consists of the mould cavity wall with a coolant channel for cooling the mould cavity wall. The coolant channel may take the form, for example, of a water cooling jacket surrounding the mould cavity wall. In the case of such an embodiment, it is particularly advantageous to provide the stationary part of the mould arrangement with a supply connection for the coolant, such that the coolant channel is automatically connected to the supply connection when the replaceable part is brought into the operating position.

In a further embodiment of the invention, the replaceable part comprises the mould in its entirety. In this case, the supporting structure of the mould cavity wall is connected separably with the holding device in such a way that the mould may be gripped by the conveying device and moved out of the operating position into a space below the casting position.

The mould or mould arrangement may conventionally comprise devices which serve to influence the casting and/or solidification processes and/or the monitoring and/or control of the operation of the continuous casting installation. Further embodiments according to the invention differ as to which of the above-mentioned devices are associated with the stationary part of the mould arrangement and which with the replaceable part.

It is advantageous to arrange on the replaceable part devices which are intended to act on an exiting strand directly at the outlet opening of the mould cavity. Examples of these devices are foot rollers and/or spray cooling devices and/or an electromagnetic agitator for the strand.

Devices which have to be replaced less frequently may advantageously be constructed as components of the stationary part of the mould arrangement and connected with the holding

7

device, for example at the periphery of the mould, or, if the supporting structure for the mould cavity wall is associated with the stationary part, be arranged on the supporting structure. Examples of such devices are devices for electromagnetic agitation and/or braking of the metal melt in the mould cavity and/or in the strand or a spray cooling device for the strand. If such devices are particularly heavy, then their association with the stationary part of the mould arrangement results in a particularly advantageous embodiment of the device according to the invention, since the conveying device may be designed to cope with smaller loads.

Similarly, devices which have to be operated in conjunction with complex supply apparatuses may advantageously be associated with the stationary part of the mould arrangement, so that the gate to the supply apparatus need not be of an excessively complex design, for example in the form of detachable supply connections. Into this category fall, for example, measuring devices for monitoring the casting operation, especially for measuring the level of the meniscus and/or for monitoring the temperature of parts of the mould.

Further embodiments of the device according to the invention relate to a replaceable part comprising one or more components requiring supply via stationary supply connections. In this instance, the stationary part comprises at least one supply connection and the replaceable part is so constructed that the supply connection is coupled to or uncoupled from a corresponding supply connection during exchange of the replaceable part in order respectively to effect or undo a supply connection. Such supply connections may serve in the supply of energy or coolants or lubricants or in the exchange of signals. For example, by means of automatically connectable supply connections an electromagnetic agitator incorporated into the replaceable part may be supplied with electrical energy, a lubricant duct opening

8

into the mould cavity may be face with lubricant or measuring and/or control signals may be exchanged between a controllable device connected with the replaceable part or a measuring probe, for example a temperature probe for measuring the temperature in the mould cavity wall or other segments of the replaceable part, and control and/or measuring devices at the periphery of the replaceable part.

Various embodiments are feasible for the conveying device, depending on the configuration of the mould arrangement. The conveying device may comprise a lifting device, with which the replaceable part may be connected and which is constructed in such a way that the replaceable part may be moved out of the operating position into the space below the casting position. The conveying device may be constructed in such a way that the replaceable part may be moved out of the operating position substantially tangentially; at least along a proportion of its path, to the strand conveying direction at the outlet opening. This embodiment of the conveying device has the advantage that the replaceable part traverses a particularly small space during exchange. In this way it is possible to make the mould arrangement particularly compact. If, in particular, components of the stationary part of the mould arrangement, for example an electromagnetic agitator or a meniscus measuring device, are positioned at as small as possible a distance from the replaceable part, there is little play available when the replaceable part is removed from its operating position during exchange.

In another modification of the conveying device, the replaceable part may be moved out of the operating position on a path which is in part rectilinear and/or in part curved. This results in the advantageously useful possibility of moving the replaceable part out of the operating position into any appropriate position in which the replaceable part may undergo further treatment. In a continuous casting installation in which the strand is guided through a

9

secondary cooling chamber immediately after leaving the mould, it is possible, for example, for the conveying device to be constructed in such a way that it may be positioned outside the secondary cooling chamber and the replaceable part may be gripped by means of a closable opening in the cooling chamber wall and, after moving tangentially to the strand guiding direction, be conveyed sideways out of the secondary cooling chamber. During the casting operation, the conveying device would be extensively protected from influences which might impair said casting operation, for example developing from strand breakaway, by the cooling chamber wall. Moreover, it is possible to construct the conveying device as a mobile unit. In the case of multi-strand installations, this construction has the advantage that several moulds may be served by the same conveying device, by positioning the conveying device, as appropriate, in the vicinity of the replaceable part to be exchanged. It is also feasible to arrange the conveying device stationarily with respect to the continuous casting installation. For example, each mould may be associated with a conveying device. This avoids complex positioning of a conveying device once it has been adapted to one replaceable part. In this way, automation of a device according to the invention is simplified.

Examples of the invention will ±>e described below with the aid of accompanying Figures, in which:

Fig. 1 shows a vertical section through a mould

arrangement Fig. 2 shows a vertical section through a two-strand

installation Fig. 3 shows a vertical section through a further

example of a mould arrangement, Fig. 4 shows a vertical section through a further

example of a mould arrangement, Fig. 5 shows a section along line IV-IV of Fig. 4,

10

Fig. 6 shows a vertical section through a further

example of a mould arrangement, and Fig. 7 shows a section along line VI-VI of Fig. 6.

Fig. 1 shows a mould arrangement 1 which projects through an opening in the floor 6 of a teeming platform. The mould arrangement 1 comprises a mould 2 with a mould cavity 3 and a holding device 4 for the mould 2. The mould 2 is designed to be a replaceable part of the mould arrangement 2 and may be separated from the other components of the mould arrangement 1 forming a stationary part and moved by means of a conveying device 23. Reference numerals 2a, 2b etc. will be used below to indicate different positions of the mould 2. The mould cavity 3 consists of a mould cavity wall 9 with a pouring opening at the upper end and an outlet opening for a strand 3' at the lower end of the mould 2. Fig. 1 shows the strand 3' as a solidified strand remnant which is cut off directly at the outlet opening of the mould 2 and comprises an upper end 3" corresponding to the meniscus during casting operation. The mould 2 comprises an external jacket 20 which serves as a supporting structure for the mould cavity wall 9 * and may be connected to the holding device 4. The space between the jacket 20 and the mould cavity wall 9 is constructed for the passage of a coolant, for example water, wherein a gap between the mould cavity wall 9 and a pipe 4 9 surrounding the mould cavity wall 9 serves as a coolant channel through which the coolant may be conveyed from a supply line 15' to a discharge line 16'.

The holding device 4 is constructed as a mould table 4' with an opening through which the mould 2 may be brought from below into a casting position 2a and with wedges 13' displaceable along the mould table 4'. As is indicated in Fig. 1 by a double-headed arrow in the strand guiding direction, the holding device 4 may be caused to oscillate by a drive which is not shown. The casting position 2a is defined by positioning members 13 which are connected with

11

the mould 2 and which may be brought into releasable connection with the mould table 4' by means of the wedges 13'. The ends of the coolant supply and discharge lines 15' and 16' remote from the jacket 20 of the mould are each constructed as supply connections. These are so formed that they may be separably connected at coupling points 15" and 16" with corresponding coolant supply and discharge lines 15 and 16 arranged on the stationary part of the mould arrangement when the mould is brought into the casting position 2a.

During casting operation, the part of the mould 2a projecting beyond the mould table 4' is surrounded by a casing 11, which houses various devices required during casting operation and associated with the stationary part of the mould arrangement 1, for example a measuring unit, consisting of a radioactive radiator 12 and a detector 12', for monitoring the meniscus 3" or an electromagnetic agitator {not shown). An example of an energy and/or signal supply connection which may be effected or separated during exchange of the mould 2a is the temperature measuring device 70 indicated in Fig. 1, which is installed to measure the temperature of the coolant at the end of the pipe 49 on the outlet side and may be connected via electrical contacts on the outside of the mould with corresponding contacts 71 on the casing 11, in order to ensure the supply of electrical energy or the exchange of measuring and/or control signals.

The conveying device 23 enables the mould 2 to those with two degrees of freedom and is composed of several functional groups 23a, 23b, 23c, 23d. A connection between the conveying device 23 and the mould 2a may be produced by means of a coupling element 23d. The coupling element 23d may be moved by means of the linear thruster 23c in the direction of arrow 23', wherein the linear thruster 23c may in turn be moved in the direction of arrow 23" by means of the swivel arm 23b and a stationary swiveling device 23a for the swivel arm 23b.

12

To exchange the mould 2a, the coupling element 23d is connected with the mould 2a after suitable positioning of the conveying device 23 and the connection between the mould 2a and the holding device 4 is released by movement of the wedge 13'. By actuation of the linear thruster 23c, the mould is then moved longitudinally of the arrow 23', i.e. substantially tangentially to the direction of guidance of the strand 31 at the outlet opening of the mould 2a, into a space 29 below the casting position 2a, wherein the supply connection of the supply and discharge lines 15, 15' and 16, 16' respectively is disconnected at the respective coupling points 15" and 16". To this end, openings in the mould table 4' and in the casing 11 serve as guide surfaces 4" and 11'. The mould 2 may then be conveyed, through actuation of the swivelling device 23a, into an appropriate position for further treatment of the mould 2, for example into the position 2b indicated in Fig. 1. These processes may be reversed for insertion of a new mould 2 into the casting position 2a.

Fig. 2 shows a teeming vessel 30, which serves as a tundish for two strands 3', above two mould arrangements 1'. The mould arrangements 1' are positioned on a mould table 4', which may be caused to vibrate by an oscillating apparatus 5. Secondary cooling chambers 7, 7' with partition walls 8, 81, 8" are disposed under the mould arrangements 1'. In the case of the left-hand strand, casting has been interrupted and the mould is being exchanged and, in the case of the right-hand strand, casting remains active.

The mould arrangements 1' each take the form of a replaceable part, consisting of a mould 2' with a mould cavity wall 9 and a supporting structure 10, constructed as a cooling water housing, for the mould cavity wall 9, and a stationary part. The stationary part comprises the mould table 4' and coupling devices 14 for cooling water supply and discharge lines 15

13

and 16 for connecting the supporting structure 10 to a cooling water circuit. The coupling devices 14 serve at the same time as fixing devices for the replaceable part and are constructed as sliding plates movable perpendicularly to the direction of feed of the strand (arrow 17). For reasons of greater clarity, the drive means for effecting the movement according to arrow 17 has been omitted. A lubricating oil distribution plate 18, which forms the upper part of a casing 11 of the mould 2' constitutes an additional fixing device for the inlet-side half of the replaceable part. A conical guide surface 19 serves at the same time as a centring means for the replaceable part and as a coupling surface for lubricating oil, which is supplied via a line 21.

A lifting apparatus 22 in the form of a telescopic lifting cylinder is shown below the mould arrangement l' in the secondary cooling chamber 7. At the upper end of the lifting apparatus 22, a gripping device 24 is provided as a connecting member between the lifting apparatus 22 and the replaceable part. In conjunction with the lifting apparatus 22, the gripping device 24, provided with a centring guide 25 and movable bolts 26, may withdraw the replaceable part from its operating position or push it thereinto from below in a perpendicular direction, i.e. substantially axially with respect to the mould cavity wall 9.

In this example, the lifting apparatus 22 is arranged on a carriage 27, which may be inserted into the secondary cooling chamber 7 on an intermediate platform 28 and fixed therein. Before the carriage 27 may be inserted into the secondary cooling chamber, any cast strand which may be wedged in the mould has to be separated beneath the mould by cutting and extracted therefrom. Before or after separation, the secondary cooling spray devices and guide rollers, if present, are removed by swivelling or moving away.

The same reference numerals are used below for identical

14

parts of the mould arrangements. Fig. 3 shows a mould arrangement 1" with a separated strand part 31 stuck in a mould 2". The mould 2" takes the form of a replaceable part.

The supporting structure 10 for the mould cavity wall 9 of the mould 2" is provided with a guide 32 for cooling water circulation along the mould cavity wall 9. The mould cavity wall 9 is curved and may have a cross section which is round or rectangular or the like. The external form of the supporting structure 10 is cylindrical or prismatic, so that the replaceable part may be withdrawn from or pushed into the operating position rectilinearly, perpendicularly and substantially axially with respect to the mould cavity wall 9 in the direction of arrow 33.

The mould arrangement 1" in Fig. 3 is provided with various accessory parts. Inside the casing 11 and the mould 2" there is arranged an electromagnetic agitating or braking device 51. Directly below the mould cavity wall 9, on the mould 2", there are provided an agitator 34, foot rollers 35 and spraying devices 36. They are gripped, together with the stuck strand part 31, the mould cavity wall 9 and the supporting structure 10, by the appropriately constructed gripping device 38 and withdrawn vertically. The lifting apparatus may deposit the defective replaceable part in a vertical position on a replaceable part feed apparatus and take up a new one therefrom. If the gripping device 38 is arranged on the lifting apparatus so as to swivellable by,

for example, 90°, the replaceable parts may also, in mechanised manner, be lifted from or deposited on the replaceable part feed apparatus in a horizontal position. The replaceable part is fixed or clamped in the casting position by coupling apparatuses 14 in the form of sliding plates which may be moved along guides 39 and by the conical guide surfaces 19 on the casing 11.

The mould exchange process may also be effected from above

15

the teeming platform 41 using a crane when the installation is at a standstill. After removal of the lubricating oil distribution plate 18, it is possible to withdraw the mould 2" upwards. It is also possible, however, to remove the mould arrangement 1", i.e. the mould 2" and the casing 11, in an upwards direction as a unit with or without the mould table 4' .

Instead of the telescopic lifting cylinder shown in the Figures, other lifting and guide systems known from the prior art may be used. These may, for example, be so designed that the replaceable part may be moved out of the operating position to any appropriate place via a path which is in part rectilinear and/or in part curved.

Figs. 4 and 5 show a mould arrangement comprising a replaceable part which consists of a segment of a mould 2"', especially a mould cavity wall 40 and a sealing flange 43, and comprises guide surfaces 42, 44. The sealing flange 43 is connected with the mould cavity wall 4 0 so as to provide a seal against cooling water leakage. The circular guide surface 44 also serves as a sealing surface and rests against a surface 45 of another annular flange 46. The flange 46 belongs, together with the supporting structure 4 7 for the mould cavity wall 40, said supporting structure 47 taking the form of a guiding and supporting flange 48 and a side wall 47', a water jacket 49 and an agitating device 50, to the stationary part of the mould 2"1.

Reference numeral 52 designates movable bolts, which fix the replaceable part and may be moved horizontally by means of movement means which are not shown. Seals are indicated schematically by small circles 54.

Below the mould there may be seen part of a partially illustrated lifting apparatus 56 for removing the mould cavity wall 40. A connection may be created between the

16

sealing flange 43 and the lifting apparatus 56 by means of hammer-head bolts 57.

In the mould arrangement 1"" according to Figs. 6 and 7, a mould cavity wall 60 of a mould 2"" is installed in a supporting structure 61. To cool the mould cavity wall 60 there is provided a spray water cooling means consisting of spray pipes 62 and spray nozzles 63, which are connected to a supply network by means of a cooling water supply line 72 and a cooling water discharge line 73. The replaceable part of the mould arrangement 1"" consists of the mould cavity wall 60, an upper sealing flange 65 with a lubricant supply 66 and a lower sealing flange 67, which rests against a flange 68 of the supporting structure 61. A coupling part of a lifting apparatus 69 is shown schematically. Between the upper sealing flange 65 and the supporting structure 61 there is arranged another flange 70. This flange 70 may, together with the replaceable part, be removed upwards by means of a lifting device 75 after removal of the tundish.

The mould arrangements in Figs. 1-7 comprise replaceable parts which may be exchanged according to the invention in the following method steps:

• The replaceable part is separated from the stationary part of the mould arrangement and

• then moved out of its operating position by means of a conveying device at least along a proportion of its path into a space below the casting position.

• These steps may be reversed to bring a new replaceable part into its operating position ana connect it to the stationary part of the mould arrangement.

Depending on the situation, various supporting measures may appropriately be used in conjunction with these method steps, for example stoppage of the flow of molten metal, stoppage of the oscillatory motion of the mould, separation of strand

17

remnants stuck in the mould in the vicinity of the outlet opening of the mould, temporary removal of the secondary cooling devices below the mould. In this way, the replaceable part becomes accessible to a conveying device and the play necessary for movement is ensured in the space under the casting position.

18

WE CLAIM

1. A device for exchanging a replaceable part of a mould arrangement (1, 1', 1", 1"', 1"") in a continuous casting installation, the mould arrangement comprising a mould (2a, 2', 2", 2"', 2"") and an oscillatory holding device (4) for causing the mould to oscillate in a casting position, the replaceable part being capable of separable connection with a stationary part of the mould arrangement and a conveying device being provided for conveying the replaceable part between an operating position and a second position, characterised in that the replaceable part (2a, 2', 2", 40, 60) comprises at least one component (9, 40, 60) of the mould (2a, 2', 2", 2"*, 2"") and in that the holding device (4) and the replaceable part (2a, 21, 2", 40, 60) are so constructed that the replaceable part may be moved by means of the conveying device (22, 23, 38, 56, 69) out of the operating position (2a) into a space (29) below the casting position (2a) after separation from the stationary part (4, 11, 47, 47', 48, 61, 70).

2. A device according to claim 1, characterised in that the replaceable part comprises a mould cavity wall (40, 60) which forms a mould cavity (3) of the mould (2"*, 2"") with a pouring opening and an outlet opening for a strand (3').

3. A device according to claim 2, characterised in that the replaceable part includes a coolant channel (32, 49) surrounding the mould cavity wall (9) for cooling the mould cavity wall.

3. 

19

4. A device according to any one of Claims 1 to 3 characterized in that the replaceable part comprises the mould (2a, 2', 2").

5. A device according to either one of Claims 2 or 3 characterized in that the replaceable part (2") comprises spray cooling devices (36) and an electromagnetic agitator (34) for the strand (31) at the outlet opening.

6. A device according to any one of Claims 1 to 5 characterized in that the stationary part (11) comprises a device (50,51) for electromagnetic agitation of molten metal in the mould cavity (3), a spray cooling device for the strand (31) and a measuring apparatus for measuring the level of the meniscus (12,12') in the mould.

7. A device according to any one of Claims 2, 5 and 6 characterized in that the stationary part comprises a spray cooling device (62, 63) for cooling the mould cavity wall (60).

8. A device according to any one of Claims 1 to 7 characterized in that the stationary part comprises at least one supply connection (15, 16, 71) and the replaceable part is constructed in such a way that the supply connection is coupled to or uncoupled from a corresponding supply connection (15', 16', 70) of the replaceable part during exchange of the replaceable part, in order to effect or undo a supply connection.

8. 

20

9. A device according to Claim 8 characterized in that the supply connection is formed for the purpose of supplying energy (70, 71), coolants (15", 16"), lubricants (21, 66) or signals (70,71).

10. A device according to any one of Claims 1 to 9 characterized in that the conveying device comprises a lifting device (22, 23, 38, 56, 69), with which the replaceable part may be connected and which is constructed in such a way that the replaceable part may be moved out of the operating position into the space (29) below the casting position (2a).

11. A device according to any one of Claims 1 to 10 characterized in that the conveying device is constructed in such a way that the replaceable part may be moved out of the operation position tangentially (23') to the strand guiding direction at the outlet opening a least along a proportion of its path.

12. A device according to any one of Claims 1 to 11 characterized in that the conveying device (23) is arranged so as to be stationary with respect to the mould arrangement (1).

13. A device according to any one of Claims 1 to 12 characterized in that the continuous casting installation comprises a plurality of mould arrangements (1'), the conveying device (22,27) is mobile in form and

13. 

21

the replaceable part (2') of each mould arrangement may be moved by the conveying device.

14. A device according to any one of Claims 1 to 13 characterized in that the mould arrangement (1") is so constructed that the replaceable part (2") may be separated from the stationary part (4, 11) and moved into a space below the casting position.

15. A method of operating a device for exchanging a replaceable part of a mould arrangement in a continuous casting installation according to any one of Claims 1 to 14 the mould arrangement comprising a mould and an oscillatory holding device for causing the mould to oscillate in a casting position and the replaceable part comprising at least one component of the mould, and the replaceable part being capable of separable connection with a stationary part of the mould arrangement and a conveying device being provided for conveying the replaceable part between an operating position and a second position, characterized in that the replaceable part (2a, 2', 2", 40, 60) is separated from the stationary part (4, 11, 47, 47, 48, 61, 70) of the mould arrangement (1, 1', 1", 1"', 1" ") and then moved into a space (29) below the casting position (2a) by means of the conveying device (22, 23, 38, 56, 69).

15. 

22

16. A method according to Claim 15 characterized in that the replaceable part may be moved out of the casting position tangentially (23') to the strand guiding direction at least along a proportion of its path.

Dated this 3rd day of August 1998.

A mould arrangement (1) in a continuous casting installation comprises a mould (2a) and an oscillatory holding device (4) for causing the mould to oscillate in a casting position (2a) and is separably composed of a replaceable part (2a) and a stationary part (4, 11, 12, 12', 71). To exchange the replaceable part, the replaceable part is separated from the stationary part and moved out of its operating position (2a) at least along a proportion of its path into a space (29) below the casting position (2a) by means of the conveying device (23). During the casting operation, especially in the case of multi-strand installations, the replaceable part may be conveyed into any appropriate position (2b), for example along paths,which are in part rectilinear (23') and/or curved (23") and replaced by a new replaceable part by reversal of these method steps. In the case of multi-strand installations, the exchange of a replaceable part may be completed without casting operation in an adjacent mould arrangement being impaired.

Documents:

				01370-cal-1998-abstract.pdf

				01370-cal-1998-claims.pdf

				01370-cal-1998-correspondence.pdf

				01370-cal-1998-description(complete).pdf

				01370-cal-1998-drawings.pdf

				01370-cal-1998-form-1.pdf

				01370-cal-1998-form-2.pdf

				01370-cal-1998-form-3.pdf

				01370-cal-1998-pa.pdf

				1370-CAL-1998-FORM 27.pdf

				1370-cal-1998-granted-abstract.pdf

				1370-cal-1998-granted-claims.pdf

				1370-cal-1998-granted-correspondence.pdf

				1370-cal-1998-granted-description (complete).pdf

				1370-cal-1998-granted-drawings.pdf

				1370-cal-1998-granted-examination report.pdf

				1370-cal-1998-granted-form 1.pdf

				1370-cal-1998-granted-form 2.pdf

				1370-cal-1998-granted-form 3.pdf

				1370-cal-1998-granted-letter patent.pdf

				1370-cal-1998-granted-pa.pdf

				1370-cal-1998-granted-reply to examination report.pdf

				1370-cal-1998-granted-specification.pdf

« Previous Patent

Next Patent »

Patent Number	195757	

Indian Patent Application Number	1370/CAL/1998	

PG Journal Number	30/2009	

Publication Date	24-Jul-2009	

Grant Date	16-Dec-2005	

Date of Filing	03-Aug-1998	

Name of Patentee	CONCAST STANDARD AG.	

Applicant Address	TODISTRASSE 9, CH-8027 ZURICH	

Inventors:

#	Inventor's Name	Inventor's Address	

1	ADALBERT ROEHRIG	ALPENSTRASSE 43, CH-8800 THALWIL	

2	ADRIAN STILLI	EICHENWEG 4, CH-8180 BULACH	

PCT International Classification Number	B22D 11/04	

PCT International Application Number	N/A	

PCT International Filing date		

PCT Conventions:

#	PCT Application Number	Date of Convention	Priority Country	

1			NA	

© All Indian Patents, 2013-2021.

  Patent data available in the public domain from Indian Patents Office, Department of Industrial Policy and Promotions, Ministry of Commerce and Industry, Government of India.
