Repository: anandvc/allindianpatents

File: patents/195795-an-improved-process-for-manufacturing-solar-selective-black-chromium-coating-having-increased-thermal-stability.html
Indian Patents. 195795:"AN IMPROVED PROCESS FOR MANUFACTURING SOLAR SELECTIVE BLACK CHROMIUM COATING HAVING INCREASED THERMAL STABILITY"

Indian Patents

Recently Granted Patents

  Recently Published Patents

Title of Invention	"AN IMPROVED PROCESS FOR MANUFACTURING SOLAR SELECTIVE BLACK CHROMIUM COATING HAVING INCREASED THERMAL STABILITY"

Abstract	The effect of heat treatment on the absorptance and emittance of black chromium coatings has shown that by annealing for a shorter duration at temperatures around 400°C can improve the solar selectivity (a/s ratio) of the order of 5 and also long term thermal stability. This finding is very useful for getting coatings with increase thermal stability for applications like solar steam generation.	

Full Text	The present invention relates to an improved process for manufacturing solar selective black chromium coating having increased thermal stability.

The present inventions particularly relates to an improved process relating to higher thermal stability and better solar selectivity of the black chromium coating by a short duration- thermal stabilization treatment.

In recent years, greater attention is shown in harnessing alternative sources of energy like solar energy in domestic and industrial application to save fossil fuels like petroleum, diesel and coal. Use of flat plate and concentrating type solar collectors for high temperature applications like solar steam generation requires large area of absorbers to run turbines or for industrial applications. Main usage of the present invention is in the field of harnessing solar energy for water heating and steam production.

In the prior art, conventionally black chromium is deposited by electrolyzing an aqueous solution of sulphate-free chromic acid containing certain additives known as 'catalysts' at low temperature and at very high current density.

In our U.S.A patent (5019223), Canada patent (2006130), Australian patent (611957), European patent (033683) and Indian patent (167895), we have described and claimed a room temperature black chromium plating bath and process for depositing solar selective coatings.

The black chrome coatings deposited from chromic acid bath containing inorganic additives has shown better thermal and UV stability. However, the thermal stability of such coatings is limited to 200-300°C for long term applications. In solar steam generation, where the solar selective coating applied on the absorber tube kept in the focus of the concentrating collectors has to have higher thermal stability.

Black chromium is a graded composite of metallic chromium particles in a dielectric matrix of chromium compounds. The substrate / coating interface is rich in metallic component and the surface is rich in dielectric compounds. Morphology and chemical composition together determine the optical properties of the black chrome coating. So, for the stability of the coating,  both  these characteristics should  not change.  The  optical  properties  of black

chromium coating such as absorptance (a) and emittance (s) change with time at higher temperature. It should be minimal at and above 300°C. But these values decrease steadily with time at higher temperatures resulting in decreased solar selectivity (α/ε ratio). It is important to have higher absorptance above 0.90 at higher temperatures.

An attempt has been made to codeposit Mo from the proprietary 'Chromonyx' black chrome plating bath by Smith and Ignatiev (Solar Energy Materials 1981, 4, 119-133). This method is a costly method and basically 'Chromonyx' bath contained organic additives has poor thermal and UV stability.

With reference to USA Patent 4174265, 4196063, they do not deal with solar selective black chromium plating. The USA Patent 4894125 discusses black chromium plated pliable foils useful for space environment and use to a temperature of about 450°C. The absorptance value of this coating was 0.95 and emittance value was 0.8. The emittance value has come down to 0.4 due to heating. This patent does not discuss about steam generation and the long term thermal stability. It claims that black chromium is plated on a composite ductile foil for entirely different application. The substrates used for this application does not include copper.

Main object of the present invention is to provide improved thermal stability of the coating plated from black chromium bath (USA Patent 5019223) by a process of thermal stabilization.

Another object of the invention is achieving a simple short-term thermal treatment process for the black chromium coated plates to enhance solar selectivity (α/ε ratio).

Yet another object of the invention is achieving a solar selective coating suitable for high temperature applications like steam generation.

Still another object of the invention is to achieve higher thermal stability and also better solar selectivity for the solar selective coating by a thermal stabilization process.

Accordingly the present invention provides, an improved process for manufacturing solar selective black chromium coating having increased thermal stability which comprises, subjecting a substrate to be coated as a cathode in a black chromium electroplating bath

•characterized in that the said electroplating is carried out at a current density in the range of 2000 - 3000 A/m2 for a time duration of 60-180 sec, at room temperature, to obtain a black chromium coated substrate, heat treating the said coated substrate at a temperature in the range of 350 - 450°C in the presence of air for a period in the range of 30-120 min.

In an embodiment of the present invention, the black chromium plating bath is such as an aqueous solution of sulphate free chromium acid containing 2-20 gpl of alkali metalnitrate, 3 -40 gpl of boric acid and 0.2 -5 gpl of fluosilicate ions or 0.5 - 5 gpl of floride ions.

In another embodiment of the present invention, the substrate such as copper, nickel, steel and stainless steel has been coated with black chromium coatings.

In an another embodiment of the present invention, the electroplating effect is carried out at a current density in the range 2000 - 3000 A/m2 for duration in the range of 60-180 sec.

In still another embodiment of the present invention, the black chromium alloy coating has increased thermal stability of order of 2 - 5 times at a temperature of order of 300-400°C.

In further embodiment of the present invention, heat treating the said-coated substrate is at a temperature in the range of 350 - 450°C in the presence of air for a period in the range of 30 -120 min.

This invention is related to the improvement in thermal stability and solar selectivity of the electroplated black chromium coatings by carrying out a short duration heat treatment in the temperature range of 350°C to 450°C.

Black chromium is electrodeposited from an aqueous solution of sulphate-free chromic acid containing certain additives known as 'Catalysts' at low temperatures and at high current densities. A room temperature black chromium plating bath as per our earlier USA Patent (5019223) has been used to deposit solar selective coatings. The values of absorptance (a)

and emittance (s) are above 0.92 and below 0.2 respectively. Black chromium emittance is observed to drop upon initial heating which is accompanied with evaporation of water vapour from the coating causing some porosity in the coating. The reduction in the absorptance value is caused by the oxidation of metallic particles. Therefore, retarding the oxidation of metallic particles can enhance thermal stability of the black chrome coating and also a modification of the non-metallic part of the film may be beneficial.

Black chromium coating from the patented bath (USA Pat 5019223) was plated onto different substrates like copper, nickel plated copper and electroformed nickel plates to carry out the thermal aging study. This patented bath formulation has many advantages like giving coherent and adherent solar selective coatings at room temperature and at a current density of 1000 -3000 A/dm2. The bath can work with a trivalent concentration as low as 1gpl and can tolerate upto 16 gpl.

Black chromium coating must have higher absorptance (a) for solar radiation and low emittance in the thermal range. The coating obtained from the above mentioned bath is capable of giving high absorptance (above 0.92) and low emittance (below 0.2). However when these coatings are heated due to the absorption solar radiation, they loose their high absorbing capability due to change in the coating's morphology and composition. This thermal degradation is worse in the case of coatings obtained from baths containing organic chemicals as additives due to the carbon incorporation in the deposit causing poor thermal stability and UV stability. This problem is not there for coatings plated from USA 5019223 bath since only inorganic chemicals have been used as additives. We have found out from our studies that by giving a short duration heating between 350 to 450°C the coating could be stabilized resulting in the improvement of solar selectivity (a/s ratio) and also thermal stability.

The novelty of present invention resides in providing increased thermal stability of order of 2 -5 times at a temperature of order of 300-400°C. The above said novelty has been achieved by non-obvious inventive steps of providing a thicker coating and thermal stabilization by heating the coated substrate at 350 to 450°C in the presence of air for the duration of 30-120 min.

The process of the present invention is illustrated by the following examples however these examples should not be construed to limit the scope of the present invention.

Examples

Black Chromium plated electroformed nickel plate specimens kept inside borosil glass petri dishes were heated for different duration in an air circulated oven at 400°C. The effect of heat treatment on the values of a and e are given in the Tablel.

Tablel

(Table Removed)

It is clear from the Tablel that, the solar selectivity of the coating has improved three times by a simple heat treatment for 2 hrs. at 400°C. Similarly, depending upon the temperature of the stabilization step, the annealing duration varies. Higher the temperature, lower will be the duration.

Results of long duration heat treatment (thermal aging) at 400°C are given in the following Table2. As can be seen from the table that the time taken for 5% degradation in a is more than 100 hours except for the coating having initial e value around 0.11.

Table2

(Table Removed)

On the basis of this invention, a thermal stabilization step at 400°C for 2 hrs. has shown a lot of improvement in the thermal stability and also resulted in the enhancement of solar selectivity. Optimum benefit is obtained for the black chromium coating with an initial s value around 0.41.

Researchers and inventors have observed the degradation of the black chromium coating due to heat treatment and analysed the cause. However, they have not utilized short-term heat treatment method as a stabilization of black chromium coating. In the initial stages the black chromium coatings undergo morphological and compositional changes. There is also substrate diffusion into the coating and migrating to the surfaces, affecting the optical properties. In our method, we deliberately give a thicker coating i.e. having high emittance and then stabilize the coating by a short duration heat treatment to get the low emittance and high solar selectivity. In this way, the obtained thermally stabilized coating shows higher thermal stability. Since we have started with a thicker coating, the degradation due to substrate migration is also reduced considerably. This sort of thermal stabilization treatment for solar selective black chromium coating has not been reported by anyone earlier.

The present invention is a cost effective one and the benefits in terms of higher solar selectivity and long term thermal stability at higher temperatures (300 -400°C) are considerable. While black chromium plating, the plating duration was doubled to get e = 0.43 as compared to s = 0.11 coating and a thermal stabilization step at 350 - 450°C. Depending upon the initial emittance value, the heating duration was chosen. In the case of ε ~ 0.4

coating, the emittance has reduced to 0.12 in 2 hrs. time at 400°C. These type of coatings will find a lot of applications in the solar steam generation and automobile exhausts. The colour of the coating will not change with time.

The main advantages of the present invention:

1.	Increased service life of the solar collectors of the order of 2 - 5 times.

2.	Reliability of the solar selective coatings has been improved.

3.	Useful for high temperature applications like solar steam generations.

4.	Useful for coatings automobile components like exhaust pipe and silencers.

We Claim:

1.	An improved process for manufacturing solar selective black chromium coating having increased thermal stability which comprises, subjecting a substrate to be coated as a cathode in a black chromium electroplating bath characterized in that the said electroplating is carried out at a current density in the range of 2000 - 3000 A/m2 for a time duration of 60 - 180 sec, at room temperature, to obtain a black chromium coated substrate, heat treating the said coated substrate at a temperature in the range of 350 -450°C in the presence of air for a period in the range of 30-120 min.

2.	An improved process as claimed in claim 1, wherein black chromium plating bath is such as an aqueous solution of sulphate free chromium acid containing 2-20 gpl of alkali metalnitrate, 3 - 40 gpl of boric acid and 0.2 -5 gpl of fluosilicate ions or 0.5-5 gpl of floride ions.

3.	An improved process as claimed in claim 1-2,wherein the substrate such as copper, nickel, nickel-plated copper or steel, steel and stainless steel has been coated with black chromium coatings.

4.	An improved process as claimed in claim 1-5, wherein the black chromium coating has solar selectivity of the order of 2- 5 times or higher at a temperature of the order of 300-400°C.

5.	An improved process for manufacturing solar selective black chromium coating having increased thermal stability as herein described with reference to the examples.

Documents:

				748-del-2003-abstract.pdf

				748-del-2003-claims cancelled.pdf

				748-del-2003-claims.pdf

				748-del-2003-complete specification (granted).pdf

				748-del-2003-correspondence-others.pdf

				748-del-2003-correspondence-po.pdf

				748-del-2003-description (complete).pdf

				748-del-2003-form-1.pdf

				748-del-2003-form-19.pdf

				748-del-2003-form-2.pdf

				748-del-2003-form-3.pdf

« Previous Patent

Next Patent »

Patent Number	195795	

Indian Patent Application Number	748/DEL/2003	

PG Journal Number	31/2009	

Publication Date	31-Jul-2009	

Grant Date	21-Apr-2006	

Date of Filing	29-May-2003	

Name of Patentee	COUNCIL OF SCIENTIFIC AND INDUSTRIAL RESEARCH	

Applicant Address	RAFI MARG NEW DELHI 110001 INDIA.	

Inventors:

#	Inventor's Name	Inventor's Address	

1	GRIPS VATIA KRISHNAMOORTHY WILLIAM	NATIONAL AERO SPACE LABORATORY BANGALORE INDIA.	

2	RAJAGOPAL INDIRA	NATIONAL AERO SPACE LABORATORY BANGALORE INDIA.	

3	RAJAM KARAIKUDI SANKARANARAYANA SASTRY	NATIONAL AERO SPACE LABORATORY BANGALORE INDIA.	

PCT International Classification Number	C25D 3/08	

PCT International Application Number	N/A	

PCT International Filing date		

PCT Conventions:

#	PCT Application Number	Date of Convention	Priority Country	

1			NA	

© All Indian Patents, 2013-2021.

  Patent data available in the public domain from Indian Patents Office, Department of Industrial Policy and Promotions, Ministry of Commerce and Industry, Government of India.

File: patents/195800-an-improved-process-for-the-production-of-silver-based-brazing-alloy-useful-as-filler-material.html
Indian Patents. 195800:"AN IMPROVED PROCESS FOR THE PRODUCTION OF SILVER BASED BRAZING ALLOY USEFUL AS FILLER MATERIAL"

Indian Patents

Recently Granted Patents

  Recently Published Patents

Title of Invention	"AN IMPROVED PROCESS FOR THE PRODUCTION OF SILVER BASED BRAZING ALLOY USEFUL AS FILLER MATERIAL"

Abstract	An improved process for the production of silver basedl brazing alloy useful as filler material. This invention relates to an improved process for the production of silver based brazing adoy useful as filler material. In the process of the present invention copper is firet melted along w^ith silver in a resistance furnace using clay bonded graphite crucible and preheated Zn and Cd metals are added to the molten alloy. Sufficient flux is added to cover the molten surface to prevent oxidation. A cold reduction of 20% to 25% Is given to the cast ingot prior to homogenisation heat treatment for a perid of 6 to 8 has in the temperature range and then the heat-treated ingot is processed to thin sheets obtain of 5to 15 mm thickness.	

Full Text	This invention relates to an improved process fo-r the production of silver based brazing alloy . for use as filler (joining) material.

The silver based brasing alloy produced by the process of present, invention will be useful in brazing steel, copper, brass, gun metal, tin bronze, aluminium and manganese bronzes, silver based contact alloys, copper nickel alloy and nickel silver of all types  in electrical and other industries.

The relevant existing process for the production of the conventional silver based brasing alloy (Ag-42 to 44%, Cu-15 to 17%, Zn-18 to 22 and Cd-20 to 22 ) involves melting, casting, heat treatment and processing to foils/wires with intermediate annealing.

The loss of the alloying elements in the existing process such as sine and cadmium is high (Zn-10 loss, Cd-15 loss) during melting of the alloy. Apart from these there are wide differences in melting points and densities between the alloying additions as given below, causing problems in homogeneous mixing in the melt.

Element  Melting point (°C )  Density (g/cm )

Ag	961	10.50

Cu	1083	8.94

Zn	419	7.13

Cd	321	8.64

Moreover, the homogenisation heat treatment procedure of the cast slab/ ingot in the existing process is lengthy (24 hrs) causing involvement of higher electrical energy and maapower. This results in high cost of production of the said alloy in the existing process.

In our co-pending application ( 435/D/90) we have disclosed a process for making low silver brazing filler alloy having a composition range of silver-30 to 40% , silicon-2.75 to 4.25, tin-0.15 to 0.25% and balance copper wherein the melting of the alloy was done in an electric pot-type furnace using a graphite crucible and was poured in a preheated (150 to 200°C) graphite mould at about 900 to 950°C. The cast slabs were given cold reduction of 20 to 25% and then homogenised at 500 to 550°C for 4 to 8 hours. The homogenised slabs were processed to thin sheets by rolling. However, its use is restricted to electronic and vacuum tube industries only. As this alloy does not contain any volatile elements such as cadmium, sine etc. which is an important factor for use in Vacuum tube and Electronic Industries.

Therefore, further R & D work was carried out to develop an alloy for useful general purpose having a composition . range of Ag-40 to 44, Cu-15 to 17, Zn-18 to 22, Cd-20 to 22. The alloy produced by the present invention is useful for brazing steel, copper, brass, gun metal bronzes, silver based contact alloys, copper nickel alloys and nickel silver of all types and takes much shorter time through thermomechanical treatment and produces a filler material that possesses better or equivalent brazing properties to those produced by the existing processes.

In the process of present invention the aforesaid problems are overcome by adopting appropriate melting schedule like sequence of charging of alloying elements, controlling melting and pouring temperatures , using suitable flux (borax based) to minimise the the loss of Zn and Cd metals during melting and by thermomechanical treatment to reduce the heat treatment time from 24 hours to 8 hours.

The main objective of the present invention is to provide an improved process for the production of silver brazing alloy for use as filler (joining) material by overcoming the above mentioned drawbacks associated with the existing processes.

In the process of the present invention copper is first melted alongwith silver in a resistance furnace using clay bonded graphite crucible and preheated Zn and Cd metals are added to the molten alloy. Sufficient flux is added to cover the molten surface to prevent oxidation. A cold reduction of 20% is given to the cast ingot prior to homogenisation heat treatment to reduce the time period and then the heat-treated ingot is processed to thin sheets/wires for final use. The beneficial effect of initial cold reduction in improving the kinetics of homogenisation may be under stood on the basis of the reduction in the effective diffusion distances which, in turn lowers the relaxation time. The homogenised slabs are then processed into thin sheets (0.5 to 0.15 mm thickness) by cold rolling, limiting to 20 to 25% reduction prior to each cycle of reduction to avoid cracking.

Accordingly, the present invention provides,  an improved process for the production of silver

based brazing alloy useful as filler material which comprises:

i)	melting of Ag and Cu in the temperature range of 950 to 1000°C to get a Ag - Cu alloy in

the range of Ag-42 to 44% and Cu -15 to 17%,

ii)	adding preheated Zn and Cd metals in the range of 18 to 22% and 20 to 22% respectively

to the molten Ag-Cu alloy in the temperature range of 800 to 820°C, to get a composition in

the range of Zn-18 to 22% and Cd-20 to 22%, iii)  covering the surface of the melt with a flux such as borax and the like during melting, iv)  pouring the melt in a preheated steel mould in the temperature range of 700 to 750°C, v)  processing the cast slab for cold reduction in the range of 20 to 25%, vi)  homogenising the cold reduced slab for a period of 6 to 8 hours in the temperature range of

400 to 460°C in an electric furnace followed by air cooling and

vii) cold rolling of the homogenised slab into thin sheet in the range of 0.05 to 0.15 mm thickness with intermediate annealing, limiting to 20 - 25% reduction prior to each cycle of cold reduction.

According to a feature of the invention Ag, Cu, Zn and Cd metals employed for making the alloy may be of high purity (99.99%). Melting of Ag, Cu, Zn and Cd may be done in an electric resistance furnace using clay bonded graphite crucible and casting in steel mould. Heat treatment may be done in muffle furnace and the reduction of the ingot by cold rolling. Annealing may be done after each cycle of cold reduction at a temperature range of 400 to 420 C for a period of 1 to 2 hrs.

The novelty of the process of the present invention lies in the achievement of better mechanical and physical properties compared to those produced by the existing process ( Tables I,II and III). Further the cost of production of the present invention has been reduced (30 to 40%) due to the reduction of heat treatment time from 24 hours to 8 hours and also the final yield is increased due to the reduction of oxidation of Zn and Cd metals during melting by adopting appropriate melting technique and using suitable flux.

By the process of present invention silver brasing alloy is produced having solidus and liquidus temperatures in the range of 610 to 620°C and also the loss of Zn and Cd metals has been brought down to the level of 5% and 7% respectively against 10% of Zn and 15% of Cd metals in the existing process. The wetting properties (Table III) are comparable to those produced by the existing process..

Table I Physical properties of the alloys

(Table Removed) 

Table II Mechanical Properties of the alloys

(Table Removed) 

Table III Wetting properties of the alloys (base metal 

(Table Removed) 

The following typical examples are given by way of illustration and should not be construed to limit the scope of the invention.

Example I

This experiment was carried out with 0.2kg capacity melt to get a composition of Ag-44, Cu-16 , Zn-20 and Cd-20. Melting of 18g of Ag and 33g of Cu was done in • an electric pot-type furnace using clay bonded graphite crucible at 980 C to get a Ag-Cu alloy in the range of Ag-44 and Cu-16. Additions of preheated 42g of Zn and 43g of Cd metals to the molten Ag-Cu alloy were done at 800°C to get a composition in the range of 20 Zn and 20 Cd in the alloy. Sufficient flux (borax based) was added to cover the molten surface to prevent oxidation of Zn and Cd metals. The molten bath was held for 25 minutes  and then the melt was

poured in a preheated steel mould at 750°C. The cast slab was initially given a cold reduction of 20% and then homogenised at 460°C for 8 hours. The homogenised slab was rolled to thin sheet (0.125 mm thickness) with intermediate annealing treatment. The physical and mechanical properties of the alloy were determined. The results are given below.

Melting points: 610 to 620°C, Density: 9.4g/cm3, Electrical conductivity: 28% IACS, Hardness: 120VPN, YS: 28kg/mm2, UTS: 45kg/mm2, Elongation: 35 % , Contact angle'- 18°, Wetting index'• 0.29.

Example II

This experiment was carried out with 0.340kg capacity melt to get a composition of Ag-44%, Cu-15, Zn-20 and Cd-21. Melting of 150g of Ag and 52g of Cu was done in an electric pot-type furnace using clay bonded graphite crucible at 960 C to get a Ag-Cu alloy in the range of Ag-44% and Cu-15. Additions of preheated 72g of Zn and 76g of Cd metals to the molten Ag-Cu alloy were done at 820 C to get a composition in the range of 20% 2n and 21% Cd in the alloy, Sufficient flux borax was added to cover the molten surface to prevent oxidation of Zn and Cd metals. The molten bath was held for 25 minutes and then the melt was poured into a preheated steel mould at 760oC. The cast slab was then homogenised at 460°C for 24 hours. The homogenised slab was rolled to thin sheet (0.125mm thickness) with intermediate annealing* treatment. The physical and mechanical properties of the alloy were determined. The results are given below.

Melting points; 610-620°C, Density: 3.0g/cm3, Electrical conductivity. 30% IACS, Hardness: 120 VPN, Y.S.: 30kg/mm2. U.T.S.: 45 kg/mm , Elongation: 35, Contact angle: 18^ and Wetting Index: 0.30.

Example III

This experiment was carried out with 0.5kg capacity melt to get a composition of Ag-44, Cu-16, Zn-20 and Cd-20. Melting of 220g of Ag and 80g of Cu was done in an electric pot-type furnace using clay bonded graphite crucible at 950 C to get a Ag-Cu alloy in the range of Ag-44% and Cu-16. Additions of preheated 105g of Zn and 107g of Cd metals to the molten Ag-Cu alloy were done at 830°C to get a composition'in the range of 20% Zn and 20% Cd in the alloy. Sufficient flux borax was added to cover the molten surface to prevent oxidation of Zn and Cd metals. The molten bath was held for 25 minutes and then poured the melt in a preheated steel mould at ?30°C. The cast slab was initially given a cold reduction of 25% and then homogenised at 460 C for 8 hours. The homogenised slab was rolled to thin sheet (0.5 to 0.15mm thickness) with intermediate annealing treatment. The physical and mechanical properties of the alloy were determined. The results are given below.

Melting points: 608-620°C, Density: 9,30g/cm3, Electrical conductivity: 29% IACS, Hardness: 115 VPN, Y,S.: 27kg/mm2, U.T.S.: 42 kg/mm , Elongation: 35, Contact angle: 1.8° and Wetting Index: 0.30.

The main advantages of the present invention are : i) In the  process  of  present  invention,  the  loss  of  highly oxidisable metals like Zn and Cd has been  reduced by  adopting appropriate melting technique and using suitable  flux  (borax based) to the level of 5 and 7 respectively against 10% loss of Zn and 15% loss of Cd metal in the existing processes, ii) The present invention requires 8 hours of homogenisation heat treatment time against 24 hours  in the existing process;  this leads to savings in the cost of power, energy and manpower. less than the existing process due to the reduction  of  oxidation of Zn and Cd metals during melting and also saving of time  during heat treatment process.

We Claim:

1.	An improved process for the production of silver based brazing alloy useful as

filler material which comprises:

i)  melting of Ag and Cu in the temperature range of 950 to 1000°C to get a Ag

- Cu alloy in the range of Ag-42 to 44% and Cu -15 to 17%, ii)  adding preheated Zn and Cd metals in the range of 18 to 22% and 20 to 22%

respectively to the molten Ag-Cu alloy in the temperature range of 800 to

820°C, to get a composition in the range of Zn-18 to 22% and Cd-20 to 22%, iii)  covering the surface of the melt with a flux such as borax and the like during

melting, iv)  pouring the melt in a preheated steel mould in the temperature range of 700

to 750°C, V)  processing the cast slab for cold reduction in the range of 20 to 25%, vi)  homogenising the cold reduced slab for a period of 6 to 8 hours in the

temperature range of 400 to 460*'C in an electric furnace followed by air

cooling and vii)  cold rolling of the homogenised slab into thin sheet in the range of 0.05 to

0.15 mm thickness with intermediate annealing,  limiting to 20 - 25%

reduction prior to each cycle of cold reduction.

2.	An improved process as claimed in claim (1) wherein the silver, copper, zinc and cadmium metals employed are of 99.99% purity.

3.	An improved process as claimed in claims 1 and 2 wherein annealing is done after each cycle of cold reduction at a temperature range of 400 to 420°C for a period of 1 to 2 hours.

4.  An improved process for the production of salved based brazing alloy useful as filler material substantially as herein described with reference to the examples.

Documents:

				666-del-1996-abstract.pdf

				666-del-1996-claims.pdf

				666-del-1996-complete specification (granted).pdf

				666-del-1996-correspondence-others.pdf

				666-del-1996-correspondence-po.pdf

				666-del-1996-description (complete).pdf

				666-del-1996-form-1.pdf

				666-del-1996-form-2.pdf

				666-del-1996-form-3.pdf

				666-del-1996-form-4.pdf

« Previous Patent

Next Patent »

Patent Number	195800	

Indian Patent Application Number	666/DEL/1996	

PG Journal Number	31/2009	

Publication Date	31-Jul-2009	

Grant Date	21-Apr-2006	

Date of Filing	27-Mar-1996	

Name of Patentee	COUNCIL OF SCIENTIFIC AND INDUSTRIAL RESEARCH	

Applicant Address	RAFI MARG NEW DELHI 110001 INDIA.	

Inventors:

#	Inventor's Name	Inventor's Address	

1	SAILENDRA CHANDRA DEV	NATIONAL METALLURGICAL LABORATORY JAMSHEDPUR BIHAR INDIA.	

2	CHITTUR SUBRAMANIAN SIVARAMAKRISHNAN	NATIONAL METALLURGICAL LABORATORY JAMSHEDPUR BIHAR INDIA.	

PCT International Classification Number	C22C 5/06	

PCT International Application Number	N/A	

PCT International Filing date		

PCT Conventions:

#	PCT Application Number	Date of Convention	Priority Country	

1			NA	

© All Indian Patents, 2013-2021.

  Patent data available in the public domain from Indian Patents Office, Department of Industrial Policy and Promotions, Ministry of Commerce and Industry, Government of India.

File: patents/195801-an-improved-process-for-the-preparation-of-a-precursor-sol-useful-for-the-preparation-of-crystalline-fibers-of-p-ure-ordoped-aluminium-oxide.html
Indian Patents. 195801:"AN IMPROVED PROCESS FOR THE PREPARATION OF A PRECURSOR SOL USEFUL FOR THE PREPARATION OF CRYSTALLINE FIBERS OF P URE ORDOPED ALUMINIUM OXIDE"

Indian Patents

Recently Granted Patents

  Recently Published Patents

Title of Invention	"AN IMPROVED PROCESS FOR THE PREPARATION OF A PRECURSOR SOL USEFUL FOR THE PREPARATION OF CRYSTALLINE FIBERS OF P URE ORDOPED ALUMINIUM OXIDE"

Abstract	An improved process for the preparation of a sol useful for the preparation of crystalline fibers of pure or doped aluminum oxide which comprises; i) dissolving hydrated aluminum chloride such as herein described, in water and obtaining a clear solution; ii)reacting the said AlCl3 solution with aluminum powder added in small amounts (molar ratio 1.7 to 2.1) under reflux conditions such as herein described, to obtain a precursor sol of predetermined aluminum content, iii) repeated reflux of the resultant followed for a period upto 8 hours by intermittent ageing at room temperature, iv) mixing dopant cations such as herein described, in the form of water soluble salts or sols with the resultant of step(iii) after reflux, v) heating the resultant sol at 40°-60°C for attaining proper fiberizability and spinnability.	

Full Text	This invention relates to an improved process for the preparation of a precursor sol useful as the starting material for the preparation of gel fibres from the said sol and polycrystalline pure or doped aluminium oxide fibres containing at least 80-100% of A1203 prepared thereof. The polycrystalline fibres obtained from the sol, the preparation of which is described in the present invention, are used mainly in the following areas :

(i) as insulating materials in high temperature furnaces after processing them into mats, boards etc.

(ii) as reinforcement materials in composites with metals, ceramics, cement and other matrices.

The invention thus broadly relates to high temperature furnaces, ceramics and metal matrix composites and cement industries.

Starting materials for the preparation of aluminium oxide (or briefly, "alumina") or high-alumina fibres are known to have been prepared by the following major techniques :

(a) Preparation based on hydrolysis of aluminium alkoxide :

In this method, a solution is prepared of aluminium isopropoxide (an alkoxide of aluminium), citric acid and

water. Through hydrolysis and other chemical reactions, a powdery solid is obtained, which is then dissolved in water. The solution is concentrated at 100°C to obtain a highly viscous sol which is spun to obtain precursor fibres. These fibres are calcined to obtain alumina fibres. In a variant of the above method, aluminium chloride hexahydrate, A1C13.6H20 is also added to the starting solution. The above invention is described by T. Nishio and Y. Fujiki (J. Ceram. Soc. Japan, vol. 98, pp. 1223-30, 1990).

The above process had the following disadvantages : (i)  Relatively high cost of alkoxide as starting material, (ii)  Generation of  inhomogeneous  fibres  in  absence  of AlCl3.6H2O and critical amount of citric acid, thus requiring strict compositional control.

(iii) Essentiality of the presence of a volatile organic material in the system, i.e. citric acid which is expected to break down on heating to other volatile fractions (whose escape is likely to damage the fibres), and to carbon particles on the surface of the fibres.

(iv) Aluminium alkoxides are highly prone to uncontrolled attack by water molecules, thus requiring slow and careful addition of water for homogeneous reaction.

(b)  Preparation based on slurries :

In this method, fine particles containing at least 80% by weight of alumina are mixed in an aqueous phase in which an alumina precursor is dissolved. The solid particles

are required to provide 13-97% by weight of the total available oxide. The slurry is extruded through a spinneret to obtain fibres which are prefired at 300-400°C and finally heated at high temperatures (1000-1800°C) to obtain the final product. The invention has been described in US Patent nos. 3,808,015 and 3,953,561.

The above process has the following limitations: (i)  Slurries are in general difficult to spin  into  fibres compared to sols or similiar liquid rich precursors, (ii)  A prefiring step is required in the process, which means additional time and increase in energy expenditure, (iii) The final firing temperature is relatively high.

(c) Preparation based on aluminium oxychloride :

In this method, several variants are possible,  which are described below in brief.

(c.l) Aluminium oxychloride (also called basic aluminium chloride) is dissolved in water to obtain a solution. Gamma alumina powder of extremely small size (0.02 micron) is mixed with this solution, and an aqueous solution of polyethylene oxide is added to it and the mixture intimately blended. The resulting mixture is concentrated to the desired viscosity and spun through a spinneret to obtain fibres. The fibres are prefired at 300°-800°C and finally fired at 1500°C to obtain alpha alumina. The details are described by K. Koba et el. in U.S. Patent no. 4,812,271.

The limitations are: (i)  A prefiring stage is required.

(ii) An organic 'component has to be added, which causes problems during prefiring (and final firing) as discussed above in the prior art (a).

(c.2) An aluminium oxychloride solution is prepared by dissolving aluminium trichloride in water and digesting the required quantity of aluminium foil in it under reflux at 100°C. An aluminium formoacetate solution is prepared separately by digesting aluminium foil in formic acid, acetic acid and water in required proportions under reflux at 100°C. Another solution containing polyvinyl pyrollidone (PVP) dissolved in water is also prepared.

The  three solutions are mixed and lactic  acid and nitric acid are also added to this  solution mixture.  An yttria  sol  (containing yttrium ions) is  added  to  obtain alumina-yttria  fibres.  This step, however, is not  essential for fiberizability of the precursor.  In this and other inventions, liquid sources of various cations have been added to  diversify the product range and product properties.  The precursor  is  spun  in a  spinneret  to  obtain continuous fibres, which are heated in nitrogen and air atmospheres up to about 1000°C.  This invention is described by Budd and Wilson in U.S. Patent no. 5,217,933.

The major drawback of the process is the addition  of a variety of organic materials which are liable to  decompose

to fugitive components and carbon (specially because a heating in nitrogen atmosphere is involved) at different temperatures and cause defects like cracks, pores etc. leading to degradation of fibre quality. Wood, Wilson and Sowman, in European Patent EP 0 294 208 A2 have used a nitroformoacetate solution of aluminium as one of the constituents of the precursor.

(c.3) In a similar but simpler method, aluminium oxychloride is prepared by dissolving aluminium in hydrochloric acid. An aqueous solution of polyvinyl alcohol (PVA) is added to it to obtain the precursor for fibre spinning. The fibres thus obtained are calcined to 1250°C with a hold at 300°C. The invention has been described by Hosoi, Endo, Ando and Shoji in U.S. Patent no. 4,931,239.

(c.4) In a similar method, alumina-phosphorus oxide fibres are prepared from concentrated solutions of aluminium oxychloride (made from aluminium chloride and aluminium metal), a phosphorus salt and PVP or aluminium formoacetate or both. Carbon deposition has been observed in most heated fibres. In absence of PVP, the fibres were either black (due to carbon) or friable and weak, depending upon the temperature of calcination. The invention is embodied in Indian Patent no. 169482 by Sowman and Tai-Thi Than.

The  above accounts of available information' on the preparation of pure and doped (with other oxides like 5'

Y2O3, etc) alumina fibres reveal that:

(a)	The liquid-rich precursors contain (i) fine alumina particles in the form of a slurry or (ii)

aluminium oxychloride solutions along with or without organic salts of aluminium, e.g.

aluminium formacetate.

(b)	In addition the precursors also contain, as a matter of rule, other organic polymers like

polyvinyl alcohol, polyvinyl pyrollidone, etc., presumably to achieve fiberizability of

precursor.

The deleteriosu effect of organic salts or polymers on the process of oxide fibre formation from precursor bibres by heat-treatment to about 600°-1000°C has been indicated earlier in this document, and is also revealed in some of the patented or published accounts.

Considering the above points, a process has been invented for the preparation fo a precursor sol suitable for obtaining pure or doped alumina fibres. The process of preparation of the precursor is characterized by the superiority over the prior art that no organic component was necessary for obtaining fiberizability or spinnability of the precursor, thereby avoiding depostion of carbon and formation of pores and cracks during the calcination stage.

Accordingly an improved process for the preparation of a sol useful for the preparation of crystalline fibers of pure or doped aluminum oxide which comprises; i)  dissolving hydrated aluminum chloride in deionized water to obtain a clear solution having

1-1.5 MA1C13, ii)  reacting the said  AlCl3 solution with aluminum powder added in small amounts (molar

ratio 1.7 to 2.1) under reflux conditions such as herein described, to obtain a precursor sol of

predetermined aluminum content, iii)  repeated reflux of the resultant followed for a period upto 8 hours by intermittent ageing at

room temperature, iv)  mixing dopant cations such as herein described, in the form of water soluble salts or sols

with the resultant of step(iii) after reflux, v)  heating the resultant sol at 40°-60°C for attaining proper fiberizability and spinnability

Thus according to the present invention there is provided an improved process for the preparation of sols useful for the preparation of polycrystalline pure and doped alumina fibres which comprises: i)  dissolving aluminum chloride (AlCl3. 6H2O) in water at ambient temperature for obtaining a

clear solution;

ii)  heating the said aluminum chloride solution to 100°C; iii) adding fine aluminum (Al) powder to the said heated solution under reflux in incremental doses

so as to obtain a clear solution after each dose and continuing this process for 6-8 hrs; iv) allowing an ageing period of 12-18 hrs at room temperature in between the 6-8 hrs steps of

addition of aluminum powder as in (iii) above;

v)  allowing the solution, obtained after complete addition of Al powder, a further reflux of 4-5 hrs. vi) adding as an option solutions or sols containing one or more of the following cat ions : Si4+ ,

Cr3+'Fe3+,Mg2+etc; vii) further ageing of the sol thus obtained at the temperature of 40°-60°C until spin ability is

obtained.

According to an embodiment of the present invention gel fibres are spun in bunches through a spinneret system with 100-200 holes of 0.4 mm diameter, using the sol ready for spinning; heating the resulting gel fibers at a temperature in the range 900°-1200°C for a period in the range 0.5-1 h for obtaining the oxide fibers.

In the following, the above process is described in some more detail. Aluminum chloride is dissolved in deionized water to

obtain a clear solution, preferably in a concentration of 1-1.5 M. It is then heated under reflux conditions. As soon as the addition of aluminium (Al) powder starts, the temperature of the heating system is reduced to 70°-80°C; the exothermicity of the reaction due to the above addition assures maintenance of the reflux conditions. The rate of addition of Al powder is dependent on the volume of the A1C13 solution, increasing proportionately with increase in volume of AlCl3 solution.

On addition of Al powder, the solution assumes a relatively basic character and the Al cation forms a hydrated species and finally, polymeric particles are obtained. A sol is thus formed.

As an option, solutions or sols of a variety of cations are added to the above sol under stirring. The additions are in the form of colloidal silica sol or nitrates or chlorides of Zr, Cr, Mg etc.

The sol thus prepared is aged at 40°-60°C until proper viscosity for fibre spinning is attained. The durations of ageing at the corresponding temperatures are important because at shorter durations than that prescribed under given conditions, fibres seem to be obtainable when a glass rod is dipped in the sol and taken out gradually. However, such sols with low ageing period cannot be spun and hand drawn fibres are thick and often recede back to the glass rod.

Gel fibres may be obtained by spinning the sol prepared as described above. The spun gel fibres are dried at a temperature in the range of 100°-200°C after collection from the spinneret system. They are then calcined for crystallisation at 950° (delta -phase) to 1300°C (alpha -phase) for 1.0-0.5h.

The preferred conditions for carrying out of the present invention are :

(i)  Concentration of aluminium chloride  =  1.0 - 1.5 M

in the initial solution

(ii)  A1/C1 molar ratio after addition of  =  1.7-2.1

Al powder

(iii)  Temperature during Al powder  =  100°C

addition

(iv)  Time period of each phase of Al  =  6 - 8 h.

powder addition

(v)  Ageing period at room temperature  =  15 - 17 h. between two phases of addition of

Al powder

(vi)  Ageing period at reflux temperature  =  4 - 5 h. after complete addition of Al

powder

(vii)  Viscosity of a spinnable sol  =  300-500 P.

The preferred conditions for processing of the spun gel fibres are :

(i)  Temperature for gel fibre drying  =  100°-200°C

(ii)  Soaking period at the drying ' =  1 - 3 h.

temperature

(iii)  Calcination (crystallization)  =  900°-1300°C

temperature

(iv)  Soaking period of calcination  =  0.5 - 1.0 h.

The invention is described in detail in the following examples which are given by way of illustration only and therefore should not be construed to limit the scope of the invention.

EXAMPLE  1

60 ml of 1 M A1C13 solution was prepared by dissolving 14.5 g of AlClq.SH2O powder in deionized water

until a clear solution was obtained.  The 1 M AlClq  solution

thus prepared was heated to 100°C followed by the addition of fine aluminium powder. 8.1 g of Al powder was added under reflux conditions in order to obtain a final sol composition of Al : Cl = 2 : 1 after reflux. The addition and dissolution of Al powder was continued for a period of 7 h followed by room temperature ageing for a period of 15 h. After the last addition of Al powder, the reflux was continued for an additional 5 h. The total time of reflux was 21 h and the ageing time was 30 h.

After completion of the reflux, a clear sol having a viscosity of 24 cps and pH 3.2 was obtained. Equivalent Al2O3 content of this sol was 32%.

The refluxed solution was then heated at 40°-60°C till a viscosity of around 450 P was reached. This viscous sol was then poured in a centrifugal spinning apparatus having a spinneret cup with 140 holes of 0.4 mm diameter. Fibres in

mat form having a diameter of 10-12 micron were obtained. These fibres had very good flexibility and handleability. The fibres were transparent to opaque depending upon the conditions of spinning and sticking between the fibres in the wet condition was negligible. These gel fibres were then calcined in air according to the following schedule :

(a)	room temperature to 200°C with 2 h hold,  200°-500°C at

60°C/h and holding for 1 h, 500°-950°C at 250°C/h and holding

for 1h.

(b)	room temperature to 200°C with 2 h hold,  200°-500°C  at

60°C/h and holding for 1 h, 500°-1200°C at 250°C/h and holding

for 0.5 h.

Fibres calcined at 950°C were yellowish white to white in colour, flexible and reasonably strong. Microscopic examination revealed a smooth fibre surface. The phase obtained by X-ray diffraction was primarily delta-alumina. Fibres calcined at 1200°C were white in colour, weaker and less flexible than those calcined at 950°C. The primary crystal phase as identified by X-ray diffraction was alpha-alumina.

EXAMPLE  2

500 ml  of  1  M A1C13  solution was  prepared  by dissolving  120.1 g of AlClq.6H2O in deionized water until  a

clear  solution was obtained.  Reflux was carried out  in  the same manner as described in Example 1.  67.5 g of Al powder

was  added  in order to get a A1:C1 ratio of	2:1 in the  final

sol.  A period of 8 h aluminium addition was	followed by  room

temperature ageing for 15 h.  The total time	of reflux was  20

h and ageing time was 32 h.

After completion of reflux a sol having a viscosity of 27 cps and pH 3.4 was obtained. Equivalent A1703 content in the sol was 34%.

This sol was then heated at 40°-60°C to a viscosity of about 500 P. This viscous sol was poured in a centrifugal spinneret and fibres in mat form having a diameter of 10-12 micron were obtained.

The gel fibres obtained were then calcined following the two heating schedules described in Example 1 at 950° and 1200°C. The fibres after calcination had diameters of 3-5 micron. Fibers calcined at 950°C had a delta-alumina structure whereas those calcined at 1200°C had an alpha-alumina structure. Fibres calcined at 950°C were smooth and yellowish white to white in colour. They were strong and flexible. Fibres calcined at 1200°C were weaker and more friable as compared to the fibres calcined at 950C.

EXAMPLE 3

100 ml of 1 M AlCl3 solution was prepared by dissolving 24.41 g of AlCl3.6H2O in deionized water until a clear solution was obtained. Reflux was carried out in the

same manner as described in Example 1. 9.4 g Al powder was added in order to get an A1:C1 ratio of 1.7:1 in the final sol. Total time of reflux was 21 h and ageing time was 30 h.

The sol after reflux had a pH of 3.1 and a viscosity of 22 cps and equivalent A1203 content was 30%. This sol was heated at 40°-60°C until a viscosity of about 500 P was reached. This viscous sol was poured in a centrifugal spinneret and gel fibres having a diameter of 10-12 micron were obtained.

The gel fibres obtained were calcined following the schedules described in Example 1 and final calcined fibres having diameter of 3-5 micron were obtained.

Fibres calcined at 950°C had a delta-alumina structure whereas fibres calcined at 1200°C had an alpha-alumina structure. Fibres calcined at 950°C were strong and yellowish white to white in colour. They were smooth and flexible as indicated by observations using optical and scanning electron microscopy. Fibres calcined at 1200°C were white, weak, friable and had a rough fibre surface as compared to the fibres calcined at 950°C.

EXAMPLE 4

100 ml  of  1.5 M AlCl3  solution was  prepared by dissolving  36.21 g of AlCl3.6H2O in deionized water  until  a

clear  solution was  obtained.  Reflux of this  solution by addition of Al powder was carried out as described in Examples

1-3. 15.39 g of Al powder was added in order to get an A1:C1 ratio of 1.7:1. The total time of reflux was 21 h and ageing time was 30 h. Final sol had a viscosity of 30 cps and pH of 3.5. This sol was then heated at 40°-60°C till the viscosity of the sol reached about 500 P. Fibres were spun from this sol as described in Example 1. Fibres obtained were then calcined at 950°C and 1200°C following the heating schedules as described in Example 1. The fibres calcined at 950°C were yellowish white to white in colour, flexible, strong and had delta-alumina crystalline form. The fibres calcined at 1200°C were white, weak and friable as compared to the fibres calcined at 950°C and had alpha-alumina crystalline form. Diameter of the gel fibres was 10-12 micron while that of the calcined fibres was 3-5 micron.

EXAMPLE 5

100 ml of 1.0 M AlCl3 solution was prepared in the same manner as described in Example 3. 13.5 g of Al powder was then added slowly in order to obtain an A1:C1 ratio of 2 : 1 in the final sol after reflux. The total time of reflux was 21 h and the ageing time was 30 h. To this sol was added 3.9 g of colloidal silica sol containing 33 % Si02 so as to obtain

a SiOo equivalent of 4%, w/w in the final oxide product. The sol was then heated at 40°-60°C until a viscosity of about 400 P was reached. The sol was then centrifugally spun, as described in Example 1, in order to obtain gel fibres having a composition of Al2O3-4wt% SiO2o. Fibres were calcined at 950°C

and 1200°C following the heating schedules described in Example 1. Fibres calcined at 950°C were yellowish white to white in colour, strong, flexible and had delta-alumina crystalline form. Fibres calcined at 1200°C were white, strong but less flexible than those calcined at 950°C and had alpha-alumina crystalline form. Diameter of the gel fibres was 10-12 micron while that of the calcined fibres was 3-5 micron.

EXAMPLE 6

100 ml of 1.0 M AlCl3 solution was prepared as described in Example 3 and then 13.5 g of Al powder was added under reflux at 100°C. The AlrCl ratio of the final sol after reflux was 2:1. The total time of reflux was 21 h and the ageing time was 30 h. To this sol was added 6.48 g of MgCl2-6H20 to yield fibres of composition of Al203-4wt%MgO. Fibres were spun from this sol in the same manner as described in Example 1. The gel fibres obtained were then calcined at 950°C and 1200°C following the same heating schedules mentioned in Example 1. Fibres calcined at 950°C were yellowish white to white, strong and flexible and had delta-alumina crystalline form. Fibres calcined at 1200°C were white, moderately strong but less flexible than those calcined at 950°C and had an alpha-alumina crystalline form. Diameter of the gel fibres was 10-12 micron while that of the calcined fibres was 3-5 micron.

EXAMPLE 7

To 100 ml AlCl3 solution (prepared as described in Example 3), 13.5 g of Al powder was added under reflux to yield a final sol with an A1:C1 ratio of 2:1. The total time of reflux was 21 h and the ageing time was 30 h. To this solution was added 4.16 g of ZrOClo.SHoO to give an ultimate

oxide product of composition Al2O3-5wt . %ZrO2. Fibres were then spun from this sol as described in Example 1 and crystallised at 950°C and 1200°C following the same heating schedules as described in Example 1. Fibres calcined at 950°C were yellowish white to white in color, strong, flexible and had a delta-alumina crystalline form. Fibres calcined at 1200°C were white, moderately strong and had an alpha-alumina crystalline form. Diameter of the gel fibres was between 10 and 12 micron while that of the calcined fibres was between 3 and 5 micron.

EXAMPLE 8

A spinnable alumina sol was prepared in the same manner as described in Example 7. 3 ml of chromia sol obtained by dechlorinating a 3.5 M Cr solution having a Cl~ /Cr+0 ratio of 2.45 with the help of solvent extraction technique, was then added to the alumina sol. The mixed sol was then heated as in earlier examples and spun to produce gel fibres as described in Example 1. The final composition of the oxide fibres was Al203-4wt.% Cr2O3. The gel fibres were then calcined at 950°C and 1200°C following the same heating

schedules as described in Example 1 . Fibres calcined at 950°C werC we green in colour, weak, friable and had delta - alumina crystalline form. Fibres calcined at 1200° were green in colour, weak, friable and had alpha - alumina crystalline form. Dimer of the gel fibre was 10-12 micron whereas that of the calcined fibres was 3 -5 micron

Documents:

				689-del-1996-abstract.pdf

				689-del-1996-claims.pdf

				689-del-1996-correspondence-others.pdf

				689-del-1996-correspondence-po.pdf

				689-del-1996-description (complete).pdf

				689-del-1996-form-1.pdf

				689-del-1996-form-2.pdf

				689-del-1996-form-3.pdf

				689-del-1996-form-4.pdf

« Previous Patent

Next Patent »

Patent Number	195801	

Indian Patent Application Number	689/DEL/1996	

PG Journal Number	31/2009	

Publication Date	31-Jul-2009	

Grant Date	07-Jul-2006	

Date of Filing	29-Mar-1996	

Name of Patentee	COUNCTL OF SCIENTIFC AND INDUSTRIAL, RESEARCH,	

Applicant Address	RAFI MARG, NEW DELHI-110001, INDIA	

Inventors:

#	Inventor's Name	Inventor's Address	

1	RAMANAN VENKATESH	C.G.C.R.I. CALCUTTA, INDIA.	

2	SILADITYA BANDYOPADHYAY	C.G.C.R.I. CALCUTTA	

3	MINATI CHATTERJEE	C.G.C.R.I. CALCUTTA	

4	PRASANTA KUMAR CHAKRABARTY	C.G.C.R.I. CALCUTTA	

5	DIBYENDU GANGULI	C.G.C.R.I. CALCUTTA	

PCT International Classification Number	B23B 17/04	

PCT International Application Number	N/A	

PCT International Filing date		

PCT Conventions:

#	PCT Application Number	Date of Convention	Priority Country	

1			NA	

© All Indian Patents, 2013-2021.

  Patent data available in the public domain from Indian Patents Office, Department of Industrial Policy and Promotions, Ministry of Commerce and Industry, Government of India.
