Repository: anandvc/allindianpatents

File: patents/196294-a-process-of-producing-hot-rolled-steel-strip.html
Indian Patents. 196294:A PROCESS OF PRODUCING HOT-ROLLED STEEL STRIP

Indian Patents

Recently Granted Patents

  Recently Published Patents

Title of Invention	A PROCESS OF PRODUCING HOT-ROLLED STEEL STRIP

Abstract	The present invention relates to a process of producing hot-rolled steel strip from continuously cast precursor material in at least two deformation stages, each having one or more roll stands, wherein the precursor material is rolled out continuously in the fIrst deformation stage, at the speed at which the precursor material exists from the continuous casting plant, to form an intermediate strip which, prior to the second deformation, is coiled at the exit speed from the fIrst deformation stage without subdivision to form an intermediate coil and is then uncoiled in order to supply the intermediate strip to the more or less continuous fmish-rolling, after which this intermediate strip is sub-divided in accordance with the respectively desired coil weights and is coiled as fmished strip, characterized in that at least 40 tons of a casting sequence of the continuous casting plant is cast to form precursor strip and rolled out in the fIrst deformation stage to form an intermediate strip, the metallurgical characteristics of which are altered by changing the temperature control prior to coiling the intermediate coil and/or prior to the second deformation stage and by flexible speed control within an intermediate coil length.	

Full Text	The invention relates to a process  of  produciwcj  hot 

rolled steel strip from a continuously cast pre-strip in at least two deformation steps, each comprising one or more roll stands, whereby, in the first deformation step, rolling is started at the rate of delivery of the pre-strip from the continuous casting plant, and the thus produced intermediate strip, prior to the second deformation step, is wound up at the rate of delivery from the first deformation step to form a coil and, once the coil mass is achieved, is unwound and directed at the first-pass rate to the second deformation step for completing the rolling operation, and is then wound up in the desired final coil size.

A typical process of this kind is described, for example, in German Patent 3 8 40 812 C2, and has become known in the relevant literature by the term ISP process. The essential feature of this process is the two-step rolling process, in which the first deformation step takes place immediately following on the casting machine, at the casting rate, and in which the second deformation step is carried out at a distinctly higher rolling speed. These two steps in the rolling process are coupled by an intermediate winding system in the form of a reel furnace, in which the continuously cast slab, after rolling out, is wound into a coil, the mass of

which corresponds to the desired final coil mass. The subdividing of the, initially, endlessly produced continuous casting is therefore carried out downstream of the first deformation step when that coil mass which is equal to the mass of the final coil after rolling in the second deformation step is achieved in the reel furnace.

When rolling hot strip according to this process, the threading-in of the strip head into the reel constitutes a limitation of the rolling speed, because, at very high speeds, there is a danger that the strip head will move upward on to the run-out roller table. Once the strip head is captured in the reel, it would be possible to increase the rolling speed virtually as desired within the framework of the capacity of the plant and the technological requirements.

In order to overcome the above-described limitation of the rolling speed, processes for continuous rolling have been developed, and these are based on the principle of joining the pre-strips prior to their entry into the finishing train. It is, for example, proposed that a plurality of pre-strips be welded together at their end faces, thereby reducing the threading-in operations and permitting a virtually continuous rolling operation. Yet, welding together the pre-strips involves complicated equipment and also limits the possible rolling speed.

In the process on which the invention is based, pre-strips are.

as already stated above, produced in a continuous casting process and, are wound up to form coils, the mass of which . corresponds to the mass of the final strip coil. To this end, once the coil mass has been reached in the intermediate winding station, the pre-strip is cut off and is thus disconnected from the casting plant, with the result that it is possible for an unwinding of the strip into the finishing train to take place at a relatively high rate. The rolling speeds are, however, limited, owing to the above-described danger during threading-in of the strip head into the reel, with the result that considerable problems arise precisely when rolling thin hot strips of the order of less than 1.5 mm. Conventional plants are thus virtually incapable of producing thin hot strip in large quantities.

On the basis of the discussed difficulties and drawbacks associated with the prior art, it is the object of the present invention to provide a process for the production of hot-rolled steel strip, whereby it is possible to roll even very thin strips at relatively high final rolling speeds, in a reliable manner.

Accordingly, the present invention provides a process of producing hot-rolled steel strip from continuously cast precursor material in at least two deformation stages, each having one or more roll stands, wherein the precursor material is rolled out continuously in the first deformation stage, at the speed at which the precursor material exists from the continuous casting plant, to form an intermediate strip which, prior to the second deformation, is coiled at the exit speed from the first deformation stage without subdivision to form an intermediate coil and is then uncoiled in order to supply the intermediate sfrip to the more or less continuous finish-rolling, after which this intermediate strip is sub-divided in accordance with the respectively desired coil weights and is coiled as finished strip, characterized in that at least 40 tons of a casting sequence of the continuous casting plant is cast to form precursor strip and rolled out in the first deformation stage to form an intermediate sfrip, the metallurgical characteristics of which are altered by changing the temperature confrol prior to coiling the intermediate coil and/or prior to the second deformation stage and by flexible speed confrol within an intermediate coil length.

According to the invention, in order to meet this object, it is proposed that, in the first deformation step, at least 40 tons of a casting sequence from the continuous casting plant be rolled continuously to form an intermediate sfrip and, without being subdivided, be wound up into an intermediate coil, and that the intermediate sfrip of this intermediate coil, after

a virtually continuous finishing rolling operation, be subdivided only downstream of the second deformation step, according to the coil masses desired in each case, and be wound up as finished strip.

Starting material for finishing work in a finishing train is produced in a continuous rolling process in a typical casting plant comprising a downstream pre-deformation unit. Contrary to the usual operating method, whereby this starting material is cut into sections which correspond to the subsequent coil masses, the starting material, in view of the intended continuous rolling, is not cut off downstream of the deformation unit, but is rather wound up, in unseparated form, to form an intermediate coil which comprises a plurality of finished coils. From this intermediate coil, a plurality of coil lengths are then processed to completion in a continuous rolling process in the finishing train. The size of the intermediate coil is determined only by the mechanical layout of the winding unit and by the rolling time during which it is possible for the finishing train to be operated without necessitating a change of rollers. With appropriate winding devices, it is quite possible for entire casting sequences of a continuous casting plant to be rolled endlessly, but, at any rate, greater tonnages than those permitted in plants according to the state of the art.

The process steps according to the invention distinctly increase the buffer capacity of the intermediate winding

I system.  At a winding capacity of about 100 tons, the buffer

capacity would,  for example,  increase to 60 minutes per

intermediate coil.  As a result of the higher final rolling

speeds which are possible in such a process, it is possible to

produce endless hot strip with thicknesses of 
any difficulties.  The output of the plant is improved, since

the typical rough-rolled end, which must be removed prior to

any further processing, is formed only at the beginning of the

first and the end of the last coil downstream of the finishing

train.  In addition, the quality of the rolled stock is

improved, since the non-steady state of the first-pass thrust

arises only once in the case of the first coil.

It is possible for the intermediate strip to be wound up to form an intermediate coil with or without a mandril. In addition, according to a further feature of the invention, it is possible to alter the metallurgical properties within an intermediate coil length by changing the temperature control prior to winding the intermediate coil and/or prior to the second deformation step, and by a flexible speed control.

In a further embodiment of the invention, it is provided that the geometric properties of the finished coils produced from an intermediate coil be altered by an appropriate adjustment of the rolling parameters during the deformation of the intermediate strip within the second deformation step.

In an advantageous manner, it should be ensured that at least

the edges of the intermediate strip are prevented from cooling down during the winding-up of the pre-strip to form the intermediate coil.

To summarize, the advantages of the present process include that endless rolling is possible without welding the pre-strip, that the pre-strip properties, with regard to temperature and geometry, are uniform in this endless rolling operation, that the output of the plant is increased as a result of the relatively high possible rolling speeds which are no longer limited by the threading-in operation into the reel, and by providing a large buffer capacity between the casting operation and the finishing train.

It is possible for the process to be used within single or dual lane plants, while the winding principle in respect of the pre-strip may take place both mandril-bound in winding furnaces and in so-called coil boxes.

WE CLAIM:

1.	A process of producing hot-rolled steel strip from continuously cast precursor material in at least two deformation stages, each having one or more roll stands, wherein the precursor material is rolled out continuously in the first deformation stage, at the speed at which the precursor material exists from the continuous casting plant, to form an intermediate strip which, prior to the second deformation, is coiled at the exit speed from the first deformation stage without subdivision to form an intermediate coil and is then uncoiled in order to supply the intermediate strip to the more or less continuous finish-rolling, after which this intermediate strip is sub¬divided in accordance with the respectively desired coil weights and is coiled as finished strip, characterized in that at least 40 tons of a casting sequence of the continuous casting plant is cast to form precursor strip and rolled out in the first deformation stage to form an intermediate strip, the metallurgical characteristics of which are altered by changing the temperature control prior to coiling the intermediate coil and/or prior to the second deformation stage and by flexible speed control within an intermediate coil length.

2.	The process of producing hot-rolled steel strip from continuously cast precursor strip according to claim 1, wherein the geometrical characteristics of the finished coils produced from an intermediate coil are altered by suitable adjustment of the rolling parameters during the deformation of the intermediate strip within the second deformation stage.

3.	The process of producing hot-rolled steel strip from continuously cast precursor strip according to claims 1 and 2, wherein the coiling of the intermediate strip to form an intermediate coil takes place on a mandrel.

4.	The process of producing hot-rolled steel strip from continuously cast precursor

strip according to claims 1 and 2, wherein the coiling of the intermediate strip to form

an intermediate coil is carried out without a mandrel.

5.	The process of producing hot-rolled steel strip from continuously cast precursor strip according to claims 1 to 4, wherein during the coiling of the precursor strip to form the intermediate coil, at least the edges of the intermediate strip are protected against cooling.

6.	A process of producing hot-rolled steel strip, substantially as herein described.	

Documents:

				0694-mas-97 abstract-duplicate.pdf

				0694-mas-97 abstract.pdf

				0694-mas-97 assignment.pdf

				0694-mas-97 claims-duplicate.pdf

				0694-mas-97 claims.pdf

				0694-mas-97 correspondence-others.pdf

				0694-mas-97 correspondence-po.pdf

				0694-mas-97 description (complete)-duplicate.pdf

				0694-mas-97 description (complete).pdf

				0694-mas-97 form-13.pdf

				0694-mas-97 form-2.pdf

				0694-mas-97 form-26.pdf

				0694-mas-97 form-4.pdf

				0694-mas-97 form-6.pdf

				0694-mas-97 others.pdf

				0694-mas-97 petition.pdf

« Previous Patent

Next Patent »

Patent Number	196294	

Indian Patent Application Number	694/MAS/1997	

PG Journal Number	20/2006	

Publication Date	19-May-2006	

Grant Date	18-Nov-2005	

Date of Filing	02-Apr-1997	

Name of Patentee	M/S. VODAFONE HOLDING GMBH	

Applicant Address	MANNESMANNUFER 2, 40213 DUSSELDORF,	

Inventors:

#	Inventor's Name	Inventor's Address	

1	DR. ING. JOACHIM SCHONBECK	SALIERSTRASSE 22, D-40545 DUSSELDORF	

2	ING. HAN HOPPMANN	NOSENBERGER STRASSE 86, D-40472 DUSSELDORF	

3	ING. HERBERT QUAMBUSCH	AGNES-MIEGEL-STRASSE 2, D-40882 RATINGEN	

PCT International Classification Number	B21B 1/46	

PCT International Application Number	N/A	

PCT International Filing date		

PCT Conventions:

#	PCT Application Number	Date of Convention	Priority Country	

1	196 17 856.8	1996-04-23	Germany	

© All Indian Patents, 2013-2021.

  Patent data available in the public domain from Indian Patents Office, Department of Industrial Policy and Promotions, Ministry of Commerce and Industry, Government of India.

File: patents/196309-a-process-for-preparing-a-copolymer-containing-ethylene-units-and-propylene-units.html
Indian Patents. 196309:A PROCESS FOR PREPARING A COPOLYMER CONTAINING ETHYLENE UNITS AND PROPYLENE UNITS

Indian Patents

Recently Granted Patents

  Recently Published Patents

Title of Invention	A PROCESS FOR PREPARING A COPOLYMER CONTAINING ETHYLENE UNITS AND PROPYLENE UNITS

Abstract	Abstract High-molecular-weight polypropylene having a broad molecular-weight distribution The invention relates to a high-molecular-weight copolymer comprising ethylene and propylene units which has an ethylene content in the range from 1 to 10% by weight, a melt flow rate MFR (230/5) of < 5 dg/min and a molecular-weight distribution Mw/Mn in the range from 6 to 20. The invention also relates to a process for the preparation of the copolymer in the presence of a catalyst, an organoaluminum compound (B) and an organosilicon compound (C), in which the polymerization is carried out in two reaction steps, where the suspension medium in the first step is simultaneously the monomer, and a polypropylene having a viscosity of from 500 to 1400 ml/g which makes up a proportion of from 20 to 80% of the total polymer is prepared in the first reaction step.	

Full Text	The present invention relates to high-molecular-weight copolymers comprising ethylene and propylene units which have an ethylene content in the range from 1 to 10% by weight.

The invention also relates to a process for the preparation of these polymers, and to moldings, such as pipes, fittings, hollowware and sheets, made from said polymers.

DE-A-40 19 053 discloses homopolymers having a broad molecular-weight distribution. These homopolymers can be converted into pipes with great difficulty. However, pipes produced in this way have the disadvantage of being very brittle and having a rough surface, which means that they are not suitable for practical use.

2M '7^352.. discloses a process for the preparation of polypropylene having a molecular-weight distribution Mw/Mn of > 20 and good processing properties. The melt flow index is 2 dg/min; the intrinsic viscosity is 280 ml/g. The polypropylene described in this way is prepared by gas-phase polymerization. Examples 1 to 4 of EP-A-573 862 describe the preparation of a homopolypropylene powder having a broad molecular-weight distribution. Although none of the examples indicate the polydispersity MJMn , the intrinsic viscosity data (800 ml/g and 67 ml/g) suggest a very broad molecular-weight spread in the first and second steps.

The processes described in the prior art (  I N nq 352) have been repeated in order to enable testing of the properties of the materials. It has been found that all raw materials are very brittle and have restricted processing quality and material inhomogeneity. The production of PP pipes by a conventional extrusion process was in

some cases impossible since the viscosity of the melt was inadequate for an extrusion process.

The object of the present invention was to find an improved molding composition which allows pipes having low brittleness and a smooth surface and in addition high toughness and good rigidity in combination with excellent creep rupture strength to be produced using conventional production tools.

This object is achieved by copolymers of the generic type mentioned at the outset which have a melt flow rate MFR (230/5) of 
Surprisingly, it has been found that the novel propylene-ethylene copolymers can be converted, using conventional production tools, into pipes which have smooth finished surfaces, good processing quality, high impact strength, good hardness and good creep rupture strength.

The invention also relates to a process for the preparation of the propylene/ethylene copolymers by copolymerization of propylene and ethylene, if desired with a further 1-olefin having 4 to 20 carbon atoms, in suspension at a temperature in the range from 30 to 150°C, a pressure of from 10 to 100 bar and a residence time of from 30 min to 6 h, in the presence of a commercially available catalyst (for example catalyst FT4S from Montell, Milan, Italy), an organoaluminum compound (B) and, if desired, an organosilicon compound (C), which comprises carrying out the polymerization in two reaction steps, where the suspension medium in the first step is both monomer and suspension medium and a polypropylene having a viscosity of from 500 to 1400 ml/g which makes up a proportion of from 20 to 80% of the total polymer is prepared in the first reaction step, and where the total polymer after the second reaction step has a viscosity of from 400 to 700 ml/g and a polydispersity M^Mp, of from 6 to 20.

In the first reaction step, a high-molecular-weight product having a viscosity of from 500 to 1400 ml/g which makes up a proportion of from 20 to 80% by weight, preferably from 45 to 75% by weight, particularly preferably from 48 to 65% by weight, of the total polymer is prepared, while in the second reaction step, a low-molecular-weight product having a viscosity of from 200 to 400 ml/g which makes up a proportion of from 80 to 20% by weight, preferably from 55 to 25% by weight, particularly preferably from 52 to 35% by weight, is prepared.

The polymerization is carried out by a bulk process in two reaction steps, where the monomer, the propylene, is simultaneously starting material and suspension medium.

The novel process is carried out as a two-step polymerization with prior prepolymerization. Both the first and the second reaction steps and the prepolymerization can be carried out either batchwise or continuously. Continuous mode is preferred.

Component B and component C are mixed with one another before the prepolymerization and then brought into contact with the catalyst. Propylene is prepolymerized in suspension or in bulk in the presence of these active components. The prepolymerization is preferably carried out in the liquid monomer. The residence time is from 4 to 10 minutes, and the prepolymerization temperature is in the range from10to25°C.

The prepolymer is then introduced into the first reaction step of the polymerization, where it is polymerized in liquid propylene at a temperature of from 55 to 100°C and at a residence time of from 0.5 to 3.5 h. A phase ratio in the range from 2.5 to 4 I of liquid propylene per kg of PP, preferably of 3.3 I of liquid propylene per kg of PP, is established. In the first reaction step, ethylene is metered in continuously in such a way that a C2 concentration in the liquid phase of from 0.1 to 20% by weight, preferably from 0.1 to 10% by weight, is established. Hydrogen is metered in for molecular-weight

regulation.

After the first reaction step, the multiphase system is transferred into the second reaction step, where it is polymerized at a temperature of from 55 to 100°C. The second reaction step is carried out in a second reactor, where a phase ratio of from 1 to 2.5 I of liquid propylene per kg of PP, preferably of 1.9 I of liquid propylene per kg of PP, is established. It is preferred in accordance with the invention to establish different phase ratios in the two reactors in the process described here. As described above, ethylene and H2 are likewise metered in.

The temperatures, hydrogen concentrations and ethylene concentrations in the two reactors can be identical or different. Suitable reactors are stirred reactors or loop reactors.

It is possible to decompress the monomer between the two reactors and to meter the catalyst/PP system, which is still polymerization-active, into the second reactor. It is also possible to set a lower hydrogen concentration in the second reactor than in the first reactor.

Component B is trimethylaluminum, triisobutylaluminum or triethylaluminum. Triethylaluminum or triisobutylaluminum is preferred. Triethylaluminum is particularly preferred.

Component C is cyclohexylmethyldimethoxysilane, biscyclopentyldimethoxysilane or diphenyldimethoxysilane. Cyclohexylmethyldimethoxysilane or biscyclopentyldimethoxysilane is particularly preferred.

Component B is employed in a concentration of from 0.001 to 10 mmol/l, preferably from 0.1 to 5 mmol/l. Component C is employed in a ratio R with respect to component B. The ratio is calculated from the quotient of concentration B and concentration C, in

each case in mol/l. The ratio is from 1 to 200, preferably from 2 to 100, particularly preferably from 2.5 to 75.

Preference is given in accordance with the invention to products having an MFR (230/5) of 0.01 to 5 dg/min, particularly preferably from 0.02 to 2 dg/min. The copolymer of the invention consists of from 1.0 to 10% by weight of ethylene units and from 99 to 90% by weight of propylene units.

After the second reaction step, the mixture of propylene, hydrogen and ethylene is worked up. Preference is given to rapid evaporation of the liquid monomer in one step. The purified copolymer is subsequently dried in a stream of inert gas, and it is ensured that the copolymer is free from monomer. The resultant high-molecular-weight copolymer is mixed with stabilizers, lubricants, fillers, pigments, etc. and granulated. The granulation is carried out in an extruder or compounder.

The evaporated monomer mixture is condensed and separated by distillation into ethylene, propylene and hydrogen. The distillation should be designed so that a hydrogen concentration of 

Accordingly the present invention provides a process for preparing a copolymer containing ethylene units and propylene units, an ethylene content in the range from 1 to 10% by weight and a melt flow rate MFR (230/5) of 
The invention will now be described more in detail with reference to

embodiments given by way of example. The products prepared were

characterized by the following polymer analytical methods.

Melt flow rate MFR (230/5)	in accordance with DIN 53735

Viscosity number [ml/g]	determined at 135° C in decalin

Creep rupture strength	in accordance with DIN 53759

Impact strength	in accordance with DIN 8078

Example 1

7

The polymerization is carried out continuously in two stirred reactors, each with a capacity of 16 I, connected in series. Each reactor is charged with 10 I of liquid propylene. Cocatalyst B used is triethylaluminum in a concentration of 1 mmol/l; the concentration of the stereoregulator C is 0.1 mmol/l. The stereoregulator (C) used is cyclohexylmethyldimethoxysilane. The hydrogen concentration in the liquid phase is set at 60 ppm by vol.

A mixture of propylene and ethylene is polymerized in the first reactor at 70°C in the presence of the Montell FT4S catalyst. The catalyst, cocatalyst, ethylene, propylene and hydrogen are topped up continuously. 15 g of ethylene are metered in per kg of propylene. The polymerization is continued to a solids content of 224 g of polypropylene per liter of suspension. This gives a phase ratio of 3.3 I of liquid propylene per kg of polypropylene. Hydrogen is metered in at such a rate that a concentration of 60 ppm is established in the liquid phase.

The polypropylene obtained in the first reactor is transferred into the second reactor together with the catalyst. Ethylene, hydrogen and propylene are metered into the second reactor. 15 g of ethylene are metered in per kg of propylene. The H2 concentration in the liquid phase is 420 ppm by vol. The reaction temperature in the second reactor is likewise 70°C. The polymerization is continued to a solids content of 324 g of PP per liter of suspension. This gives a phase ratio of 1.9 I of liquid propylene per kg of polypropylene.

After the polymer has been isolated as a powder from the second reactor, a catalyst yield of 26 kg of polypropylene/g of catalyst is obtained. A molecular-weight distribution M^Mp, of 9.0, an MFR value of 0.8 dg/min, and a viscosity number of 630 ml/g are measured. A C2 incorporation of 3.6% by weight is measured by IR spectroscopy. The content soluble in cold xylene is measured at 7.9% by weight.

Comparative Example 1

The procedure was as in Example 1. However, the phase ratio of liquid propylene in I per kg of polypropylene was set to the same value in reactor 1 and reactor 2; the same hydrogen concentration was set in the two reactors. A value of 4.0 was determined for Mw/Mn-

Example 2

The powder obtained from Example 1 was granulated at about 240°C under an inert

gas in a twin-screw extruder with a screw diameter of 53 mm, with addition of 0.15% of

®	®

Irganox 1010 and 0.15% of  Hostanox PAR 24 as stabilizers. In addition, a dye

mixture was added. The granules obtained were subjected to an M^Mp determination.

M^Mp was 8.0.

Comparative Example 2

The powder obtained from Comparative Example 1 was granulated at about 240°C under an inert gas in a twin-screw extruder with a screw diameter of 53 mm, with addition of 0.15% of ®lrganox 1010 and 0.15% of ®Hostanox PAR 24 as stabilizers. In addition, a dye mixture was added. The granules obtained were subjected to an M^Mp determination. MwIMn was 3.8.

The granules obtained in this way were converted into pipes measuring 32x4.5 mm (internal diameter = 32 mm, wall thickness = 4.5 mm) in a pipe extrusion unit with a 60 mm grooved-barrel extruder and a vacuum spray tank. The material throughput was 150 kg/h. The material temperature was set at 210°C. The pipe surface was very rough.

Example 3

The granules from Example 2 were converted into pipes measuring 32x4.5 mm (internal diameter = 32 mm, wall thickness = 4.5 mm) in a pipe extrusion unit with a 60 mm grooved-barrel extruder and a vacuum spray tank. The material throughput was 150 kg/h. The material temperature was set at 210°C.

It was observed that the processing proceeded very uniformly and the pipe surfaces, both internal and external, were very smooth. The pipe surface was characterized by comparison with pipes produced from granules having a narrow molecular-weight distribution (see Comparative Example 2; Mw/Mn= 3.8) in the same pipe extrusion unit under identical conditions.

The impact strength of the pipes (Example 3) was good and met the requirements of DIN 8078, Section 3.5.

The pipes from Example 3 were subjected to various creep rupture strength tests in accordance with DIN 53759:

Test temperature  Test stress	Minimum	Achieved

time-to-failure	time-to-failure

(nominal)

95 °C	3.5 MPa	>1000h	> 5000 h

95 °C	3.7 MPa	> 300 h	> 2250 h

120 °C	2.3 MPa	> 300 h	> 2200 h

The minimum times-to-failure prescribed in DIN 8078 (PP pipes) were clearly exceeded. The pipes from Example 3 have a very good creep rupture strength behavior and a very smooth surface.

Comparative Example 3

Pipes were produced from homopolypropylene granules produced with a bimodal molecular-weight distribution (preparation procedure of DE -A-40 19 053). These pipes were subjected to a creep rupture strength test in accordance with DIN 53759, and the surface quality was assessed in accordance with DIN. The pipes produced in this way were rough and failed the creep rupture strength test.

Example 4

Propylene is polymerized to polypropylene (PP) in a polymerization plant with two reactors connected in series. The catalyst (FT4S from Montell), triethylaluminum and cyclohexylmethyldimethoxysilane are mixed with one another and prepolymerized continuously in liquid propylene in an upstream prepolymerization reactor. The mixture of catalyst, triethylaluminum, cyclohexylmethyldimethoxysilane, propylene and polypropylene is metered into the first reactor. In addition, propylene is introduced into the first reactor via a storage tank. Hydrogen and ethylene are dissolved in the liquid propylene and then metered into the reactor via this stream. A concentration of 60 ppm of hydrogen is set in the liquid propylene. 17 t/h of propylene are introduced into the first reactor. 7.5 kg of ethylene are metered in per tonne of propylene. Propylene is converted into PP in the reactor in the presence of the FT4S catalyst. The reaction mixture is removed continuously from the first reactor and metered into the second reactor. 7 t/h of propylene are metered into the second reactor. A concentration of 420 ppm of hydrogen is set in this propylene stream; a concentration of 7.5 kg of ethylene/t of propylene is set. After passing through the second reactor, the reaction mixture is worked up in a stirred vessel by decompression to 18 bar, and the PP and the gaseous components are separated from one another. The gaseous propylene is condensed, distilled and then fed back into the storage tank. 0.9 mmol of Al, 0.18 mmol of donor and 5 umol of catalyst (measured as umol of Ti) are metered in per liter of liquid propylene metered into the first reactor.

A phase ratio of 3.3 I of liquid propylene per kg of PP is set in the first reactor; a phase ratio of 1.9 I of liquid propylene per kg of PP is established in the second reactor. The ratio between the amounts of heat removed from the reactors is 1.4:1 (1st reactor/2nd reactor). The PP product obtained has a polydispersity MwMn of 7.0.

Comparative Example 4

The procedure was as in Example 5, but a phase ratio of 3.3 I of liquid propylene per kg of PP was established in the first and second reactors. The ratio between the amounts of heat removed from the reactors was 3.4:1 (1st reactor/2nd reactor).

The PP product obtained had a polydispersity MJMn of 4.8. The PP powder obtained was granulated as described in Example 2. Pipes were produced from the granules as described in Example 3 and subjected to a creep rupture strength test as described in Example 4. The pipes had a very rough surface and did not meet the requirements of DIN 8078, Section 3.5.

The pipes were subjected to various creep rupture strength tests in accordance with DIN 53759; the target values were not achieved.

Example 5

The procedure was as in Example 4, but 10 kg of ethylene/t of propylene were introduced into the first reactor and 5 kg of ethylene/t of propylene were introduced into the second reactor. The PP powder obtained in this way was granulated as described in Example 2. Pipes were produced from the granules as described in Example 3 and subjected to a creep rupture strength test as described in Example 4.

The requirements of DIN 8078, Section 3.5, were met. The pipes were subjected to various creep rupture tests in accordance with DIN 53759:

Test temperature  Test stress	Minimum	Achieved

time-to-failure	time-to-failure

(nominal)

95 °C	3.5 MPa	>1000h	> 7000 h

95 °C	3.7 MPa	> 300 h	> 3250 h

120 °C	2.3 MPa	> 300 h	> 3250 h

The minimum times-to-failure prescribed in DIN 8078 (PP pipes) were significantly exceeded. The pipes had a very good creep rupture strength behavior and a very smooth surface.

Example 6

The procedure was as in Example 5, but 5 kg of ethylene/t of propylene were introduced into the first reactor and 10 kg of ethylene/t of propylene were introduced into the second reactor.

The pipe test showed that the requirements of DIN 8078, Section 3.5, were met. The pipes were subjected to various creep rupture strength tests in accordance with DIN 53759:

Test temperature  Test stress	Minimum	Achieved

time-to-failure	time-to-failure

(nominal)

95 °C	3.5 MPa	>1000h	> 5000 h

95 °C	3.7MPa	> 300 h	> 2250 h

120 °C	2.3MPa	> 300 h	> 2200 h

The minimum times-to-failure prescribed in DIN 8078 (PP pipes) were significantly exceeded. The pipes had a very good creep rupture strength behavior and very smooth

surfaces.

Example 7

The procedure was as in Example 5, but 15 kg of ethylene/t of propylene were introduced into the first reactor and 1 kg of ethylene/t of propylene were introduced into the second reactor.

The pipe test showed that the requirements of DIN 8078, Section 3.5, were met. The pipes were subjected to various creep rupture strength tests in accordance with DIN 53759:

Test temperature  Test stress	Minimum	Achieved

time-to-failure	time-to-failure

(nominal)

95 °C	3.5 MPa	>1000h	> 7000 h

95 °C	3.7 MPa	> 300 h	> 3250 h

120 °C	2.3 MPa	> 300 h	> 3250 h

The minimum times-to-failure prescribed in DIN 8078 (PP pipes) were significantly exceeded. The pipes had a very good creep rupture strength behavior and very smooth surfaces.

Example 8

The procedure was as in Example 5, but 15 kg of ethylene/t of propylene were introduced into the second reactor and 1 kg of ethylene/t of propylene were introduced into the first reactor.

The pipe test showed that the requirements of DIN 8078, Section 3.5, were met. The

pipes were subjected to various creep rupture strength tests in accordance with DIN 53759:

Test temperature  Test stress	Minimum	Achieved

time-to-failure	time-to-failure

(nominal)

95 °C	3.5 MPa	>1000h	>1100h

95 °C	3.7 MPa	> 300 h	> 350 h

120 °C	2.3 MPa	> 300 h	> 340 h

The minimum times-to-failure prescribed in DIN 8078 (PP pipes) were significantly exceeded. The pipes had a very good creep rupture strength behavior and very smooth surfaces.

Example 9

The procedure was as in Example 4, but dicyclopentyldimethoxysilane was used as stereoregulator in the concentration of 0.036 mmol per I of liquid propylene. 40 ppm of hydrogen were metered into the first reactor. A concentration of 3,500 mol-ppm of hydrogen was set in the inlet stream to the second reactor. A catalyst yield of 30 kg of PP/g of catalyst was established. The end product was found to have a molecular-weight distribution Mw/Mn of 18.5. The MFR (230/5) value was 0.8 dg/min. 7.5 kg of ethylene per tonne of propylene were metered into both the first and second reactors.

The granulation and pipe production were carried out as described in Examples 2 and 3. The pipe test showed that the requirements of DIN 8078, Section 3.5, were met. The pipes were subjected to various creep rupture strength tests in accordance with DIN 53759:

Test temperature  Test stress	Minimum	Achieved

time-to-failure	time-to-failure

(nominal)

95 °C	3.5 MPa	>1000h	> 7900 h

95 °C	3.7 MPa	> 300 h	> 3550 h

120 °C	2.3 MPa	> 300 h	> 3500 h

The minimum times-to-failure prescribed in DIN 8078 (PP pipes) were significantly exceeded. The pipes had very good creep rupture strength behaviour and highly smooth surfaces.

Example 10

The procedure was as in Example 9, but 10 kg of ethylene/t of propylene were introduced into the first reactor and 5 kg of ethylene/t of propylene were introduced into the second reactor. After granulation of the powder and production of pipes from the granules as described in Examples 2 and 3, the creep rupture strength test in accordance with DIN 53759 on the resultant pipes showed that the target values were again significantly exceeded; the pipe surfaces were highly smooth, both internally and externally.

Example 11

The procedure was as in Example 9, but 10 kg of ethylene/t of propylene were introduced into the first reactor and 5 kg of ethylene/t of propylene were introduced into the second reactor. After granulation of the powder and production of pipes from the granules as described in Examples 2 and 3, the creep rupture strength test in accordance with DIN 53759 on the resultant pipes showed that the target values were again significantly exceeded; the pipe surfaces were highly smooth, both internally and externally.

Example 12

The procedure was as in Example 4, but diphenyldimethoxysilane was used as stereoregulator. An MJMn value of 6.1 was measured on the powder. The creep rupture strength test in accordance with DIN was passed; the pipe surface was smooth.

Example 13

The procedure was as in Example 9, but 80 ppm of hydrogen were metered into the first reactor and 1500 ppm into the second reactor. An MvJMn value of 12.5 was measured on the powder. The creep rupture strength test in accordance with DIN on pipes produced from this powder as described in Examples 2 and 3 was passed; the pipe surface was smooth.

WE CLAIM:

1.	A process for preparing a copolymer containing ethylene units and propylene units, an ethylene content in the range from 1 to 10% by weight and a melt flow rate MFR (230/5) of 
2.	The process as claimed in claim 1 wherein the total polymer after the second reaction step has a melt flow MFR (230/5) of 0.02 to 2 dg/min and a molecular weight distribution Mw/Mn in the range from 7 to 18 and which contains from 2 to 8% by weight of ethylene units.

3.	The process as claimed in claim 1, wherein a polypropylene which makes up a proportion of from 45 to 75% by weight of the total polymer is prepared in the first reaction step.

1 n

4.	The process as claimed in claim 1, wherein a low molecular weight polypropylene having a viscosity of from 200 to 400 ml/g which makes up a proportion of from 55 to 25% by weight, preferably from 52 to 35% by weight, of the total polymer is prepared in the second reaction step.

5.	The process as claimed in any one of the preceding claims 2 to

4	wherein a prepolymerization is carried out, where component B and

component C are mixed with one another before the prepolymerization and

then brought into contact with the catalyst, and where propylene is

• prepolymerized in suspension in the presence of these active components at a residence time of from 4 to 10 minutes and at a temperature in the range froml0to25°C.

6.	The process as claimed in any one of the preceding claims 2 to

5	wherein the polymerization in the first reaction step is carried out in liquid

propylene at a temperature of from 55 to 100°C and at a residence time of

from 0.5 to 3.5h.

7.	The process as claimed in any one of the preceding claims 2 to

6	wherein a phase ratio in the range from 2.5 to 4 1 of liquid propylene per

kg of polypropylene is established the first reaction step.

8.	The process as claimed in any one of the preceding claims 2 to

7	wherein an ethylene concentration in the liquid phase of from 0.1 to 20%)

by weight is set in the first reaction step.

9.	The process as claimed in any one of the preceding claims 2 to

8	wherein the polymerization in the second reaction step is carried out at a

temperature in the range from 55 to 100°C, with a phase ratio of from 1 to

2.5 1 of liquid propylene per kg of polypropylene being established.

10.	The process as claimed in any one of the preceding claims 2 to

9	wherein different phase ratios are established in the first and second

reaction steps.

11.	The process as claimed in any one of the preceding claims 2 to

10	wherein component B is trimethylaluminum, triisobutylaluminum or

triethylaluminum.

12.	The process as claimed in any one of the preceding claims 2 to

11	wherein component C is cyclohexylmethyldimethoxysilane,

biscyclopentyldimethoxysilane or diphenyldimethoxysilane.

13.	The process as claimed in any one of the preceding claims 2 to

12	wherein component B is employed in a concentration of from 0.001 to

10 mmol/1, preferably from 0.1 to 5 mmol/1.

14.	The process as claimed in any one of the preceding claims 2 to

13	wherein component C is employed in a ratio R with respect to

component B which is calculated from the quotient of concentration B and

concentration C, in each in mol/1, and is in the range from 1 to 200,

preferably from 2 to 100, particularly preferably from 2.5 to 75.

15.	A pipe prepared by the copolymer as claimed in any one of the

preceding claims.

16.	A process for preparing a copolymer substantially as herein

described and exemplified.

Documents:

				277-mas-1997 abstract duplicate.pdf

				277-mas-1997 claims duplicate.pdf

				277-mas-1997 claims.pdf

				277-mas-1997 correspondence others.pdf

				277-mas-1997 correspondence po.pdf

				277-mas-1997 description (complete) duplicate.pdf

				277-mas-1997 description (complete).pdf

				277-mas-1997 form-2.pdf

				277-mas-1997 form-26.pdf

				277-mas-1997 form-4.pdf

				277-mas-1997 form-6.pdf

				277-mas-1997 others.pdf

				277-mas-1997 petition.pdf

« Previous Patent

Next Patent »

Patent Number	196309	

Indian Patent Application Number	277/MAS/1997	

PG Journal Number	20/2006	

Publication Date	19-May-2006	

Grant Date	03-Jan-2006	

Date of Filing	11-Feb-1997	

Name of Patentee	M/S. HOECHST AKTIENGESELLSCHAFT	

Applicant Address	D-65926 FRANKFURT AM MAIN	

Inventors:

#	Inventor's Name	Inventor's Address	

1	DCH. EDUARDO CHICOTE CARRION	CALLE XALOC 28, 43330 RIUDOMS PROV. TARRAGONA	

2	DR. VOLKER DOLLE	WOLFSGARTEN 27, 64625 BENSHEIM	

3	DL. HERBERT TERWYEN	GEORG-HECK-WEG 12, 65934	

PCT International Classification Number	C08F210/16	

PCT International Application Number	N/A	

PCT International Filing date		

PCT Conventions:

#	PCT Application Number	Date of Convention	Priority Country	

1	196 06 510.0	1996-02-22	Germany	

© All Indian Patents, 2013-2021.

  Patent data available in the public domain from Indian Patents Office, Department of Industrial Policy and Promotions, Ministry of Commerce and Industry, Government of India.
