Repository: anandvc/allindianpatents

File: patents/196313-solar-cell-module-and-method-for-manufacuring-same.html (part 1 of 3)
Indian Patents. 196313:SOLAR CELL MODULE AND METHOD FOR MANUFACURING SAME

Indian Patents

Recently Granted Patents

  Recently Published Patents

Title of Invention	SOLAR CELL MODULE AND METHOD FOR MANUFACURING SAME

Abstract	In order to ensure long-term reliability when a photovoltaic element is bent or curved to be deformed: (1) In a method for manufacturing a solar cell module having a photovoltaic element encapsulated with a resin on a support member, the step is adopted which forms a bent portion in the photovoltaic element and in the support member, wherein the formation of the bent portion is performed while reducing a working pressure in the normal direction to a surface of the photovoltaic element; and (2) In a solar cell module comprising a photovoltaic element comprising at least one photoactive semiconductor layer on a flexible substrate, at least a part of the flexible substrate is subjected to tensile deformation in the direction parallel to a surface of the substrate with a strain less than a critical strain to lower the fill factor (hereinafter referred to as F.F.) of the photovoltaic element, whereby the photovoltaic element is deformed.	

Full Text	SOLAR CELL MODULE AND METHOD FOR MANUFACTURING SAME

BACKGROUND OF THE INVENTION Field of the Invention

The present invention relates to a solar cell module and a method for manufacturing the same and, more particularly to a wide variety of solar cell modules with high reliability in which a region including a photovoltaic element is worked, and a method for manufacturing the modules. Related Background Art

The solar cells popularly used at present are those of the type using crystal-based silicon and of the type using amorphous silicon.  Among others, the amorphous silicon solar cells, in which silicon is deposited on a conductive metal substrate and a transparent, conductive layer is formed thereon, are promising, because they are inexpensive and lighter than the solar cells of the crystal-based silicon and they have good impact resistance and high flexibility. In recent years, the amorphous silicon solar cells are mounted on roofs and walls of buildings by taking advantage of the lightweight property, the good impact resistance, and the flexibility, which are the characteristics of the amorphous silicon solar cells. In this case, a support member (reinforcing sheet) is stuck to a non-light-receiving surface of a solar cell

with an adhesive and the composite is used as a building material.  This sticking with a support member increases the mechanical strength of a solar cell module, thus preventing warpage and distortion thereof due to change in temperature.  Particularly, since they can capture more sunlight, installation thereof on roof is positively conducted.  In applications to the roofs, the conventional methods involved procedures of mounting a frame on a solar cell, setting a stand on the roof, and installing the solar cells thereon; whereas the solar cell modules with the support member stuck can be installed as roof materials directly on the roof by bending the support member.  This achieves great reductions in the cost for raw materials and in the number of working steps, whereby inexpensive solar cell modules can be provided.  In addition, the solar cells become very lightweight, because neither the frame nor the stand is necessitated.  Namely, the solar cells can be handled as metallic roof materials, which are drawing attention recently because of their excellent mountability, lightweight property, and excellent earthquake resistance.

For example, the roof material and solar cell combination module proposed in Japanese Patent Application Laid-open No. 7-302924 is excellent in mountability because it is worked in the same manner as the ordinary roof materials; it is also easy to handle

because making machines conventionally used can be used for work as such.  This solar cell module is, however, constructed in such a structure that the photovoltaic element is located in a flat portion of a laterally-roofed flat-seam roof material and is not deformed at all.

In recent years, however, the originality of individuals has become increasingly valued and this tendency is also the case for the building materials and solar cells.  In order to produce the solar cells or building materials that meet various needs and have a wide variety of shapes, it is necessary to ensure the workability of all the regions including the photovoltaic elements rather than to always keep the regions above the photovoltaic elements flat,

Japanese Patent Application Laid-open No. 8-222752 or No. 8-222753, or Japanese Patent Publication No. 6-5769 describes a corrugated solar cell module as an example responding to the need for the variety.  In either case, the photovoltaic element is arranged in a corrugated manner in order to increase utilization efficiency of light and the manufacturing method thereof involves a procedure of sticking the photovoltaic elements to a steel sheet or the like worked in a corrugated sheet shape, with an adhesive.

On the other hand, there are reports on studies of the relation between a-Si:H (hydrogenated amorphous

silicon) layer and strain thereof.

For example, Appl. Phys. Lett. 54 (17), 1989, pp. 1678-1680, "Electrical properties of hydrogenated amorphous silicon layers on polymer film substrate under tensile stress," reports a change of resistance in a dark state where a tensile force is applied to a single film of a-Si:H (0.5 pm thick and mainly of i-type a-Si:H) deposited on a PET substrate (100 pm thick).  The detailed contents of this report are as follows.

Under the tensile force the a-Si:H layer gradually increases its resistance (reversible) because of the piezoresistance effect before 0.7% strain is reached; but it experiences quick increase (irreversible) of resistance after 0.7% strain has been exceeded, because weak Si-Si bonds are broken.  However, the a-Si:H layer with increased resistance due to 0.7% or more strain can be restored by annealing at 150 °C for one hour.

Further, J. Appl. Phys. 66 (1), 1989, pp. 308-311, "Effect of mechanical strain on electrical characteristics of hydrogenated amorphous silicon junctions," reports the piezojunction effect of a-Si:H having the pin junction.  The detailed contents of this report are as follows.

When a-Si:H having the pin junction is distorted in parallel with the pin junction, 8% decrease of current takes place both in the forward direction and

in the reverse direction under the tensile stress of 7500 pe (in the dark state).  Further, 8% increase of current occurs under the compressive stress of 7500 pe.

There is, however, nothing described as to specific stress on the photovoltaic element on the occasion of bending the photovoltaic element into the corrugated shape or the like in the above conventional techniques.  Namely, they fail to describe either a displacement amount of substrate, a displacement amount of photovoltaic element, or a displacement amount of solar cell module.  There is nothing described about the effect of the stress and deformation and about their reliability at all.

Under such circumstances, the production of solar cell modules in which the photovoltaic elements are shaped so as to be placed under stress or deformed has been avoided; if a module is shaped, the reliability in that shape must be always examined.  Since many reliability tests must be usually conducted for one product (a worked shape), a lot of time is necessary for making one product commercially available.  This method is not suitable for bringing the product to the commercial stage at speed that meets the need for present solar cells and building materials required to provide a wide variety of products.

As described above, the following points need to be met in order to produce a wide variety of solar cell

modules with high reliability at higher speed.

(1)	To define a specific, deformable region of the photovoltaic element on the occasion of work of the region including the photovoltaic element.

(2)	To ensure long-term reliability where the photovoltaic element is deformed.

SUMMARY OF THE INVENTION

The inventor found the following methods best after intensive and extensive research and development for achieving the above points.

(1)	In a method for manufacturing a solar cell module having a photovoltaic element encapsulated with a resin on a support member, the step is adopted which forms a bent portion in the photovoltaic element and in the support member, wherein the formation of the bent portion is performed while reducing a working pressure in the normal direction to a surface of the photovoltaic element; and

(2)	In a solar cell module comprising a photovoltaic element comprising at least onephotoactive semiconductor layer on a flexible substrate, at least a part of the flexible substrate is subjected to tensile deformation in the direction parallel to a surface of the substrate with a strain less than a critical strain to lower the fill factor (hereinafter referred to as F.F.) of the photovoltaic element, whereby the

photovoltaic element is deformed.

Accordingly, the present invention provides a method for manufacturing a bent solar cell module, comprising the steps of preparing a solar cell module having a photovoltaic element encapsulated with resin on a support member, with the photovoltaic element comprising a non-monocrystalline semiconductor layer on a flexible substrate; and subsequently forming a bent portion in the solar cell module where said photovoltaic element exists.

The invention also provides a solar cell module comprising a photovoltaic element comprising at least one photoactive semiconductor layer on a flexible substrate, wherein at least a part of the flexible substrate is subjected to tensile deformation in the direction parallel to a surface of the substrate with a strain less than a critical strain to lower the fill factor of the photovoltaic element, whereby the photovoltaic element is deformed.

Fig. lA is a perspective view of a solar cell module according to the present invention. Fig. IB is a cross-sectional view taken along the line IB-IB of Fig. lA, and Fig. IC is an enlarged view of the portion IC of Fig. IB;

Fig. 2A is a plan view of an example of a photovoltaic element applicable to the solar cell module of the present invention. Fig. 2B is a cross-sectional view taken along the line 2B-2B of Fig. 2A, and Fig. 2C is a cross-sectional view taken along the line 2C-2C of Fig. 2A;

Fig. 3 is a view showing layers stacked during production of a solar cell module;

Fig. 4A is a perspective view of a solar cell module the edges of which are bent, and Fig. 4B is a perspective view of the solar cell module after final work;

Fig. 5A is a plan view of an example of a cell block applicable to the solar cell module of the present invention. Fig. 5B is an enlarged view of the portion 5B of Fig. 5A, and Fig. 5C is a cross-sectional view taken along the line 5C-5C of Fig. 5B;

Fig. 5A is a perspective view of a solar cell module according to the present invention. Fig. 5B is a

cross-sectional view taken along the line 6B-6B of Fig. 6A, and Fig. 6C is an enlarged view of the portion 6C of Fig. 6B;

Fig. 7 is a cross-sectional view of the solar cell module under bending with a bender;

Fig. 8 is a perspective view of a solar cell module according to the present invention;

Fig. 9 is a cross-sectional view of the solar cell module under curving with a press working machine;

Fig. lOA is a plan view of a solar cell module according to the present invention, and Fig. lOB is a cross-sectional view taken along the line lOB-lOB of Fig. lOA;

Fig. 11 is a view showing layers stacked in a solar cell module of a comparative example;

Fig. 12 is a schematic view showing a scratch resistance test;

Fig. 13 is a cross-sectional view of a flat-plate-shaped solar cell module;

Fig. 14 is a graph showing the relation between maximum pressure exerted on the photovoltaic element and change in photoelectric conversion efficiency before and after work where the photoelectric conversion efficiency before work is 1;

Fig. 15 is a graph showing an example of strain during work of photovoltaic element; and

Fig. 16 is a graph showing the relation between

peak strain of a-Si:H and F.F.

DETAILED DESCRIPTION OF THE PREFERRED EMBODIMENTS

Figs. lA to IC are a perspective view, a cross-sectional view and a partial enlarged view of a solar cell module according to the present invention.  In Figs. lA to IC, reference numeral 101 designate photovoltaic elements, 102 a fibrous inorganic compound, 103 a transparent, organic polymer compound as a front surface filler, 104 a transparent resin film located outermost, 105 a transparent, organic polymer compound as a back surface filler, 106 a back surface insulating film, and 107 a support member.

A worked shape adopted in the present invention will be described.  First, a flat-plate solar cell module is produced and thereafter it is bent so as to have a continuous bent portion as shown in Figs. lA to IC.  It is, however, noted that, although Figs. lA to IC show the example of work of the solar cell module having the continuous bent portion, the invention is not limited to this example; but the solar cell module can be worked so as to have a bent portion only in a part thereof or so as to have many depressed and projected portions.

By the manufacturing method according to the present invention, the photovoltaic elements can be worked without damage.  Specifically, the manufacturing

method involves a method for reducing the bending pressure in the step of forming the bent portion, so as to method the solar cell module without damage on the photovoltaic elements, and it can, therefore, manufacture the solar cell module with high reliability.

For example, as in Figs. lA to IC, the large solar cell module can be worked into a roof material having steps of narrow working width.  Therefore, the solar cell module becomes a roof material also excellent in the aesthetic sense and in the mountability with less joint portions because of no need for providing each step with a joint portion.  In addition, the photovoltaic elements can be arranged on the support member, irrespective of the working width, so that the rate of photovoltaic element per area can also be increased, whereby the output from the solar cells can be extracted efficiently.

Further, the capability of working the support member including the portions provided with the photovoltaic elements gives rise to the diversity of external configurations without having to be limited to that of Figs. lA to IC, and permits production of original building materials excellent in the aesthetic sense.

Since the support member, even with the photovoltaic elements, can be worked in the same steps

as the building materials using the normal steel sheet, the conventional manufacturing apparatus can be used without too great change.  This lowers the manufacturing cost. (Method for forming bent portion)

Since the portions where the photovoltaic elements exist are bent, it is necessary to ensure the reliability of the photovoltaic elements.  The inventors found that it was desirable to provide means for reducing the bending pressure normally exerted on the surface of photovoltaic elements during work.  More specifically, it was found that the pressure exerted on the photovoltaic element was desirably not more than 500 kgf/cm^

Fig. 14 is a graph showing the relation between maximum pressure exerted on the photovoltaic element and change in the photoelectric conversion efficiency before and after the work where the photoelectric conversion efficiency before the work is 1.  It is seen that application of the pressure greater than 500 kgf/cm^ increases the damage on the photovoltaic element to result in significant lowering of conversion efficiency and thus fail to ensure the reliability required for a solar cell module.

A conceivable method for manufacturing the solar cell module without exerting the working pressure on the photovoltaic element is a method for sticking solar

cell modules onto a support member preliminarily worked.  This working method is, however, different from the ordinary working step using the ordinary steel sheet, so that this manufacturing method has lower mass-productivity; in addition, this working method increases the cost, because it necessitates another material such as an adhesive.

Hence, the above work of the bent portion is carried out desirably as follows: a flat-plate solar cell module is first formed as shown in Fig. 13 and thereafter it is bent by a press molding machine, a roller former molding machine, or a bender molding machine.

The press molding machine can be applied readily to work of any shapes, even to work in an irregular shape, once molds are made first.  Thus the press molding machine is suitable for work of the building material as shown in Fig. 9.  In the case of molding by press work, the solar cell module is worked while being placed between an upper mold and a lower mold.  In this case, if the pressure over 500 kgf/cm^ is exerted on the photovoltaic element, it will damage the photovoltaic element, so as to degrade the reliability of the solar cell.  The following methods should be employed desirably in order to reduce the pressure.

A first method is a method for applying the pressure onto only the region of the support member

where the photovoltaic element of the solar cell module does not exist, so as to plastically deform a part or the whole of the support member, thereby molding the bent portion.  This permits the solar cell module to be worked without touching the regions above the photovoltaic elements at all.

Another method is a method for placing a buffer material of a sheet of rubber, urethane, foam, nonwoven fabric, polymer resin, or the like between the press molds and the solar cell module.  This scatters the pressure of the press molds to thereby decrease the pressure on the photovoltaic elements.

A further effective method is a method for providing a clearance between the solar cell module and the working machine at the bottom dead center of the press.  Namely, the solar cell module can be worked without imposing the pressure on the entire solar cell module.  When the step of forming the bent portion is done by press molding, the workability is enhanced. Since this is the work of steel sheet conducted in general, the solar cell module can be easily worked.

The roller former molding machine is excellent in work in the longitudinal direction.  The same molding machine is ready for steel sheets of different lengths. Particularly, the roller former can be applied to bending of a long steel sheet and complicated bending and is ready for high-speed work, and thus this is a

method of high mass-productivity.  In this case, it is also preferable to wrap rollers used in the roller former with a buffer material of a sheet of rubber, urethane, foam, nonwoven fabric, polymer resin, or the like in order to reduce the pressure on the photovoltaic element.

The bender bending machine can bend a material by simple device structure.  It is effective to simple bending and bending of a relatively small steel sheet. However, since the radius of curvature of a blade of the bender is normally small, the pressure is concentrated on the photovoltaic element during bending thereon.  For reducing the pressure, the buffer material is thus desirably used between the blade of the bender and the solar cell module.  Preferred buffer materials are sheets of rubber, urethane, foam, nonwoven fabric, polymer resin, and the like, similarly as above.  Another means is increase in the radius of curvature of the blade of the bender to not less than 100 mm.  When the step of forming the bent portion is carried out by bending with the bender, the bent portion can be formed by the inexpensive and easy method.  Particularly, this method is effective to work of a short solar cell module.

Further, in the case where the solar cell module is bent for use as a roof material, the support member is sometimes bent at edge portions of the solar cell

module.  Figs. lA to IC show an example of such case, wherein one of two opposing edge portions is bent into the light-receiving side while the other into the non-light-receiving side.  This bending greatly improves the mountability, because in the case of the roof material and solar cell combination modules of the present invention being mounted from the eave edge they can be mounted simply by fitting the bent portions of the upper and lower solar cell modules adjacent to each other on a joint basis.  Since this bending obviates the need for the frame and stand necessitated in the conventional mounting methods for laying the solar cells on the roof, this method can reduce the cost largely and also reduce the weight.  When this bending is done by work with the roller former, the working speed can be increased and further reduction of cost can be achieved.

When the solar cell module of the present invention is compared with the conventional one of the type wherein the solar cell module is mounted on the building material, the solar cell module also functioning as the building material of the invention does not necessitate the building material can thus be obtained at low cost. (Relation between photovoltaic element and strain)

An experiment to show the relation between the photovoltaic element of the present invention and

strain will be described in detail.  The photovoltaic element used is of a configuration in which a back surface reflective layer, a photoactive layer of amorphous silicon semiconductors of the pin junction type, a transparent, conductive layer, and a collector electrode are stacked on a substrate.  The experiment was conducted using this photovoltaic element and the results of the experiment will be described.  First, a strain gage was stuck to the non-light-receiving surface of the substrate of the photovoltaic element. After that, initial characteristics were measured. This sample was subject to tensile (expanding) stress (strain) to pull the photovoltaic element in the direction parallel to the surface of the substrate by a tensile tester.  In this case, measurement was conducted at each of peak strains up to 12000 ]it  (1.2% elongation) of the substrate.  Characteristics of samples with different strains were measured again in this way and surfaces of the photovoltaic elements were finally observed by an SEM (scanning electron microscope).

The strain can be classified into two types, peak strain appearing during application of the tensile force and residual strain remaining even after release of the tensile force (Fig. 15).  If defects such as cracks occur in a-Si:H at the point of the peak strain during the tensile force application, the defects will

not be compensated for even by elimination of the all residual strain to follow.  Therefore, when the relation between the deformable region of a photovoltaic element and strain is considered, the peak strain is significant.

The results of the above experiment are shown in Fig. 16.  First described referring to Fig. 16 is a definition of the critical strain to lower F.F. of the photovoltaic element.  A graph is made to show the relation between strain of the photovoltaic element and F.F. change rate.  In that case, as shown in Fig. 16, the decline (lowering) of F.F. starts at a point of certain strain.  Since this decline of F.F. draws a gentle curve, the critical strain to lower F.F. is determined at an intersecting point of two tangent lines drawn as illustrated.  In the case of Fig. 16 using a-Si:H, the intersecting point between the two tangent lines is at 7000 pe (0.7% strain).  This means that F.F. starts decreasing when the peak strain becomes 7000 ]ae or more.  Thus, for working the photovoltaic element and ensuring the reliability thereof, the peak strain in the photovoltaic element should be desirably less than the critical strain to lower F.F. (0.7% in the case of a-Si:H) during the work.  In order to deform the photovoltaic element under this condition, the flexible substrate is made of a material having a plastic deformation region less

than the critical strain to lower F.F. (0.7% in the case of a-Si:H).  The photovoltaic element is deformed while the substrate is deformed under the strain less than the critical strain to lower F.F. (0.7% in the case of a-Si:H).  This achieves the photovoltaic element deformed without degrading the performance of the photoactive semiconductor layer on the substrate.

Here, F.F. is defined as follows: F.F. = maximum power (Pm)/(short circuit current (Isc) x open circuit voltage (Voc)).  The physical meaning thereof is a ratio of the power Pm actually taken out to a product of Voc, which is a value where only the voltage is maximum, and Isc, which is a value where only the current is maximum.  An actual value of F.F, is determined by forward characteristics of pn junction, and thus F.F. will decrease if a leak current flows through defects contained in the semiconductor substrate used and defects produced during production of pn junction or during production steps thereafter. This will result in decreasing the output that can be expected originally.  From this aspect, decrease in F.F. after the tensile force application test means occurrence of defects in the semiconductor layer due to the tensile test.

As also seen from the above, in the case of a-Si:H, when the peak strain is not less than 0.7%, i.e., when a photovoltaic element has a strain not less than

the critical strain to lower F.F., it is considered that defects have been generated in the photovoltaic element.

When the photovoltaic element was observed from the light-receiving side by an SEM, many cracks were observed in the normal direction to the flexible substrate in portions where the strain was not less than the critical strain to lower F.F.  From the degradation in characteristics of the solar cell at this time, it is supposed that there is the possibility that interfacial separation also occurred between films in the configuration of substrate/metal layer/transparent electrode layer/active semiconductor layers/transparent electrode or within the active semiconductor layers.

Places where the strain appears in the bending as shown in Figs. lA to IC are top and bottom portions in the stepped shape.  The maximum strain appears at the top portions of the stepped shape.  The strain also appears in the bottom portions, but it is very small.

Figs. lA to IC show the example in which the solar cell module is bent in the continuous step shape, but the invention is by no means limited to this example. For example, only a part of the solar cell module can be bent, the solar cell module can be bent so as to have many depressed and projected portions, or a flat-plate solar cell module can be worked so as to suffer

tensile stress in the flat shape, as long as the work causes plastic deformation while keeping the strain of the flexible substrate less than the critical strain to lower F.F.  Since the solar cell module can be worked irrespective of presence or absence of the photovoltaic element, a large solar cell module can be worked into a roof material of the step shape with a narrow working width, for example, as shown in Figs. lA to IC, and the roof using such solar cell modules will be excellent in the aesthetic sense and also excellent in the mountability with less joint portions because of no need for provision of a joint portion per step. Further, the arrangement of the photovoltaic elements does not have to be changed depending upon the configuration of the solar cell module and the same flat-plate solar cell module can be worked in a variety of shapes.  Therefore, the solar cell module is excellent in workability and productivity. Specifically, considering work of the solar cell module provided with the support member, the support member is often made of a material having higher rigidity than the substrate and it is thus hard to maintain the worked shape of the solar cell module by only plastic deformation of the flexible substrate.  In that case, an example of working the shape of solar cell module is a method for plastically deforming only portions where no photovoltaic element is present on the support

member, thereby maintaining the shape of the entire support member.  By this method, the solar cell module provided with the support member can be worked as a solar cell module while keeping the strain of the flexible substrate less than the critical strain to lower F.F. and the shape thereof can be maintained thereby; therefore, the solar cell module can be excellent both in the reliability and in the aesthetic sense.

Described below are the photovoltaic element used in the present invention, and materials for covering the photovoltaic element. (Photovoltaic element 101)

Figs. 2A to 2C show an example of the photovoltaic element applicable to the solar cell module according to the present invention.  Reference numeral 201 designates a conductive substrate, 202 a back surface reflective layer, 203 a photoactive semiconductor layer, 204 a transparent, conductive layer, 205 a collector electrode, and 206 output terminals.

The conductive substrate 201 functions as a substrate of the photovoltaic element and also functions as a lower electrode.  The conductive substrate 201 may be made of a material selected from silicon, tantalum, molybdenum, tungsten, stainless steel, aluminum, copper, titanium, a carbon sheet, a lead-plated iron sheet, and a resin or ceramic film

with a conductive layer formed thereon.

As the back surface reflective layer 202 on the above-stated conductive substrate 201, there may be formed a metal layer, or a metal oxide layer, or a combination of a metal layer and a metal oxide layer. The metal layer is made, for example, of Ti, Cr, Mo, W, Al, Ag, or Ni and the metal oxide layer is made, for example, of ZnO, Ti02, or SnOj.  A method for forming the above metal layer and metal oxide layer is selected from the resistance heating vapor deposition method, the electron beam vapor deposition method, the sputtering method, and so on.

The photoactive semiconductor layer 203 is a section for effecting photoelectric conversion. Specific examples of materials for the photoactive semiconductor layer 203 are pn junction type polycrystalline silicon, pin junction type amorphous silicon, and compound semiconductors including CuInSej, CuInSz, GaAs, CdS/CUjS, CdS/CdTe, CdS/InP, and CdTe/Cu2Te.  The photoactive semiconductor layer is made by sheeting of molten silicon or by a heat treatment of amorphous silicon in the case of polycrystalline silicon; or by a plasma enhanced CVD method using silane gas or the like as a raw material in the case of amorphous silicon; or by ion plating, ion beam deposition, vacuum vapor deposition, sputtering, or electrodeposition in the case of the compound

semiconductors.

The transparent, conductive layer 204 serves as an upper electrode of the solar cell.  The transparent, conductive layer 204 is made of a material selected, for example, from InjOj, SnOj, InjOj-SnOj (ITO), ZnO, Ti02, CdjSnO^, and crystalline semiconductor layers doped with a high concentration of impurities.  A method for forming the transparent, conductive layer 204 is selected from the resistance heating vapor deposition, sputtering, spraying, CVD, and an impurity diffusing method.

On the transparent, conductive layer, there may be provided the collector electrode 205 (grid) of a grating pattern in order to efficiently collect electric currents.  Specific materials for the collector electrode 205 are, for example, Ti, Cr, Mo, W, Al, Ag, Ni, Cu, Sn, and conductive pastes including a silver paste.  A method for forming the collector electrode 205 is selected from sputtering with a mask pattern, resistance heating, CVD, a method for first evaporating a metal film over the entire surface and thereafter patterning it by removing unnecessary portions by etching, a method for directly forming the grid electrode pattern by photo-CVD, a method for first forming a mask of a negative pattern of the grid electrode pattern and then effecting plating thereon, and a method for printing a conductive paste.  The

conductive paste is usually selected from those in which fine powder of silver, gold, copper, nickel, carbon, or the like is dispersed in a binder polymer. As the binder polymer, there may be included, for example, polyester, epoxy, acrylic, alkyd, polyvinyl acetate, rubber, urethane, and phenol resins.

Finally, the plus output terminal 206a and minus output terminal 206b are attached to the collector electrode and to the conductive substrate, respectively, for taking out the electromotive force. The output terminal is attached to the conductive substrate by a method for sticking a metal member such as a copper tab thereto by spot welding or soldering. The output terminal is attached to the collector electrode by a method for electrically connecting a metal member thereto by a conductive paste 207 or solder.  When attached to the collector electrode 205, an insulating member 208 is desirably provided in order to prevent the output terminal from touching the conductive metal substrate and the semiconductor layer to cause short-circuit.

The photovoltaic elements produced by the above techniques are connected in series or in parallel, depending upon desired voltage or electric current. When they are connected in series, the plus output terminal of one cell is connected to the minus output terminal of a next cell.  When they are connected in

parallel, the output terminals of the same pole are connected to each other.  Different from these examples, it is also possible to integrate photovoltaic elements on an insulated substrate to obtain a desired voltage or current.

A material for the metal member used for connection of the output terminals and the elements is selected desirably from copper, silver, solder, nickel, zinc, and tin, taking account of high conductivity, the soldering property, and cost. (Fibrous inorganic compound 102)

Next described is the fibrous inorganic compound 102 soaked in the surface filler.  First, the surface of the solar cells of amorphous silicon is covered by a plastic film in order to take full advantage of its flexibility.  In this case, however, the surface is much weaker against scratch from the outside than in the case of the outermost surface being covered by glass.

The solar cell modules, particularly modules mounted on the roof or the wall of house, are required to have flame resistance.  The surface covering material, however, becomes very easy to burn with a large amount of the transparent, organic polymer resin, but it cannot protect the inside photovoltaic elements from external impact if the amount of the polymer resin is small.  In order to protect the photovoltaic

elements sufficiently from the external environments by a small amount of the resin, the transparent organic polymer resin in which the fibrous inorganic compound is soaked is used as the surface covering material.

The fibrous inorganic compound is selected specifically from nonwoven fabric of glass fiber, woven fabric of glass fiber, glass filler, and so on. Particularly, the nonwoven fabric of glass fiber is used preferably.  The glass fiber fabric is expensive and hard to impregnate.  When the glass filler is used, there is little increase in the scratch resistance and it is not easy to cover the photovoltaic elements with a smaller amount of the transparent organic polymer resin.  It is also desirable as to long-term use to treat the fibrous inorganic compound with a silane coupling agent or an organic titanate compound, similar to those used in the transparent organic polymer resin, in order to assure sufficient adhesiveness. (Filler 103)

The transparent organic polymer resin used for the surface filler 103 is necessary for covering the unevenness of the photovoltaic elements with the resin, for protecting the photovoltaic elements from severe external circumstances such as temperature change, humidity, and impact, and for ensuring adhesion between the surface film and the elements.  Therefore, it needs to be excellent in the weather resistance, adhesion.

filling property, heat resistance, low temperature resistance, and impact resistance.  Resins satisfying these requirements include polyolefin-based resins such as ethylene-vinyl acetate copolymers (EVA)  ethylene-methyl acrylate copolymers (EMA), ethylene-ethylacrylate copolymers (EEA) and butyric resins, urethane resins, silicone resins, and so on.  Among them, the EVA is preferably used, because they have well-balanced physical properties for use in a solar cell.

Since the EVA, if not crosslinked, readily undergo deformation or creep in use at high temperature because of their low thermal deformation temperature, they should desirably be crosslinked in order to enhance the heat resistance.  In the case of the EVA, it is general to effect crosslinking using an organic peroxide.  The crosslinking with the organic peroxide is made in such a way that free radicals produced from the organic peroxide draw hydrogen and halogen atoms out of the resin to form C-C bonds.  The known methods for activating the organic peroxide include thermal decomposition, redox decomposition, and ionic decomposition.  In general, the thermal decomposition method is favorably adopted.  Specific examples of the chemical structure of the organic peroxide are roughly classified into  .

peroxy carbonate, and ketone peroxide.

An amount of the organic peroxide added is in the range of 0.5 to 5 parts by weight per 100 parts by weight of the filler resin.

When the above organic peroxide is used in combination with the filler, the crosslinking and thermocompression bonding can be achieved under heating and pressure application.  The heating temperature and time can be determined depending upon the thermal decomposition temperature characteristics of the respective organic peroxides.  In general, application of heat and temperature is stopped at the temperature and time where the thermal decomposition proceeds 90%, more preferably not less than 95%.  The gel percentage of the filler by this is preferably not less than 80%. The gel percentage herein is given by the following equation.

Gel percentage = (weight of the undissolved /original weight of sample) x 100 (%)

Namely, when the transparent organic polymer resin is extracted with a solvent of xylene or the like, the part gelled by crosslinking is not eluted but only the loon-crosslinked sol part is eluted.  The gel percentage Df 100% means completion of perfect crosslinking.  Only ;he undissolved gel part can be obtained by taking out ;he sample remaining after the extraction and evaporating the xylene therefrom.

If the gel percentage is less than 80%, the resultant resin will be of degraded heat resistance and creep resistance and will pose a problem in use under high temperature in summer, for example.

For efficiently advancing the above crosslinking reaction, it is desired to use triallyl isocyanurate (TAIC), which is called a crosslinking assistant.  An amount of the crosslinking assistant added is normally in the range of 1 to 5 parts by weight per 100 parts by weight of the filler resin.
