Repository: anandvc/allindianpatents

File: patents/196375-a-process-of-extraction-of-silver-from-used-dry-battery-cells.html (part 1 of 3)
Indian Patents. 196375:A PROCESS OF EXTRACTION OF SILVER FROM USED DRY BATTERY CELLS

Indian Patents

Recently Granted Patents

  Recently Published Patents

Title of Invention	A PROCESS OF EXTRACTION OF SILVER FROM USED DRY BATTERY CELLS

Abstract	Abstract EXTRUSION COATED SUBSTRATE Article comprising a substrate, which is extrusion coated with a composition comprising a multi-branched polypropylene having a g' of less than 1.00.	

Full Text	 

Extrusion coated substrate

The present invention relates to an extrusion coated substrate. Furthermore, it relates to the use of multi-branched polypropylene for ihe preparation of extrusion coated substrate.

In the process of extrusion coating, a substrate is coated with a particular polymer so as to provide a specific functionality such as sealability to said substrate. Examples include juice and milk packings, typically having an interior polymer extrusion coated onto a foil substrate. In general, extrusion coating of substrates such as paper, paperboard, fabrics and metal foils with a thin layer of plastic is practiced on a large scale. The polymer is extruded first whereby the flux of molten polymeric material passes through a fiat die to obtain a film a few microns thick, followed by a coating step, whereby the film is laid on a support and passes on a cooling cylinder. Upon cooling, the polymer adheres to its support.

The plastic most often used is low density polyethylene, a polymer which is readily extruded as a thin coating onto the surface of a moving substrate at high rates of speed. For some coating applications, crystalline polypropylene is a more desirable coating material than polyethylene due to its higher stiffness and higher heat resistance.

However, since many polypropylene materials suffer from low melt strength and low melt extensibility, they show poor processibility in high speed extrusion coating. At present, only a few polypropylene-based systems are available in the industry for extrusion coating. According to one approach for improving processibility, low density polyethylene is added to a polypropylene prepared in the presence of a Ziegler/Natta catalyst, as described e.g. in GB 992 388. In JP 2002 363356, low density polyethylene is added to a polypropylene prepared in the presence of a single site catalyst. EP-A-109 006 8 discloses a blend of a propylene homopolymer with a propylene copolymer of low crystallinity.

By blending polypropylene prepared in the presence of Ziegler/Natta catalysts or single site catalysts with either low density polyethylene or propylene copolymers of low crystaJHnity, processability can be improved but the level of extractables increases dramatically at moderate gel level. However, for food and beverage packings as well as for medical packing, high levels of extractables are not acceptable.

Furthermore, significant amounts of low density polyethylene or propylene copolymers of low crystallinity adversely affect thermal resistance as well as dimensional stability at elevated temperature. However, for many applications the extrusion coated substrate should have high thermal resistance and/or dimensional stability at elevated temperature.

According to EP-A-0947551, processibilty is improved by post-reactor modification, such as treatment by irradiation or free radicals. However, although known post-reactor modification processes can improve processibility, they result in a high level of extractables. Furthermore, the gel-rating of post-reactor modified resins is typically high.

Thus, considering the problems outlined above, it is an object of the present invention to provide a polypropylene-based extrusion coated substrate which can be obtained at high extrusion coating rate but still has a low content of extractables in combination with high heat stability.

The finding of the present invention is to provide an article comprising a substrate which is extrusion coated with composition based on polypropylene being multi-branched, i.e. not only the polypropylene backbone is furnished with a larger number of side chains (branched polypropylene) but also some of the side chains themselves t  are provided with further side chains.

Hence, the present invention is related, in a first embodiment, to an article comprising a substrate which is extrusion coated with a composition comprising a polypropylene, wherein

said polypropylene is produced in the presence of a metallocene catalyst, preferably in the presence of a metallocene catalyst as further defined below, and said composition and/or said polypropylene has (have)

a.	a branching index g' of less than 1.00 and

b.	a strain hardening index (SHI@ls') of at least 0.30 measured by

a deformation rate de/dt of 1.00 s"1 at a temperature of 180 °C,

wherein the strain hardening index (SHI) is defined as the slope

of the logarithm to the basis 10 of the tensile stress growth

function (lg {rj£*)) as function of the logarithm to the basis 10 of

the Hencky strain (lg (£)) in the range of Hencky strains between

1 and 3.

Preferably the composition is free of polyethylene, even more preferred the composition comprises a polypropylene as defined above and further defined below as the only polymer component.

Surprisingly, it has been found that articles with such characteristics have superior properties compared to the articles known in the art. Especially, the melt of the composition in the extrusion process has a high stability, i.e. the extrusion line can be operated at a high screw speed. In addition the inventive article, in particular the composition of said article, is characterized by high heat stability in combination with low levels of extractables.

As stated above, one characteristic of the inventive article is the extensional meit flow properties of the composition and/or the polypropylene component of said '  composition, which is extrusion coated on the substrate. The extensional flow, or

deformation that involves the stretching of a viscous material, is the dominant type of deformation in converging and squeezing flows that occur in typical polymer processing operations. Extensional melt flow measurements are particularly useful in polymer characterization because they are very sensitive to the molecular structure of the polymeric system being tested. When the true strain rate of extension, also referred to as the Hencky strain rate, is constant, simple extension is said to be a "strong flow" in the sense that it can generate a much higher degree of molecular orientation and stretching than flows in simple shear. As a consequence, extensional flows are very sensitive to crystallinity and macro-structural effects, such as long-chain branching, and as such can be far more descriptive with regard to polymer characterization than other types of bulk Theological measurement which apply shear flow.

Accordingly one preferred requirement of the invention is that the polypropylene of the article has a branching index g' of less than 1.00, more preferably less than 0.90, still more preferably less than 0.80. In the preferred embodiment, the branching index g' shall be less than 0.75. The branching index g' defines the degree of branching and correlates with the amount of branches of a polymer. The branching index g' is defined as g'=[IVJfcr/[IV]un in which g' is the branching index, [IVbr] is the intrinsic viscosity of the branched polypropylene and [I V]iin is the intrinsic viscosity of the linear polypropylene having the same weight average molecular weight (within a range of ±10 %) as the branched polypropylene. Thereby, a low g'-value is an indicator for a high branched polymer. In other words, if the g'-value decreases, the branching of the polypropylene increases. Reference is made in this context to B.H. Zimm and W,H. Stockmeyer, J. Chem. Phys. 17,1501 (1949). This document is herewith included by reference.

When measured on the composition, which is extrusion coated on the substrate, the branching index g' is preferably of less than 1.00, more

preferably less than 0.90, still more preferably less than 0.80. In the preferred embodiment, the branching index g' of the composition, which is extrusion coated on the substrate, shall be less than 0.75. In this case of course the whole composition is used for [IVbJ.

Another physical parameter which is sensitive to heat resistance and the strain rate thickening is the so-called multi-branching index (MBI), as will be explained below in further detail.

Similarly to the measurement of SHi@ls~\ a strain hardening index (SHI) can be determined at different strain rates. A strain hardening index (SHI) is defined as the slope of the logarithm to the basis 10 of the tensile stress

Hence, a further preferred requirement of the inventive article is that the composition, which is extrusion coated on the substrate, and/or the polypropylene of said composition has a multi-branching index (MBI) of at least 0.15, more preferably of at least 0.20, and still more preferred of at least

0.25. In a still more preferred embodiment the multi-branching index (MB1) is at least 0.28.

!t is in particular preferred that the inventive article comprises a composition aeing extrusion coated on the substrate, wherein said composition and/or the polypropylene of said composition has (have) a branching index g' of less than 1.00, a strain hardening index (SHI@ls') of at least 0.30 and multi-branching index (MBI) of at least 0.15. Still more preferred said composition and/or the polypropylene of said composition has (have) a branching index g' of less than 0.80, a strain hardening index (SHl@ls') of at least 0.40 and multi-branching index (MBI) of at least 0.15. In another preferred embodiment said composition and/or the polypropylene of said composition has (have) a branching index g' of less than 1.00, a strain hardening index (SHI@3s"') of at least 0.30 and multi-branching index (MBI) of at least 0.20. In still another preferred embodiment said composition and/or the polypropylene of said composition has (have) a branching index g' of less than 0.80, a strain hardening index (SHI@ls"') of at least 0.40 and multi-branching index (MBI) of at least 0.20. In yet another preferred embodiment said composition and/or the polypropylene of said composition has (have) a branching index g' of less than 0.80, a strain hardening index (SHI@ls"') of at least 0.50 and multi-branching index (MBI) of at least 0.30.

Accordingly, the composition of the inventive article and/or the polypropylenes of said composition is (are) characterized by the fact that their strain hardening index (SHI) increases with the deformation rate iH, i.e. a

phenomenon which is not observed in other compositions being extrusion coated on the substrates. Single branched polymer types (so called Y polymers having a backbone with a single long side-chain and an architecture which resembles a "Y") or H-branched polymer types (two polymer chains coupled

with a bridging group and a architecture which resemble an "H") as welJ as linear or short chain branched polymers do not show such a relationship, i.e. the strain hardening index (SHI) is not influenced by the deformation rate (see Figures 2 and 3). Accordingly, the strain hardening index (SHI) of known polymers, in particular known polypropylenes and polyethylenes, does not increase or increases only negligible with increase of the deformation rate (de/di). Industrial conversion processes which imply elongational flow operate at very fast extension rates. Hence the advantage of a material which shows more pronounced strain hardening (measured by the strain hardening index SHI) at high strain rates becomes obvious. The faster the material is stretched, the higher the strain hardening index (SHI) and hence the more stable the material will be in conversion. Especially in the fast extrusion process, like in the extrusion coating process, the melt of the multi-branched polypropylenes has a high stability. Moreover the inventive articles, i.e. the compositions, which are extrusion coated on the substrates, are characterized by a rather high stiffness in combination with a rather high heat resistance.

For further information concerning the measuring methods applied to obtain the relevant data for the branching index g', the tensile stress growth function tj£*, the Hencky strain rate eH, the Hencky strain s and the multi-branching index (MB1) it is referred to the example section.

It is in addition preferred that the inventive article, in particular the composition, which is extrusion coated on the substrate, is further characterized by low amounts of extractables. Extractables are undesirable in the field of food packing or in the field of medical packing. However the inventive article shall be preferably used for such applications. Thus it is preferred that the composition, which is extrusion coated on the substrate, according to the first aspect of this invention has a

good process properties even though said composition is characterized by rather low amounts of xylene solubles, i.e. by xylene solubles of less than 2.0 wt.-%.

Xylene solubles are the part of the polymer soluble in cold xylene determined by dissolution in boiling xylene and letting the insoluble part crystallize from the cooling solution (for the method see below in the experimental part). The xylene solubles fraction contains polymer chains of low stereo-regularity and is an indication for the amount of non-crystalline areas.

However, not only extractables in the article, in particular in the composition which is extrusion coated on the substrate, are detrimental for their use as packing material but also a low heat resistance. Thus in another aspect it is preferred that the article, i.e. the composition extrusion coated on the substrate, is characterized by a high heat resistance.

Accordingly, the article according to the first aspect of the present invention is further defined as follows: The article comprises a substrate, which is extrusion coated with a composition comprising a polypropylene, wherein said polypropylene is produced in (he presence of a metallocene catalyst, preferably in the presence of a metallocene catalyst as further defined below, and

a)	said composition and/or (he polypropylene of said composition has (have) Xylene solubles (XS) of less than 2.0 wt.-% and/or, preferably and,

b)	said composition and/or the polypropylene of said composition fulfils the equation

Vicat B [°C] > -3.96 ■ Cx [mol%] + 86.85 wherein

Vicat B	is the heat resistance of the composition or

of the polypropylene according to ISO 306 [50 N), and

Cx	is the comonomer content in said

composition or in said polypropylene.

Preferably the article, more preferably the composition of the article, is free of polyethylene, even more preferred the article, in particular the composition, comprises a polypropylene as defined above and further defined below as the only polymer component.

Even more preferred the amount of xylene solubles of the composition, which is extrusion coated on the substrate, and/or of the polypropylene of said composition are less than 2.0 wt.-%, more preferably less than 1.0 wt.-%, and yet more preferably less than 0.80 wt-%.

The Vicat softening temperature, like Vicat B as used in above stated formula, shows heat softening characteristics of the compositions and polypropylene, respectively, used for the article. For the measurement a flat specimen is placed in a temperature regulated heating bath, a needle type, loaded penetrator is set on the specimen surface and the bath temperature is raised at a constant rate. The temperature of the bath at which the penetration of the needle has reached a predefined level is the Vicat B softening temperature. The exact measuring method is determined in the example section.

Accordingly the Vicat B temperature is an appropriate parameter to define the article, in particular the composition of the article, which is extrusion coated on the substrate, with regard to its thermal behaviour.

As stated above C* stands for the comonomers used in the composition and used in the polypropylene, respectively. Thus C„ can represent any comonomer suitable for the composition or propylene copolymer according to this invention. In particular C* represents any comonomers suitable for propylene copolymers, i.e. suitable for propylene copolymers as defined in the instant invention. It is in particular preferred that Cx stands for C2, i.e. for the ethylene content in the composition or in the propylene copolymer, in particular for the propylene copolymer as defined in the instant invention.

As indicated above, according to the first aspect of the invention the article can be or can be additionally (in addition to the definition by xylene solubles) defined by the heat resistance of its composition and/or of the polypropylene of said composition. However it is preferred that the article comprising a substrate, which is extrusion coated with a composition, is characterized in that

a)	said composition comprises a propylene homopolymer

and wherein

said composition and/or said homopolymer has (have) a heat resistance measured according to Vicat B of at least 90 °C, still more preferred of at least 95 °C, yet more preferred of at least 100 °C, and more preferred said composition and/or said homopolymer has (have) in addition xylene solubles (XS) of less than 2.0 wt.-%, more preferred of less than 1.0 wt.-%, and yet more preferred of less than 0.80 wt.-%., or

b)	said composition comprises a propylene copolymer and

wherein

said composition and/or said copolymer has (have) a heat resistance measured according to Vicat B of at least 73 °C, stiii more preferred of at least 76 °C, yet more preferred of at least 80 °C, and more preferrred

said composition and/or said copolymer has (have) in addition xylene solubles (XS) of less than 2.0 wt.-%, more preferred of less than 1.0 wt.-%, and yet more preferred of less than 0.80 wt.-%.

As stated above, high amounts of extractables are undesired. High amounts of xylene solubles in compositions comprising polypropylene are often caused by rather high amounts of comonomer fractions, in particular by rather high amounts of ethylene. Thus it is preferred that the comonomer content, preferably the ethylene content, in the composition, which is extrusion coated on the substrate, and/or in the polypropylene of said composition does not exceed 10 mol.-%, more preferably does not exceed 8 mol-%. It is in particular preferred that the polypropylene is a propylene homopolymer as defined below.

It is in particular mentioned that the above stated formula

Vicat B [°CI > -3.96 • Cx [moI%] + 86.85 is preferably applied for the articles with comonomer contents of not higher than 10mol.-%., i.e. the comonomer content of the composition of said article and/or of the polypropylene does not exceed 10 mol.-%.

Another source which causes rather high amounts of extractables is the use of plasticizer in the polymer composition. Thus it is preferred that the composition and/or the polypropylene does (do) not comprise any plasticizer in detectable amounts.

In a second embodiment, the present invention is related to an article comprising a substrate which is extrusion coated with a composition comprising a polypropylene, wherein said composition and/or said polypropylene has (have) a strain rate thickening which means that the strain hardening increases with extension rates. A strain hardening index (SHI) can

be determined at different strain rates. A strain hardening index (SHI) is defined as the slope of the tensile stress growth function rje* as function of the Hencky strain son a logarithmic scale between 1.00 and 3.00 at a at a temperature of 180 °C, where a [email protected]"' is determined with a deformation rate eH of 0.10 s"', a SHltajO.Ss"1 is determined with a deformation rate tH of 0.3O s"', a SHI@3s' is determined with a deformation rate eH of 3.00 s"\ a SHI@lQs"' is determined with a deformation rate EH of 10.00 s"1. In comparing the strain hardening index at those five strain rates eH of 0.10, 0.30, 1.0, 3,0 and 10.00s"1, the slope of the strain hardening index (SHI) as function of the logarithm to the basis 10 of iH, ig (£w), is a characteristic measure for multi-branching. Therefore, a multi-branching index (MEI) is defined as the slope of the strain hardening index (SHI as a function of Ig (sH), i.e. the slope of a linear fitting curve of the strain hardening index (SHI) versus Ig (eH) applying the least square method, preferably the strain hardening index (SHI) is defined at deformation rates eH between 0.05 s"' and 20.0 s'1, more preferably between 0.10 s*1 and 10.0 s"', still more preferably at the deformations rates 0.10, 0.30, 1.00, 3.00 and 10.0 s"'.Yet moxe preferably the SHI-values determined by the deformations rates 0.10, 0.30, 1.00,3.00 and 10.0s"1 are used for the linear fit according to the least square method when establishing the multi-branching index (MBI).

Hence, in the second embodiment the article comprises a substrate which is extrusion coated with a composition comprising a polypropylene, wherein said composition and/or the polypropylene of said composition has (have) a multi-branching index (MBI) of at least 0.15.

Preferably the article, i.e. the composition of the article, is free of polyethylene, even more preferred the article, i.e. the composition of the

article, comprises a polypropylene as defined above and further defined below

as the only polymer component.

Preferably said polypropylene is produced in the presence of a metalfocene catalyst, more preferably in the presence of a metallocene catalyst as further defined below.

Surprisingly, it has been found that articles with such characteristics have superior properties compared to the articles known in the art. Especially, the melt of the composition in the extrusion process has a high stability, i.e. the extrusion line can be operated at a high screw speed. In addition the inventive article, in particular the composition of said article, is characterized by a high heat stability in combination with low levels of extractables.

As stated above, one characteristic of the inventive article is the extensional melt flow properties of the composition and/or the polypropylene component of said composition; which is extrusion coated on the substrate. The extensional flow, or deformation that involves the stretching of a viscous material, is the dominant type of deformation in converging and squeezing flows that occur in typical polymer processing operations. Extensional melt flow measurements are particularly useful in polymer characterization because they are very sensitive to the molecular structure of the polymeric system being tested. When the true strain rate of extension, also referred to as the Hencky strain rate, is constant, simple extension is said to be a "strong flow" in the sense that it can generate a much higher degree of molecular orientation and stretching than flows in simple shear. As a consequence, extensional flows are very sensitive to crystallinity and macro-structural effects, such as long-chain branching, and as such can be far more descriptive with regard to polymer characterization than other types of bulk Theological measurement which apply shear flow.

As stated above, the first requirement according to the second embodiment is that the composition of the article and/or the polypropylene of said composition has (have) a multi-branching index (MB1) of at least 0.15, more preferably of at least 0.20, and still more preferred of at least 0.30.

As mentioned above, the multi-branching index (MBI) is defined as the slope of the strain hardening index (SHI) as a function of Ig (ds/di) [dSHVd \%(ds/dt)].

Accordingly, the composition and/or the polypropylene of said composition is (are) characterized by the fact that their strain hardening index (SHI) increases with the deformation rate iH, i.e. a phenomenon which is not observed in other pofypropyienes. Single branched polymer types (so called Y polymers having a backbone with a single long side-chain and an architecture which resembles a "Y") or H-branched polymer types (two polymer chains coupled with a bridging group and a architecture which resemble an "H") as well as linear or short chain branched polymers do not show such a relationship, i.e. the strain hardening index (SHI) is not influenced by the deformation rate (see Figures 2 and 3). Accordingly, the strain hardening index (SHI) of known polymers, in particular known polypropylenes and polyethylenes, does not increase or increases only negligible with increase of the deformation rate {ds/dt). Industrial conversion processes which imply elongational flow operate at very fast extension rates. Hence the advantage of a material which shows more pronounced strain hardening (measured by the strain hardening index (SHI)) at high strain rates becomes obvious. The faster the material is stretched, the higher the strain hardening index (SHI) and hence the more stable the material will be in conversion. Especially in the fast extrusion process, like in the extrusion coating process, the melt of the multi-branched polypropylenes has a high stability. Moreover the inventive articles, i.e. the

compositions, which are extrusion coated on the substrates, are characterized by a rather high stiffness in combination with a rather high heat resistance.

A further preferred requirement is that the strain hardening index (SHI@ls') of the composition and/or the polypropylene of said composition shall be a! least 0.30, more preferred of at least 0.40, still more preferred of at least 0.50.

A(s) = A0 ■ ——  • exp {-£) wherein

the Hencky strain rate iH is defined as for the Hencky strain e

"F" is the tangential stretching force

"R" is the radius of the equi-dimensional windup drums

"T" is the measured torque signal, related to the tangential stretching force "F"

"A" is the instantaneous cross-sectional area of a stretched molten specimen

"Ao" is the cross-sectional area of the specimen in the solid state (i.e. prior to

melting),

"ds" is the solid state density and

"dM" the melt density of the polymer.

In addition, it is preferred that the branching index g' of the polypropylene of the article shall be less than 1,00, more preferably less than 0.90, still more preferably less than 0.80. In the preferred embodiment, the branching index g' shall be less than 0.70. The branching index g' defines the degree of branching and correlates with the amount of branches of a polymer. The branching index g' is defined as g'=[IV]b(/[IV],in in which g' is the branching index, [IVb,] is the intrinsic viscosity of the branched polypropylene and [IV]ljn is the intrinsic viscosity of the linear polypropylene having the same weight average molecular weight (within a range of ±10 %) as the branched polypropylene. Thereby, a low g'-value is an indicator for a high branched polymer. In other words, if the g'-value decreases, the branching of the polypropylene increases. Reference is made in this context to B.H. Zimm and W.H. Stockmeyer, J. Chem. Phys. 17,1301 (1949). This document is herewith included by reference.

When measured on the composition, which is extrusion coated on the substrate, the branching index g' is preferably of less than 1.00, more

preferably less than 0.90, still more preferably less than 0.80. In the preferred embodiment, the branching index g' of the composition, which is extrusion coated on the substrate, shall be less than 0.75. In this case of course the whole composition is used for [IVbr]-

The intrinsic viscosity needed for determining the branching index g' is measured according to DIN ISO 1628/1, October 1999 (in Decalin at 135 °C).

For further information concerning the measuring methods applied to obtain the relevant data for the a multi-branching index (MBI), the tensile stress growth function rjE+, the Hencky strain rate iH, the Hencky strain e and the branching index g it is referred to the example section.

It is in particular preferred that the inventive article comprises a composition being extrusion coated on the substrate, wherein said composition and/or the polypropylene of said composition has (have) a branching index g' of less than 1.00, a strain hardening index (SHI@ls"') of at least 0.30 and multi-branching index (MBI) of at least 0.15. Stil] more preferred the said composition and/or the polypropylene of said composition has (have) a branching index g' of less than 0.80, a strain hardening index (SHI@ls"') of at least 0.40 and multi-branching index (MBI) of at least 0.15. In another preferred embodiment said composition and/or the polypropylene of said composition has (have) a branching index g' of less than J.00, a strain hardening index (SHI@ls*') of at least 0.30 and multi-branching index (MBI) of at least 020. In still another preferred embodiment said composition and/or the polypropylene of said composition has (have) a branching index g' of less than 0.80, a strain hardening index (SH!@ls']) of at least 0.40 and multi-branching index (MBI) of at least 020. In yet another preferred embodiment said composition and/or the polypropylene of said composition has (have) a branching index g' of less

than 0.80, a strain hardening index (SHl@ls'1) of at least 0.50 and multi-branching index (MBI) of at least 030.

It is in addition preferred that the inventive article, in particular the composition, which is extrusion coated on the substrate, is further characterized by low amounts of extractables. Extractables are undesirable in the field of food packing or in the field of medical packing. However the inventive article shall be preferably used for such applications. Thus it is preferred that the composition, which is extrusion coated on the substrate, according to the second aspect of this invention has a good process properties even though said composition is characterized by rather low amounts of xylene solubles, i.e. by xylene solubles of less than 2.0 wt.-%.

Xylene solubles are the part of the polymer soluble in cold xylene determined by dissolution in boiling xylene and letting the insoluble part crystallize from the cooling solution (for the method see below in the experimental part). The xylene solubles fraction contains polymer chains of low stereo-regularity and is an indication for the amount of non-crystalline areas.

However, not only extractables in article, in particular in the composition which is extrusion coated on the substrate, are detrimental for their use as packing material but also a low heat resistance. Thus in another aspect it is preferred that the article, i.e. the composition extrusion coated on the substrate, is characterized by a high heat resistance.

Accordingly, the article according to the second aspect of the present invention

is further defined as follows: The article comprises a substrate, which is

extrusion coated with a composition comprising a polypropylene, wherein

a)	said composition and/or the polypropylene of said

composition has (have) Xylene solubles (XS) of less than 2.0 wt.-% and/or, preferably and,

b)	said composition and/or the polypropylene of said

composition fulfils the equation

Vicat B [°C] > -3.96 ■ C, [mol%] + 86.85

wherein

Vicat B	is the heat resistance of the composition or

of the polypropylene according to ISO 306

(50 N), and

Cx	is the comonomer content in said

composition or in said polypropylene.

Preferably the article, more preferably the composition of the article, is free of polyethylene, even more preferred the article, in particular the composition, comprises a polypropylene as defined above and further defined below as the only polymer component.

Even more preferred is that the amount of xylene solubles of the composition, which is extrusion coated on the substrate, and/or of the polypropylene of said composition is iess than 2.0 wt.-%, more preferably less than 1.0 wt.-%, and yet more preferably less than 0.80 wt.-%.

The Vicat softening temperature, like Vicat B as used in the above stated formula, shows heat softening characteristics of the compositions and polypropylene, respectively, used for inventive article. For the measurement a flat specimen is placed in a temperature regulated heating bath, a needle type, loaded penetrator is set on the specimen surface and the bath temperature is raised at a constant rate. The temperature of the bath at which the penetration of the needle has reached a predefined level is the Vicat B softening temperature. The exact measuring method is described in the example section.

Accordingly the Vicat B temperature is an appropriate parameter to define the article, in particular the composition of the article, which is extrusion coated on the substrate, with regard to its thermal behaviour.

As stated above C stands for the comonomers used in the composition and used in the polypropylene, respectively. Thus Cx can represent any comonomer suitable for the composition or propylene copolymer according to this invention. In particular C* represents any comonomers suitable for propylene copolymers, i.e. suitable for propylene copolymers as defined in the instant invention. It is in particular preferred that C stands for C2, i.e. for the ethylene content in the composition or in the propylene copolymer, in particular for the propylene copolymer as defined in the instant invention.

As indicated above, according to the second aspect of the invention the article can be or can be additionally (in addition to the definition by xylene solubles) defined by the heat resistance of its composition and/or of the polypropylene of said composition. However it is preferred that the article comprising a substrate, which is extrusion coated with a composition, is characterized in that

a)	said composition comprises a propylene homopolymer

and wherein

said composition and/or said homopolymer has (have) a heat resistance measured according to Vicat B of at least 90 °C, still more preferred of at least 95 °C, yet more preferred of at least 100 CC, and more preferred said composition and/or said homopolymer has (have) in addition xylene solubles (XS) of less than 2.0 wt.-%, more preferred of less than 1.0 wt.-%, and yet more preferred of less than 0.80 wt.-%., or

b)	said composition comprises a propylene copolymer and

wherein

said composition and/or said copolymer has (have) a heat resistance measured according to Vicat B of at least 73 °C, still more preferred of at least 76 °C, yet more preferred of at least SO °C, and more preferrred said composition and/or said copolymer has (have) in addition xylene solubles (XS) of less than 2.0 wt.-%, more preferred of less than 1.0 wt.-%, and yet more preferred of less than 0.80 wt.-%.

\s stated above, high amounts of extractables are undesired. High amounts of tylene solubles in compositions comprising polypropylene are often caused by rather ligh amounts of comonomer fractions, in particular by rather high amounts of ithylene. Thus it is preferred that the comonomer content, preferably the ethylene intent, in the composition, which is extrusion coated on the substrate, and/or m the polypropylene of said composition does not exceed 10 moI.-%, more preferably does not exceed 8 mol-%. It is in particular preferred that the polypropylene is a propylene homopolymer as defined below.

It is in particular mentioned that the above stated formula

Vicat B [°C] > -3.96 ■ Cx [mol%] + 86.85 is preferably applied for the articles with comonomer contents of not higher than 10 mol.-%., i.e. the comonomer content of the composition of said article and/or of the polypropylene does not exceed 10 mol.-%.

Another source which causes rather high amounts of extractables is the use of plasticizer in the polymer composition. Thus it is preferred that the composition and/or the polypropylene does (do) not comprise any plasticizer in detectable amounts.

The third aspect of this invention is directed to an article comprising a substrate, which is extrusion coated with a composition comprising a polypropylene, wherein the article, in particular the composition of said article is characterized by low amounts of extractables. Extractables are undesirable in the field of food packing or in the field of medical packing. However the inventive article shall be preferably used for such applications. Thus it is preferred that the article according to the third aspect of this invention has a good process properties even though its composition, which is extrusion coated on the substrate, is characterized by rather low amounts of xylene solubles, i.e. by xylene solubles of less than 2.0 wt.-%.

Xylene solubles are the part of the polymer soluble in cold xylene determined by dissolution in boiling xylene and letting the insoluble part crystallize from the cooling solution (for the method see below in the experimental part). The xylene solubles fraction contains polymer chains of low stereo-regularity and is an indication for the amount of non-crystalline areas.

However, not only extractables in the articles, i.e. in the compositions of the articles, are detrimental for iheir use as packing material but also a low heat resistance. Thus in another aspect it is preferred that the composition of the article is characterized by a high heat resistance.

Accordingly, the article according to the third aspect of the present invention comprises a substrate, which is extrusion coaled with a composition comprising a polypropylene, wherein

a)	said composition and/or the polypropylene of said composition has (have) Xylene solubles (XS) of less than 2.0 wt.-% and/or, preferably and,

b)	said composition and/or the polypropylene of said composition fulfils the equation

Vicat B [°C] > -3.96 ■ Cx [mol%] + 86.85

wherein

Vicat B	is the heat resistance of the composition or

of the polypropylene according to ISO 306

(50 N), and

Cx	is the comonomer content in said

composition or in said polypropylene.

Preferably the article, more preferably the composition of the article, is free of polyethylene, even more preferred the article, more preferably the composition of the article, comprises a polypropylene as defined above and further defined below as the only polymer component.

Preferably said polypropylene is produced in the presence of a metallocene catalyst, more preferably in the presence of a metallocene catalyst as further defined below.

Surprisingly, it has been found that articles with such characteristics have superior properties compared to the articles known in the art. Especially, the melt of the composition in the extrusion process has a high stability, i.e. the extrusion line can be operated at a high screw speed. In addition the inventive article, in particular the composition, is characterized by high heat stability in combination with low levels of ex tradables.

Even more preferred is that the amount of xylene solubles of the composition of the article and/or of the polypropylene of said composition is less than 2.0 wt.-%, more preferably less than 1.0 wt.-%, and yet more preferably less than 0.80 wt.-%.

The Vicat softening temperature, like Vicat B as used in the above stated formula. shows heat softening characteristics of the compositions, which are extrusion coated
