Repository: anandvc/allindianpatents

File: patents/196377-a-process-for-hard-anodizing-aluminium-and-its-alloys.html
Indian Patents. 196377:A PROCESS FOR HARD-ANODIZING ALUMINIUM AND ITS ALLOYS

Indian Patents

Recently Granted Patents

  Recently Published Patents

Title of Invention	A PROCESS FOR HARD-ANODIZING ALUMINIUM AND ITS ALLOYS

Abstract	This invention relates to a process for hard anodizing aluminium and its alloys containing impurities of iron bearing inter metallics. It is particularly useful in hard anodizing aluminium which contain iron bearing intermetallic impurities. The article to be anodized is first subjected to known steps of degreasing, descaling and desmutting. Anodization is effected in an alectrolytic bath containing 80 - 125 ml/L of sulphuric acid and 1 - 6 ml/L of hydrochloric acid at a temperature ranging from -10 to +5°C at a current density of 15 to 40 A/Ft2. For obtaining an anodic coating of 40 to 100 um anodizing is carried out for 60 to 180 minutes. The process also involves washing, drying and sealing after each stage.	

Full Text	This invention relates to a process for hard anodising aluminium and its alloys, and is particularly related to hard anodising aluminium alloys containing impurities of iron bearing inter-metal1ics.

Hard anodized metals particularly aluminium and its alloys find use in many industrial applications. Spacecraft deployment mechanism components, aircraft under carriage legs, naval magazine ammunition guides, hydraulic gears, etc. are made with hard anodized aluminium and its alloys. They are also excellent bases for dry lubricants and are used to prevent cold welding in space conditions. Components made with hard anodized aluminium and its alloys exhibit reduced friction on sliding surfaces. The anodic film (alumina) has only about one-tenth of the thermal conductivity of aluminium and therefore can withstand temperatures of upto 2050°C. Components of aluminium which require high resistance to heat are therefore applied with hard anodic coating. Further, the infrared emissivity of hard anodic film above 75 um thickness is about 0.90. Hence hard anodizing of surfaces improves its heat radiation characteristics.

It is found that iron bearing impurities in aluminium and aluminium based alloys inhibit the growth of anodic film thereon during conventional anodizing processes. Presence of iron bearing impurities causes steep rise in bath voltage without attaining the required film thickness of 50 to 80 um. it is also noticed that the edges of the components burn, if hard anodization is continued to attain the required thickness, thus damaging the article.

An object of this invention is to develop a process for hard anodization where the deleterious effect of iron bearing intermetal1ics is countermanded. Yet another object is for the production of continuous coating or anodization of articles till the desired thickness is achieved. Impurities such as iron bearing intermetallics are removed by dissolution in the electrolyte hath during anodization.

The process consists generally of the following steps sequentially:

1.	Solvent degreasing

2.	Descaling

3.	Neutralizing / desmutting

4.	Hard anodizing

5.	Sealing (optional)

The above process steps are described in detail hereinafter:

1.	Solvent degreasing is carried out in a known manner in

stainless steel tanks and the solvent and the article may be

agitated with ultrasonic wave generating transducer. Any

suitable degreasing agent or solvent such as trichloroethylene or

isopropanol may be used. The article may be immersed in this and

agitated either mechanically or ultrasonically for about ten

minutes.  It is then taken out of the bath and dried.

2.	Descaling is also carried out by known methods of

deoxidizing or alkaline cleaning. Deoxidizing bath consists of

an aqueous solution of sulphuric acid and chromium trioxide. The

range preferred is 50 to 200 ml of sulphuric acid and 30 to 100

gms. of chromium trioxide per litre of water. The bath

temperature may be 40 to 80 C. The article is immersed in the

bath for a period of 2 - 5 minutes to effect descaling.

Alkaline mediuffl for descaling which may be used consists of an aqueous solution containing 40 - 120 gms. of sodium hydroxide, 10 - 30 gms. of sodium fluoride, 1-3 gms of sodium polysulphate and 1-2 gms. of any known wetting agent per litre of water.

The bath temperature may range from 40 to 80 and the time for descaling is about 2-5 mts. The article may then be removed from the bath and rinsed with water.

3.	Neutralizing / Desmutting. The descaled article is then

neutralized by immersing it in nitric acid bath which contains

250 - 750 ml of 70% nitric acid per litre of water. Neutralizing

or desmutting takes place at 10 - SS"^C and the time taken is

approximately 1-3 minutes. The article is then taken out and

rinsed with water thoroughly.

4.	Hard Anodizing of the article thus processed is carried out

in a bath consisting of an aqueous solution of sulphuric acid,

hydrochloric  acid, aluminium sulphate and glycol  or  glycerol.

The  above • compounds may be present	in the bath  in  the  range

specified below;

Sulphuric acid (SG 1.84)  ;	80 - 125 ml/L

Hydrochloric acid (35-38%)  ;	1-6 mi/L

Aluminium sulphate  :	0-20 g/L

Methylene or Ethylene

glycol or glycerol	:  0-30 ml/L

The presence of aluminium sulphate and glycol or glycerol is optional. Aluminium sulphate may be added for artificial ageing of electrolyte and glycol or glycerol for improving the glossiness of hard-anodic coating.  The bath temperature may vary

from -10 to +5°C.  Anodization is carried out under refrigeration

2 conditions and the current density may vary from 15 - 40 A/Ft  at

a voltage of upto 100 volts.  The article is agitated in the bath

preferably with compressed air to maintain  uniform electrolyte

temperature.  A  coating thickness of 40 to 100 um  is  achieved

during 60 to 180 minutes.  The article is thereafter rinsed with

water.

Sealing of the anodic pores is carried out optionally. It is found that after the sealing step, the corrosion resistance of

the film is increased marginally while microhardness is reduced. Hence this sealing step may be carried out only if corrosion resistance is preferred over microhardness of the film. Sealing bath consists of aolution of 0 - 1 gm/litre of ammonium acetate in the pH range of 6,5 to 7.0. The article is placed in a tank containing boiling sealing solution for a period of 1 to 2 hours which is subsequently removed, rinsed with water, and dried.

It is observed that an anodic film of upto 120 um can be obtained by this process even in the case of aluminiuai alloy components containing iron based intermetalHc impurities which are difficult to hard anodize by conventional methods. The cathod used in this anodizing step may be lead or carbon. Microhardness value of this coating is above 300 VHN and its infrared emmittance is in the order of 0.90. The coatings were found to withstand normal tests for ground and space applicat ions.

The  process  for hard anodizing aluminium  and  its  alloys containing impurities of iron bearing intermetal1ics according to

this  invention comprises the steps of degreasing, descaling  and desmutting the same in a known manner followed by anodization in  an electrolytic bath containing an aqueous solution of  80 125 ml/L of sulphuric acid and 1-6 ml/L of hydrochloric acid at a bath temperature of -10 to 5°C.

The article may be washed and dried after the completion of each individual step.

It wi11 occur that various modificat ions to the above disclosed embodiments may be made by persons of ordinary skill in this art and that such obvioiis modifications and alterations are intended to be included in the appended claims.

We Claim:

1.	A process for hard anodizing aluminium and its alloys

containing impurities of iron bearing intermetallies comprising

the steps of degreasing, descaling and desmutting the same in a

known manner, followed by anodization in an electrolytic bath

containing an aqueous solution of 80 - 125 ml/L of sulphuric acid

and 1 to 6 ml/L of hydrochloric acid at a bath temperature of -10

to +5°C.

2.	The process as claimed in claim 1, wherein the electrolytic

bath optionally contains upto 20 gms/L of aluminium sulphate and

upto 30  ml/L of ethylene glycol or glycerol.

3.	The  process  as  claimed in claims 1  and  2 wherein  the

2 anodization is carried out at a current density of 15 - 40  A/Ft

at a voltage of upto 100 volts.

4.	The process as claimed in any of the preceding claims

wherein the anodization is carried out for a period of 60 to

180 minutes till a coating thickness of 40 to 100 urn is reached.

1

5.  The  process  as claimed in any  of  the  preceding  claims

wherein the anodization is carried out under agitation and  under

bath uniform electrolytic/temperature.

6.	The process as claimed in claim 5 wherein the electrolyte is

agitated by means of compressed air flow.

7.	The process as claimed in any of the preceding claims

wherein aluminium and its alloys are degreased by agitating in a

bath of trichloroethylene or isopropanol followed by drying.

8.	The process as claimed in claims 1 to 7 wherein descaling is

effected in a deoxidizing bath containing an aqueous solution of

sulphuric acid and chromium trioxide.

9.	The process as claimed in claim 8, wherein the aqueous

solution has 50 to 200 ml of sulphuric acid and 30 to 100 gm of

chromium trioxide per litre of water and the deoxidizing step is

carried out at a temperature of 80 to 100°C.

10.	The process as claimed in claims 1 to 7 wherein the

descaling step is carried out in an alkaline bath consisting of

sodium hydroxide, sotjium fluoride and sodium polyphosphate in the

presence of a wetting agent.

11.	The process as claimed in claim 10 wherein the alkaline bath

contains 40 to 120 gms./L of sodium hydroxide, 10 to 30 gms./L of

sodium fluoride and 1 to 3 gms./L of sodium polyphosphate and 1

to 2 gms./L of the wetting agent in water.

elecxrolyte

12.	The process as claimed in claims 10 and 11 wherein the /bath

temperature is 40 to 80°C.

13.	The process as claimed in any of the claims 1 to 12 wherein

desmutting is carried out in an aqueous bath containing 250 to

750 ml of nitric acid/litre of water at a temperature range of 10

to 35°C.

14.	The process as claimed in any of the preceding claims

wherein the pores of the anodized film are sealed by the

immersing the same  -	in demineralised water

or water containing Ig./L of ammonium acetate at a pH of 6.5 to 7 / for f 1 to 2 hour followed by rinsing and drying.

15. A process for hard anodizing aluminium and its alloys containing iron bearing intermetallies, substantially as herein described.	

Documents:

				515-mas-1997 abstract-duplicate.pdf

				515-mas-1997 abstract.pdf

				515-mas-1997 claims-duplicate.pdf

				515-mas-1997 claims.pdf

				515-mas-1997 correspondence-others.pdf

				515-mas-1997 correspondence-po.pdf

				515-mas-1997 description (complete)-duplicate.pdf

				515-mas-1997 description (complete).pdf

				515-mas-1997 form-1.pdf

				515-mas-1997 form-26.pdf

« Previous Patent

Next Patent »

Patent Number	196377	

Indian Patent Application Number	515/MAS/1997	

PG Journal Number	20/2006	

Publication Date	19-May-2006	

Grant Date	26-Dec-2005	

Date of Filing	12-Mar-1997	

Name of Patentee	M/S. INDIAN SPACE RESEARCH ORGANIZATION	

Applicant Address	ANTARIKSH BHAVAN NEW BEL ROAD, BANGALORE 560 094	

Inventors:

#	Inventor's Name	Inventor's Address	

1	ANAND KUMAR SHARMA	THERMAL SYSTEMS GROUP, ISRO SATELLITE CENTRE, VIMANAPURA POST, BANGALORE 560 017	

PCT International Classification Number	C25D 11/02	

PCT International Application Number	N/A	

PCT International Filing date		

PCT Conventions:

#	PCT Application Number	Date of Convention	Priority Country	

1			NA	

© All Indian Patents, 2013-2021.

  Patent data available in the public domain from Indian Patents Office, Department of Industrial Policy and Promotions, Ministry of Commerce and Industry, Government of India.

File: patents/196383-surface-and-subsurface-modification-of-the-hardmetal-to-get-wear-resistant-surface-layers-and-tough-intermediate-layers-in-the-sintering-process.html
Indian Patents. 196383:SURFACE AND SUBSURFACE MODIFICATION OF THE HARDMETAL TO GET WEAR RESISTANT SURFACE LAYERS AND TOUGH INTERMEDIATE LAYERS IN THE SINTERING PROCESS

Indian Patents

Recently Granted Patents

  Recently Published Patents

Title of Invention	SURFACE AND SUBSURFACE MODIFICATION OF THE HARDMETAL TO GET WEAR RESISTANT SURFACE LAYERS AND TOUGH INTERMEDIATE LAYERS IN THE SINTERING PROCESS

Abstract	Disclosed herein is a method for the formation of wear resistant layers in combination with tough sub-surface layers on hard metals comprising the step of sintering of the hardmetal varying pressures from 0.02 mbar to 100 mbar, different active gases like methane, hydrogen, carbon monoxide, argon and nitrogen in combination with vacuum (0.003 mbar to 0.5 mbar) at different temperature ranges from 500 degree C to 1600 degree C to obtain the ceramic layers of thickness from 1 micron upwards on top of the hardmetal and the said active gases being used in different proportions combined with vacuum during the heating and cooiing cycles to obtain the tough intermediate layers of thickness 1 micron to 40 micron.	

Full Text	The invention is about the process for the formation of wear resistant layers in combination with tough sub-surface layers on hardmetals in the process of sintering.

PRESENT STATE OF THE ART:

The wear resistant surface layers are composed of ceramic carbides/carbo-nitrides/nitrides/borides either present as individual layers or as a combination of different layers with a metallic bindery varying from 0% to 30% mass and the sub-surface layers are free of cubic carbides, nitrides and borides with a metallic binder content varying from 5 to 30% mass. The hardmetal subsfrate contains 95% to 75% wear resistant matoial with the binder made of cobalt or/and nickel or/and molybdenum or/and aluminium varying from 5 to 25% mass.

As per known technology the wear resistant ceramic surface on hardmetal parts with an intermediate tough layer are obtained primarily in two stages.

Sintering of hardmetal parts with the tough layer on the surface of the sintered hardmetal.

Gradient smtering of hardmetals in which green compacts are subjected to heat-treatment (sintering) either under vacuum or reducing/inert atmosphere to obtain the sintered hardmetal. The tough layer is obtained on the siuface using a suitable process cycle which dissociates the cubic carbides, nitrides and borides present on the surface and creating a surface layer free of cubic compounds.

Subsequently, coating processes like CVD, PVD, PACVD, MTCVD, etc are employed where in the sintered hardmetal is subjected to deposition of different ceramic compounds on the surface of the hardmetal either through a chemical process or ionic process. A coated hardmetal is produced with a wear-resistant coating produced in a separate coating process and the integrated intermediate tough layer and hardmetal substrate produced in the process of gradient sintering.

LIMITATIONS:

In the known method the cost is high due to a separate post sintering coating operation.

No metallurgical bond between the ceramic coating and the hardmetat substrate leading to limitations in coating adhesion.

The coatings are always pure ceramic layers with no options for the formation of multiphased ceramic layers with a binder resulting in brittle coatings.

Coated hardraetal cannot be reworked to obtain the tough intamediate sub-surface layer.

OBJECT OF THE INVENTION:

The object of the present invention is to get a ceramic coating on hardmetal at low cost, with a better bond between the coating and the substrate and to reduce the brittleness of the coated layers by producing the coating in the sintering process.

It is a functionally gradient material wherein the surface layers are wear resistant followed by a tough sub-surface layer, which is tougher than the remaining portion of the hardmetal tool.

Functionally in a metal cutting application, the surface of the tool needs to be more wear resistant to improve die cutting process. But in a roughing application wherein the tool is subjected to shock loads, cracks emanate from the hard wear resistant surface layer, which should be impeded from proceeding to the core of the tool. A very tough layer sub-surface layer has the ability to arrest the crack propagation. In the surface hardened hardmetal as mentioned in co-pending application no.l605/MAS/96, formation of alternate layers of wear resistance and toughness is not possible.

In the conventional tool, tough layers are created on the surface during sintering and thro a stand alone process called the CVD or Chemical Vapour Deposition ceramic coatings are deposited on HM tools to improve the surface hardness or wear resistance. But in the new process the combined selective hardening & toughening is carried out in one single operation of the sintering process.

Since the basic hardmetal itself is tailored to get the surface layers of high wear resistance & sub-surface of high toughness, the bond between the layers and the tools is strong.

In CVD, the layers deposited are external and the bonding strength with parent hardmetal has its limitation.

DETAILED DESCRIPTION:

During the normal sintering cycle at varying pressures from 0.02 mbar to 100 mbar different active gases like methane, hydrogen, carbon monoxide, argon and nitrogen are used in combination with vacuum (0.003 mbar to 0.5 mbar) at different temperature ranges from 500 degree C to 1600 degree C to obtain the ceramic layers of thickness from 1 micron upwards on top of the hardmetal. In the same sintering cycle these active gases are used in different proportions combined with vacuum during the heating and cooling cycles to obtain the tough intermediate layers of thickness 1 micron to 40 micron. The flow rates of these gases vary from 1 It/rain to 60 Its/min. The hard metal m addition to tungsten carbide and the binder phase contains alloying carbides and nitrides not less than 1%.

Hardmetals contain a uniform mixture of varying levels of tungsten carbide (WC), hard & wear resistant ceramic carbides and nitrides of the elements of Group:IV B and V B of the periodic table like titanium, tantalum, zirconium etc., along with the soft elements of the VIII like cobalt, nickel etc.

In the powder metallurgy of Hardmetals, the powder mixtures containing all these compounds & elements are compacted known as the green compacts. Green compacts are soft and contain high level of porosity which is removed in the subsequent process

called sintering. Sintering consolidates the green compacts removing all the pores and makes the hardmetals hard. It also results in uniform distribution of all the phases containing the carbides and nitrides and the soft metals. This results in isotropic characteristics.

There is also a known special process of making hard the carbides and nitrides of the elements of Group: IV B and V B migrate to the core for creation of a tough layer on the surface.

These surface layers are formed over varied compositions of hardmetals i.e hardmetals containing different contents of Co. Ni, Ti, etc. as specified herein. Since the hardlayers are primarily formed by the migration of Ti/Ta to the surface and the tough layers are formed by the inward migration of Ti/Ta, different ratios of gases are used for different compositions and even for the same composition the ratios vary depending on how much of Ti or Ta reqiiire to be migrated.

WE CLAIM:

1. A method for the fonnation of wear resistant layers in combination with tough sub-surface layers on hard metals comprising the step of sintering of the hardmetal at a pressure from 0.02 mbar to 100 mbar, different .active gases like methane, hydrogen, carbon monoxide, argon and nitrogen in combination with vacuum (0.003 mbar to 0.5 mbar) at a temperature range from 500 degree C to 1600 degree C to obtain the ceramic layers of thickness from 1 micron upwards on top of the hardmetal, and the said active gases being used in combination with vacuum during the heating and cooling cycles to obtain the tough intermediate layers of thickness 1 micron to 40 micron.	

Documents:

				1604-mas-1996 abstract duplicate.pdf

				1604-mas-1996 abstract.pdf

				1604-mas-1996 claims duplicate.pdf

				1604-mas-1996 claims.pdf

				1604-mas-1996 correspondence others.pdf

				1604-mas-1996 correspondence po.pdf

				1604-mas-1996 description (complete) duplicate.pdf

				1604-mas-1996 description (complete).pdf

				1604-mas-1996 form-1.pdf

				1604-mas-1996 form-26.pdf

				1604-mas-1996 form-4.pdf

				1604-mas-1996 others.pdf

« Previous Patent

Next Patent »

Patent Number	196383	

Indian Patent Application Number	1604/MAS/1996	

PG Journal Number	30/2009	

Publication Date	24-Jul-2009	

Grant Date		

Date of Filing	13-Sep-1996	

Name of Patentee	M/S. WIDIA (INDIA) LIMITED	

Applicant Address	NO.8/9TH MILE, TUMKUR ROAD, POST BAG 7300, BANGALORE - 560 073	

Inventors:

#	Inventor's Name	Inventor's Address	

1	MR. DEVANATHAN SARATHY	C/O. M/S. WIDIA (INDIA) LIMITED NO.8/9TH MILE, TUMKUR ROAD, POST BAG 7300, BANGALORE - 560 073	

2	MR. RAGHAVAN RENGARAJAN	C/O. M/S. WIDIA (INDIA) LIMITED NO.8/9TH MILE, TUMKUR ROAD, POST BAG 7300, BANGALORE - 560 073	

PCT International Classification Number	120/129G	

PCT International Application Number	N/A	

PCT International Filing date		

PCT Conventions:

#	PCT Application Number	Date of Convention	Priority Country	

1			NA	

© All Indian Patents, 2013-2021.

  Patent data available in the public domain from Indian Patents Office, Department of Industrial Policy and Promotions, Ministry of Commerce and Industry, Government of India.

File: patents/196398-a-method-for-performing-a-magnetic-pulse-welding-operation-to-secure-first-and-second-metallic-components.html
Indian Patents. 196398:A METHOD FOR PERFORMING A MAGNETIC PULSE WELDING OPERATION TO SECURE FIRST AND SECOND METALLIC COMPONENTS

Indian Patents

Recently Granted Patents

  Recently Published Patents

Title of Invention	A METHOD FOR PERFORMING A MAGNETIC PULSE WELDING OPERATION TO SECURE FIRST AND SECOND METALLIC COMPONENTS

Abstract	A method of performing a magnetic pulse welding operation to secure first and second metallic components A magnetic pulse welding operation is performed to secure first and second metallic components together, such as a yoke and a driveshaft tube in a vehicular driveshaft assembly. The yoke includes a first portion, such as a body portion, and a second portion, such as a pair of opposed yoke arms, that are separated by a bridge portion. The end of the driveshaft tube is disposed co-axially about the body portion of the yoke, and a magnetic pulse welding operation is performed to secure the end of the driveshaft tube to the body portion of the yoke. The bridge portion can be defined by a groove formed in either the outer surface or the inner surface of the yoke. The groove may have side portions that extend either generally perpendicular or are angled or tapered relative to an axis of rotation of the yoke. If desired, a pair of opposed, semi-circular grooves may be formed in the yoke to define the bridge portion. The bridge portion allows the yoke arms to be elastically deformed and can also limit the propagation of shock waves through the yoke that can result from the performance of the magnetic pulse welding operation.	

Full Text	TITLE

YOKE STRUCTURE THAT IS ADAPTED TO BE SECURED TO A TUBE USING MAGNETIC PULSE WELDING TECHNIQUES

BACKGROUND OF THE INVENTION This invention relates in general to the use of magnetic pulse welding techniques to secure two metallic components together, such as a yoke and a driveshaft tube in a vehicular driveshaft assembly. In particular, this invention relates to an improved structure for a yoke or similar end fitting that minimizes the amount of undesirable distortions that can result when a driveshaft tube is secured thereto by means of such a magnetic pulse welding operation.

In most land vehicles in use today, a drive train system is provided for transmitting rotational power from an output shaft of an engine/transmission assembly to an input shaft of an axle assembly so as to rotatably drive one or more wheels of the vehicle. To accomplish this, a typical vehicular drive train assembly includes a hollow cylindrical driveshaft tube having first and second end fittings (such as tube yokes) secured to the opposed ends thereof The first end fitting forms a portion of a first universal joint, which provides a rotatable driving connection from the output shaft of the engine/transmission assembly to the driveshaft tube while accommodating a limited amount of angular misalignment between the rotational axes of these two shafts. Similarly, the second end fitting forms a portion of a second universal joint, which provides a rotatable driving connection from the driveshaft tube to the input shaft of the axle assembly while accommodating a limited amount of angular misalignment between the rotational axes of these two shafts.

In vehicular driveshaft assemblies of this general type, it is usually necessary to permanently secure the first and second end fittings to the ends of the driveshaft tube. Traditionally, conventional welding techniques have been used to permanently join the first and second end fittings to the ends of the driveshaft tube. As is well known.

conventional welding techniques involve the application of heat to localized areas of two metallic members, which results in a coalescence of the two metallic members. Such conventional welding techniques may or may not be performed with the application of pressure, and may or may not include the use of a filler metai. Although conventional welding techniques have functioned satisfactorily in the past, there are some drawbacks to the use thereof in joining the first and second end fittings to the ends of the driveshaft tube. First, as noted above, conventional welding techniques involve the application of heat to localized areas of the two metallic members. This application of heat can cause undesirable distortions and weaknesses to be introduced into the metallic components. Second, while conventional welding techniques are well suited for joining components that are formed from similar metallic materials, it has been found to be somewhat more difficult to adapt them for use in joining components formed from dissimilar metallic materials. Third, conventional welding techniques are not easily adapted for joining components that have different gauge thicknesses. Inasmuch as the production of vehicular driveshaft assemblies is usually a high volume process, it would be desirable to provide an improved method for permanently joining these metallic components together in a manner that avoids the drawbacks of conventional welding techniques.

Magnetic pulse welding is an alternative process that has been proposed to secure the first and second end fittings to the opposed ends of the driveshaft tube. To accomplish this, a hollow driveshaft tube having an end portion and an end fitting having a neck portion are initially provided. The end portion of the driveshaft tube can be hollow to allow the neck portion of the end fitting to be disposed co-axially therein. Alternatively, the neck portion of the end fitting can be hollow to allow the end portion of the driveshaft tube to be disposed telescopically therein. In either event, an annular gap is provided between the end of the driveshaft tube and the neck portion of the end fitting. Then, an electrical inductor is provided concentrically about or within the co-axially overlapping portions of the driveshaft tube and the end fitting. The inductor is energized to generate a magnetic field that either collapses the outer

member inwardly into engagement with the inner member or expands the inner member outwardly into engagement with the outer member. In either event, the high velocity impact of the two members, as well as the large pressures exerted thereon, cause them to become permanently joined together.

A typical end fitting includes a body portion having a pair of opposed yoke arms that extend therefrom in a first axial direction. A pair of aligned openings are formed through the yoke arms and are adapted to receive conventional bearing cups of the universal joint cross therein. A generally hollow neck portion extends axially in a second axial direction from the body portion. To perform the magnetic pulse welding operation, an end portion of the driveshaft tube is installed onto co-axially about the neck portion of the end fitting. When the driveshaft tube and the end fitting are assembled in this manner, an annular gap or space is defined between the inner surface of the end portion of the driveshaft tube and outer surface of the neck portion of the end fitting. An electrical inductor is then disposed about the assembly of the driveshaft tube and the end fitting. The inductor is energized to generate an immense and momentary electromagnetic field about the end portion of the driveshaft tube. This electromagnetic field exerts a very large force on the outer surface of the end portion of the driveshaft tube, causing it to collapse inwardly at a high velocity onto the neck portion of the end fitting. The resulting impact of the inner surface of the end portion of the driveshaft tube with the outer surface of the neck portion of the end fitting causes a weld or molecular bond to occur therebetween.

Unfortunately, it has been found that the high velocity impact of the end portion of the driveshaft tube onto the neck portion of the end fitting during the magnetic pulse welding operafion can, in some instances, cause the yoke arms of the end fitting to be permanently deflected relative to one another. For example, if the end portion of the driveshaft tube is collapsed upon the neck portion of the end fitting, the inward deformation of the neck portion can cause the yoke arms on the other end of the end fitting to spread outwardly apart from one another. Also, the shock wave propagated through the end fitting as a result of this impact can slightly enlarge the dimensions of

the openings formed through the yoke arms. These events are particularly likely to occur when the end fitting is formed from a relatively lightweight material, such as an alloy of aluminum. Such deflections of the yoke arms are undesirable because they can result in the misalignment of the respective openings formed therethrough. When the openings formed through the yoke arms are not precisely aligned, it may be relatively difficult to properly install the remaining portions of the universal joint thereon and to balance the universal joint for rotation. Thus, it would be desirable to provide an improved structure for a yoke or similar end fitting that minimizes the amount of undesirable deflections that can result when a driveshaft tube is secured thereto by means of such a magnetic pulse welding operation.

SUMMARY OF THE INVENTION This invention relates to an improved structure for a yoke or similar end fitting that minimizes the amount of undesirable distortions that can result when a driveshaft tube is secured thereto by means of such a magnetic pulse welding operation. The yoke includes a first portion, such as a body portion, and a second portion, such as a pair of opposed yoke arms, that are separated by a bridge portion. The end of the driveshaft tube is disposed co-axially about the body portion of the yoke, and a magnetic pulse v/elding operation is performed to secure the end of the driveshaft tube to the body portion of the yoke. The bridge portion can be defined by a groove formed in either the outer surface or the inner surface of the yoke. The groove may have side portions that extend either generally perpendicular or are angled or tapered relative to an axis of rotation of the yoke. If desired, a pair of opposed, semi-circular grooves may be formed in the yoke to define the bridge portion. The bridge portion allows the yoke arms to be elastically deformed and can also limit the propagation of shock waves through the yoke that can result from the performance of the magnetic pulse welding operation.

Various objects and advantages of this invention will become pparent to those skilled in the art from the following detailed description of the preferred embodiments, when read in light of the accompanying drawings.

BRIEF DESCRIPTION OF THE DRAWINGS

Fig. 1 is an exploded perspective view of a first embodiment of an end fitting and a driveshaft tube shown prior to being assembled and secured together by means of a magnetic pulse welding operation in accordance with this invention.

Fig. 2 is an enlarged sectional elevational view of the first embodiment of the end fitting and the driveshaft tube illustrated in Fig. 1 shown assembled and disposed within an inductor for performing the magnetic pulse welding operation.

Fig. 3 is a further enlarged sectional elevational view of the first embodiment of the end fitting illustrated in Figs. 1 and 2.

Fig. 4 is an enlarged sectional elevational view similar to Fig. 3 showing a second embodiment of the end fitting in accordance with this invention.

Fig. 5 is an enlarged sectional elevational view similar to Fig. 3 showing a third embodiment of the end fitting in accordance with this invention.

Fig. 6 is a sectional elevational view of the third embodiment of the end fitting taken along line 6-6 of Fig. 5.

Fig. 7 is an enlarged sectional elevational view similar to Fig. 3 showing a fourth embodiment of the end fitting in accordance with this invention.

Fig. 8 is a top plan view of the fourth embodiment of the end fitting illustrated in Fig. 7.

DETAILED DESCRIPTION OF THE PREFERRED EMBODIMENTS Referring now to the drawings, there is illustrated in Figs. 1 and 2 a portion of a vehicular driveshaft assembly 10 that includes a driveshaft tube, indicated generally at 20, and a first embodiment of an end fitting, indicated generally at 30. Although this invention will be described and illustrated in the context of securing an end fitting to a

driveshaft tube to form a portion of a vehicular driveshaft assembly, it will be appreciated that the method of this invention can be used to secure any two metallic components together for any desired purpose or application.

The illustrated driveshaft tube 20 is generally hollow and cylindrical in shape and can be formed from any desired metallic material, such as 6061 T6 aluminum alloy, for example. Preferably, the driveshaft tube 20 has an outer surface that defines a substantially constant outer diameter and an inner surface that defines a substantially constant inner diameter. Thus, the illustrated driveshaft tube 20 has a substantially cylindrical and uniform wall thickness, although such is not required. The driveshaft tube 20 has an end portion 21 that terminates at an end surface 22.

The illustrated end fitting 30 is a tube yoke formed from a metallic material that can be either the same as or different from the metallic material used to form the driveshaft tube 20, such steel or an alloy of aluminum, for example. The end fitting 30 includes a body portion 31 having a pair of opposed yoke arms 32 that extend therefrom in a first axial direction. A pair of aligned openings 33 are formed through the yoke arms 32 and are adapted to receive conventional bearing cups (not shown) of a universal joint cross therein. If desired, an annular groove 33a (see Figs. 2 and 3) can be formed within each of the openings 33 to facilitate retention of the bearing cups therein in a known manner by means of respective snap rings (not shown). A generally hollow neck portion 34 extends axially in a second axial direction from the body portion 31. The structure of the neck portion 34 is described in detail in copending application Serial No. 60/362,215, filed March 6, 2002, which is owned by the assignee of this invention. The disclosure of that application is incorporated herein by reference.

Fig. 2 also illustrates an inductor 40 disposed about the assembly of the driveshaft tube 20 and the first embodiment of the end fitting 30 prior to the performance of a magnetic pulse welding operation for securing the two components together in accordance with the method of this invention. The inductor 40 can be formed having any desired structure, such as that shown and described in U.S. Patent

No. 4,129,846 to Yablochnikov. The disclosure of that patent is incorporated herein by reference. The inductor 40 is connected to a schematically illustrated control circuit for selectively operating same. As shown in Fig. 2, a first end of the inductor 40 is connected to a first electrical conductor 41, while a second end of the inductor 40 is connected through a discharge switch 42 to a second electrical conductor 43. A plurality of high voltage capacitors 44 or similar energy storage devices are connected between the first and second electrical conductors 41 and 43. The first electrical conductor 41 is also connected to a source of electrical energy 45, while the second electrical conductor 43 is connected through a charging switch 46 to the source of electrical energy 45. The structure and operation of the control circuit is described in detail in U.S. Patent No. 5,981,921 to Yablochnikov, and the disclosure of that patent is also incorporated herein by reference.

The operation of the inductor 40 to perform the magnetic pulse welding operation is well known in the art, and reference is again made to the above-referenced U.S. Patent No. 5,981,921 to Yablochnikov for a detailed explanation. Briefly, however, the inductor 40 is operated by initially opening the discharge switch 42 and closing the charging switch 46. This allows electrical energy to be transferred from the source of electrical energy 45 to each of the capacitors 44. When the capacitors 44 have been charged to a predetermined voltage, the charging switch 46 is opened. Thereafter, when it is desired to operate the inductor 40, the discharge switch 42 is closed. As a result, a high energy pulse of electrical current flows from the capacitors 44 through the inductor 40, thereby generating an immense and momentary electromagnetic field about the end portion 21 of the driveshaft tube 20. This electromagnetic field exerts a very large force on the outer surface of the end portion 21 of the driveshaft tube 20, causing it to collapse inwardly at a high velocity onto the neck portion 34 of the end fitting 30. The resulting impact of the inner surface of the end portion 21 of the driveshaft tube 20 with the outer surface of the neck portion 34 of the end fitting 30 causes a weld or molecular bond to occur therebetween. The size and location of the weld region will vary with a variety of factors, such as the size of

the gap 36, the size, shape, and nature of the metallic materials used to form the driveshaft tube 20 and the end fitting 30, the size and shape of the inductor 40, the angle and velocity of the impact between the end portion 21 of the driveshaft tube 20 and the neck portion 34 of the end fitting 30, and the like.

As discussed above, it has been found that the high velocity impact of the end portion 21 of the driveshaft tube 20 onto the neck portion of a conventional end fitting during the magnetic pulse welding operation can, at least in some instances, cause the yoke arms of the end fitting to be permanently deflected relative to one another. This occurs because the body portion of a conventional end fitting can be plastically deformed as a result of the impact of the end portion 21 of the driveshaft tube 20 on the neck portion. This is particularly likely to occur when the end fitting is formed from a relatively lightweight material, such as an alloy of aluminum. Also, this high velocity impact can cause shock waves to propagate through a conventional end fitting from the neck portion to the yoke arms that Can result in some distortion of the shape of the aligned openings formed therethrough.

To reduce or prevent this from occurring, an annular groove 50 or other recessed area is formed on the interior of the end fitting 30, as shown in Figs. 2 and 3. The illustrated groove 50 is generally circular in shape, having side portions 50a that extend generally perpendicular to the axis of rotation of the end fitting 30. The illustrated groove 50 is formed in the body portion 31 near the location where the neck portion 34 extends axially therefrom. However, the groove 50 may be formed at any desired location in the end fitting 30 and may have any desired shape. The purpose of the groove 50 is to define a bridge portion 51 in the end fitting 30 that is composed of a relatively small volume of material. As a result, the bridge portion 51 provides a region between the neck portion 34 and the yoke arms 32 in the end fitting 30 that is more flexible in the axial direction than is typically present in conventional end fittings. However, the groove 50 is preferably sized and shaped so as to not adversely affect the ability of the end fitting 30 to transmit torque and rotational energy during use. The depth and width of the groove 50 (and, therefore, the size and flexibility of

the bridge portion 51) can vary with the particular characteristics of the end fitting 30 and the mechanical properties that are deemed to be necessary or desirable.

The flexible nature of the bridge portion 51 allows the yoke arms 32 of the end fitting 30 to be elastically deformed when the magnetic pulse welding operation described above is performed on the neck portion 34. Consequently, the groove 50 and the bridge portion 51 reduce or prevent the amount of undesirable permanent deflections of the yoke arms 32 that can result from the performance of the magnetic pulse welding operation on the neck portion 34. The groove 50 and the bridge portion 51 can also limit the propagation of shock waves through the end fitting 30 from the neck portion 34 to the yoke arms 32 that can result from the performance of the magnetic pulse welding operation. Such shock waves can, at least in some instances, undesirably alter the shape of respective openings 33 formed through the yoke arms 32.

Fig. 4 is an enlarged sectional elevational view similar to Fig. 3 showing a second embodiment of the end fitting, indicated generally at 30',  in accordance with this invention. The second embodiment of the end fitting 30' is generally similar to the first embodiment of the end fitting 30 described above, and like reference numbers are used to illustrate similar structures therein. However, the modified end fitting 30' has a modified groove 60 formed therein. The modified groove 60 is also generally circular in shape. However, the modified groove 60 has side portions 60a that are angled or tapered relative to the axis of rotation of the modified end fitting 30'. Such side portions 60a can be angled or tapered at either a varying angle as illustrated or at a constant angle, in the nature of a triangularly shaped groove, as desired. The net result of the modified groove 60 is that additional material is removed from the body portion 31 of the modified end fitting 30'. Thus, the modified groove defines a bridge portion 61 that is more flexible than the bridge portion 51 described above.

Fig. 5 is an enlarged sectional elevational view similar to Fig. 3 showing a third embodiment of the end fitting, indicated generally at 30", in accordance with this invention. The third embodiment of the end fitting 30" is generally similar to the first

embodiment of the end fitting 30 described above, and like reference numbers are used to illustrate similar structures therein. However, the modified end fitting 30" has a pair of modified grooves 70 formed therein. The modified grooves 70 are opposed to one another and are each generally semi-circular in shape, as best shown in Fig. 6, having side portions 70a that extend generally perpendicular to the axis of rotation of the end fitting 30". However, such side portions 70a may, if desired, be angled or tapered relative to the axis of rotation of the modified end fitting 30" as discussed above. The two grooves 70 are preferably axially aligned with the yoke arms 32 of the modified end fitting 30" as shown in Fig. 5, although such is not required. Thus, the modified grooves 70 define an oval-shaped recess having a major axis that is parallel to the axis of alignment of the aligned openings 33 formed through the yoke arms 32 of the modified end fitting 30" and having a minor axis that is perpendicular to the axis of alignment of such aligned openings 33. Accordingly, the modified grooves 70 define respective bridge portions 71 that are also axially aligned with the yoke arms 32.

Fig. 7 is an enlarged sectional elevational view similar to Fig. 3 showing a fourth embodiment of the end fitting, indicated generally at 30"', in accordance with this invention. The fourth embodiment of the end fitting 30"' is generally similar to the first embodiment of the end fitting 30 described above, and like reference numbers are used to illustrate similar structures therein. However, the modified end fitting 30"' has a pair of grooves 80 formed in the outer surface of the body portion 31. The modified grooves 80 are opposed to one another and are generally oval in shape, as best shown in Fig. 8, and can have side portions 80a that extend generally perpendicular to the axis of rotation of the end fitting 30'" or side portions 80b that are angled or tapered relative to the axis of rotation of the modified end fitting 30'" as desired. The two grooves 80 are preferably axially aligned with the yoke arms 32 of the modified end fitting 30"' as shown in Fig. 7, although such is not required. Thus, the modified grooves 80 define respective interior bridge portions 81 that are also axially aligned with the yoke arms 32. Although this invention contemplates a single

annular groove external groove extending about the outer surface of the body portion 31 of the modified end fitting 30'", it has been found that such an annular external groove may undesirably weaken the modified end fitting 30" .

All of the various grooves 50, 60, 70, and 80 can be formed in the associated end fittings in any desired manner. For example, such grooves 50, 60, 70, and 80 can be formed at the time the end fitfings are manufactured, such as by casting. Alternatively, such grooves 50, 60, 70, and 80 can be formed after the end fittings are manufactured, such as by machining. After the magnetic pulse welding process has been performed, any or all of such grooves 50, 60, 70, and 80 can be filled with a filler material, such as an epoxide resin, to restore some or all of the rigidity of the end fitting that was lost by virtue of the grooves 50, 60, 70, and 80 or for any other purpose, such as to balance the end fitting for rotation.

In accordance with the provisions of the patent statutes, the principle and mode of operation of this invention "have been explained and illustrated in its preferred embodiment. However, it must be understood that this invention may be practiced otherwise than as specifically explained and illustrated without departing from its spirit or scope.

What is claimed is:

1.	A method of performing a magnetic pulse welding operation to secure

first and second metallic components together comprising the steps of

(a)	providing a first metallic component including a first portion and a second portion that are separated by a bridge portion;

(b)	providing a second metallic component having an end;

(c)	disposing the end of the second metallic component in an axially overlapping manner relative to the first portion of the first metallic component; and

(d)	performing a magnetic pulse welding operation to secure the end of the second metallic component to the first portion of the first metallic component.

2.	The method defined in Claim 1 wherein said step (a) is performed by providing a yoke including a first portion comprising a body portion and a second portion comprising a pair of opposed yoke arms.

3.	The method defined in Claim 1 wherein said step (a) is performed by providing a groove in the first metallic component that defines the bridge portion.

4.	The method defined in Claim 3 wherein said step (a) is performed by providing a groove in an outer surface of the first metallic component that defines the bridge portion.

5.	The method defined in Claim 3 wherein said step (a) is performed by providing a groove in an inner surface of the first metallic component that defines the bridge portion.

6.	The method defined in Claim 3 wherein said step (a) is performed by providing a groove that having side portions that extend generally perpendicular relative to an axis of rotation of the first metallic component.

7.	The method defined in Claim 3 wherein said step (a) is performed by providing a groove that having side portions that are angled or tapered relative to an axis of rotation of the first metallic component.

8.	The method defined in Claim 1 wherein said step (a) is performed by providing a pair of grooves in the first metallic component that defines the bridge portion.

9.	The method defined in Claim 8 wherein said step (a) is performed by providing a pair of grooves that are opposed to one another and are each generally semi-circular in shape.

10. A method of performing a magnetic pulse substantially as herein described with reference to the accompanying drawings.

Dated this 6 day of March 2003	

Documents:

				180-che-2003-abstract.pdf

				180-che-2003-claims duplicate.pdf

				180-che-2003-claims original.pdf

				180-che-2003-correspondnece-others.pdf

				180-che-2003-correspondnece-po.pdf

				180-che-2003-description(complete) duplicate.pdf

				180-che-2003-description(complete) original.pdf

				180-che-2003-drawings.pdf

				180-che-2003-form 1.pdf

				180-che-2003-form 26.pdf

				180-che-2003-form 3.pdf

				180-che-2003-form 5.pdf

				180-che-2003-other documents.pdf

« Previous Patent

Next Patent »

Patent Number	196398	

Indian Patent Application Number	180/CHE/2003	

PG Journal Number	20/2006	

Publication Date	19-May-2006	

Grant Date	17-Feb-2006	

Date of Filing	06-Mar-2003	

Name of Patentee	DANA CORPORATION	

Applicant Address	3222 WEST CENTRAL AVENUE TOLEDO OHIO USA.	

Inventors:

#	Inventor's Name	Inventor's Address	

1	BORIS A. YABLOCHNIKOV	2351 PARLIAMENT SQUARE, TOLEDO, OHIO 43617, USA	

PCT International Classification Number	B23K20/06	

PCT International Application Number	N/A	

PCT International Filing date		

PCT Conventions:

#	PCT Application Number	Date of Convention	Priority Country	

1	60/362,150	2002-03-06	U.S.A.	

© All Indian Patents, 2013-2021.

  Patent data available in the public domain from Indian Patents Office, Department of Industrial Policy and Promotions, Ministry of Commerce and Industry, Government of India.
