Repository: anandvc/allindianpatents

File: patents/196440-a-method-for-making-can-end-and-tab-stock-for-aluminum-alloy-containers.html (part 1 of 3)
Indian Patents. 196440:A METHOD FOR MAKING CAN END AND TAB STOCK FOR ALUMINUM ALLOY CONTAINERS

Indian Patents

Recently Granted Patents

  Recently Published Patents

Title of Invention	A METHOD FOR MAKING CAN END AND TAB STOCK FOR ALUMINUM ALLOY CONTAINERS

Abstract	The present invention relates to an improved for making beverage containers from aluminum alloys as well as can end and table therefore in which an aluminum alloy is strip cast and then subjected to one or more of a series of quenching and annealing operations. The present application also contemplates the manufacture of aluminum alloy can stock utilizing hot rolling immediately after strip casting to reduce the thickness of the feedstock, either with or without intermediate coiling of the feedstock.	

Full Text	 

The present invention relates to a process for making aluminum alloy beverage containers, and more particularly, to a process for making such can ends and tabs for such containers allowing them to be produced more economically and efficiently.

It is now conventional to manufacture beverage containers from aluminum alloys. An aluminum alloy sheet stock is first blanked into a circular configuration and then cupped. The side wall are ironed by passing the cup through a series of dies having diminishing bores.  The dies thus produce an iron¬ing effect which lengthens the sidewall to produce a can body thinner in dimension l.hHii its bottom.

Thus, formability is a key characteristic of aluminum alloy to be used in manufacturing cans.  Such cans are most frequently produced from aliuninum alloys of the 3000 series. Such aluminum alloys contain alloy elements of both magnesium and manganese.  In general, the amount of manganese and magne¬sium used in can body stock is generally present at levels less than about 1% by weight.

DOCKET NO. 2898PCT

In the manufacture of such beverage containers, it has been the practice in the industry to separately form both a top lid of such cans and tabs for easy opening of such lids separately and using different alloys.  Such lids and tabs are then shipped to the filler of the beverage can and applied once the containers has been filled by a filler.  The requirements for can ends and tabs are generally quite different than those for can bodies.  In general, greater strength is required for can ends and tabs, and that requirement for greater strength has dictated that such can ends and tabs be fabricated from an alvuninum alloy.  One such alloy commonly used is alloy AA5182, an aluminum alloy containing relatively high amounts of magne¬sium to provide the added strength necessary for can ends and tabs.  AA5i82 typically contains magnesium in an amount ranging from 4.4% by weight, thus adding to the cost of the alloy for can ends and tabs.

It has been proposed to employ, as the aluminum alloy used in the fabrication of can ends and tabs, alloy from the 3000 series, such as AA3104.  Because such alloys genf?rally have diminished strength as compared to AA5187, it has boen necessary to employ can ends fabricated from AA3104 which have a greater thickness and thus are more expensive.

it is accordingly an object of the present invention to provide can end and tab stocks and can ends and tabs made therefrom which overcome the foregoing disadvantages.

DOCKET NO. 289apCT

It is more specifically an object of the present invention to provide can ends and tabs and a method for fabri¬cating same in which use is made of aluminum alloys containing less alloying elements without sacrificing strength.

It is a more specific object of the present invention to provide can ends and tabs therefor and a method for fabri¬cating them which can be employed with aluminum alloys contain¬ing less than 2% magnesium without sacrificing the necessary strength of the can ends and tabs.

These and other objects and advantages of the inven¬tion appear more fully hereinafter from a detailed description of the invention.

SUMMARY OF THE INVENTION

The concepts of the present invention reside in the discovery that aluminum alloys containing lesser amounts of alloying elements can, nonetheless, be used in fabricating can ends and tabs without sacrificing strength by utiJ i ^ing a fabrication process in which the aluminum alloy, preferably containing less than 2% by weight of magneeium as an alloying element, is formed into sheet stock for making can ends and tabs,  in accordance with the practice of the invention, the aluminum alloy is strip cast between a pair of continuous moving metal belts to form a hot strip cast feedstock, and then

DOCKET NO. 2898PCT

the feedstock ia rapidly quenched to prevent substantial pre¬cipitation of aluminum alloying elements as intermetallic compounda.

it has been unexpectedly found that such a fabrica¬tion process provides an aluminum alloy feedstock having equal or better metallurgical characteristics as conjpared to aluminum alloys conventionally used in forming can ends and tabs.

It has been found in accordance with the preferred embodiment of the present invention that the fabrication pro¬cess c&n be applied to alloys of the 3000 series such as AA.3104 without the need to increase the thickness of the can ends and tabs to achieve comparable strips.  Without limiting the pres¬ent invention as to theory, it is believed that the techniques of strip casting followed by rapid quenching provide an alloy sheet stock having improved strength by reason of its eutectic constituents which provide increased strengths.  In addition, it is believed, once again, without limiting the present inven¬tion as to theory, that formability of the sheet stock of this invention used in fonning can ends and tabs is improved over alujoinum alloys containing greater qualities of alloying ele¬ments because it is unnecessary, in the practice of the inven¬tion, to use an annealing step typically used by the prior art. Thus, the present invention allows can ends and tabs to be produced from less expensive aluminum alloys without sacrific-

DOCKET NO. 2898PCT

ing the metallurgical properties of those more expensive alloys.

In one preferred embodiment of the invention, the sequence of steps of strip casting, quenching and rolling is preferably greater within a continuous, in-line sequence. That has a further advantage of eliminating process and material handling steps typically employed in the prior art.  The strip casting can be used to produce a cast strip having a thickness less than 1.0 inches, and preferably within the range of 0.01 to 0.2 inches.  In addition, in accordance with the most pre¬ferred embodiment of the invention, the widths of the strip is narrow contrary to conventional wisdom. That facilitates ease of in-line threading and processing and allows production lines for the manufacture of can ends and tabs to be physically located with or as part of a can making facility.  A filler location that has the further advantage of eliminating addi¬tional handling and shipping costs, thus promoting the overall economics of a can making operation.

In accordance with another embodiment of the inven-tion, the aluminum alloy is strip cast between a pair of con¬tinuous moving metal belts to form a hot strip cast feedstock, and then the feedstock is rapidly quenched to prevent substan¬tial precipitation of aluminum alloying elements as interroetallic compounds.  Thereafter, with or without addi¬tional rolling, the quenched feedstock is annealed and rapidly quenched, also to prevent substantial precipitation of alloying

DOCKET NO. 2 898PCT

elements.  It has been found that the intermediate annealing and quenching steps substantially improve the formability of the feedstock while maintaining exceptionally high metallurgi¬cal properties including ultimate tensile strength and yield strength.

It has been unexpectedly found that such a fabrica¬tion process provides an aluminum alloy feedstock having equal or better metallurgical and formability characteristics as compared to aluminum alloys conventionally used in forming can ends and tabs.

It has been found in accordance with a preferred embodiment of the present invention that the fabrication pro¬cess can be applied to alloys of the 3000 series such as AA3104 without the need to increase the thickness of the can ends and tabs to achieve comparable strips. Without limiting the pres¬ent invention as to theory, it is believed that the techniques of strip casting followed by rapid quenching provide an alloy sheet stock having improved strength by reason of its solid solution and age hardening.  In addition, it is believed, once again, without limiting the present invention as to theory, that form-ability of the sheet stock of this invention used in forming can ends and tabs is equal to or better than these DC-cast aluminum alloys containing greater quantities of alloying elements.  Thus, the present invention allows can ends and tabs to be produced from less expensive aluminum alloys without

DOCKET NO. 2898PCT

sacrificing the metallurgical properties of those more expen¬sive alloys.  It has also been found that the intermediate anneal and quench steps promote the formability of the can end and tab stock without adversely effecting its strength.

In accordance with yet another embodiment of the invention, the aluminum alloy is strip cast, preferably between a pair of continuous moving metal belts, to foann a hot strip cast feedstock, and then the feedstock is rapidly, with or without additional rolling, annealed and rapidly quenched to prevent substantial precipitation of alloying elements.

It has been found that the intermediate annealing and quenching steps substantially improve the formability of the feedstock while maintaining exceptionally high metallurgi¬cal properties including ultimate tensile strength and yield strength.  The omission of the first quenching step represents more efficient utilization of energy since it is not necessary to reheat the feed stock to the desired annealing temperature after it has been cooled by initial quenching.  It has also been found that the omission of such a first quench step as described also makes it more possible to efficiently utilize the concepts of the present invention in a continuous in-line sequence of steps.  That, in turn, provides substantial eco¬nomic benefits in carrying out the method of the present inven¬tion.

DOCKEONO. 2898PCT

It has been unexpectedly found that such a fabrica¬tion process provides an aluminmn alloy feedstock having equal or better metallurgical and forraability characteristics as compared to aluminum alloys conventionally used in forming can ends and tabs.

It has been found in accordance with a preferred embodiment of the present invention that the fabrication pro¬cess can be applied to alloys of the 3000 series such as AA3104 without the need to increase the thickness of the can ends and tabs to achieve comparable strengths.  Without limiting the present invention as to theory, it is believed that the tech¬niques of strip casting followed by rapid annealing' and quench¬ing provide an alloy sheet stock having improved strength by reason of solid solution and age hardening.  Strip casting followed by a rapid anneal and quench step, either with or without hot rolling before annealing, facilitates the rapid processing of the feed stock so that precipitation of alloying elements of intermetallic compounds is substantially minimized. In addition, it is believed, once again, without limiting the present invention as to theory, that formability of the sheet stock of this invention used in forming can ends and tabs is equal to or better than these DC-cast aluminum alloys contain¬ing greater quantities of alloying elements.  Thus, the present invention allows can ends and tabs to be produced from less expensive aluminum alloys without sacrificing the metallurgical properties of those more expensive alloys.  It has also been

DOCKET NO. 2898PCT

found that the anneal and quench steps promote the formability of the can end and tab stock without adversely effecting its strength.

BRIEF DESCRIPTION OF THE DRAWING 

Pig. 1 is a schematic illustration of the continuous in-line sequence of steps employed in the practice of the first embodiment of the invention.

Fig. 2 is a schematic illustration of the continuous in-line sequence of steps employed in the practice of the second embodiment of the invention.

Fig. 3 is a schematic illustration of the continuous in-line sequence of steps employed in the practice of the third embodiinent of the invention.

Fig. 4 is a schematic illustration of preferred strip casting apparatus used in the practice of the invention.

Fig. 5 is a generalized time-temperature transforma¬tion diagram for aluminum alloys illustrating how rapid heating and quenching serves to eliminate or at least substantially minimize precipitation of alloying elements in the form of intermetallic compounds.

DOCKET NO. 2898PCT

Fig* 6 is a schematic illustration showing a proceas utilizing a continuous in-line sequence of steps for producing aluxoinuni alloy sheet stock.

Fig. 7 is a drawing of a blank produced with a convoluted die to control earing in accordance with the inven¬tion.

Fig. 8 is a schematic illustration of two continuous sequences of steps employed in accordance with another embodi¬ment of the invention.

DETAILED DESCRIPITION OF THE DRAWING S

The sequence of steps employed in the embodiment of the invention are illustrated in Fig. 1. One of the advances of the present invention is that the processing steps for pro¬ducing sheet stock can be arranged in two continuous in-line sequences whereby the various process steps are carried out in sequence.  The practice of the invention in a narrow width (for example, 12 inches) make it practical for the present process to be conveniently and economically located in or adjacent to sheet stock customer facilities.  In that way, the process of the invention can be operated in accordance with the particular technical and throughput needs for sheet stock users.

DOCKET NO. 2898PCT

In the preferred embodiment, molten metal is delivered from a furnace not shovm in the drawing to a metal degassing and filtering device to reduce dissolved gases and particulate matter from the molten metal, also not shown.  The molten metal is immediately converted to a cast feedstock or strip 4 in casting apparatus 3.

The feedstock employed in the practice of the present invention can be prepared by any of a number of casting techniques well known to those skilled in the art, including twin belt casters like those described in U.S. Patent No. 3,937,270 and the patents referred to therein.  In some appli¬cations, it may be preferable to employ as the technique for casting the aluminum strip the method and apparatus described in co-pending application Serial Nos. 08/184,581, 08/173,663 and 07/173,369, the disclosure of which are incorporated herein by reference.

The strip casting technique described in the forego¬ing co-pending applications which can advantageously be em¬ployed in the practice of this invention is illustrated in Fig. 2 of the drawing.  As there shown, the apparatus includes a pair of endless belts 10 and 12 carried by a pair of upper pulleys 14 and 16 and a pair of corresponding lower pulleys 18 and 20,  Each pulley is mounted for rotation, and is a suitable heat resistant pulley.  Either or both of the upper pulleys 14 and 16 are driven by suitable motor means or like driving means

DOCKET NO, 289BPCT

not illustrated in the drawing for purposes of simplicity. The same ie true for the lower pulleys 18 and 20. Each of the belts 10 and 12 is an endless belt and is preferably formed of a metal which has low reactivity with the aluminum being cast. Low-carbon steel or copper are frequently preferred materials for use in the endless belts.

The pulleys are positioned/ as illustrated in Fig. 2, one above the other with a molding gap therebetween corre¬sponding to the desired thickness of the aluminum atrip being cast.

Molten metal to be cast is supplied to the molding gap through suitable metal supply means such as a tundisb 28. The inside of the tundish 28 corresponds substantially in width to the width of the belts 10 and 12 and includes a metal supply delivery casting nozzle 30 to deliver molten metal to the molding gap between the belts 10 and 12.

The casting apparatus also includes a pair of cooling means 32 and 34 positioned opposite that position of the endless belt in contact with the metal being cast in the molding gap between the belts.  The cooling means 32 and 34 thus serve to cool belts 10 and 12/ respectively, before they come into contact with the molten metal,  in the preferred embodiment illustrated in Fig. 2,  coolers 32 and 34 are posi¬tioned as shown on the return run of belts 10 and 12, respec-

DOCKET NO. 2898PCT

tively.  In that embodiment/ the cooling means 32 and 34 can be conventional cooling devices such as fluid nozzles positioned to spray a cooling fluid directly on the inside and/or outside of belts 10 and 12 to cool the belts through their thicknesses. Further details respecting the strip casting apparatus may be found in the cited co-pending applications.

Returning to Fig. 1, the feedstock 4 from the strip caster 3 is moved through optional shear and trim station 5 into optional one or more hot rolling stands 6 where its thick¬ness is decreased.  Inunediately after the hot rolling operation has been performed in the hot rolling stands 6, the feedstock is passed to a quenching station 7 wherein the feedstock, still at an elevated temperature from the casting operation, is contacted with a cooling fluid. Any of a variety of quenching devices may be used in the practice of the invention.  Typi¬cally, the quenching station is one in which a cooling fluid, either in liquid or gaseous form, is sprayed onto the hot feedstock to rapidly reduce its temperature.  Suitable cooling fluids include water, air, liquefied gases such as carbon dioxide or nitrogen, and the like.  It is important that the quench be carried out quickly to reduce the temperature of the hot feedstock rapidly to prevent substantial precipitation of alloying elements from solid solution.

It will be appreciated by those skilled in the art that there can be expected some insignificant precipitation of

intermetailic compounds that do not affect the final proper¬ties.  Such minor precipitation has no affect on those final properties either be reason of the fact that the intermetailic compounds are small and redissolved during the rapid .annealing step in any case, or their volume and type have a negligible effect on the final properties.  As used heroin, the term "substantial" refers to precipitation which affects the final sheet properties.

In general, the temperature ig reduced from a temperature ranging from about 600 to about 950"F to a tempera¬ture below 550°F, and preferably below 450*?.  The importance of rapid cooling following hot rolling is illustrated by Fig. 3 of the drawings, a generalized graphical representation of the formation of precipitates of alloying elements as a function of time and temperature.  Such curves, which are generally known in the art as time-temperature transformation or "C" curves, show the formation of coarse and fine particles formed by the precipitation of alloying elements as intermetailic compounds as an aluminum alloy is heated or cooled.  Thus, the cooling afforded by the quench operation immediately following hot rolling is effected at a rate such that the temper.iturc;-timo line followed by the aluminum alloy during the quench remains between the ordinate and the curves.  That ensures that cooling is effected sufficiently rapidly so as to substantially avoid the precipitation of such alloying elements as intermetailic compounds.

DOCKET NO. 2898PCT

In a preferred embodiment of the invention, the feedstock is passed from the quenching step to one or more cold rolling stands 19 in which the feedstock is worked to harden the alloy and reduce its thickness to finish gauge,  in the preferred practice of the invention, it is sometimes desirable, after cold rolling to age the cold roll atrip at an elevated temperature, preferably at temperatures within the range of 300-375°F for about 1 to about 10 hours.  Because the strip has been quenched immediately following low rolling so as to substantially minimize precipitation of alloying elements as intermetallic compounds, the cast strip has an unusually high level of solute supersaturation.  Thus, the aging step causes the ultimate tensile strength and yield strength to increase along with formability.

Thereafter, the cast strip which has been aged can either be coiled until needed or it can be immediately formed into can ends and/or tabs using conventional techniques.

As will be appreciated by those skilled in the art, it is possible to realize the benefits of the present invention without carrying out the cold rolling step in the cold mill 19 as part of the in-line process.  Thus, the use of the cold rolling step is an optional process step of the present inven¬tion, and can be ondtted entirely or it can be carried out in an off-line fashion, depending on the end use of the alloy being processed.  As a general rule, carrying out the cold

DOCKET NO. 2898PCT

rolling step off-line decreases the economic benefits of the preferred embodiment of the invention in which all of the procesB steps are carried out in-line.

It has become the practice in the aluminum industry to employ wider cast strip or slab for reasons of economy.  In the preferred embodiment of this invention, it has been found that, in contrast to this conventional approach, the economics are best served when the width of the cast feedstock 4 is maintained as a narrow strip to facilitate ease of processing and enable use of small decentralized strip rolling plants. Good results have been obtained where the cast feedstock is leas than 24 inches wide, and preferably is within the range of 2 to 20 inches wide.  By employing such narrow cast strip, the investment can be greatly reduced through the use of small, two-high rolling mills and all other in-line equipment.  Such small and economic micromills of the present invention can be located near the points of need, as, for example, can-making facilities.  That in turn has the further advantage of minimiz¬ing costs associated with packaging, shipping of products and customer scrap.  Additionally, the volume and metallurgical needs of a can plant can be exactly matched to the output of an adjacent micromill.

In the practice of the invention, the hot rolling exit temperature is generally maintained within the range of 300 to IOOCF.  Hot rolling is typically carried out in temper-

DOCKET NO. 2898PCT

atures within the range of 30O'F to the solidus temperature of the feedstock.

As will be appreciated by those skilled in the art, the extent of the reductions in thickness effected by the hot rolling and cold rolling operations of the present invention are subject to a wide variation, depending upon the types of alloys employed, their chemistry and the manner in which they are produced.  For that reason, the percentage reduction in thickness of each of the hot rolling and cold rolling opera¬tions of the invention is not critical to the practice of the invention.  However, for a specific product, practices for reductions and temperatures must be used.  In general, good results are obtained when the hot rolling operation effects reduction in thickness within the range of 15 to 99% and the cold rolling effects a reduction within the range from 10 to 85%.  As will be appreciated by those skilled in the art, strip casting carried out in accordance with the most prefRrred embodiment of the invention provides a feodstouk which does not necessarily require a hot rolling step as outlined above.

As indicated, the concept of the present invention make it possible to utilize, as sheets stock for fabricating can ends and tabs, aluminum alloys containing smaller quanti¬ties of alloying elements as compared to the prior art.  As a general proposition, the concepts of the present invention may be applied to aluminum alloys containing less than 2% magne-

DOCKET NO, 2898PCT

slum.  Representative of suitable aluminum alloys include the 3000 series of aluminum alloys such as AA3004 and AA3104. Because of the unique combination of processing steps employed in the practice of the invention, it is possible to obtain strength levels with such low in aluminum content aluminum alloys that are equal to or better than the more expensive aluminum alloy heretofore used.  In general, such alloys con¬tain 0 to about 0.6% by weight silicon, from 0 to about 0.8% by weight iron, 0 to about 0.6% by wight copper, about 0.2 to 1.5% by weight manganese, about 0.2 to 2% by weight magnesium and about 0 to about ,25% by weight zinc, with the balance being aluminum with its usual impurities.

In general, such aluminum alloys treated in accor¬dance with the practice of the present invention have ultimate tensile strengths and yield strengths greater than 50,000psi.

Having described the basic concepts of this embodi¬ment of the present invention, reference is now made to the following examples which are provided by way of illustration and not by way of limitation to the invention.

Example 1

An aluminum alloy with the following composition is strip cast to a thickness of 0.080 inches:

The hot cast strip was hot rolled to a thicknens of 0.037 inches and then quenched with water.  Thereafter, it was cold rolled to a finished gauge of 0.116 inches.  The cast strip was then cooled and aged for several hours at SSO'F.  The ultimate tensile strength (UTS), yield strength (YS) and percent elonga¬tion (%Elg) for the cast strip was determined and is set forth in Table 1,

Example2

In this example, use was made of aluminmn alloy-having the following compositions

In this example, the foregoing aluminum alloy was strip cast to a thickness of 0.080 inches and then subjected to fast air cool quenching.  Thereafter, it was hot rolled to a finished gauge of 0.110 inches and stabilized at 320-340'F.  Its properties are likewise set forth in Table 1.

Example 3

Using the same alloy as described in Example 2,  the aluminum alloy strip cast to a thickness of 0.080 inches and subjected to water quenching.  Thereafter, it was cold roiled to a finished gauge of 0.0110 inches and aged at 320-340'P for several hours.  Its properties are likewise set forth in Table 1.

For purposes of cowpariBon, there is set forth below Examples A & B using, in the case of comparative Example A, conventionally prepared almninum alloy AA5182 having a finished gauge of 0.0112 inches and, in the case of Example B another, standard can lid aluminum.  The compositions and the physical properties associated with them are set forth in the following table.  The data shows that it is possible to employ in the practice of the invention, as the aluminum alloy for fabrica¬tion of can lids and tabS/ low-aluminum content aluminum alloy without any sacrifice in metallurgic properties.

DOCKET NO. 2898PCT

casting operation in strip caster 3, the optional hot rolling 6 and quench 7 are the same as shown in Pig. 1,

After quenching, the feedstock may be rolled and stored until needed.  Alternatively, it n\ay be continuously passed to an optional cold rolling stand 15 and then to a flash annealing furnace 17 in which the feedstock, la eithor coil or strip form, is rapidly heated.  That rapid annealing step provides an improved combination of metallic properties such as grain size, strength and formability.  Because the feedstock is rapidly heated, substantial precipitation of alloying elements is likewise avoided.  Thus the heating operations should be carried out to the desired annealing and recrystallization temperature such that the temperature-time line followed by the aluminum alloy does not cross the C-curves illustrated in Fig. 5 in such a way as to cause substantial precipitation.

Immediately following the heater J 7 io a quunch station 18 in which the strip ie rapidly cooled or quenched by means of a conventional cooling fluid to a temperature suitable for cold rolling.  Because the feedstock is rapiUly cockled in the quench step 18, there ia insufficient time to cauue any substantial precipitation of alloying elementy from solid solution.

In a preferred embodiment of the invention, the feedstock is passed from the quenching step to one or more cold

DOCKET NO. 2898PCT

rolling stands 19 in which the feedstock is worked to harden the alloy and reduce its thickness to finish gauge.  In the preferred practice of the invention, it is sometimes desirable, after cold rolling to age the cold-rolled strip at an elevated temperature, preferably at temperatures within the range of 220-400'F for about 1 to about 10 hours.  Because the strip has been quenched iiranediately following hot rolling so as to sub¬stantially mini-mize precipitation o£ alloying elements as intermetallic com-pounds, the cast strip has an unusually high level of solute supersaturation.  Thus, the aging step causes the ultimate tensile strength and yield strength to increase along with fonwability.

Thereafter, the strip which has been aged can either be coiled until needed or it can be immediately formed into can ends and/or tabs using conventional techniques.

As will be appreciated by those skilled in the art, it is possible to realize the benefits of the present invention without carrying out the cold rolling step in the cold mill 19 as part of the in-line process.  Thus, the use of the cold rolling step is an optional process step of the present inven¬tion, and can be omitted entirely or it can be carried out in an off-line fashion, depending on the end use of the alloy being processed. As a general rule, carrying out the cold rolling step off-line decreases the economic benefits of the

DOCKET NO. 2898PCT

preferred embodiment of the invention in which all of the process steps are cairied out in-line.

m the practice of the invention, the hot rolling exit temperature is generally maintained within the range of 300 to 1000°F.  Hot rolling is typically carried out in temper¬atures within the range of SOCF to the solidus temperature of the feedstock.

The annealing step in which the feedstock is sub¬jected to solution heat treatment to cause recrystalliTiation is effected at a temperature within the range of 600 to 1200'F for less than 120 seconds, and preferably 0.1 to 10 seconds. Immediately following heat treatment, the feedstock in the form of strip 4 is water quenched to temperatures necessary to continue to retain alloying elements in solid solution, typi¬cally at temperatures less than 400"?.

As will be appreciated by those skilled in the art, the extent of the reductions in thickness effected by the hot rolling and cold rolling operations of the present invention are subject to a wide variation, depending upon the types of alloys employed, their chemistry and the manner in which they are produced.  For that reason, the percentage reduction in thickness of each of the hot rolling and cold rolling opera¬tions of the invention is not critical to the practice of the invention.  In general, good results are obtained when the hot

DOCKET NO. 2898PCT

rolling operation effects reduction in thickness within the range of 15 to 99% and the cold rolling effects a reduction within the range from 10 to 85%. As will be appreciated by those skilled in the art, strip casting carried out in accor¬dance with the most preferred embodiment of the invention provides a feedstock which does not necessarily require a hot rolling step as outlined above.

As indicated, this embodiment of the present inven¬tion make it possible to utilize, as sheets stock for fabricat¬ing can ends and tabs, aluminum alloys containing smaller quantities of alloying elements as compared to the prior art. As a general proposition, the concepts of the present invention may be applied to aluminum alloys containing less than 2% magnesium. Represen-tative of suitable aluminum alloys include the 3000 series of aluminum alloys such as AA3004 and AA3104. Because of the unique combination of processing steps employed in the practice of the invention, it is possible to obtain strength and formability levels with such low alloy content aluminum alloys that are equal to or better than the more expensive aluminum alloy heretofore used.  In general, such alloys contain 0 to about 0.6% by weight silicon, from 0 to about 0.8% by weight iron, 0 to about 0.6% by weight copper, about 0.2 to 1.5% by weight manganese, about 0.2 to 2% by weight magnesium and about 0 to about .25% by weight zinc, with the balance being aluminum with its usual impurities.

DCX;KET NO. 2898PCT

Having described the basic concepts of this embodi¬ment of the present invention, reference ia now made to the following examples which are provided by way of illustration and not by way of limitation to the invention.

Ejxan^ple 4

An aluminum alloy with the following composition was strip cast to a thickness of 0.090 inches!

The hot cast strip was then immediately rolled to a thickness of 0.045 inches and heated for five secondt; at a temperature of 1000°F and immediately thereafter quenched in water.  The feedstock was then rolled to a thickness of 0.0116 inches and stabilized at 320for two hours at fininh gauge. It had an ultimate tensile strength of 56,000 psi, a yield strength of 50,600 psi and 7.2% elongation.

The third embodiment of the invention is shown in Fig. 3 of the drawings and utilizes an annealing step prior to

DOCKET NO. 2898PCT

quenching.  As beiore, the strip casting operation 3 and the optional hot rolling 6 operations are the seune as described in relation to Figs. 1 and 2.

Inunediateiy after the optional hot rolling operation has been performed in the hot rolling stands 6, the feedstock is passed to a annealing furnace 7 wherein the feedstock, still at an elevated temperature from the casting operation, is rapidly heated, as by flash annealing.  That rapid annealing provides an improved combination of metallurgical properties such as grain size, strength and formability.  Because the feed stock is rapidly heated, substantial precipitation of alloying elements is avoided.

iDunediately following the heater 7 in a quench

station 8 in which the feed stock is rapidly cooled or quenched

by means of a conventional cooling fluid to a tomperaturo

suitable for cold rolling.  Because the feed stock is rapidly

cooled in the quench station 8, there is likewise insufficient

time to cause any substantial precipitation of alloying ele¬

ments from solid solution.  It is important as before that the

quench be carried out quickly to reduce the temperature of the

hot feed stock rapidly to prevent substantial precipitation of	alloying elements from solid solution.

The importance of rapid heating and quenching is illustrated by Fig. 3 of the drawings, a generalized graphical

DOCKET NO. 2898PCT

representation of the formation of precipitates of alloying elements as a function of time and temperature.  Thus, the heating effected in the annealing step and the cooling effected by the quench operation immediately following annealing is effected at a rate such that the temperature-time line followed by the aluminum alloy during the heating and quenching remains between the ordinate and the curves.  That ensures that heating and cooling is effected sufficiently rapidly so as to avoid substantial precipitation of such alloying elements as intenaetallic compounds.

In this embodiment of the invention, the feedstock ia passed from the quenching step to one or more cold rolling stands 19 in which the feedstock is worked to harden the alloy and reduce its thickness to finish gauge.  In the preferred practiceit is sometimes desirable, after cold rolling to age the cold-rolled strip at an elevated temperature, preferably at temperatures within the range of 220-400°F for about 1 to about 10 hours.  Because the strip has been quenched immediately following annealing so as to substantially minimize precipita¬tion of alloying elements as intermetallic compounda, the cast strip has an unusually high level of solute supersaturation. Thus, the aging step causes the ultimate tensile strength and yield strength to increase along with formability.

DOCKE-r NO. 2898PCT

Thereafter, the strip which has been aged can either be coiled until needed or it can be immediately formed into can ends and/or tabs using conventional techniques.

As will be appreciated by those skilled in the art, it is possible to realize the benefits of this embodiment of the present invention without carrying out the cold rolling step in the cold mill 19 as part of the in-line process.  Thus, the use of the cold rolling step is an optional process step of the present invention, and can be omitted entirely or it can be carried out in an off-line fashion, depending on the end use of the alloy being processed. As a general rule, carrying out the cold rolling step off-line decreases the economic benefits of the preferred embodiment of the invention in which all of the process steps are carried out in-line.

In the practice of this embodiment, the hot rolling exit temperature is generally maintained within the range of 300 to IOOCF.  Hot rolling is typically carried out in temper¬atures within the range of 300*F to the solidus temperature of the feedstock.

The annealing step in which the feedstock is sub¬jected to solution heat treatment to cause recrystallization is effected at a temperature within the range of 600 to 1200°F for less than X20 seconds, and preferably 0.1 to 10 seconds. Immediately following heat treatment, the feedstock in the form

DOCKET NO. 2898PCT

of strip 4 is quenched to temperatures necessary to continue to retain alloying elements in solid solution, typically at tem¬peratures less than BSO^F.

As will be appreciated by those skilled in the art, the extent of the reductions in thickness effected by the hot rolling and cold rolling operations of this embodiment of the invention are subject to a wide variation, depending upon the types of alloys employed, their chemistry and the manner in which they are produced.  For that reason, the percentage reduction in thickness of each of the hot rolling and cold rolling operations of the invention is not critical to the practice of the invention.  In general, good results are ob¬tained when the hot rolling operation effects reduction in thickness within the range of 15 to 99% and the cold rolling effects a reduction within the range from 10 to 85%.  As will be appreciated by those skilled in the art, strip casting carried out in accordance with the most preferred embodiment of the invention provides a feedstock which does not necessarily require a hot rolling step as outlined above.

As indicated, the concept of the present invention make it possible to utilize, as sheets stock for fabricating can ends and tabs, aluminum alloys containing smaller quanti¬ties of alloying elements as compared to the prior art.  As a general proposition, the concepts of the present invention may be applied to aluminum alloys containing less than 2% magne-

DOCKET NO. 2898PC'r
