Repository: anandvc/allindianpatents

File: patents/196703-process-for-the-preparation-of-a-lead-free-solder-alloys.html
Indian Patents. 196703:"PROCESS FOR THE PREPARATION OF A LEAD-FREE SOLDER ALLOYS"

Indian Patents

Recently Granted Patents

  Recently Published Patents

Title of Invention	"PROCESS FOR THE PREPARATION OF A LEAD-FREE SOLDER ALLOYS"

Abstract	Disclosed is a high strength, high fatigue resistance, and high wetting lead-free solder alloy comprising effective amounts of tin, copper silver, bismuth, indium, and antimony and having a melting temperature between 175-215 °C.	

Full Text	The present invention relates to a process for the preparation of lead-free solder alloys. More particularly, the present invention relates to the preparation of lead-free solder alloys for use in soldering and solder interconnections which alloys contain effective amounts of tin, copper, silver, bismuth, antimony and/or indium and having a melting temperature between 175-215°C. The alloy is particularly useful in microelectronics and electronics applications.

Despite its current success in the electronics industry, Pb-Sn solder alloys face a limited future due to lead toxicity and the control or prohibition of the use of lead on a global landscape. Consequently, many initiatives on a world-wide basis have been taken to find suitable lead-free alternatives to Pb-Sn solder alloys. In the meantime, the high strength and high fatigue resistance of lead-free alloy is needed to meet the increasing level of performance in solder joints as required by the continued advancements in integrated circuit (IC) and IC package technologies.

In the hierarchy of electronics manufacturing, solder alloy is used to metallurgically join the bare chips or packaged chips onto the next level of a substrate through the formation of a desirable band of intermetallics. An instant flow and sound wetting of the solder alloy with the commonly used metallization pads such as Cu, Ag, Au, Pd, Ni and other metallic surfaces is a prerequisite to the formation of reliable solder joints under the high-speed automated manufacturing process using mild fluxes that are acceptable to electronic systems.

Surface mount technology has been a critical manufacturing technology in producing smaller, denser and faster printed circuit boards (PCB) that make modern electronics possible. The Pb-Sn eutectic solder of 63Sn/37Pb is most widely used in electronic assembly, particularly surface mount printed circuit boards. This solder provides another critical physical property, i.e., a moderate melting temperature, particularly below 210°C. The melting temperature of an alloy, except a eutectic composition, is often in a range specified by a liquidus and a solidus temperature. An alloy starts to soften at its solidus temperature and completes melting at its liquidus temperature. Soldering must be performed at a temperature above the liquidus temperature of the solder alloy.

A practical soldering process temperature for the surface mount manufacturing environment can be achieved at a temperature around at least 25°C above the liquidus temperature of the solder alloy, for example, solder alloy having a liquidus temperature of 210°C should be soldered at 235°C as a minimum. The melting temperature of solder alloys is critical, because too high of a melting temperature will damage electronic devices and polymer-based PCB during soldering, while too low of a melting temperature will sacrifice the long-term reliability of the solder joints. For circuit board manufacturing involving typical polymer-based PCB such as FR-4, the process temperature cannot practically exceed 240°C. Therefore, a lead-free solder alloy which can replace 63Sn/37Pb and function in the surface mount manufacturing process must have a liquidus temperature below 215°C, preferably about 210°C.

Solder joints perform as electrical, thermal, and mechanical interconnections in an electronic system such as telecommunication, computer, avionics and automotive electronics. During the sendee life, solder joints are inevitably exposed to thermal stresses as the result of temperature fluctuation, power on/off,  and/or harsh environmental  conditions.  This  coupled with the

mismatching thennal expansion in the interconnected materials of semiconductor, ceramic, metal, and polymer in the system, result in thermo-mechanical fatigue in solder joints. As the electronic circuitry becomes increasingly denser and the clock speed of microprocessors continues to reach ever-higher frequencies, one of the obvious effects on the design of and the material used for an electronic system is to handle the increasing heat dissipation.

In addition, the number of solder joints on each PCB continues to rise. The presence of several thousands or tens of thousands of solder joints on a PCB is not uncommon. However, any single solder joint failure results in a failed system. Consequently, requirements on the strength and fatigue resistance of solder joints are heightened. The recent developments in high pin count integrated circuit (IC) packages such as ball grid array (BGA), chip scale package (CSP), and direct-chip-attach technologies such as flip chip further demand the higher performance in fatigue resistance of solder alloys.

A number of lead-free solders have been proposed in the art. A summary of these lead-free alloys is outlined in Chapter 15 of the book "Modern Solder Technology for Competitive Electronics Manufacturing".

U.S. Patent No. 5328660 to Gonya et al for LEAD-FREE, HIGH TEMPERATURE, TIN BASED, MULTI-COMPONENT SOLDER describes a composition of 78.4Sn2Ag9.8Bi9.8In. However, the fatigue resistance of this alloy is poor.

U.S. Patent No. 5527628 to Anderson et al for PB-FREE SN-AG-CU TERNARY EUTECTIC SOLDER describes a composition of 93.6Sn4.7AgI.7Cu with the melting temperature of 217°C. The melting temperature of this alloy is still relatively high and its fatigue resistance is moderate.

U.S. Patent No. 5520752 to Lucey et al for COMPOSITE SOLDERS describes a lead-free solder alloy comprising 86 to 97% Sn, 0.3 to 4.5% Ag, 0 to 93% Bi and 0 to 5% Cu. The fatigue resistance of the alloy is moderate or low.

U.S. Patent No. 5538686 to Chen et al for ARTICLE COMPRISING a PB-FREE SOLDER HAVING IMPROVED MECHANICAL PROPERTIES describes a lead-free solder alloy with the melting temperatures from 173 to 193°C comprising >70% Sn, 6 to 10% Zn, 3 to 10% In, 5% Ag and 
U.S. Patent No. 5580520 to Slattery et al for LEAD-FREE ALLOY CONTAINING TIN, SILVER AND INDIUM describes a composition of 77.2Sn2.8Ag20In with the melting temperatures from 179 to 189°C. The fatigue resistance of this alloy is low.

In summary, each of these early lead-free solders fall in at least one area to function adequately in forming reliable solder joints in, the electronic packaging and assembly industry.

SUMMARY OF THE INVENTION

Accordingly, it is a primary object of this invention to provide a lead-free solder. It is an advantage of this invention to provide a lead-free solder that offers high-strength, and high fatigue resistance to withstand the increasingly adverse and harsh conditions in microelectronic and electronic applications.

It is a further advantage of this invention to provide a lead-free solder that has a moderate melting temperature range (175-210°C) useful for mainstream electronics manufacturing.

It is a further advantage of this invention to provide a lead-free solder alloy that can readily wet common metallic substrates such as Sn, Cu, Ag, Au, Pd and Ni in microelectronic and electronic manufecturing to form sound and reliable solder joints without fluxes that are unacceptable to electronic manufacturing.

It is a further advantage of this invention to provide a lead-free solder that can adapt to the established electronic manufacturing process and infrastructure without requiring major changes in materials, processes and components.

Additional objects and advantages of the invention will be set forth in part in the description which follows and in part will be obvious from the description, or may be learned by practice of the Invention. The object and advantages of the invention may be realised and attained by means of the instrumentalities and combinations particularly pointed out in the appended claims.

To achieve the foregoing objects and in accordance with the purposes of this invention, as embodied and broadly described herein, the solder alloys of this invention have Sn as a major constituent and effective amounts of Cu, Ag, Bi, In and Sb. The solder demonstrates compatible melting temperature, good wettability, high strength, and high fatigue resistance.

Accordingly, the present invention provides a process for the preparation of a lead-free solder alloy which comprises combining essentially from 76% to 96% Sn, 0.2% to 2.5% Cu, 2.5% to 4.5% Ag and >0% to 12% In to provide an alloy having a liquidus melting temperature below about 215°C.

BRIEF DESCRIPTION OF THE ACCOMPANYING DRAWINGS

Fig. 1 shows the wetting force (mN) vs. the wetting time of the solder alloy: 82.3Sn0.5Cu3Ag2.2Bil2In on a Cu coupon at 235° C.

DETAILED DESCRIPTION OF THE INVENTION

While the invention will be described in connection with a preferred embodiment, it will be understood that it is not intended to limit the invention to that embodiment.

The invention provides a high strength, high fatigue resistance, high wetting ability, lead-free-solder alloy having the compatible melting temperature with the established printed circuit board manufacturing infrastructure. The solder alloy of this invention comprises about 76 to 96 weight% Sn, 0.2 to 2.5 weight % Cu, 2 to 4.5 weight % Ag, 0 to 12 weight % In, 0 to 5.0 weight % Bi and 0 to 2 weight % Sb. Preferably, the composition will include at least 2.0 weight % In. Preferably, the composition will include at least 0.5 weight % Bi. Preferably, the composition will include greater than 0 weight % Sb. More preferably, greater than 0.01 weight % Sb.

In a particularly preferred form, the invention comprises between about 81 to 93% Sn, 0.2 to 1.0% Cu, 2.5 to 4.5% Ag, and 6 to 12% In. In a further preferred form of me invention, the composition comprises between about 81 to 90% Sn, >0 to 1.0% Cu, 2.5 to 4.5% Ag, 6 tc 12% In, and >0% Sb. An alternative embodiment of the invention is the composition comprising 81 to 85 % Sn, >0 to 1.0% Cu, 2,5 to 4.5% Ag, 6% to 12% In, and 0.5 to 3.5% Bi. One additional embodiment is the composition comprising 90 to 96% Sn, >0 to 2.5% Cu, 2.0 to 3.5% Ag and 0.5 to 5.0% Bi. Unless otherwise identified in the descriptions and claims, all parts and percentages are by weight.

It is discovered that Cu and Ag combined in proper dosages not only increase the fatigue resistance but also lower the melting temperature. In the preferred forms of the invention, 0.5% Cu alone are the most effective amounts to lower the melting temperatures of alloys. The variations of the melting temperatures of alloys at 0.5-2.5% Cu are within 1°C. Cu at more than 2.5% retards the molten fluidity to cause casting deficiency. For example, the melting temperatures (185-195°C) of an alloy (83.4Sn/0.5Cu/4.1 Ag/12In) at 0.5% Cu are about 5°C lower than those (190-200°C) of an alloy (83.9Sn/4.lAg/121h) without Cu. The melting temperatures (195-201°C) of an alloy (87.4Sn/0.5Cu/4.1Ag/8In) at 0.5% Cu are the same as those (195-201°C) of an alloy (87Sn/2Cu/3Ag/8In) at 2% Cu. 0.5% Cu alone are also the most effective amount to enhance fatigue resistance. The plasticity linearly decreases and the fatigue life exponentially decreases with further increasing Cu up to about 2%. For example, the plasticity and fatigue life of an alloy (87.4 Sn/0.5 Cu/4.1 Ag/8 In) at 0.5% Cu are 206% and 146% higher than those of an alloy (86.1 Sn/1.6 Cu/4.3 Ag/8 In) at 1.6% Cu. The plasticity and fatigue life of an alloy (83.4 Sn/0.5 Cu/4.1 Ag/12 In) at 0.5% Cu are 250% and 174% higher than those of an alloy (82.4 Sn/1.5 Cu/4.1 Ag/12 In) at 1.5% Cu.

About 3% Ag alone are the most effective amounts to lower the melting temperatures of alloys. The variations of the melting temperatures of alloys at 34.5% Ag are within 1°C. For example, the melting temperatures (196-202°C) of an alloy (88.5Sn/0.5Cu/3Ag/8In) at 3% Ag are about 10°C lower than those (208-212°C) of an alloy (91.5Sn/0.5Cu/81n) without Ag, but about the same as those (195-201°C) of an alloy (87.4Sn/0.5Cu/4.1Ag/8In) at 4.1% Ag.

The additions of In linearly decrease the melting temperatures at a rate of about 1.8°C per weight percent up to about 12%. The strengths of alloys linearly increase and the fatigue lives exponentially increase with In up to about 8%. 8-10% In are the optimum contents for a superior fatigue resistance. For example, an alloy (87.4Sn/0.5Cu/4.1Ag/8Ih) at 8% In has a 6°C lower melting temperature, 126% higher, strength, and 175% higher fatigue life than an alloy (91.4Sn/0.5Cu/4.1Ag/4In) at 4% In. 12% In is a critical point for the notable occurrence of a softer In second phase at 113°c. For example, an alloy (83.4Sn/0.5Cu/4.1Ag/12In) at 12% In has a 21 9% lower fatigue life and 118% lower strength than an alloy (85.4Sn/0.5Cu/4.1 Ag/l0In) at 10% In.

The alloys with the relative higher contents (6-12%) of In can be further strengthened by Bi for the lowest possible melting temperatures with an acceptable fatigue resistance for some critical applications. For example, an alloy (82.3Sn/0.5Cu/3Ag/2.2Bi/12In) at 12 % In and 2.2% Bi has a 130% higher strength and about 20C lower melting temperature (183-193°C) than an alloy (83-4Sn/0.5Cu/4.1Ag/12In) at 12% In without Bi. The maximum possible content of Bi should be less than 5% for an acceptable plasticity and fatigue resistance. For example, the plasticity and fatigue life of an alloy (79.5Sn/0.5Cu/3Ag/5Bi/12In) are significantly degraded to the level that is inferior to those of 63Sn/37Pb.

The In-containing solder alloys can also be further strengthened by small

amount of Sb, say 0.5%, to achieve higher fatigue resistance without notably

raising  melting  temperatures.	For  example,  an  alloy

84Sn/0.5Cu/3Ag/2.2Bi/12In/0.5Sb) at 12% In and 0.5% Sb has a 113% higher

strength and 160% higher fatigue life than an alloy (83.4Sn/0.5Cu/4.1Ag/12In)

at 12% In without Sb. However, too high in Sb for the m-containing alloys will

increase the melting temperatures, reduce the plasticity and fatigue life, and

degrade  the  wettability  on  Cu.	For  example,  an  alloy

(84Sn/0.5Cu/3Ag/12In/0.5Sb) at 12% In and 0.5% Sb has a 4°C, lower melting temperature, 212% higher plasticity, and 125 higher fatigue life than an alloy (82.5Sn/0.5Cu/3Ag/12In/2Sb) at 2% Sb.

In terms of the underlying mechanisms, Cu, Ag and Sb are all the intermetallics forming metals with Sn. Cu forms Cu$Sn5 particles, Ag forms Ag3Sn particles, and Sb forms SnSb cubic particles. Those inteimetallic particles themselves are much stronger than Sn-matrix, and are effective blocks for fatigue crack propagation. Indirectly, the formation of the multi-intermetallic particles partitions a finer Sn-matrix grain structure. The intermetallics-induced finer grains in Sn-matrix facilitate grain boundary gliding and extend fatigue lifetime.

In enter Sn-matrix crystal lattice as substitutional solute atoms. The In-solute gives solid solution strengthening, and promotes a finer slip character, for a higher fatigue fracture capacity.

Bi enters Sn-matrix crystal lattice as substitutional solute atoms up to about 1 wt.%. Beyond about 1 wt.%, Bi can precipitate out as second phase particles. Therefore, Bi provides both solid solution strengthening and precipitation strengthening.  The portion of Bi-solute strengthening should also promote a finer slip character for a higher fatigue fracture capacity in Sn-matrix.

The content of 2.5-3.5% Ag is critical for solder alloys in Sn/Cu/Ag/Bi system in contrast to 2.5-4.5% Ag for any other systems containing In. A content of Ag beyond 3.5 in Sn/Cu/Ag/Bi system induces alloy brittleness. For example, the fatigue life and plasticity of an alloy (93.3Sn/0.5Cu/3.1Ag/3.1 Bi) at 3.1 % Ag are about 152% and 138% higher than an alloy (90.5Sn/1.7Cu/4.7Ag/3.1 Bi) at 4.7%Ag. The content of 2.5% Ag is a minimum to provide a superior fatigue resistance. Below 2.5%, the fatigue resistance is lowered. For example, the fatigue lives of alloys 93.3Sn/0.5Cu/3.1Ag/3.1Bi, and 92.2Sn/1.5Cu/3.2Ag/3.1Bi and 91.5Sn/2Cu/3.4Ag/3.1 Bi are about 538%, 366% and 281% higher than that of an alloy (93Sn/2Cu/2Ag/3Bi) at 2% Ag.

However, in any other systems containing In, In will react with Ag or absorb some Ag to form AgIn2 intermetallic compound or even AgSnln ternary intermetallic. Therefore, the maximum content of Ag in any other systems containing In can be allowed to be 4.5% for the good plasticity and fatigue life. Any higher dosage will not further reduce the melting temperature but will increase brittleness. For example, at the same melting temperature, the plasticity of an alloy (84 Sn/.5 Cu/13 Ag/12.5Sb) is 131% higher than an alloy (81.1 Sn/1.7 Cu/4.7 Ag/12 In/.5 Sb).

For reference purposes, it is believed that the melting temperature of 63Sn/37Pb solder was measured at about 183bC, the ultimate tensile strength being 47 MPa and the low-cycle fatigue life at 0.2% strain being 3650 cycles. The melting temperature, tensile strength, and fatigue life of known solder alloy 99.3SnO.7Cu are 2270C, 24 MPa and 1125 cycles, respectively. The melting temperature, tensile strength, and fatigue life of known solder alloy 96.5Sn3.5 Ag are 221C, 35 MPa and 4186 cycles, respectively.

The present inventive solder alloy demonstrates a tensile strength of at least 50 MPa, preferably 60 MPa; a low-cycle fatigue life at 0.2% strain of at least about 5,000 cycles, preferably about 1 0,000; a solidus melting temperature of between about 175 and 215°C, preferably less than 210°C, and a liquidus melting temperature of between about 185 and 215°C, preferably less than 210°C

In a preferred embodiment of the invention, there is provided a solder alloy containing about 87.4% Sn, 0.5% Cu, 4.1 % Ag and 8% In. The alloy has a melting temperature from about 195°C to 201°C. The tensile strength and fatigue life of the alloy are 63 MPa and 17152 cycles, respectively. The fatigue life of this invention is 470% higher than that of 63Sn/37Pb, and the tensile strength is 134% higher than that of 63Sn/37Pb.

In one preferred embodiment of the invention, there is provided a solder alloy containing about 85.4% Sn, 0.5% Cu, 4.1 % Ag and 10% In. The alloy has melting temperatures from about 194°C to 199°C. The tensile strength and fatigue life of the alloy are 66 MPa and 17378 cycles, respectively. The fatigue life of this invention is 476% higher than that of 63Sn37Pb, and the tensile strength is 140% higher than that of 63Sn/37Pb.

In another preferred embodiment of the invention, there is provided a solder alloy containing about 84% Sn, 0.5% Cu, 3% Ag, 0.5% Sb and 12% In. The alloy has melting temperatures from about 186°C to 196°C. The tensile strength and fatigue life of the alloy are 58 MPa and 12345 cycles, respectively. The fatigue life of this invention is 338% higher than that of 63Sn37Pb, and the tensile strength is 123% higher than that of 63Sn/37Pb.

In another preferred embodiment of the invention, there is provided a solder alloy containing about 82.3% Sn, 0.5% Cu, 3% Ag, 2.2% Bi and 12% In. The alloy has melting temperatures from about 183°C to 193°C. The tensile strength and fatigue life of the alloy are 77 MPa and 8722 cycles, respectively.

The fatigue life of this invention is 239% higher than that of 63Sn37Pb, and the tensile strength is 164% higher than that of 63Sn/37Pb.

In another preferred embodiment of the invention, there is provided a solder alloy containing about 92% Sn, 2% Cu, 3% Ag and 3% Bi. The alloy has melting temperatures from about 209°C to 212°C. The tensile strength and fatigue life of the alloy are 89 MPa and 8135 cycles, respectively. The fatigue life of mis invention is 223% higher than that of 63Sn37Pb, and the tensile strength is 189% higher than that of 63Sn/37Pb.

In another preferred embodiment of the invention, there is provided a solder alloy containing about 83.4% Sn, 0.5% Cu, 4.1 % Ag and 12% In. The alloy has a melting temperature from about 185°C to 195°C, and the tensile strength and fatigue life of the alloy are 56 MPa and 7,950 cycles, respectively. The fatigue life of this invention is 218% higher than that of 63Sn37Pb, and the tensile strength is 140% higher than that of 63Sn/37Pb.

Instant flow and sound bonding occurred in each of the above embodiments as evidenced by wettmg balance tests (Fig. 1), surpassing the requirements in wetting ability in reference to the industry standards, such as American National Standard institute, ANSI-STD-002 and ANSI-STD-003. The wetting flux was a non-activated rosin or a mildly activated rosin or a no-clean flux.

Wetting ability in reference with ANSI-STD-002 and ANSI-STD-003, wetting force at 2.0 second (Fl) and at 5.0 second (F2) shall exceed 4.809 mN and wetting time (t2/3) to reach 2/3 maximum wetting force shall be no more than 1.0 second. Area of dewetting shall be less than 5%. As an example shown in Figure 1, the solder alloy of this invention composition 82.3%Sn0.5%Cu3%Ag2.2%Bil2%In demonstrated

Fl =5.98mN

F2 =6.10mN t2/3 =0.72 second dewetting = 0% The above lead-free solder alloys of this invention can be prepared at the molten states of the major constituents by general heating techniques known in the art. The alloys can also be used in various physical forms such as pastes, powders, bars and wires or in any soldering processes such as reflow oven soldering, wave machine soldering and hand soldering or in any materials fabrication such as various deposition and coating techniques.

While the invention has been described with respect to it's preferred embodiments, it is to be understood that variations and modifications thereof will become apparent to those skilled in the art. The foregoing disclosure is not intended or to be construed to limit the scope of the invention hereby.

WE CLAIM:

1.	A process for the preparation of a lead-free solder alloy which comprises combining essentially from 76% to 96% Sn, 0.2% to 2.5% Cu, 2.5% to 4.5% Ag and >0% to 12% In to provide an alloy having a liquidus melting temperature below about 215°C.

2.	A process as claimed in claim 1 wherein indium is combined in an amount of up to 8%.

3.	A process as claimed in claim 1 which comprises combining 76% to 96% Sn, 0.2% to 1.0% Cu, 2.5% to 4.5% Ag and 6% to 12% In.

4.	A process as claimed in claim 1 which comprises combining about 87.4% Sn, 0.5% Cu, 4.1% Ag and 8% In.

5.	A process as claimed in claim 1, which comprises combining about 85.4% Sn, 0.5% Cu, 4.1% Ag and 10% In.

6.	A process as claimed in claim 1, which comprises combining about 83.4% Sn, 0.5%Cu, 4.1% Ag and 12% In.

7.	A process as claimed in claim 1 wherein >0% to 2% Sb is combined with said 76% to 96% Sn, 0.2% to 2.5 % Cu, 2.5% to 4.5% Ag and >0% to 12% In.

8.	A process as claimed in claim 1 wherein 0.5% to 5.0% Bi is combined with said 76% to 96% Sn, 0.2% to 2.5 % Cu, 2.5% to 4.5% Ag and >0% to 12% In.

9.	A process as claimed in claim 1 wherein 0.5% to 5.0% Bi and >0% to 2% Sb is combined with said 76% to 96% Sn, 0.2% to 2.5%Cu, 2.5% to 4.5% Ag and >0% to 12% In.

10.	A process for the preparation of a lead-free solder alloy which comprises combining essentially from 76% to 96% Sn, 0.2% to 2.5% Cu, 2.0% to 3.5% Ag, and 0.5% to 5.0% Bi.

11.	A process for the preparation of a lead-free solder alloy substantially as herein  described.  

Documents:

				908-delnp-2003-abstract.pdf

				908-delnp-2003-claims.pdf

				908-delnp-2003-complete specification granted.pdf

				908-delnp-2003-correspondence-others.pdf

				908-delnp-2003-correspondence-po.pdf

				908-delnp-2003-description (complete).pdf

				908-delnp-2003-drawings.pdf

				908-delnp-2003-form-1.pdf

				908-delnp-2003-form-19.pdf

				908-delnp-2003-form-2.pdf

				908-delnp-2003-form-3.pdf

				908-delnp-2003-form-5.pdf

				908-DELNP-2003-GPA.pdf

				908-delnp-2003-pct-210.pdf

				908-delnp-2003-pct-306.pdf

				908-delnp-2003-pct-408.pdf

				908-delnp-2003-pct-409.pdf

« Previous Patent

Next Patent »

Patent Number	196703	

Indian Patent Application Number	00908/DELNP/2003	

PG Journal Number	37/2008	

Publication Date	12-Sep-2008	

Grant Date	23-Mar-2007	

Date of Filing	11-Jun-2003	

Name of Patentee	SINGAPORE ASAHI CHEMICAL AND SOLDER INDUSTRIES PTE.LTD.,	

Applicant Address	17 PANDAN ROAD, SINGAPORE 609288, SINGAPORE,	

Inventors:

#	Inventor's Name	Inventor's Address	

1	HWANG, JENNIE S.	THREE CABLEKNOLL LANE, MORELANDS HILLS, OHIO 44022, UNITED STATES OF AMERICA.	

2	GUO,ZHENFENG	34300PARK EAST DRIVE, B3, SOLON, OHIO 44139, U.S.A	

PCT International Classification Number	B23K 35/26	

PCT International Application Number	PCT/GB00/04365	

PCT International Filing date	2000-11-16	

PCT Conventions:

#	PCT Application Number	Date of Convention	Priority Country	

1	PCT/GB00/04365	2000-11-16	U.K.	

© All Indian Patents, 2013-2021.

  Patent data available in the public domain from Indian Patents Office, Department of Industrial Policy and Promotions, Ministry of Commerce and Industry, Government of India.

File: patents/196709-coating-compositions-for-improving-properties-of-soft-surface-and-a-method-for-treating-soft-surfaces-with-said-composition.html (part 1 of 4)
Indian Patents. 196709:"COATING COMPOSITIONS FOR IMPROVING PROPERTIES OF SOFT SURFACE AND A METHOD FOR TREATING SOFT SURFACES WITH SAID COMPOSITION"

Indian Patents

Recently Granted Patents

  Recently Published Patents

Title of Invention	"COATING COMPOSITIONS FOR IMPROVING PROPERTIES OF SOFT SURFACE AND A METHOD FOR TREATING SOFT SURFACES WITH SAID COMPOSITION"

Abstract	Coating compositions, methods and articles of manufacture comprising a nanoparticle system employing same to impart surface modifying benefits for all types of soft surfaces, and in some cases, hard surfaces, are disclosed. In some embodiments, dispersement of nanoparticles in a suitable carrier medium allows for the creation of coating compositions, methods and articles of manufacture that create multi-use benefits to the modified surfaces. These surface modifications can produce long lasting or semi-permanent multi-use benefits that, in some embodiments, may include at least one of the following improved surface properties: cleaning, wettability, liquid strike-through, comfort, stain resistance, soil removal, malodor control, modification of surface friction, reduced damage to abrasion and color enhancement, relative to the surfaces unmodified with such nanoparticle systems.	

Full Text	FIELD OF THE INVENTION

The present invention relates to coating compositions, methods and articles of manufacture comprising a nanoparticle system or employing same to impart surface modifying benefits for all types of soft surfaces, and in some cases, hard surfaces.

BACKGROUND OF THE INVENTION

Inorganic particulates, such as, clays, silicates, and alumina have been widely used in combination with adjunct detergent and laundry compounds to impart some form of antistatic control and/or fabric softening benefit.

One approach taken in the prior art discloses anti-static benefits using inorganic particulates. Patents describing such uses include U.S. Pat. No. 3,594,212 and U.S. Pat. 3,862,058.

The benefit of fabric softening is widely disclosed in the prior art. Patents describing such uses include: U.S. Pat. 3,886,075; U.S. Pat. 4,806,253; U.S. Pat. 4,885,101; U.S. Pat. 5,004,556; U.S. Pat. 5,019,292; U.S. Pat.. 5,209,857; and U.S. Pat. 5,721,205.

It is generally well known that inorganic particulates can be used in the cleaning, freshening and deodorizing of certain types of textiles, such as carpets. See, for example, U.S. Pat. Nos. 3,716,488 (Stevens J & Co); 3,736,259 (Colgate Pomalive); 4,035,148 (P&G); 4,090,974 (FMC); 4,566,980 (Creative Products); 4,581,385. and 4,873,000 (Sterling Drug). In practice, the clays used in these cleaning compositions have particle sizes between 10-60µm (10,000 - 60,000 nanometers).

Other patents and patent publications include: 3,936,537 (P&G 1976); 3,954,632 (P&G 1976); 3,962,100 (P&G 1976); 3,989,631 (P&G 1976); 4,178,254 (P&G 1979); 4,844,824 (P&G 1989); 5,209,857 (Lever 1993); JP6172657 (Nippon Shirika 1994); EP 753567 (P&G 1997); WO 01/32820 (Henkel 2001); WO 01/44425 (Lever 2001); WO 01/44561 (Lever 2001); and WO 01/83662 (Henkel 2001). It is apparent that there is a need for methods for improving the properties of cloth or fabric materials containing various natural, man-made, and/or synthetic fibers. The hydrophobic nature of certain types of fibers, such as synthetic polyester or nylon, or the hydrophobic modification of fabrics due to "aging" of the material (e.g., cotton), give rise to a number of soft surface performance issues including: greater difficulty in removing hydrophobic soils (cleaning), greater attraction of soils from wash solutions (whiteness/redeposition/stain resistance), greater retention of body soils (malodor), greater difficulty in color fading (color control) and lower ability to transport moisture through fabric (wettability and comfort). There is also a continuing need that these modified surface benefits be made longer lasting or semi-permanent in order to be more responsive to consumer applications.

SUMMARY OF THE INVENTION

The present invention relates to compositions, methods, and articles of manufacture comprising a nanoparticle system or employing the same that provide to impart surface modifying benefits for all types of soft surfaces, and in some cases, hard surfaces. In some embodiments, these benefits can be made long lasting or semi-permanent. These multi-use benefits may include one or more of the following: improved surface cleaning, wettability, strike-through, comfort, stain resistance, soil removal, malodor control, modification of surface friction, reduced damage to abrasion, and color enhancement properties relative to surfaces unmodified with such nanoparticle systems. There are numerous, non-limiting embodiments of the invention. All embodiments, even if they are only described as being "embodiments" of the invention, are intended to be non-limiting (that is, there may be other embodiments in addition to these), unless they are expressly described herein as limiting the scope of the invention.

In one non-limiting embodiment of the present invention there is provided a soft surface coating composition comprising: (a) an effective amount of nanoparticles; (b) optionally a surfactant; (c) optionally having associated with said nanoparticles one or more charged functionalized molecules exhibiting properties selected from the group consisting of hydrophilic, •hydrophobic and mixtures thereof; (d) optionally one or more adjunct ingredients; and (e) a suitable carrier medium.

In another non-limiting embodiment, there is provided a method of using a coating composition for modifying a soft surface comprising the steps of: (a) applying the coating composition to the soft surface; and (b) allowing the coating composition to dry on the soft surface to form a coating on the soft surface; and (c) optionally repeating any of steps (a) and (b)

as needed.

In another non-limiting embodiment, there is provided an article of manufacture comprising an applicator such as a spray dispenser, an immersion container, a hose spray dispenser attachment, a fabric and/or a sponge wherein the applicator contains (a) a coating composition according to the present invention, wherein the coating composition is in a physical form selected from the group consisting of liquid, liquid concentrate, gel, powder, tablet, granule and mixtures thereof; and (b) optionally a source of deionized water; (c) optionally a source of tap water, and (d) optionally a set of instructions in association with the applicator comprising an instruction to dispense the coating composition from said applicator onto the soft surface to modify the surface.

The use of a surface coating in modifying soft surfaces must not leave behind detectable residues (e.g., visible or odorous) that would be otherwise unacceptable to the consumer. The advantage of nanoparticle coatings over other types of surface modifying agents (e.g. film forming polymers) is that they can provide films on the surface that are essentially invisible. The proper nanoparticle coating composition may provide a transparent coating or the coating composition may also be selected to provide a unique color enhancement of textile surfaces. Color enhancement provides a rejuvenation of the color of faded or worn garments and textiles and/or the prevention of color loss. Alternatively, nanoparticles can be combined with delivery agents such as hydrophilic surface polymers to drive nanoparticle deposition and improve the longevity of the surface modification.

Substrates treated with the benefit agent materials (i.e., the nanoparticle systems) of the present invention, in various embodiments, may be made to exhibit a greater improvement in cleaning, wettability, strike-through (transport of moisture/liquids through such substrates), comfort, stain resistance, soil removal, malodor control, modification of surface friction, reduced damage to abrasion, and color enhancement properties compared to substrates not treated with such benefit agent materials.

These and other embodiments, objects, features and advantages will be clear from the following detailed description, examples and appended claims.

All percentages, ratios and proportions herein are on a weight basis based on a neat product unless otherwise indicated.

BRIEF DESCRIPTION OF THE DRAWINGS

While the specification concludes with claims particularly pointing out and distinctly

claiming the subject matter which is regarded as forming the present invention, it is believed that the invention will be better understood from the following description taken in conjunction with the accompanying drawings, in which:

FIG. 1 is a schematic side view of a soft surface with several layers of nanoparticles that form a coating thereon, and soil on a portion of the nanoparticle coating.

FIG. 2 is a schematic side view similar to FIG. 1, only showing how the removal of the top layer of nanoparticles may remove the soil deposited on the coating.

FIG. 3 is a schematic side view similar to FIGS. 1 and 2 showing a further step in the removal process.

DETAILED DESCRIPTION OF THE INVENTION Definitions

The term "coating", as used herein, includes coatings that completely cover a surface, or portion thereof (e.g., continuous coatings, including those that form films on the surface), as well as coatings that may only partially cover a surface, such as those coatings that after drying leave gaps in coverage on a surface (e.g., discontinuous coatings). The later category of coatings may include, but is not limited to a network of covered and uncovered portions and distributions of nanoparticles on a surface which may have spaces between the nanoparticles. In some embodiments, the coating preferably forms at least one layer of nanoparticles on the surface which has been coated, and is substantially uniform. However, when the coatings described herein are described as being applied to a surface, it is understood that the coatings need not be applied to, or that they cover the entire surface. For instance, the coatings will be considered as being applied to a surface even if they are only applied to modify a portion of the surface.

Photoactive nanoparticles are nanoparticles that require UV or visible light to activate the coating whereby the coating becomes hydrophilic as presented in JP. Pat. No. 11181339 A2; JP. Pat. No. 11172239 A2; JP. Pat. No. 10297436 A2; JP. Pat. No. 10046759 A2; JP. Pat. No. 09056549 A2; JP. Pat. No. 00128672 A2; JP. Pat. No. 00096800 A2; JP. Pat. No. 11300303 A2; JP. Pat. No. 10237431 A2; JP. Pat. No. 10212809 A2; JP. Pat. No. 09230107 A2; and JP. Pat. No. 09228072 A2. The intensity of the UV or visible light required to achieve said activation is generally comparable to that of sun. Soft Surfaces

The soft surfaces of interest herein may comprise any known type of soft surface, including but not limited to fabrics, garments, textiles, and films. In certain embodiments, the

soft surface may comprise one or more fibers. A fiber is defined as a fine hairlike structure, of animal, vegetable, mineral, or synthetic origin. Commercially available fibers have diameters ranging from less than about 0.001 mm (about 0.00004 in) to more than about 0.2 mm (about 0.008 in) and they come in several different forms: short fibers (known as staple, or chopped), continuous single fibers (filaments or monofilaments), untwisted bundles of continuous filaments (tow), and twisted bundles of continuous filaments (yarn). Fibers are classified according to their origin, chemical structure, or both. They can be braided into ropes and cordage, made into felts (also called nonwovens or nonwoven fabrics), woven or knitted into textile fabrics, or, hi the case of high-strength fibers, used as reinforcements in composites—that is, products made of two or more different materials.

The soft surfaces may comprise fibers made by nature (natural fibers), made by man (synthetic or man-made), or combinations thereof. Example natural fibers include but are not limited to: animal fibers such as wool, silk, fur, and hair, vegetable fibers such as cellulose, cotton, flax, linen, and hemp; and certain naturally occurring mineral fibers.Synthetic fibers can be derived from natural fibers or not. Example synthetic fibers which are derived from natural fibers include but are not limited to rayon and lyocell, both of which are derived from cellulose, a natural polysaccharide fiber. Synthetic fibers which are not derived from natural fibers can be derived from other natural sources or from mineral sources. Example synthetic fibers derived from natural sources include but are not limited to polysaccharides such as starch. Example fibers from mineral sources include but are not limited to polyolefin fibers such as polypropylene and polyethylene fibers, which are derived from petroleum, and silicate fibers such as glass and asbestos. Synthetic fibers are commonly formed, when possible, by fluid handling processes (e.g., extruding, drawing, or spinning a fluid such as a resin or a solution). Synthetic fibers are also formed by solid handling size reduction processes (e.g., mechanical chopping or cutting of a larger object such as a monolith, a film, or a fabric).

 Independent of origin, many synthetic fibers are now derived from organic polymeric materials and are comprised of large organic macromolecules. Polymeric macromolecules comprise a plurality of one or more type of repeat units. Repeat units result from monomers reacting to form chains, or strands, of repeating units. Polyolefin macromolecular strands are formed by addition polymerization reaction. Most other macromolecular strands are formed by condensation polymerization reactions. Individual strands can optionally have branch strands or not. Individual strands often have varying degrees of order ranging from crystalline regions to amorphous regions. The macromolecules in a fiber can be thermoplastic or thermoset.

Thermoplastic fibers can be softened by heat to the point of flow between macromolecule strands at a pressure prior to reaching a decomposition temperature. Thermoset fibers, typically associated with crosslinking of macromolecule strands, may soften with heat but cannot be softened to the point of flow prior to reaching a decomposition temperature.

Many synthetic fibersare formed from one or more resins in which the macromolecular strands are preformed. Resins can optionally include one or more additives. Example additives include but are not limited to surfactants, colorants, solvents, and crosslinking agents such as free radical initiators. Resins are either thermoplastic or thermosetting. Fibers formed by thermosetting resins which flow before crosslinking can be crosslinked during or after fiber formation yielding the thermoset. Common synthetic fiber resins include but are not limited to nylon (polyamide), acrylic (polyacrylonitrile), aramid (aromatic poiyamide), polyolefin (polyethylene and polypropylene), polyester, butadiene-stryene block copolymers, natural rubber, latex, and spandex (polyurethane). In the case of thermoplastic resins, the resins can be producer grade, reprocessed, or combinations thereof. When stereospecificity variations between adjacent repeat units are possible, care must be taken to select resins with stereospecificity which will yield the desired end use fiber properties. Care must also be taken to select resins with a molecular weight distribution which will yield the desired intermediate end use fiber properties. In a non-limiting example, high molecular weight isotactic polypropylene is a common resin choice for polypropylene fibers because the resultant fiber structure has many of the properties desired hi various intermediate and end uses. Syndiotactic and atactic polypropylene yield different intermediate and end properties.

Synthetic fibers that contain more than one type of repeat unit can result from combining repeat units at the molecular level within each macromolecular strand (co-polymer), between macromolecular strands (homopolymer blends), or combinations thereof (co-polymer blends); or they can result from combining repeat units at a higher scale level with distinct nanoscopic, microscopic, or macroscopic phases (e.g., multicomponent fibers). Each component of a multicomponent fiber can comprise a homopolymer, a co-polymer, or blends thereof. Bicomponent fibers are common versions of multicomponent fibers. The two or more types of repeat units hi a copolymer can be arranged randomly or in alternating blocks of each type. Blocks of different types of repeat units can joined to one another at their respective ends (block co-polymers) or between the repective end of at least one block (graft co-polymers).

Nonwoven materials are a type of fabric typically made from fibers in a web format. Nonwoven webs are described by Butler I, Batra SK, et al, Nonwovens Fabrics Handbook.

Association of the Non-woven Fabrics Industry, 1999, and by Vaughn EA, Nonwoven Fabric Sampler and Technology Reference. Association of the Nonwoven Fabrics Industry,

Nonwoven webs can be formed by direct extrusion processes during which the fibers and webs are formed at about the same point in time, or by preformed fibers which can be laid into webs at a distinctly subsequent point in time. Example direct extrusion processes include but are not limited to: spunbonding, meltblowing, solvent spinning, electrospinning, and combinations thereof typically forming layers. Example "laying" processes include wetlaying and drylaying. Example drylaying processes include but are not limited to airlaying, carding, and combinations thereof typically forming layers. Combinations of the above processes yield nonwovens commonly called hybrids or composites. Example combinations include but are not limited to spunbond-meltblown-spunbond (SMS), spunbond-carded (SC), spunbond-airlaid (SA), meltblown-airlaid (MA), and combinations thereof, typically in layers. Combinations which include direct extrusion can be combined at the about the same point in time as the direct extrusion process (e.g., spinform and coform for SA and MA), or at a subsequent point in time. In the above examples, one or more individual layers can be created by each process. For instance, SMS can mean a three layer, 'sms' web, a five layer 'ssmms' web, or any reasonable variation thereof wherein the lower case letters designate individual layers and the upper case letters designate the compilation of similar, adjacent layers.

The fibers in a nonwoven web are typically joined to one or more adjacent fibers at some of the overlapping junctions. This includes joining fibers within each layer and joining fibers between layers when there is more than one layer. Fibers can be joined by mechanical entanglement, by chemical bond or by combinations thereof.

Mechanical entanglement processes include said processes involving an intermediary, said processes not involving an intermediary, and combinations thereof. Wishing not to be bound by theory, the intermediary partially diffuses at a molecular level into the fiber surface it is joining (e.g., physisorption or van der Waals interaction), flows at a nano-, micro- or macroscopic level into surface irregularities or around fiber surface curvatures prior to becoming more rigid (or "solidifying"), or combinations thereof. The intermediary can take the form of a solvent which softens the fiber surfaces that then flows, the form of a fluid such as an adhesive which flows then solidifies, or of a solid such as thermoplastic binder fibers or particulates of which at least a portion flows during heating or pressure then resolidifies. A nonlimiting class of thermoplastic fiber binders are bicomponent fibers such as a polypropylene core surrounding by a lower melting point polyethylene sheath. A nonlimiting class of particulate binders are latex

binders. Thermal or pressure bonding can cause the intermediary thermoplastic fiber or particulate binder to flow without causing the nonwoven fibers to necessarily flow to the same extent provided the nonwoven fibers, the binders, and the nonwoven process are designed for said flow (e.g., by selecting a lower melting point intermediary or a reduced thermal mass intermediary). Stitchbonding is another example of a mechanical entanglement process involving an intermediary in which threads are bound around fibers in a high speed loom joining fibers and layers. Mechanical entanglement processes which do not involve an intermediary include those processes which involve diffusion or flow of a portion of the fibers, such as part of the fiber surface, and processes which do not involve flow. Example mechanical entanglement processes, which do not involve an intermediary but which do involve flow, include but are not limited to certain thermal and pressure bonding processes. Wishing not to be bound by theory, during said thermal and pressure bonding processes, a portion of the surface of one fiber, either a single component or a multicomponent fiber, diffuses at a molecular level into the fiber surface it is joining (e.g., physisorption or van der Waals interaction), flows at a nano-, micro- or macroscopic level into surface irregularities or around fiber surface curvatures prior to becoming more rigid (or "solidifying"), or combinations thereof. Thermal bonding can be accomplished via conduction (e.g., thermal calendaring), convection (e.g,. hot air thru), radiant heat transfer, or combinations thereof. Example mechanical entanglement processes which do not involve an intermediary and which do not involve diffusion or flow of the fiber surface include but are not limited to needlepunching and, typically, hydroentanglement. During needlepunching and hydroentanglement, portions of the fibers themselves are bent or otherwise moved around the surface curvature of nearby fibers by mechanical forces imparted on the fibers by moving needles or water jets. Without wishing to be bound by theory, friction between fibers along their torturous paths provides sufficient force to maintain the entanglement thereafter.

Chemical bonding processes include processes involving an intermediary, processes not involving an intermediary, and combinations thereof. Chemical bonding processes typically proceed similar to certain mechanical entanglement processes with the exception that a chemical bond forms. The chemical bonds tend to range from covalent bonds (higher strength) to hydrogen bonds (lower strength). Wishing not to be bound by theory, the line between certain chemical bonds, or chemisorption, and certain mechanical entanglements, or physisorption, can be difficult at times to discern and typically is relatively unimportant for end use applications when the desired end use properties are obtained.

Fibers and nonwoven webs can be subjected to additional treatment after formation. For nonwoven webs, additional treatment commonly occurs after the fibers are joined to one another (post-treatment). Examples of additional treatments include but are not limited to mechanical stresses, chemical additives, or combinations thereof. Mechanical stresses can be exerted in the machine direction (MD), in the cross-machine direction (CD), in the cross-planar direction (z-direction), or combinations thereof. Mechanical stress approaches are well known in the art and include but are not limited to MD strain, CD strain, and z-direction perforation or cutting, all by a variety of techniques many of which can be applied to a portion of the web or to the entire web over various timeframes. Example mechanical post-treatments include but are not limited to activation, ring rolling, selfing, drawing, cutting, slicing, and punching.

Chemical additive approaches are well known in the art. Chemical additives can be applied around a portion of or around entire individual fibers, to one side of a web, or to both sides of a web by a variety of techniques many of which can apply chemical additives to a portion of the fibers or web, or to all fibers or to the entire web over various timeframes. Chemicals can be added from a solid phase, a liquid phase, a gaseous phase, or as the result of a high energy surface treatment such as irradiation, irradiative oxidation, or plasma treatment High energy surface treatments can also be used to promote chemical changes of the material(s) on or near the fiber surface. A non-limiting example solid phase technique is sprinkling in which gas (air) acts as a dispersant between macroscopic particles as they fall. Another non-limiting solid phase example is an air stream which acts as a dispersant and which carries the macroscopic particles. In the air stream example, the air is the carrier medium. Example liquid phase techniques include but are not limited to spraying, immersion, transfer by one or more rollers such as a kiss roll, and transfer printing such as rotary, gravure, and flexographic printing. An example liquid phase additive is a surfactant to render the surface of hydrophobic fibers hydrophilic. Example high energy surface treatments include but are not limited to corona discharge treatment, plasma treatment, UV radiation treatment, ion beam treatment, electron beam treatment, and certain laser treatments including pulsed lasers. Additives or chemical changes on or near the fiber surface resulting from certain high energy surface treatments include but are not limited to the creation of ozone from atmospheric oxygen near the surface, the establishment of free radicals or electrons or other partial or fully charged species on the surface, and the crosslinking of candidate macromolecules in the surface. Macromolecules which are candidates for crosslinking typically have added functionality hi their chain such as double bonds or branches containing hydroxyl groups.

A common limitation associated with most high energy surface treatments is durability, particularly on thermoplastic surfaces. The partial or full charges imparted on a thermoplastic surface by various high energy surface treatments tend to dissipate over time with half lives sometimes measured in days or weeks. Without wishing to be bound by any particular theory, one explanation of this phenomenon is the repulsion of the partial or full charges by atmospheric oxygen gas. Due to the surface mobility of most thermoplastic polymers, the partial or full charges can rotate into the interior of the polymer phase where they become hidden from and, thus, inaccessible to species contacting the surface.

The limitations associated with high energy surface treatments of fibers typically exceed the limitations for films of the same material, particularly but not limited to non-perforated films. Without wishing to be bound by any particular theory, a key distinction is the surface geometry. While films have a three dimensional surface topography at the nanoscopic level, films can be regarded, for the purposes of high energy surface treatment in comparison to fibers, as being approximately two dimensional at higher scales (length and width dominate thickness which only becomes relevant at edges). The three dimensional geometry of fibers, including fibrous fabrics, makes the thickness dimension more relevant than for films. In comparison to many films, the plurality of fibers creates a plurality of edges which constitute surface area. Furthermore, most fabrics have fiber surfaces which are not adjacent to an imaginary plane which can be drawn across the surface of the outermost fibers on either side of a fabric. Indeed, portions of said non-adjacent fiber surfaces can often be regarded as hidden zones. Getting high energy surface treatments or any resultant species created by a high energy surface treatment to partially or fully penetrate hidden zones is a limitation associated with most fibrous fabrics. Said limitation is sometimes called shadowing. In contrast, common films such as a non-perforated film comprised of the same material as a fibrous fabric, with surface area and nanoscale topography comparable to the fibrous surface area, has fewer hidden zones. When exposed to a comparable dose from a high energy surface treatment, a greater portion of the surface area of said film is thus exposed in comparison to said fibrous fabric. This typically yields a higher charge density on average for a film surface than for the surface of the fibers in a fabric. As the charge dissipates, the fibrous fabric limitations continue. The fibrous fabric has a greater surface area across which to dissipate the charge which is initially primarily located on the fiber surfaces facing outward. One non-limiting example compares film comprised of an isotactic polypropylene resin, which is approximately 1 meter long by 1 meter wide by 150 microns thick, to an isotactic polypropylene spunbond nonwoven, which is about 150 microns thick when measured between the imaginary

plane which can be drawn across the surface of the outermost fibers on either side the nonwoven, in which the fibrous surface area is about the same as the surface area of said film. Said spunbond nonwoven has a greater number of hidden zones.

Nonwoven webs are typically much longer than they are wide and wider than they are thick. Nonwoven webs constitute end user products themselves or they constitute intermediate products that can be subsequently converted into other intermediate products and eventually into end user products. When stored as an intermediate product prior to conversion toward an end use application, nonwoven webs are commonly wound into rolls (rollstock) or are festooned into bundles.

Nonwoven webs are commonly joined with other nonwoven webs or films forming composite webs. These webs can be joined in ways previously described and are commonly called laminates. A non-limiting example laminate is a disposable absorbent product backsheet such as a diaper backsheet in which a nonwoven is joined to a film such as a microporous film. Width variations of various layers in a laminate yield complex webs. An absorbent product web prior to being cut into individual segments, typically into finished product segments, is an example of a laminate web and, typically, of a complex web.

Acoustical and thermal performance, tensile and bursting strength, dimensional stability, stiffness, resiliency, drape, softness, fluid transport or repellancy, abrasion resistance, static charge, and other web characteristics which are important for intermediate and end products under conditions is established during the manufacturing process. Molded fiber products provide the design engineer with greater latitude in designing acoustical insulators, which possess variable thickness, densities and surface conformance to mating shapes, thus improving fit and finish and ease of installation. Molded fiber products are manufactured in a wide range of weights, densities and shapes. Nanoparticle System

The nanoparticle system can be formed of materials, compositions, devices, appliances, procedures, methods, conditions, etc. serving a common purpose of modification of surfaces (e.g., the soft surfaces, or in some cases, hard surfaces) to bring about the desired benefits. These benefits can endure multiple uses of the surface, and many include but are not limited to one or more of the following: improved surface cleaning, wettability, strike-through, comfort, stain resistance, soil removal, malodor control, modification of surface friction, reduced damage to abrasion and color enhancement properties relative to surfaces unmodified with such nanoparticle systems.

The nanoparticles, that can be used can include particles with a largest dimension (e.g., a diameter) of less than, or less than or equal to about 750 nm (nanometers). The particles that are useful herein can also include any set of particles that have a largest dimension that is less than, or less than or equal to any number which is an increment of 5 nm less than 750 nm, and in some cases may even include larger particles. Also incorporated and included herein, as if expressly written herein, are all ranges of particle sizes that are between 0 nm and 750 nm. It should be understood that every limit given throughout this specification will include every lower, or higher limit, as the case may be, as if such lower or higher limit was expressly written herein. Every range given throughout this specification will include every narrower range that falls within such broader range, as if such narrower ranges were all expressly written herein. Such particles are technologically significant since they are utilized to fabricate structures, coatings, and devices that have novel and useful properties due to the very small dimensions of their particulate constituents. Nanoparticles with particle sizes ranging from about 2 nm to about 750 nm can be economically produced. Non-limiting examples of particle size distributions of the nanoparticles are those that fall within the range from about 2 nm to less than about 750 nm, alternatively from about 2 nm to less than about 200 nm, and alternatively from about 2 nm to less than about 150 nm. It should also be understood that certain ranges of particle sizes may be useful to provide certain benefits, and other ranges of particle sizes may be useful to provide other benefits (for instance, color enhancement requires a different particle size range than the other properties). The mean particle size of various types of particles may differ from the particle size distribution of the particles. For example, a layered synthetic silicate can have a mean particle size of about 25 nanometers while its particle size distribution can generally vary between about 10 nm to about 40 nm. (It should be understood that the particle sizes that are described herein are for particles when they are dispersed in an aqueous medium and the mean particle size is based on the mean of the particle number distribution. Non-limiting examples of nanoparticles can include crystalline or amorphous particles with a particle size from about 2 to about 750 nanometers. Boehmite alumina can have an average particle size distribution from 2 to 750 nm. Nanotubes can include structures up to 1 centimeter long, alternatively with a particle size from about 2 to about 50 nanometers.

The coating composition may comprise nanoparticles; optionally a surfactant; optionally having associated to the surfaces of the nanoparticles a quantity of one or more functionalized surface molecules exhibiting properties selected from the group consisting of hydrophilic,

hydrophobic and mixtures thereof; optionally one or more adjunct ingredients; a suitable carrier medium; and may form a transparent coating on a surface.

Though organic nanoparticles are common in the pharmacological arena, inorganic nanoparticles are common to consumer applications. Inorganic nanoparticles generally exist as oxides, silicates, carbonates and hydroxides. Some layered clay minerals and inorganic metal oxides can be examples of nanoparticles. The layered clay minerals suitable for use in the present invention include those in the geological classes of the smectites, the kaolins, the illites, the chlorites, the attapulgites and the mixed layer clays. Typical examples of specific clays belonging to these classes are the smectices, kaolins, illites, chlorites, attapulgites and mixed layer clays. Smectites, for example, include montmorillonite, bentonite, pyrophyllite, hectorite, saponite, sauconite, nontronite, talc, beidellite, volchonskoite and vermiculite. Kaolins include kaolinite, dickite, nacrite, antigorite, anauxite, halloysite, indellite and chrysotile. Illites include bravaisite, muscovite, paragonite, phlogopite and biotite. Chlorites include corrensite, penninite, donbassite, sudoite, pennine and clinochlore. Attapulgites include sepiolite and polygorskyte. Mixed layer clays include allevardite and vermiculitebiotite. Variants and isomorphic substitutions of these layered clay minerals offer unique applications.

Layered clay minerals may be either naturally occurring or synthetic. An example of one non-limiting embodiment of the coating composition uses natural or synthetic hectorites, montmorillonites and bentonites. Another embodiment uses the hectorites clays commercially available, and typical sources of commercial hectorites are the LAPONTTEs ™ from Southern Clay Products, Inc., U.S.A; Veegum Pro and Veegum F from R. T. Vanderbilt, U.S.A.; and the Barasyms, Macaloids and Propaloids from Baroid Division, National Read Comp., U.S.A.

Natural Clays - Natural clay minerals typically exist as layered silicate minerals and less frequently as amorphous minerals. A layered silicate mineral has SiO4 tetrahedral sheets arranged into a two-dimensional network structure. A 2:1 type layered silicate mineral has a laminated structure of several to several tens of silicate sheets having a three layered structure in which a magnesium octahedral sheet or an aluminum octahedral sheet is sandwiched between two sheets of silica tetrahedral sheets. In some embodiments, it may be desirable for the coating composition to comprise a plurality of nanoparticles that comprise types of (or a first group of) nanoparticles other than 2:1 layered silicates. It should be understood that such a group of nanoparticles refers to the type of nanoparticles, and such nanoparticles may be distributed throughout the coating composition in any manner, and need not be grouped together. Also, even in these embodiments, the coating composition may comprise at least some (possibly a non-

functional amount) of nanoparticles comprising 2:1 layered silicates (which may comprise a second group of nanoparticles).

A sheet of an expandable layer silicate has a negative electric charge, and the electric charge is neutralized by the existence of alkali metal cations and/or alkaline earth metal cations. Smectite or expandable mica can be dispersed in water to form a sol with thixotropic properties. Further, a complex variant of the smectite type clay can be formed by the reaction with various cationic organic or inorganic compounds. As an example of such an organic complex, an organophilic clay in which a dimethyldioctadecyl ammonium ion (a quaternary ammonium ion) is introduced by cation exchange and has been industrially produced and used as a gellant of a coating.

Synthetic Clays -With appropriate process control, the processes for the production of synthetic nanoscale powders (i.e. synthetic clays) does indeed yield primary particles, which are nanoscale. However, the particles are not usually present in the form of discrete particles, but instead predominantly assume the form of agglomerates due to consolidation of the primary particles. Such agglomerates may reach diameters of several thousand nanometers, such that the desired characteristics associated with the nanoscale nature of the particles cannot be achieved. The particles may be deagglomerated, for example, by grinding as described in EP-A 637,616 or by dispersion in a suitable carrier medium, such as water or water/alcohol and mixtures thereof.

The production of nanoscale powders such as layered hydrous silicate, layered hydrous aluminum silicate, fluorosilicate, mica-montmorillonite, hydrotalcite, lithium magnesium silicate and lithium magnesium fluorosilicate are common. An example of a substituted variant of lithium magnesium silicate is where the hydroxyl group is partially substituted with fluorine. Lithium and magnesium may also be partially substituted by aluminum. In fact, the lithium magnesium silicate may be isomorphically substituted by any member selected from the group consisting of magnesium, aluminum, lithium, iron, chromium, zinc and mixtures thereof.
