Repository: anandvc/allindianpatents

File: patents/196931-a-process-for-the-preparation-of-dealuminated-crystalline-aluminosilicate-zeolite-y.html
Indian Patents. 196931:A PROCESS FOR THE PREPARATION OF DEALUMINATED CRYSTALLINE ALUMINOSILICATE ZEOLITE -Y.

Indian Patents

Recently Granted Patents

  Recently Published Patents

Title of Invention	A PROCESS FOR THE PREPARATION OF DEALUMINATED CRYSTALLINE ALUMINOSILICATE ZEOLITE -Y.

Abstract	A process for the preparation of dealuminated crystalline aluminosilicate zeolite-Y by treating aluminosilicate zeolite with an aqueous solution of an ammonium salt in a ratio of 1:8 to 1:12 w/v at a temperature in the range of 70-100°C, heating the resultant NH4Y zeolite in the presence of steam at a temperature in the range of 380-820°C, over a period in the range of 0.1 to 12 hours with the heating rate of 100°C per hour, treating the dealuminated zeolite obtained with a mineral acid in a ratio 1:8 to 1:12 for 0.25 to 2 hours to obtain dealuminated crystalline aluminosilicate zeolite-Y.	

Full Text	The invention relates to a process for the preparation of the dealuminat ed crystalline alumino-sil icate zeolite. The invention more specifically relates to a process for the removal of frame work aluminium from crystalline aluminosilicate zeolite Y by controlled hydrothermal treatment to produce dealuminated zeolite-Y having increased silica to alumina ratio, decreased acid site density, increased acid site strength and having mesopores without significant loss of crystal l.inity.  The dealuminated zeolite-Y prepared by the process of the present invention is thermally more stable and can be used efficiently in catalytic processes such as fluid catalytic cracking and hydrocracking, where high temperatures are used.  The dealuminated zeolite Y prepared by the process of present invention can withstand the process conditions used in the regeneration of a used catalyst containing the same which involves burning of the deposited coke/residual hydrocarbon and, therefore, can be used Ln the preparation of the catalyst support/matrix of such catalysts as are used in the fluid catalytic cracking and hydrocracking operations.  The retention of the activity and crystal1inity of the zeolite Y part of the catalyst is very essential for the success of a catalyst in these1 operations.

zeolite-Y is a crystalline aluminosilicate, synthesized in sodium form and, therefore, has substantial amount of the alkali metal.  The cracking reactions conducted on. zeolite are acid-catalyzed reaction and as such the zeolite-Y is not

active as a cracking catalyst due to the absence of surface acidity because of the presence of alkali metal ions. Therefore, it is necessary to modify the Y type-zeolites to introduce the acidic catalytic sites and at the same time improve their thermal stability.

In the fluid catalytic cracking and hydrocracking processes a high boiling feed, such as the Bombay High vacuum gas oil (VGO) (BP 370-545°C) or the residual oil having high molecular weight, hydrocarbons is used.  The size of these hydrocarbon molecules is large enough not to diffuse into the pores of zeolite Y.  Dealumination creates mesopores and the large hydrocarbon molecules can diffuse into the zeolite pores thus making the full use of the zeolite present in the catalyst formulations.  The desired acidity, mesoporosity and silica-to-alumina ratio can be achieved by controlled degree of dealumination required for a particular cracking reaction.

It is known in the art that zeolite Y can be dealuminated by either by a chemical or by a hydrothermal treatment.  It is also known in the art that the unit cell size of the zeolite decreases as the degree of dealumination increases.

It is well-known to those skilled in the art that dealumination of zeolite Y by chemical treatment which removes the frame work aluminium in a volatile/or soluble form .is carried out by treatment with a chelating agent such

as ethylenediaminetetraacetic acid (H4EDTA), silicon tetrachlori.de (SiCl4) vapours, ammonium hexafluorosilicate [(NH4 )2 Si F6] in solution, or with fluorine gas (J. Scherzer in the ACS symposium series No. 248, 1983).

The aforementioned methods suffer from certain disadvantages such as the following

(i)  The surface of the zeolite particle acquires

different gradients in the distribution of frame work aluminium to that of the interior/bulk, i.e, surface has lower number of aluminium atoms compared to the interior;

(ii)  No mesopores are created when aluminium atom is replaced by a silicon atom;

(iii) Some part of the aluminium from the complex formed with the chelating agent such as EDTA is precipitated as aluminium hydroxide during the preparation involving washing with water resulting in blockage of the zeolite pores;

(iv)  Use of fluorine gas and silicon tetrachloride is hazardous and poses handling and environmental problems.

In the alternate hydrothermal treatment method the zeolite Y in the ammonium form is heated with or without steam which causes partial dealumination of the zeolite frame work, but the aluminium atoms remain as alumina in

cages/channels of the zeolite as non-frame work debris. Which is removed by acid treatment.  Mc Daniel and Maher (US Patent 3, 293, 192, Dec 20, 1966) disclosed the preparation of ultra-stable zeolite-Y by calcining NH4Y containing ~3% sodium oxide ( Naz o ) followed by further ammonium exchange and high temperature treatment.

J. Scherzer (J. of Catalysis 54, (1978) p.285 reported the preparation of highly dealuminated zeolite Y having silica-to-alumina ratio over 100 by hydrothermal treatment of NH4Y followed by acid extraction.  The unit cell size of the dealuminated zeolite Y ranges from 24.18 to 24.27 A°.  The resulting product has very little frame work aluminium, consequently poor acidity and hence cannot make a satisfactory cracking catalyst.

Pei-shinng E. Dai, David E. Sherwood et al in their US Patent 5, 069, 890 Dec. 3, 1991 disclosed the preparation of dealuminated Y zeolites using the commercially available ultrastable zeolite Y of Union Carbide and superultra stable zeolite Y of PQ corporation.  The non-frame work alumina is not removed in these preparations.

However, the available hydrothermal treatment methodology of dealuminating the zeolite Y does not define the conditions of temperature and duration of the hydrothermal treatment in order to achieve controlled and desired degree of dealumination.  Further the available

methodology invariably includes an intermediate calcination step during the exchange of NaY to NH4Y.

The objective of the present invention is therefore, to provide an improved process for the preparation of dealuminated zeolite Y to get a product having the desired thermal stability, acid sites strength, specific silica-to-alumina ratio, high crystallinity and activity as a result of the creation of rnesopores which can be used in preparing superior cracking catalysts.

In carrying out the present invention, as a result of extensive investigations carried out by us, we found it advantageous to avoid the intermediate calcination step during the exchange of NaY zeolite to the NH4Y zeolite in that the resulting product is more crystalline than what it would be if it were subjected to repeated heat treatment.

Accordingly, the present invention provides an improved process for the preparation of dealuminated crystalline alumirio-sil icate , zeolite specially Y type zeolite which compri ses.

(a)	treating alumino-silicate zeolite with an aqueous

ammonium salt solution at a temperature in the

range 70-100°C to bring down the sodium content in

the alumino silicate zeolite to less than 1%,

(b)	heating the resultant NH4Y zeolite at a temperature

range of 380-820°C, over a period in the range of

0.1 to 12 hrs in the presence of steam in a controlled manner to achieve the degree of dealumination in the range of 10-90% and

(c)	treating the dealuminated zeolite Y obtained from

step (b) with a mineral acid to further enhance the

crystal1inity and the pore size of the zeolite and

(d)	if desired treating the zeolite formed by

conventional methods to reduce the sodium content

in the zeolite Y formed to less than 0.1%.

The extent of dealumination in dealuminated zeolite is conventionally determined from the unit cell size verses aluminium atom per unit cell (Breck and Flanigen; Ketzen Catalyst Symposium 86 page 4, fig-1) derived from the X-Ray diffraction data on the sample. The degree of dealuminatin increases with the decrease in unit cell size.

The unit cell size and crystallinity of dealuminated zeolite Y were determined by X-ray diffraction method using ASTM D-3942-85 and D-3906-85 standard procedures respectively.

The degree of dealumination to within desired ~5% is achieved by controlling the rate of heating, temperature, duration and the amount of steam.  The desired pore structure having mesopores of (50-200 A° dia) can be obtained by modifying the conditions mentioned above.  It is known that

faster heating rate will create larger pores but with crystallinity loss (J.  Biswas and I.E. Maxwell, Applied Catalysis, 63 ((1990) p. 227).

The non-frame work alumina debris is removed by mineral acids such as HNO3 and HC1 .  Removal of non-frame work alumina improves the effective pore dia, increases total acidity, crystal1inity and reduces the sodium content to 50% dealuminated zeolite and decreases in case of 
The invention may be practiced as illustrated in the following examples.  It may, however, be construed that the following examples are only representative and do not limit the scope of the invention.

Example-1

This examples illustrates the process for obtaining 20% dealuminated zeolite Y.

(A)  Exchange of NaY to NH4Y  lOOg. NaY (LZY-52) of

Union Carbide, on anhydrous basis, was slurried in a litre solution of ~18% NH4NO3 in demineral ized water.  The slurry was refluxed for 2 hours, filtered, and the solid washed with demineralized water to remove the excess NH4NO3 and the sodium

salt.  The cake was dried at 110°C.  The entire operation contacting the cake with similar concentration of the ammonium salt solution, reflux ing filtering and drying at 110°C was repeated thrice.  At the end of the 4th cycle >90% sodium was exchanged.  The crystallinity of NH4Y thus prepared was >100% and the unit cell size 24.70 to 24.73 A° with respect to the starting material. NaY (LZY-52) 100% and 24.68 A° (Table 1).

(B)  Dealuminabion of NH4Y

This example illustrates the process for ~20% dealumination.  Appx.  35g of NH4Y, prepared as described in step (A), was taken in a steel cell which was fitted in a muffle furnace.  The furnace was heated slowly at. a rate of 100°C/hr.  At 250°C, the water injection into the cell was started at a rate of ~5ml/hr through a coiled tube fitted at one end of the steel cell.  The steam escaped through steel Lube fitted at the other end of the steel cell.  The furnace was switched off when it attained 400°C.  The water injection was also stopped and the steel cell was cooled.  The crystal1inity and the unit cell size of the product were 85.5% and 24.60 A° respectively (Table 1) as determined by XRD. By this method ~20% dealumination was effected.

Example 2

Appx. 35 g. of NH4Y prepared as described in step A of Example 1 was taken in a steel cell fitted in a muffle furnace.  The furnace was heated slowly at a rate of 100°C/hr.  At 250°C, the water injection was started to inject in steel cell at a rate of ~20ml/hr.  The temperature was kept constant at 500°C for 2 hrs.  The sample was cooled without steam.  The crystal!inity and the unit cell size of the product, as determined by XRD, were 81.91% and 24.43 A° respectively (Table-]). The dealumination effected was ~50%.

Example 3

Appx. 35g NH4 Y prepared as per step A of example 1 was taken in a steel cell which was fitted in a muffle furnace. The furnace was heated slowly at a rate of 100°C/hr.  At 250°C, the water was started to inject in steel cell at a rate of ~20ml/hr.  The temperature was held at 500°C for 1.5 hours and finally at 600°C for 1 hour.  The sample was cooled in presence of steam till a temperature of 500°C was attained and further without steam.  The crystallinity and unit cell size by XRD was 84.9% and 24.39 A" respectively (Table-1). The dealumination effected was ~60%.

Example 4

Appx.  35g NH4Y prepared as per step A of example 1 was taken in a steel cell which was fitted in a muffle furnace. The furnace was heated slowly at a rate of 100°C/ hr.  At 250°C water was started to inject in steel cell at a rate of ~20ml/hr.  The temperature was held at 500°C and 600°C for a period of 2 hours each and finally for 1 hour at 780°C.  The sample was cooled in steam till a temperature of ~500°C was attained and further without steam.  The crystal 1 ini ty arid unit cell size by XRD, of the product, as determined were 73.5% and 24.31 A° respectively (Table-1). The dealumination effected was ~80%.

Example 5

The dealuminated zeolite Y samples as obtained in example 1,2,3 and 4 have non-frame work aluminium as alumina debris in zeolite cage/channels which causes the blockage of effective pore dia of zeolite.

This example illustrates the process of removal of non-frame work alumina by the acid extraction of 60% dealuminated zeolite Y.  lOg zeolite slurried in 85ml N HCl was refluxed for 30 minutes, filtered and washed free of chloride ions with demineralized water and dried at 110°C for 16 hrs.  The crystall ini ty and unit cell size by XRD after acid extraction were 87.6% and 24.38 A° respectively as compared to 84.9% and 24.39 A° respectively before acid extraction.

Table-1

(Table Removed)

From the information given in the table it can be inferred that there is loss of crystallinity in dealuminated zeolite-Y w.r.t. starting material i.e. NaY. The unit cell size of dealuminated zeolite Y decreases as the degree of dealuminat.ion i nc reases .

We Claim :

1.	An improved process for the preparation of dealuminated

crystalline aluminosilicate zeolite,

zeolite, which comprises.

(a)	treating aluminosilicate zeolite with an aqueous

solution of an ammonium salt in a ratio of 1:8 to 1:12 w/v

at a temperature inthe range of 70-1000C

(b)	heating the resultant NH4Y zeolite in the presence

of steam at a temperature in the range of 380-

820°C, over a period in the range of 0.1 to 12

hours with the heating rate of 100°C per hour.

(c)	treating the dealuminated zeolite obtained from

step (b)in a ratio of 1:8 to 1:12 for 0.25 to 2 hours and to 

obtain dealuminated crystalline alumino silicate 

zeolite-y with a mineral acid. 

2.	An improved process as claimed in claim 1 where in the

ammonium salt used is selected from NH4NO3, NH4C1,

(NH4 )2 S04 

3.	An improved process as claimed in claim 1 and 2 where in

the concentration of the ammonium salts ranges from

1-3 N.

4.	An improved process as claimed in claimsl-3 where in the

mineral acid used in step (C) is HC1 , arid the

concentration ranges from 0.1-6 N.

5.	An improved process for the preparation of dealuminated

crystalline alumino-silicate zeolite especially Y type

zeolite substantially as herein described with reference

to the examples.

Documents:

				1247-del-1995-abstract.pdf

				1247-DEL-1995-Claims.pdf

				1247-del-1995-correspondence-others.pdf

				1247-del-1995-correspondence-po.pdf

				1247-del-1995-description (complete).pdf

				1247-del-1995-form-1.pdf

				1247-del-1995-form-2.pdf

				1247-del-1995-form-4.pdf

« Previous Patent

Next Patent »

Patent Number	196931	

Indian Patent Application Number	1247/DEL/1995	

PG Journal Number	04/2008	

Publication Date	25-Jan-2008	

Grant Date	15-Nov-2007	

Date of Filing	04-Jul-1995	

Name of Patentee	COUNCIL OF SCIENTIFIC AND INDUSTRIAL RESEARCH	

Applicant Address	RAFI MARG, NEW DELHI-110001, INDIA.	

Inventors:

#	Inventor's Name	Inventor's Address	

1	RAGHUNATH PRASAD MEHROTRA	INDIAN INSTITUTE OF PETROLEUM, DEHRADUN-248005, INDIA.	

2	TURUGA SUNDARA RAMA PRASADA RAO	INDIAN INSTITUTE OF PETROLEUM, DEHRADUN-248005, INDIA.	

3	MOOLCHAND	INDIAN INSTITUTE OF PETROLEUM, DEHRADUN-248005, INDIA.	

4	SADANAND DATTATREYA PHATAK	INDIAN INSTITUTE OF PETROLEUM, DEHRADUN-248005, INDIA.	

5	BABULAL	INDIAN INSTITUTE OF PETROLEUM, DEHRADUN-248005, INDIA.	

6	SURENDRANATH SURESH	INDIAN INSTITUTE OF PETROLEUM, DEHRADUN-248005, INDIA.	

PCT International Classification Number	B01J 29/04	

PCT International Application Number	N/A	

PCT International Filing date		

PCT Conventions:

#	PCT Application Number	Date of Convention	Priority Country	

1			NA	

© All Indian Patents, 2013-2021.

  Patent data available in the public domain from Indian Patents Office, Department of Industrial Policy and Promotions, Ministry of Commerce and Industry, Government of India.

File: patents/196970-a-process-for-melting-a-charge-of-aluminium-in-a-direct-fired-furnace.html
Indian Patents. 196970:"A PROCESS FOR MELTING A CHARGE OF ALUMINIUM IN A DIRECT-FIRED FURNACE"

Indian Patents

Recently Granted Patents

  Recently Published Patents

Title of Invention	"A PROCESS FOR MELTING A CHARGE OF ALUMINIUM IN A DIRECT-FIRED FURNACE"

Abstract	' An aluminum melting method wherein an atmosphere above the aluminum charge is comprised of two strata, a. lower strata covering the aluminum charge comprised of a non-oxidizing gas and an upper strata comprised of combustion gases from one or more burners. Heat from the burner or burners radiatively heats and melts the aluminum while the lower strata protects the alluminum from oxidative effects which would result if the aluminum surface were contacted with the combustion gases, thus serving to reduce dross formation.	

Full Text	ALUMINM MELTING WITH REDUCEDDROSS FORMATION

FIELD OF THE INVENTION

This invention relates generally to the field of aluminum melting and is particularly useful for recycling aluminum.

BACKGROUND OF THE INVENTION

Recycling of scrap aluminum has grown substantially in recent years due to legislation and to efforts by the aluminum industry to reduce energy consumption  and capital investment.  About one half of scrap aluminum comes from mill wastes.  The amount of scrap from used beverage cans, however, has grown rapidly causing a demand for new melting and refining capacity.

In order to improve the economics of recycling, substantial improvements have been made in the design and operation of aluminum melting furnaces.  Better control of the temperature set point and combustion stoichiometry have improved fuel efficiency.  Dross formation, i.e. formation of oxide on the surface of the aluminum during heating, has been reduced somewhat by improved operating practices.  In direct-fired furnaces, however, further dross reduction has been limited by the presence of oxidative gases in the furnace atmosphere, particularly oxygen and combustion products that are emitted from the direct-fired burner.  Specifically, the atmosphere of a direct-fired furnace contains C02, H20 and 02, to which the aluminum charge is constantly exposed.  The combined concentration of C02, H20 and 02 is typically

about 30% when air is used as the oxidant.  Most dross formed during aluminum melting is believed to result from contact with these oxidizing gases.  Although the effects of melt temperature, melt composition, and furnace atmosphere on the rate of oxidation are reasonably well understood, improvements in the amount of dross formed have been limited.

Use of a controlled atmosphere in an indirectly-fired  furnace which heats the aluminum charge from radiant tubes can reduce oxidation loss substantially.  But the reduced heat transfer rates, corrosion of the radiant tubes and high capital and maintenance costs of such furnaces make them uneconomical.

There is therefore a need for a direct-fired aluminum melting practice that results in substantially less oxidation and dross formation without substantially increasing capital or production costs.

SUMMARY OF THE INVENTION

The invention relates to an improved process for melting a charge of aluminum in a direct-fired furnace.  The charge is introduced into the furnace and exposed to radiant heat from one or more direct-fired burners placed above the charge.  A non-oxidizing gas is introduced between the direct-fired burner(s) and the aluminum charge to create an atmospheric stratum near the charge that substantially shields the charge from the normal furnace atmosphere which includes combustion products resulting from the direct-firing.  This non-oxidizing atmosphere stratum has a composition that decreases oxidation of the

charge compared to the oxidation that would have taken place in the absence of this stratum.

Accordingly, the present invention relates to a process for melting a charge of aluminum in a direct-fired furnace comprising-

[A]	introducing said charge into said furnace;

[B]	carrying out combustion in the manner such as herein described from a burner which provides heat into said furnace, and emits combustion gases into said furnace to form a combustion gas layer within said furnace;

[C]	melting said charge of aluminum to form a molten aluminum bath by radiant transfer of said heat to said aluminum charge;

[D]	introducing non-oxidizing gas of the kind such as herein described into  the  furnace  between  said  combustion  gas  layer  and -the-aluminum to create a non-oxidizing gas layer within said furnace which aerveo -to reduce  the amount of  dross formed from that-which -wbtUM-ravo becrrfbrmod~if the surface of the aluminum were-

■ in direct contact with the combustion gas layer; and

[E]	exhausting the combustion gases from the furnace at a point above

the point where combustion gases are emitted into the furnace.

BRIEF DESCRIPTION OF THE ACCOMPANYING DRAWINGS

Figure 1 is a simplified schematic representation of a stratified atmosphere aluminum melting furnace system in accordance with this invention.

Figure 2 depicts an example of an oxygen-fuel type burner for use in direct-fired furnaces.

Figure 3 depicts a furnace described in the working Example.

Figure 4 depicts a radiant type burner described in the working Example.

Figure 5 is a graph of results from the working Example.  It shows the volume percent concentration of C02 + 02 + H20 as a function of nitrogen flow (in cubic feet per hour) for 1.13" or 2" inner diameter pipes, where 1, 3 or 6 pipes were used, to inject the nitrogen.

Figure 6 is a graph of results from the working Example.  It shows the volume percent concentration of C02 + 02 + H20 as a function of the ratio of N2 to natural gas for both an oxygen fuel burner and a radiant type burner.

Figure 7 is a graph of results from the working Example.  It shows the results of an oxidation test carried out on used beverage cans (UBC) showing the benefit of the invention in reducing dross formation. The graph depicts the percent weight gain as a function of the temperature of the furnace in degrees F.  Results from a stratified system using an oxygen/fuel type burner ("STRATIFIED 02-FUEL"), an un-stratified system using an air/fuel burner ("NORMAL

AIR-FUEL"), and an unstratified system using an oxygen/fuel burner ("NORMAL 02-FUEL") are shown.

DETAILED DESCRIPTION OF THE INVENTION

The present invention relates to stratification of the atmosphere within a direct-fired aluminum melting furnace in order to achieve beneficial results in the heating and melting of aluminum. By "stratification," we mean that an atmospheric stratum is created between the direct-fired burner or burners in the furnace and the aluminum, that serves to substantially shield the aluminum from the furnace combustion products.  The stratum has a composition that decreases oxidation of the aluminum charge that would otherwise occur.  This stratum is achieved by introduction of a non-oxidizing gas or mixture of non-oxidizing gases into the furnace.  A stratum resulting above the non-oxidizing stratum that contains a higher amount of combustion products is termed a "combustion stratum".

The non-oxidizing layer or stratum and combustion gas layer or stratum will mix with each other to some extent; thus the two need not be, and usually will not be, entirely distinct.  Nevertheless, as a result of introducing the non-oxidizing gas and creating the non-oxidizing stratum, oxidation of the aluminum charge material can be controlled in a manner substantially independent of the composition and oxidative properties of the combustion stratum.  A furnace containing such a stratified atmosphere substantially retains the advantages of a direct-fired furnace (e.g., high heat transfer rate and low cost)

but allows control of the atmosphere to which the charge is exposed.

Figure 1 depicts a "stratified" furnace atmosphere that contains two strata: the combustion stratum and the non-oxidizing stratum.  The combustion stratum contains a higher concentration of combustion products from the burner, i.e., the C02 + 02 + H20 emitted from the burner which are oxidizing to aluminum, than the non-oxidizing stratum.  The non-oxidizing stratum is substantially inert or reducing with respect to the aluminum charge and will shield the aluminum charge from those combustion products.  Examples of an inert gas which may be used in the practice of this invention include nitrogen and argon.  Nitrogen is particularly advantageous because of its low cost and low environmental impact.  Argon, however, may better protect the charge from oxidation because it is heavier than air and thus less likely to mix with the burner combustion products.  Examples of reducing gases which may be used in the practice of this invention include hydrogen, methane and other hydrocarbons.  Such introduction of an inert or reducing gas reduces the amount of aluminum that is lost as dross, i.e., as a result of oxidation at the aluminum surface.

This translates into a substantial benefit in a typical aluminum recycling operation, where large amounts of aluminum are recycled, and the volume of aluminum metal lost as dross is substantial.

In general, it is advantageous to minimize mixing of the uncontrolled atmosphere of the combustion stratum with the controlled atmosphere of the non-oxidizing stratum.  This means largely avoiding

mixing of the combustion products from the directly-fired burner into the non-oxidizing gas.  The oxidizing gases are reduced near the surface of the aluminum charge to less than 50 percent of the level that prevails without the inert gas.  More preferably, the oxidizing gases are reduced to a level less than 10 percent of the level that exists without inert gas, and most preferably below 5 percent. This can be accomplished by selection of the composition of the non-oxidizing gas, by adjustment of its flow rate and velocity, by strategic positioning of the furnace exhaust or flue, and by strategic positioning and orientation of the non-oxidizing gas introduction point(s) with respect to the charge and the burner.

The throughput (flow rate) of the non-oxidizing gas can be adjusted to attain the desired reduction in oxidizing gases.  A higher flow rate of non-oxidizing gas will generally result in a greater reduction. Nevertheless, because of resulting higher fuel requirements and the additional cost of non-oxidizing gas, a compromise is usually stuck between oxidative conditions tolerated proximal to the charge and non-oxidizing gas flow rate.  The lowest flow rate that achieves the desired reduction in oxidizing gases is preferred.

Within limits, as will be appreciated by those skilled in the art, the flow rate and velocity of gases from the burner (as well as their velocity) can also be selected to reduce the level of oxidizing species near the charge.  For example, a low-velocity type burner is preferred because its low velocity reduces mixing of combustion products with the non-oxidizing stratum.  A premixed radiant-type

burner, well known in the art, is one such low-velocity burner.  But while radiant burners generally emit very low velocity combustion products, the surface temperature of the burner is limited by flashback which results when the flame front moves back into the porous radiant element and causes overheating of the element.

A low velocity, laminar flame type oxygen-fuel burner is most preferred for use in the furnace according to the invention.  A non-limiting example of such a burner is schematically shown in Figure 2, and further described in the Example below. The burner 21 in figure 2 is typical of such burners.  It has two inlet tubes, one each for fuel 23 (usually natural gas) and oxygen or oxygen-enriched air 25.  The fuel and oxygen exit respectively through upper and lower rows of outlet tubes 27 and 24.  A laminar flame can be produced using such a burner, minimizing mixing of combustion products with the inert gas.

Laminar flames are obtained at low velocities and transition to turbulent flames occurs at a fuel jet Reynolds number (Re) between 2,000 to 10,000, depending on the type of fuel.  For methane the transition may occur at about Re=3,000.  The bulk of the furnace flow field tends to become turbulent even when laminar flames are used and the bulk mixing of the combustion gases and the non-oxidizing layer is controlled by the turbulent mixing process.  When turbulent flames are used, mixing between the flame and surrounding gases become more rapid, and a greater amount of non-oxidizing gas in the non-oxidizing layer is generally required to achieve the same degree of stratification.

The velocity of the non-oxidizing gas introduced into the furnace should not exceed 50 feet per second (fps) and preferably is less than 20 fps.

The position of the flue or exhaust port within the furnace is also important for minimizing mixing by making -it possible to discharge gases from the combustion stratum (and from the non-oxidizing stratum) without causing substantial mixing of the two strata.  It is most preferred to locate the flue in or near the furnace ceiling, for example directly above the burner.  Determining the optimum flue position for a particular furnace may require some experimentation. It also may be desirable to employ more than one flue port, such as adding an additional flue port at or about the level of introduction of the non-oxidizing gas, to separately exhaust some of the non-oxidizing gas.

The non-oxidizing gas is introduced into the furnace at any vertical level below the burner.  In general it is preferable to place the injection point of the non-oxidizing gas close to the aluminum charge surface so as to increase the vertical distance between the non-oxidizing gas and the burner to minimize mixing of the non-oxidizing and combustion layers.  Preferably the non-oxidizing gas is introduced into the furnace through multiple injection ports distributed in the side walls of the furnace. The non-oxidizing gas should fill the space between the burner combustion gases and the aluminum charge. To accomplish this, various parameters of the particular furnace may need be adjusted, e.g., flue position, gas flows, position and orientation of non-oxidizing gas ports.  The number and diameter of

the non-oxidizing gas ports may need to be adjusted as well.  It is desirable to have multiple non-oxidizing gas ports distributed along the side walls and to keep the gas velocity low.  The total momentum flux of the non-oxidizing gas should be kept below the total momentum flux of the burner gases.

Generally during the aluminum melting the molten aluminum bath will tend to stratify by temperature, with the hotter molten aluminum in the upper layer of the molten aluminum bath.  In such cases it is preferable that at least some of the non-oxidizing gas be passed into the furnace by being bubbled through the molten aluminum.  This will stir the molten aluminum and serve to better distribute the heat from the combustion throughout the molten aluminum, resulting in a homogenized bath temperature for the molten aluminum and more efficient melting of the aluminum.

To help maintain stratification in the furnace, it is preferred that the non-oxidizing gas have a higher molecular weight or a greater density than the gas, or gases, employed in or generated by the burner. Proper buoyancy is thereby achieved that can suppress mixing of oxidizing gas from the burner with the non-oxidizing gas stream, particularly where there is a high volumetric flow through the burner.

Although the conditions to achieve proper stratification in an aluminum melting furnace are complex, the following criteria have been developed based on experimental studies and a mathematical analysis of the one dimensional diffusion of the combustion gases against the convective flow of the non-oxidizing gas from the aluminum surface.  The

preferred range of flow and furnace geometry conditions is expressed by U H / D  >  5

and the most preferred range is U H / 'D  >  50

U is the average convective velocity of non-oxidizing gas in the vertical or upward direction expressed in feet per second.  It is defined as the volume flow rate of non-oxydizing gas in ftVsec, evaluated at furnace temperature, divided by the horizontal cross sectional area of the furnace.  H is the vertical distance in feet between the axis of the burners and the surface of the aluminum bath after the charge has been melted.  D is either turbulent diffusivity or molecular diffusivity in ftVsec of the oxidizing species.  For most burners and gas ports for non-oxidizing gas, including laminar flames, turbulent diffusivity is estimated based on the following formula;

(Formula Removed) 

where d is the diameter of individual burner nozzle, or the diameter of a non-oxidizing gas port, in feet, and v is the nozzle velocity of the burner gas or non-oxidizing gas in feet per second.  The larger of the two calculated diffusivities is used.  For premixed radiant type burners the molecular diffusivity may be used.

To maintain stratification, a sufficient temperature gradient between the top and the bottom of the furnace is helpful.  Generally, the aluminum

charge acts as a heat sink, creating a substantial temperature difference within the furnace between points near the aluminum surface, and points near the combustion zone, i.e., near the burner.  Typically, the temperature of the furnace atmosphere near the aluminum surface should be kept 200°F to 500°F lower than near the burner.  Such a vertical temperature gradient results in a vertical density gradient, helping to maintain stratification.  In other words, mixing of gases in the combustion stratum of the furnace and the non-oxidizing stratum is further reduced by the temperature gradient.  For example, if at a 400-500°F temperature gradient 80 SCFH (standard cubic feet per hour) of non-oxidizing gas are required to obtain proper stratification, at a 10°F temperature gradient 2000 SCFH of non-oxidizing gas might be required to achieve the same degree of stratification, i.e., to limit the presence of combustion gases near the aluminum charge to the same extent.

The furnace can be operated at normal temperatures that are required for melting aluminum with proper refractory material selection.  It is believed that the combustion zone of the furnace can be operated up to a temperature of roughly 3000°F while realizing advantages of the invention.

Stratification of the atmosphere within a furnace limits convective heating of the aluminum.  It is therefore desirable that the furnace wall be kept at a high temperature (i.e., to provide radiant heating that makes up for the loss of convective heating). Since heat transfer in most industrial furnaces is dominated by radiation, and radiative heat transfer increases sharply with furnace temperature, a 50 to

200°F increase in temperature is sufficient in most cases.  Walls made of conventional refractory materials, e.g., alumina-silica bricks, will normally provide such re-radiation.  If desired, however, the furnace can be constructed of special high temperature ceramic materials such as alumina-zirconia-silica bricks to operate at higher temperatures.

As noted above, the distance between the burner and the introduction point of the non-oxidizing gas can also be adjusted to increase stratification.  In general, the greater the distance between them, the more stratification will be obtained.  The orientation of the inlet port for the non-oxidizing gas can also be used to advantage.

Combustion using oxygen or oxygen-enriched air to burn fuel is preferable to combustion using air. Proper stratification is easier to achieve by using oxygen because the volume of combustion gas is reduced.  Oxygen or oxygen-enrichment also provides more heat per unit volume of burner gas, resulting in fuel savings.

The following examples and comparative examples are presented for illustrative and comparative purposes.  They are not intended to be limiting.

EXAMPLES

A small-scale furnace 51  having internal dimensions 2' x 2' x 2', shown schematically in Figure 3, was constructed to demonstrate the invention.  The burner was designed to combust natural gas combined with either air or oxygen in the upper zone of the furnace, while introducing inert nitrogen at the bottom of the furnace.  The furnace was built from

refractory bricks with a steel shell, the joints being welded to prevent air leakage.  Six two-inch pipes 53 were placed six inches above the furnace floor, with three pipes on each of opposite sides of the furnace in symmetrical positions facing each other (i.e., injecting inert gas in a direction parallel to the furnace floor) to inject nitrogen gas over the charge. The pipes were designed to give a Reynolds number of less than 2300, i.e., to achieve laminar flow.  The distance from the center of these pipes to the center of oxygen tubes of the burner was six inches; the roof was 4.5 inches above that.  Water cooled pipes 55 were placed at the bottom of the furnace to simulate the heat sink of an aluminum load.  Although only two pipes are shown in the drawing, many adjustable-length cooling pipes, with a flat refractory plate over the pipes to control the sink surface temperature, were used.  A flue port 57 (diameter 2.5 inches) was placed in the middle of the furnace roof.

Two types of burners were separately used: a radiant burner 61, shown schematically in Figure 4, and a low-velocity laminar flame oxygen/fuel burner 21, shown in Figures 2 and 3.

The radiant type burner 61 employed natural gas i as fuel which was premixed with air and introduced through intake port 63.  Four 4"x6" radiant burners were placed in the roof of the furnace.  The natural gas/air mixture first permeated a fine pore diffusion layer 65, and then a coarse pore diffusion layer 67. Combustion products exited the burner through the hot outer surface 69, and entered the furnace.

The low-velocity laminar flame type oxygen/fuel burner 21 contained 54 small copper tubes:  27 upper

tubes for oxygen flow, and 27 lower tubes for fuel (natural gas) flow.  The fuel tubes 27 were 0.25 inches in diameter (cross-sectional area of 0.0092 ft2 per burner), and the oxygen tubes 29 were 0.38 inches in diameter (cross-sectional area of 0.021 ft2per burner).  A smaller diameter was selected for the fuel tubes since they would accommodate a lower flow rate. The furnace had a maximum operating temperature of 2200°F.  A temperature difference of 400°F between the top and bottom was created with cooling water through the cooling pipes at the bottom to simulate typical conditions with an aluminum load.  The firing rate for the oxygen fuel burner was from 100,000 to 300,000 Btu/hour, and the average fuel and oxygen gas velocity was varied from 1.3 to 4.5 ft/sec.  For the radiant burner, the firing rate was 100,000 to 150,000 Btu/hr, and the gas velocity varied from 1 to 1.4 ft/sec.  To achieve complete fuel combustion, the oxygen fuel burner was fired with 2% excess oxygen on a wet basis and the radiant burner was fired with 10% excess air.

It took 2-3 hours for the furnace to reach a temperature difference of 400°F between the top and bottom of the furnace.  Measurements were then taken. The nitrogen flow rate was reduced until just over 1% by volume of C02 + 02 + H20 was detected at the bottom of the furnace.  Generally, very good stratification was achieved with a minimum of 250 SCFH of nitrogen. Oxidant (02 or air) and fuel flow rates were adjusted to maintain an oxidant/fuel volume ratio of 2.06 and 10.47 respectively for the oxygen fuel burner and radiant burner.

Different methods of introducing nitrogen were tested.  Stratification was found to be very good when the nitrogen was injected through two sets of three ports positioned at opposite sides of the furnace.  In this configuration, the ports were two inches in diameter, and the gas velocity was 0.45 ft/sec at 211 SCFH of nitrogen flow.  Very good results were also obtained using three ports on one wall; the ports were two inches in diameter and the gas velocity was 0.90 ft/sec.

When the port diameter was reduced to 1.13 inches and nitrogen was injected from 3 ports on one wall at 2.5 ft/sec, performance started to deteriorate.  The worst performance was observed when nitrogen was injected from a single 2 inch port at 2.5 ft/sec. These experiments demonstrated that it was beneficial to inject inert gas at a low velocity from multiple ports that were spaced to help create a protective stratum over the entire charge area.  Figure 5 shows the effect of nitrogen flow, pipe diameter and number of pipes on the percent concentration of C02 + 02 + H20 for this furnace.

Experiments were also carried out varying the location of the flue port.  The preferred locations were found to be near the top of one of the side walls, above the burners, and on. the furnace roof. These locations prevented downward flow of combustion products.  When the flue port was located below the burner, a substantial amount of oxidative combustion products mixed into the hearth area.

Figure 6 shows the results of tests of the oxygen fuel burner and the radiant type burner.  Natural gas was applied at flow rates of 196 CFH and 280 CFH in

the oxygen fuel burner, and 100 and 150 CFH in the radiant type burner ("CH4" in the graph legend refers to natural gas).  The ratio of nitrogen to natural gas was varied as well.  The results show that less than 1% volume of C02 + 02 + H20 was achieved at all four flow rates of natural gas, using both types of burners.  Proper stratification was still obtained with a minimum nitrogen to natural gas flow ratio of 1.3.  UH/D values were about 300 to 600 in these tests.

Figure 7 is a graph of the results of an oxidation test carried out on used beverage cans showing the benefit of the stratified system of the invention in reducing dross formation.  The furnace described above was used with a charge of used beverage cans.  Percent weight gain (as a result of oxide formation) was measured for a stratified system using an oxygen fuel burner ("oxyfuel"), as opposed to for un-stratified systems using either a radiant type burner ("air-fuel") and an oxygen fuel burner.  As seen in the figure, the amount of dross was dramatically reduced in the stratified system.

Although the invention has been described in detail with reference to certain preferred embodiments, those skilled in the art will recognize that there are other embodiments of the invention within the spirit and the scope of the claims. Moreover, it is believed that the general concept of this invention may be successfully applied to heating steel with reduced steel oxidation over that resulting from conventional steel heating practices.

WE CLAIM:

1  A process for melting a charge of aluminum in a direct-fired furnace comprising:

(A)	introducing said charge into said furnace;

(B)	carrying  out  combustion  in  the  manner  such  as  herein

described  from  a  burner  which  provides  heat  into  said

furnace, and emits combustion gases into said furnace to

form a combustion gas layer within said furnace;

(C)	melting said charge of aluminum to form a molten aluminum

bath  by  radiant  transfer  of said  heat  to  said  aluminum

charge;

(D)	introducing non-oxidizing gas  of the  kind  such  as  herein

described into the furnace between said combustion gas layer

and the aluminum to create a non-oxidizing gas layer within

said furnace which .serves to-reduce the amount of  dross

formed .from  that  which  would ' have  beea-  fopyied if  the

surface  of the  aluminum wore' in  direct coatact with the

combustion gas layer; and

(E)	exhausting the combustion gases from the furnace at a point

above the point where combustion gases are emitted into the

furnace.

2.	A process as claimed in claim 1, wherein the relationship between

average convective velocity U of the non-oxidising gas in feet per

second, the vertical distance H between the axis of the burner and

the surface of the aluminum bath in feet, and the diffusivity D of

the oxidising species in feet square per second complies with the

formula UH/D > 5.

3.	A process as claimed in claim 1, wherein the non-oxidizing gas is

introduced into the furnace through a plurality of injection ports

located in the side walls of the furnace.

4.	A process as claimed in claim 1, wherein at least some of the non-

oxidizing gas introduced into the furnace is	passed through the

aluminum bath.

5.	A process as claimed in claim  1, wherein the non-oxidizing gas

comprises nitrogen, argon, hydrogen or a hydrocarbon.

6.	A process  as claimed  in  claim  1,  wherein  said  burner emits a

laminar flame.

7.	A process as claimed in claim  1, wherein the flow of said non-

oxidizing gas is laminar.

8.  A process as claimed in claim  1, wherein said non-oxidizing gas exhausts through a flue in said furnace together with combustion products from said burner. 9.  A process as claimed in claim 1, wherein said direct-fired burner is

an oxygen-fuel type burner

10.  A process for melting a charge of aluminum in a direct-fired furnace

substantially  as  herein  described  with  reference  to  and  as

illustrated in the accompanying drawings.

Documents:

				1290-del-1996-abstract.pdf

				1290-del-1996-claims.pdf

				1290-del-1996-correspondence-others.pdf

				1290-del-1996-correspondence-po.pdf

				1290-del-1996-description (complete).pdf

				1290-del-1996-drawings.pdf

				1290-del-1996-form-1.pdf

				1290-del-1996-form-13.pdf

				1290-del-1996-form-2.pdf

				1290-del-1996-form-3.pdf

				1290-del-1996-form-4.pdf

				1290-del-1996-gpa.pdf

« Previous Patent

Next Patent »

Patent Number	196970	

Indian Patent Application Number	1290/DEL/1996	

PG Journal Number	31/2009	

Publication Date	31-Jul-2009	

Grant Date	23-Jun-2006	

Date of Filing	12-Jun-1996	

Name of Patentee	PRAXAIR TECHNOLOGY, INC.	

Applicant Address	39 OLD RIDGEBURY ROAD, DANBURY, STATE OF CONNECTICUT, 06810-5113, U.S.A.	

Inventors:

#	Inventor's Name	Inventor's Address	

1	FATEMEH FARZANEH JEBRAIL	3112 ROLLING GLEN BRYAN TEXAS 77801 U.S.A.	

2	ARTHUR WELLINGTON FRANCIS JR	RDI BOX 428 MONROE NEW YORK 10950 U.S.A.	

3	HISHASHI KOBAYASHI	170 BARGER STREET PUTNAM VALLEY NEW YORK 10579 U.S.A.	

PCT International Classification Number	F23B 3/20	

PCT International Application Number	N/A	

PCT International Filing date		

PCT Conventions:

#	PCT Application Number	Date of Convention	Priority Country	

1	08/489,917	1995-06-13	U.S.A.	

© All Indian Patents, 2013-2021.

  Patent data available in the public domain from Indian Patents Office, Department of Industrial Policy and Promotions, Ministry of Commerce and Industry, Government of India.
