Repository: anandvc/allindianpatents

File: patents/197013-a-plate-and-internal-nozzle-assembly-for-use-in-a-distributor-in-the-steel-industry.html
Indian Patents. 197013:"A PLATE AND INTERNAL NOZZLE ASSEMBLY FOR USE IN A DISTRIBUTOR IN THE STEEL INDUSTRY"

Indian Patents

Recently Granted Patents

  Recently Published Patents

Title of Invention	"A PLATE AND INTERNAL NOZZLE ASSEMBLY FOR USE IN A DISTRIBUTOR IN THE STEEL INDUSTRY"

Abstract	According to the present invention there is provided a plate/internal nozzle assembly for a distributor, said plate being applied against a support in which there is an orifice, characterized in that it has a central area facing the orifice and a peripheral area applied against the support, the central area and the peripheral area being connected through an area of least resistance such that the central area can be separated from the peripheral area by applying a limited force.	

Full Text	The present invention relates to a Plate and internal nozzle assembly for use in -a distributor in the steel industry.

In continuous steel pouring, a slide shutter is frequently used to control the steel flow between the distributor and one and several continuous pour molds. A slide shutter contains at least one fixed refractory plate installed under a support plate and at least one metal plate free to move with respect to the fixed plate. Each of these plates has at least one hole to allow the steel to pass. The upper plate is used with an internal nozzle that passes through the support plate and the bottom of the distributor.

At the end of the pour sequence, the slag that floats on the steel surface has to be prevented from entering into the mold. This is why the steel shutter is closed when there is still a certain amount of liquid steel, called the salamander, in the distributor.  This salamander cools and solidifies.

Due to the gradual opening up of the hole in the internal nozzle by erosion, the lower end of the solidified steel rod that forms inside the pouring channel up to the mobile plate is in the shape of an elephant's foot which anchors the salamander into the fixed plate of the slide shutter. When the distributor is fitted with several pour lines, each line leads to the formation of a salamander anchored in the distributor. When the distributor is turned over, the steel rod(s) have to be broken so that the salamander can be separated from the distributor.  The internal

nozzle- must be pushed inside the distributor with the salamander. This problem is aggravated when there are several pour lines because the steel contracts while it cools, such that the solidified steel rods tend to move towards each other. Since these rods are cast into the distributor wall, they apply pressure on the part of the distributor located between them.

Furthermore, the fixed plate and the internal nozzle are frequently assembled in a metal casing that seals the nozzle when a neutral gas is injected into the pour channel, and facilitates their manipulation during assembly. The presence of this metal casing reinforces the plate and internal nozzle assembly. It is very difficult to destroy the fixed plate and the internal nozzle when the salamander is pushed towards the inside of the distributor, because this means extruding the metal casing through the orifice provided in the support on which the fixed plate is applied.

The purpose of this invention is to make a plate-internal nozzle assembly which solves this problem.

According to the present invention there is a plate and internal nozzle assembly for use in a distributor in the steel industry, said plate being placed against a support in which there is an orifice, characterized in that it has a central area facing the orifice and a peripheral area applied against the support, the central area and the peripheral area being connected through an area of least resistance such that the central area is separated from the peripheral area by applying a limited force.

In accordance with the invention, the plate and nozzle assembly includes a central area facing the support orifice and a peripheral area applied on the support, the central area and the peripheral area being connected through an area of least resistance such that the central area can be separated from the peripheral area by applying a small force.

According to the first embodiment, a metal casing surrounds the central area and the peripheral area, and the casing includes a weakened area, particularly by punching or notching. As an alternative the casing consists of two separate parts, namely one part partially surrounding the peripheral area and one part partially surrounding the central area.

In the second embodiment, a metal casing partially surrounds the internal nozzle, and a hoop encircles the plate.

In a specific embodiment the internal nozzle contains an outside cylindrical or slightly tapered wall, this wall being surrounded by a metal casing.

In another specific embodiment, the plate contains an insert located in the central part of the plate in which the outside diameter is smaller than the diameter provided in the support plate.

Other characteristics and advantages of this invention will become clear when reading the following description of example embodiments given for illustration purposes with the reference to the figures in the appendix.

On these figures:

-	figure  1  is  a  sectional  view  of  a

distributor slide shutter in which a fixed

/L plate/internal nozzle assembly is installed;

	figure 2 is a view of a plate/internal

nozzle  assembly  in  accordance  with  the invention;

-	figures 2a and 2b are detailed views showing variations in the method of construction of the assembly shown in figure 2 ,-

-	figure 3 is a view of a variant of the method of construction shown in figures 1 and 2 ;

-	figure 4 is a view of another method of construction;

-	figures 4a and 4b are detailed views showing alternatives of the method of construction in figure 4;

-	figure 5 is a sectional view of a third embodiment of the invention;

- figure 6 is a sectional view of a fourth embodiment of the invention.

Figure 1 shows a sectional view of a continuous pour distributor referred to as reference 2, under which a slide shutter 4 is installed. The distributor 2 consists of a steel wall 6 covered by a refractory coating 8. A seating brick 10 is installed in the coating 8 at the bottom of the distributor. The slide shutter 4 includes a frame 12 fixed under a support plate 13 installed under the distributor.

Three refractory plates are installed in frame 12, namely a fixed upper plate 14, a mobile plate 16 and a fixed lower plate 18.

An internal nozzle 20 is installed with the fixed upper plate 14 in a metal casing 22.  The internal nozzle 20, plates 14, 16 and 18 contain holes that form a  pour  channel  along which  steel  passes  from  the distributor to a continuous pouring mold (not shown). At the end of the pouring sequence, the slag floating on  the  surface  of  the  steel  24  contained  in  the distributor must not pass into the mold.  For this reason, this slide is closed by offsetting the mobile plate 16 with respect to the fixed plate 14 in order to interrupt the continuity of the pour channel.  When this operation is finished, the liquid steel starts to cool and solidify, particularly in the channel of the internal nozzle 20 due to the small diameter of this channel.  Solidified steel forms in it, which anchors salamander 24 in distributor 2.  Due to erosion of the internal nozzle 20 during the pour, the lower end of the solidified steel rod 26 has a tapered shape 28, in the form of an elephant's foot that increases the bond of the salamander.  This is why when the distributor 2 is  turned  over  to  pull  out  the  salamander,  the salamander will not fall but remains attached by the rod(s)  26.  After removing the slide  shutter which

leaves the support plate and the plate-internal nozzle assembly on the distributor, it is then necessary to exert a very high pressure on the steel rod 26 so as to break the fixed plate 14 and the internal nozzle 20, and to extrude the metal casing 22 through the hole 3 0 provided in the support plate 13.

The .purpose  of  the  invention  is  to propose  a plate/internal nozzle assembly that  facilitates  the operation of removing the salamander.  In accordance with the invention,  the plate 14/internal nozzle 20 assembly has a central hole facing the orifice 3 0 in the support plate 13, and a peripheral area applied on support plate 13.  The central area and the peripheral area are connected together through an area of least resistance.  In the example embodiment shown in figure 2, the metal casing 22 has a circular notch 32 at the junction between the fixed plate 14 and the internal nozzle 20.  This notch may be made in the approximately vertical part of the metal casing 22 as shown on figure 2, or on the horizontal part of this casing immediately adjacent to the connection of these two parts.  Due to the presence of this notch, the metal casing 22 easily breaks when a relatively small force is applied on steel rod 26".  The central part of the metal casing 22 penetrates into the distributor.  The peripheral part remains at the outside on the fixed plate.

If the plate 14/internal nozzle 20 assembly is made in two assembled parts, these two parts separate. If the plate 14 and internal nozzle 2 0 are made into an assembly of a single part (monoblock assembly), the refractory material breaks relatively easily. The presence of the notch 32 thus makes it very much easier to remove the salamander.

Figure 2a and 2b show two alternative ways of making the notch 32. On figure 2a, the metal casing 22 is notched on each side of its surface on the vertical

part surrounding the internal nozzle. On figure 2b, the metal casing 22 is notched at the horizontal surface which surrounds the fixed plate 14 .

Figure 3 shows an alternative embodiment of the assembly shown on figures 1 and 2 . In this alternative, the metal casing 22 is stamped at the junction between its horizontal part and its approximately vertical part, in order to form a weak point 3 6.

Figure 4 shows another embodiment of the invention. The metal casing 22 consists of a part 22a that surrounds the internal nozzle 20, and a part 22b which surrounds the fixed plate 14 . These two parts can be separated easily. All that it necessary to remove the salamander is to separate the internal nozzle from plate 14 (two-piece assembly) or to break the refractory material (single-piece assembly) which requires very little force. Figures 4a and 4b show two alternatives of the embodiment shown in figure 4. Part 22b of the metal casing 22 contains a vertical upstand 38. Part 22a of the metal casing applies pressure on the edge of this vertical upstand 38 (figure 4a) or on the inside of the edge 38 (figure 4b).

Figure 5 shows a third embodiment of the invention. The metal casing consists of a single part 22c that surrounds the internal nozzle 20 only. The fixed plate 14 is not surrounded by a metal casing, but simply by a hoop 40. Since the metal casing 22c and the hoop 40 are independent and separate, it is easy to pass the central part of the plate/internal nozzle assembly through the hole 30 formed in plate 13, in exactly the same way as for the embodiment shown in figure 4.

Figure 6 shows a third embodiment of the invention. The outside wall of the nozzle 20 is cylindrical such that the part of the metal casing 22 applied against this external wall is vertical and its cross section is

constant. Furthermore the central part of the fixed plate 14 includes an insert 42. The outside diameter of the insert 42 is smaller than the diameter of the hole 3 0 provided in the support plate 13 . Consequently, the internal nozzle 20 and the insert 42 may easily be pushed towards the inside of the distributor by sliding over the metal causing 22 . The outside part of the fixed plate 14 and the metal casing 22 remain rigidly attached to the slide shutter and the distributor.

WE CLAIM:-

1.	A plate and internal nozzle assembly for use in a distributor in the steel industry, said plate (14) being placed against a support (13) in which there is an orifice (30), characterized in that it has a central area facing the orifice (30) and a peripheral area applied against the support (13), the central area and the peripheral area being connected through an area of least resistance (32) such that the central area is separated from the peripheral area by applying a limited force.

2.	Plate and internal nozzle assembly as claimed in claim 1, whereby a metal casing (22) partially surrounds the central area and the peripheral area, and the casing (22) has the area of least resistance which is stamped or notched.

3.	Plate and internal nozzle assembly as claimed in claimed in claim 1, wherein a metal casing partially surrounds the central area and the peripheral area, wherein said casing (22) is composed of two separate parts, namely one part (22b) partially surrounding the peripheral area, and a part (22 a) partially surrounding the central area.

4.	Plate and internal nozzle assembly as claimed in claim 1, wherein it has a metal casing (22c) partially surrounding the internal nozzle (20) and a hoop (40) that encircles the plate (14).

5.	Plate and internal nozzle assembly as claimed in claim 1, wherein the internal nozzle (20) has an external cylindrical or slightly tapered wall, this wall being surrounded by a metal casing (22).

6.	Plate and internal nozzle assembly as claimed in claim 1, wherein the plate (14) has an insert (42) located in the central part of the plate (14), and the outside diameter of which is smaller than the orifice (30) provided in the support plate (13).

7.	Plate and internal nozzle assembly for a distributor substantially as hereinbefore described with reference to the accompanying drawings.

Documents:

				1455-del-1996-abstract.pdf

				1455-del-1996-assignment.pdf

				1455-del-1996-claims.pdf

				1455-del-1996-correspondence-others.pdf

				1455-del-1996-correspondence-po.pdf

				1455-del-1996-description (complete).pdf

				1455-del-1996-drawings.pdf

				1455-del-1996-form-1.pdf

				1455-del-1996-form-13.pdf

				1455-del-1996-form-2.pdf

				1455-del-1996-form-3.pdf

				1455-del-1996-form-4.pdf

				1455-del-1996-form-6.pdf

				1455-del-1996-gpa.pdf

				1455-del-1996-petition-137.pdf

« Previous Patent

Next Patent »

Patent Number	197013	

Indian Patent Application Number	1455/DEL/1996	

PG Journal Number	31/2009	

Publication Date	31-Jul-2009	

Grant Date	08-Sep-2006	

Date of Filing	01-Jul-1996	

Name of Patentee	VESUVIUS FRANCE SA.,	

Applicant Address	68, RUE PAUL DEUDON, -BP 19, 59750 FEIGNIES, FRANCE.	

Inventors:

#	Inventor's Name	Inventor's Address	

1	FRANCOIS-NOEL RICHARD	78, AVENUE ANATOLE FRANCE 54000 NANCY, FRANCE	

PCT International Classification Number	NA	

PCT International Application Number	N/A	

PCT International Filing date		

PCT Conventions:

#	PCT Application Number	Date of Convention	Priority Country	

1			NA	

© All Indian Patents, 2013-2021.

  Patent data available in the public domain from Indian Patents Office, Department of Industrial Policy and Promotions, Ministry of Commerce and Industry, Government of India.

File: patents/197186-a-process-for-preparing-solid-titanium-catalyst-component-for-olefin-polymerization.html (part 1 of 2)
Indian Patents. 197186:"A PROCESS FOR PREPARING SOLID TITANIUM CATALYST COMPONENT FOR OLEFIN POLYMERIZATION"

Indian Patents

Recently Granted Patents

  Recently Published Patents

Title of Invention	"A PROCESS FOR PREPARING SOLID TITANIUM CATALYST COMPONENT FOR OLEFIN POLYMERIZATION"

Abstract	The present invention intends to provide a process for preparation of a solid titanium catalyst component for an olefin polymerization excellent in lvmerization activity per unit catalyst, and a process for propration of a polyolefin using a catalyst containing the catalyst component. The process according to the present invention is characterized by comprising the steps of contacting (A) a magnesium compound with (B) a solution titanium compound to obtain a solid titanium catalyst component composed of titanium, magnesium and a halogen as the essential components, wherein a titanium compound mixture liquid composed of 88 to 99 % by weight of a titanium compound and 1 to 12 % by weight of hydrocarbon containing halogen-containing hydrocarbon is used as (B) the solution titanium compound.	

Full Text	The present invention relates to a process for preparing solid titanium 

FIELD OF THE INVENTION 

The present invention relates to a process for preparing a solid titanium catalyst component to be used as a catalyst component of an olefin polymerization catalyst, and to a process for preparing a polyolefin.

BACKGROUND OF THE INVENTION The catalyst containing a titanium compound supported on an activated magnesium halide has been known well as a catalyst for preparing an olefin polymer such as a homopolymer of an (X-olefin or an ethylene/α-olefin

copolymer. ' As such an olefin polymerization catalyst, there has been known the catalyst comprising an organometallic compound catalyst component and a solid titanium catalyst component composed of magnesium, titanium, a halogen and polycarboxylic acid ester as the essential components.

There have already been proposed many methods for preparing a solid titanium catalyst component composed of magnesium, titanium, a halogen and polycarboxylic acid ester as the essential components, such as a method

comprising the steps of contacting a solution of magnesium compound with a solution of titanium compound in the presence of an electron donor to give a solid component, carrying the solid component by polycarboxylic acid ester to give a solid product, and contacting the solid product with a solution of titanium compound to produce a solid titanium catalyst component.  Further it has been known that the polymer having high stereoregularity can be prepared at high yield by using such a solid titanium catalyst component in polymerization of an a-olefin of 3 or

more carbon atoms.

In such a situation, the present inventors have made an intensive investigation on a solid titanium component more excellent in polymerization activity, and completed the present invention by finding that when a titanium compound mixture liquid which contains a specific amount of hydrocarbon containing halogen-containing hydrocarbon is used as a solution of titanium compound component in preparation of a solid titanium catalyst component according to the process as stated above, the amount of the supported titanium per unit catalyst unexpectedly increases compared with the case of using a 100 % purity titanium compound so that a solid titanium catalyst component excellent in activity per unit catalyst can be obtained.

OBJECT OF THE INVENTION

The present invention was made in the light of the prior arts as stated above, and the objects of the invention is to provide a process for preparing a solid titanium catalyst component for olefin polymerization capable of realizing high polymerization activity per unit catalyst, and further to provide a process for preparing a polyolefin using the solid titanium catalyst component obtained by the above process.

SUMMARY OF THE INVENTION

The process for preparing a solid titanium catalyst component for olefin polymerization, according to the present invention, comprises a step of contacting (A) a magnesium compound with (B) a solution of titanium compound to obtain a solid titanium catalyst component composed of titanium, magnesium and a halogen as the essential components,

wherein a titanium compound mixture liquid comprising 88 to 99 % by weight of a titanium compound and 1 to 12 % by weight of hydrocarbon containing halogen-containing hydrocarbon is used as (B) the solution of titanium compound.

The followings are examples of such a process for preparing a solid titanium catalyst component for olefin polymerization:

a process comprising the steps of contacting (A') a solution of magnesium compound with (B) a solution of

titanium compound in the presence of (C) an electron donor to give a solid component, and supporting thereon a polycarboxylic acid ester, to obtain a solid titanium catalyst component composed of titanium, magnesium, a halogen and polycarboxylic acid ester as the essential components,

wherein a titanium compound mixture liquid comprising 88 to 99 % by weight of a titanium compound and 1 to 12 % by weight of hydrocarbon containing halogen-containing hydrocarbon is used as (B) the solution of titanium compound; and

a process comprising the steps of contacting (A1) a solution of magnesium compound with (B) a solution of titanium compound in the presence of (C) an electron donor to give a solid component, supporting thereon a polycarboxylic acid ester to give a solid product, and contacting the solid product with (B1) a solution of titanium compound, to obtain a solid titanium catalyst component composed of titanium, magnesium, a halogen and polycarboxylic acid ester as the essential components,

wherein a titanium compound mixture liquid comprising 88 to 99 % by weight of a titanium compound and 1 to 12 % by weight of hydrocarbon containing halogen-containing hydrocarbon is used as (B) the solution of titanium compound and/or (B1) the solution of titanium compound.

According to the process for preparing a solid titanium catalyst component for olefin polymerization of

the present invention, a solid titanium catalyst component for olefin polymerization capable of realizing high polymerization activity per unit catalyst can be obtained becc.uv:; ^he amount of the carried titanium per unit catalyst u-.reases.

The process for preparing a polyolefin according to the present invention employs an olefin polymerization catalyst composed of:

(a) the solid titanium catalyst component obtained according to the above-mentioned process,

(B) an organoaluminum catalyst component, and

(c) an organosilicon compound catalyst component aving Si-O-C linkage .

According to the present invention a process for preparing

a  solid  titanium  catalyst  component  for  olefin

polymerization  comprising  a step  of  contacting  (A)  a

magnesium compound or (A1) sohution of mepestam compoundof 

the kind such as hereindescribed with

(B) a solution of titanium compound or (B1) a sohtion of 

fifston compound or a meuoher of beth

 in an atomic ratio of  

magnesium/titanium as 2 to 100 to obtain a solid titanium

catalyst component composed of titanium, magnesium and a  

halogen as the essential components, 

wherein a titanium compound mixture liguid comprising 88 to 99 % by weight of a titanium compound and 1 to 12 % by weight of hydrocarbon containing halogen-containing hydrocarbon is used as (B) the solution of titanium compound. 

BRIEF DESCRIPTION OF THE ACCOMPANYING DRAWING Fig. 1 is a explanatory view showing an example of the

process for preparing a solid titanium catalyst component

of the present invention.

Fig. 2 is a schematic view showing a device for

measuring the composition of a titanium tetrachloride

mixture liquid.

DETAILED DESCRIPTION OF THE INVENTION The process for preparing a solid .titanium catalyst component for olefin polymerization and the process for preparing a polyolefin of the present invention will be described in detail hereinafter.

According to the present invention, in preparation of a solid titanium catalyst component composed of titanium, magnesium and a halogen as the essential components by contacting (A) a magnesium compound with (B) a solution of titanium compound, a titanium compound mixture liquid composed of 88 to 99 % by weight of a titanium compound and 1 to 12 % by weight of hydrocarbon containing halogen-containing hydrocarbon is used as (B) the solution of titanium compound.

The titanium compound mixture liquid used in the present invention comprises a titanium compound in an amount of 88 - 99 % by weight, preferably 90 - 99 % by weight, and hydrocarbon containing halogen-containing hydrocarbon in an amount of 1 - 12 % by weight, preferably 1 - 10 % by weight.

As a titanium compound contained in the titanium compound mixture liquid, there can be employed, for example, a tetravalent titanium compound represented by the formula: Ti(OR)nX4-n

wherein R represents a hydrocarbon group, X represents a halogen atom, and n satisfies 0
Concrete examples of such a titanium compound include the titanium tetrahalide such as TiCl4, TiBr4 and TH4; the alkoxytitanium trihalide such as Ti(OCH3)Cl3, Ti(OC2H5) Cl3, Ti(On-C4Hg) Cl3, Ti(OC2H5)Br3 and Ti(O-iso-C4H9) Br3; the dialkoxytitanium dihalide such as Ti(OCH3)2Cl2, Ti(OC2H5)2Cl2, Ti(On-C4H9)2Cl2 and Ti(OC2H5)2Br2; the

trialkoxytitanium monohalide such as Ti(OCH3)3CI, Ti(OC2H5)3Cl, Ti(0n-C4H9)3C1 and Ti (OC2H5)3Br; the tetraalkoxytitanium such as Ti(OCH3)4, Ti(OC2Hs)4, Ti(On-C4H9)4, Ti(O-iso-C4H9) 4 and Ti(O-2-ethylhexyl)4.

Among these, preferred is the halogen-containing titanium compound, more preferred is the titanium tetrahalide, and particularly preferred is titanium tetrachloride.  The titanium compound mixture liquid may contain these titanium compounds singly or in combination of two or more kinds thereof.

The "hydrocarbon containing halogen-containing hydrocarbon" contained in the titanium compound mixture liquid is a mixture of halogen-containing hydrocarbon and hydrocarbon.

Concrete examples of the halogen-containing hydrocarbon include the halogen-containing aliphatic hydrocarbon such as chloroethane, chloropropane, chlorobutane, chlorohexane, chloroheptane, chlorooctane, chlorononane and chlorodecane; the halogen-containing alicyclic hydrocarbon such as chlorocyclohexane; the halogen-containing aromatic hydrocarbon such as chlorobenzene and chlorotoluene.  These halogen-containing hydrocarbons may be contained in the hydrocarbon containing halogen-containing hydrocarbon singly or in combination. It is desired that the halogen-containing hydrocarbon is contained in an amount of 0.01-3.0 % by weight in the titanium compound mixture liquid.

Concrete examples of the hydrocarbon include the saturated aliphatic hydrocarbon, the unsaturated aliphatic hydrocarbon and the aromatic hydrocarbon.  Among these, preferred is a hydrocarbon having 4-16 carbon atoms, particularly preferred is a saturated hydrocarbon having 4-16 carbon atoms.  Examples of such a saturated hydrocarbon having 4-16 carbon atoms include butane, pentane, hexane, heptane, octane, nonane, decane, undecane, dodecane, tridecane, tetradecane, pentadecane and hexadecane.  Among these, preferred is a saturated hydrocarbon having 5-14 carbon atoms, preferably 6-12 carbon atoms.  These hydrocarbons may be contained in the hydrocarbon containing halogen-containing hydrocarbon singly or in combination.

As such a titanium compound mixture liquid, there can be employed, for example, a mixture liquid comprising 90-98.6 % by weight of a titanium compound, 0.1-0.9 % by weight of 2-chlorooctane, 0-0.4 % by weight of hexane, 0.7-4.5 % by weight of octane, 0.1-0.5 % by weight of nonane and 0.5-3.7 % by weight of decane.

The above composition of titanium compound mixture liquid may be obtained by blending the titanium compound and the hydrocarbon containing halogen-containing hydrocarbon both as aforesaid, or obtained by distilling a solution containing a titanium compound which can be obtained in the following preparation of a solid titanium catalyst component.

Concrete examples of the magnesium compound (A) employed in the present invention include the magnesium halide such as magnesium chloride, magnesium bromide, magnesium iodide and magnesium fluoride; the alkoxy magnesium halide such as methoxymagnesium chloride, ethoxymagnesium chloride, isopropoxymagnesium chloride, butoxymagnesium chloride and octoxymagnesium chloride; the aryloxymagnesium halide such as phenoxymagnesium chloride and methylphenoxymagnesium chloride; the alkoxymagnesium such as ethoxymagnesium, isopropoxymagnesium, butoxymagnesium, octoxymagnesium and 2-ethylhexoxymagnesium; the aryloxymagnesium such as phenoxymagnesium and dimethylphenoxymagnesium; the magnesium carboxylate such as magnesium laurate and magnesium stearate; and the inorganic acid salt such as magnesium carbonate, magnesium borate and magnesium silicate.  The magnesium compound may be a complex compound or a composite compound with other metal, or a mixture with other metallic compound or a mixture of two or more kinds of these compounds.  Among these, preferred is the magnesium halide, particularly preferred is magnesium chloride.

In the present invention, the magnesium compound may be used as magnesium compound in a liquid state such as a solution of magnesium compound or a magnesium compound suspension.  In the case of using a magnesium compound in a solid state, it is dissolved in a solvent having

solubilizing ability for magnesium compound to give a solution of magnesium compound, or suspended in a medium having no solubilizing ability for magnesium compound to give a magnesium compound suspension.  In the case of using a magnesium compound in a liquid state, it may be used as a solution of magnesium compound as it is or it is dissolved in a solvent having solubilizing ability for magnesium compound to give a solution of magnesium compound.  It is preferred in the present invention that the magnesium compound is used in the form of a magnesium compound solution.

Examples of the solvent having solubilizing ability for magnesium compound include, in addition to titanate, an electron donor (E) such as alcohol, aldehyde, amine, carboxylic acid and metallic acid ester excluding titanate, which may be used singly or in combination with two or more kinds thereof.

Examples of the titanate include the orthotitanate such as methyl orthotitanate, ethyl orthotitanate, n-propyl orthotitanate, i-propyl orthotitanate, n-butyl orthotitanate, i-butyl orthotitanate, n-amyl orthotitanate, 2-ethylhexyl orthotitanate, n-octyl orthotitanate, phenyl orthotitanate and cyclohexyl orthotitanate; and the polytitanate such as polymethyltitanate, polyethyltitanate, poly-n-propyltitanate, poly-i-propyltitanate, poly-n-butyltitanate, poly-i-butyltitanate, poly-n-amyltitanate,

poly-2-ethylhexyltitanate, poly-n-octyltitanate, polyphenyltitanate and polycyclohexyltitanate.

Examples of the alcohol having solubilizing ability for magnesium compound include the aliphatic alcohol such as methanol, ethanol, propanol, butanol, ethylene glycol, methyl carbitol, 2-methylpentanol, 2-ethylbutanol, n-heptanol, n-octanol, 2-ethylhexanol, decanol, dodecanol, tetradecyl alcohol, undecenol, oleyl alcohol and stearyl alcohol; the alicyclic alcohol such as cyclohexanol and methylcyclohexanol; the aromatic alcohol such as benzyl alcohol, methylbenzyl alcohol, isopropylbenzyl alcohol, (X-methylbenzyl alcohol and a,a,-dimethylbenzyl alcohol; and the aliphatic alcohol containing an alkoxy group such as n-butyl cellosolve and l-butoxy-2-propanol.

Examples of the carboxylic acid include the organic carboxylic acid of 7 or more carbon atoms such as caprylic acid, 2-ethylhexanoic acid, undecylenic acid, undecanoic acid, nonylic acid and octanoic acid.

Examples of the aldehyde include the aldehyde of 7 or more carbon atoms such as capric aldehyde, 2-ethylhexylaldehyde, caprylic aldehyde and undecylenic aldehyde.

Examples of the amine include the amine of 6 or more carbon atoms such as heptylamine, octylamine, nonylamine, decylamine, laurylamine, undecylamine and 2-ethylhexylamine.

Examples of the metallic acid ester include the zirconium tetraalkoxide such as zirconium tetramethoxide, zirconium tetraethoxide, zirconium tetrabutoxide and zirconium tetrapropoxide.

These titanate and electron donor (E) may be used together with an inert solvent, and concrete examples of the inert solvent include the aliphatic hydrocarbon such as propane, butane, pentane, hexane, heptane, octane, decane, dodecane and kerosene; the alicyclic hydrocarbon such as cyclopentane, cyclohexane and methyl cyclopentane; the aromatic hydrocarbon such as benzene, toluene and xylene; the halogenated hydrocarbon such as ethylenechloride and chrolbenzene; and a mixture thereof.

In the solution of magnesium compound (A') in which a magnesium compound is dissolved in the aforesaid solvent, the magnesium compound is generally contained in an amount of 0.1 - 20 mol/liter, preferably 0.5-5 mol/liter to the solvent.

As the medium having no solubilizing ability for magnesium compound, there can be used the hydrocarbon exemplified as the inert solvent, preferably the aromatic hydrocarbon.

In the suspension in which a magnesium compound is suspended in the medium having no solubilizing ability for magnesium compound, the magnesium compound is generally contained in an amount of 0.1 - 20 mol/liter, preferably 0.5-5 mol/liter to the medium.

In the present invention, a solid titanium catalyst component composed of titanium, magnesium and a halogen as the essential components is prepared by contacting the magnesium with the titanium compound mixture liquid.  The magnesium compound is generally used in the form of a solution or as a suspension as previously described.

Concrete examples of the process for preparing a solid titanium catalyst component are as follows.

(1)	A process for preparing a solid titanium catalyst

component composed of titanium, magnesium and a halogen as

the essential components by contacting a solution of

mixed magnesium compound (A1) with absolution of titanium

compound (B) in the presence of an electron donor (C).

(2)	A process for preparing a solid titanium catalyst component composed of titanium, magnesium, a halogen and polycarboxylic acid ester as the essential components by contacting a solution of magnesium compound (A') with a mixed solution of titanium compound (B) in the presence of an electron donor (C) to give a solid component, and followed by supporting thereon polycarboxylic acid ester.

(3)	A process for preparing a solid titanium catalyst component composed of titanium, magnesium, a halogen and polycarboxylic acid ester as the essential components by

additionally contacting the solid titanium catalyst

mixed

component obtained in the process (2) with a,solution of

titanium compound.

(4)	A process for preparing a solid titanium catalyst component composed of titanium, magnesium and a halogen as the essential components by contacting a halogen-containing titanium compound with a magnesium compound suspension in which Mg(0R1)2 (wherein R1 represents an alkyl group) is suspended in hydrocarbon.

(5)	A process for preparing a solid titanium catalyst component composed of titanium, magnesium and a halogen as the essential components by contacting a solution of organomagnesium compound (e.g. MgR22, MgR2R3; wherein R2 and R3 are each a hydrocarbon group of 1 - 20 carbon atoms) with a halogen-containing titanium compound and/or a non-halogen-containing titanium compound.  In the case of using a non-halogen-containing titanium compound in this process, the non-halogen-containing titanium compound must be contacted with a halogenating agent such as SiX4 or R4X (wherein X is a halogen and R4 is hydrocarbon) in any step.

(6)	A process for preparing a solid titanium catalyst component composed of titanium, magnesium, a halogen and polycarboxylic acid ester as the essential components by carrying out the contact with polycarboxylic acid ester in any step in the process (4) or (5).

(7)	A process for preparing a solid titanium catalyst component composed of titanium, magnesium and a halogen as the essential components by carrying out the contact with an organic carrier or an inorganic carrier in any step in any of the processes (4) - (6).

(8)  A process for preparing a solid titanium catalyst component which comprises steps of quenching a suspension containing complex particles of a halogenated magnesium and an alcohol in a molten state in a hydrocarbon in the presence of a surface active agent to obtain the complex particles by solidification, and followed by supporting thereon a solution of titanium compound and polycarboxylic acid ester.

The polycarboxylic acid ester supported on the solid titanium catalyst component is preferably phthalate, more preferably phthalic acid diester.

Although each amount of the above-mentioned components used in the preparation of a solid titanium catalyst component cannot be easily defined because it varies depending on the process of preparation, the titanium compound is used in an amount of 0.01 - 1000 mol, preferably 0.1 - 200 mol in terms of the titanium compound in the solution based on 1 mol of the magnesium compound, and the polycarboxylic acid ester is used in an amount of 0.01 - 10 mol, preferably 0.1-5 mol based on 1 mol of the magnesium compound.  The electron donor (C) is used in an amount of 0.01 - 5 mol, preferably 0.05 - 2 mol based on 1 mol of the magnesium compound.

The solid titanium catalyst component thus obtained contains titanium, magnesium and a halogen as the essential components.  In such a solid titanium catalyst component, the atomic ratio of halogen/titanium is about 2 - 200,

preferably about 4 - 100, and the atomic ratio of magnesium/titanium is about 1 - 100, preferably about 2 -50.  In the case of the solid titanium catalyst component containing polycarboxylic acid ester, the molar ratio of polycarboxylic acid ester/titanium is about 0.01 - 100, preferably about 0.2 - 10.

In the present invention, the following processes for preparing a solid titanium catalyst component are preferred.  Among the followings, the process (2) is preferable from the view of the polymerization activity.

(1)	A process for preparing a solid titanium catalyst component composed of titanium, magnesium, a halogen and polycarboxylic acid ester as the essential components by contacting a solution of magnesium compound (A1) with a solution of titanium compound (B) in the presence of an electron donor (C) to give a solid component, and followed by supporting thereon a polycarboxylic acid ester.

(2)	A process for preparing a solid titanium catalyst component for olefin polymerization comprising the steps of contacting a solution of magnesium compound (A') with a solution of titanium compound (B) in the presence of an electron donor (C) to give a solid component, supporting thereon a polycarboxylic acid ester to give a solid product, and contacting the solid product with a solution of titanium compound (B1) to obtain a solid titanium catalyst component composed of titanium, magnesium, a halogen and polycarboxylic acid ester as the essential

components, wherein the titanium compound mixture liquid is used as the solution of titanium compound (B) and/or the solution of titanium compound (B1).  It is preferred in this case that the titanium compound mixture liquid is used as both the solution of titanium compound (B) and the solution of titanium compound (B1).

The solution titanium compound (B) and the solution titanium compound (B1) may each be a titanium compound mixture liquid having the same or different composition. When only one of the solution of titanium compound (B) and the solution of titanium compound (B') is the titanium compound mixture liquid, the other solution of titanium compound is a tetravalent titanium compound, preferably a halogen-containing titanium compound, more preferably a titanium tetrahalide, particularly preferably titanium tetrachloride.

The process for preparing a solid titanium catalyst component for olefin polymerization preferred in the present invention comprises in detail the following stages of:

(I) contacting the solution of magnesium compound (A') with the solution of titanium compound (B) in the presence of the electron donor (C) to produce a solid component, and followed by supporting thereon a polycarboxylic acid ester to produce a solid product; and

 (II) further contacting the solid product with the solution of titanium compound (B') to produce a solid titanium catalyst component.

The stage (I) for producing the solid product (a solid titanium catalyst component) may be conducted in the presence of a hydrocarbon solvent (D) .  The stage (II) for producing the solid titanium catalyst component may be conducted in the presence of polycarboxylic acid ester and/or an electron donor (C) and/or a hydrocarbon solvent (D1).  The polycarboxylic acid esters used in the stages (I) and (II) may be the same or different, the electron donors (C) and (C') may be the same or different, and the hydrocarbon solvents (D) and (D') may be the same or different.

Examples of the hydrocarbon solvents (D) and (D') include the aliphatic hydrocarbon such as propane, butane, pentane, hexane, heptane, octane, decane, dodecane and kerosene; the alicyclic hydrocarbon such as cyclopentane, cyclohexane and methyl cyclopentane; the aromatic hydrocarbon such as benzene, toluene and xylene; the halogenated hydrocarbon such as ethylenechloride and chrolbenzene, or a mixture thereof.  Examples of the electron donors (C) and (C1) are to be described below.

As the titanium compound mixture liquid used as the solution titanium compound (B) and/or the solution titanium compound (B'), in addition to the titanium compound mixture liquid as exemplified above, there are employable a

purified titanium compound mixture liquid obtained by distilling a solution containing titanium compound which has not been supported on the solid product in the stage (I) and/or a solution containing titanium compound which has not been supported on the solid titanium catalyst component in the stage (II), and a blend obtained by blending the purified titanium compound mixture liquid and a liquid titanium compound so as to have the above composition.

The solution containing titanium compound which has not been supported on the solid product may be the solution produced in preparation of the solid product by contacting the solution of magnesium compound (A') with the titanium compound (a solution of titanium compound) and the electron donor (C), or produced in preparation of the solid product by contacting the solution of magnesium compound (A1) with a titanium compound mixture liquid and the electron donor (C).  The solution containing titanium compound which has not been supported on the solid titanium catalyst component may be the solution produced in the contact of the solid product with the titanium compound (a solution of titanium compound), or produced in the contact of the solid product with a titanium compound mixture liquid.

The solution containing titanium compound which has not been supported on the solid product or the solid titanium catalyst component is generally a solution comprising about 85 % by weight of a titanium compound and

a plurality of hydrocarbons, and when such a solution is distilled on the condition that, for example, the bottom temperature is 70°C, the top temperature is 53°C, the top pressure is 47 Torr, and the reflux rate is 480 kg/hour, a titanium compound mixture liquid having the aforesaid composition can be obtained.

In such a process for preparing a solid titanium catalyst component, although each amount of the components (A1), (B), (B1) and (C) and polycarboxylic acid ester to be used varies depending on their kinds and the contacting condition, the following can be exemplified.

In the stage (I) for producing a solid product, polycarboxylic acid ester is used in an amount of about 0.01-5 mol, preferably about 0.1-1 mol based on 1 mol of the magnesium compound in the solution of magnesium compound (A'), the solution of titanium compound (B) is used in an amount of 0.1 - 1000 mol, preferably 1 - 200 mol in terms of the titanium compound in the component (B) based on 1 mol of the magnesium compound in the solution of magnesium compound (A1).  The electron donor (C) is used in an amount of about 0.01 - 5 mol, preferably about 0.0 5 - 2 mol based on 1 mol of the magnesium compound in the solution of magnesium compound (A').

In the stage (II) for producing the solid titanium catalyst component, the solution of titanium compound (B1) is used in an amount of 0.1 - 1000 mol, preferably 1 - 200 mol in terms of the titanium compound in the component (B)

based on 1 mol of the magnesium compound in the solid product.

The temperature in contacting each component as stated above generally ranges from -70°C to 200°C, preferably from -30°C to 150°C.

The solid titanium catalyst component thus obtained contains titanium, magnesium, a halogen and polycarboxylic acid ester.

In the solid titanium catalyst component prepared in the stage (I) or (II), the atomic ratio of halogen/titanium is 2 - 100, preferably 4 - 90, the molar ratio of polycarboxylic acid ester/titanium is 0.01 - 100, preferably 0.2 - 10, and the atomic ratio of magnesium/titanium is 2 - 100, preferably 4-50.

When a titanium compound mixture liquid composed of 88 - 99 % by weight of a titanium compound and 1 - 12 % by weight of hydrocarbon containing halogen-containing hydrocarbon is used as the solution of titanium compound component in the above-mentioned preparation of a solid titanium catalyst component, the amount of supported titanium per unit catalyst unexpectedly increases compared with the case of using a 100 % purity titanium compound so that a solid titanium catalyst component capable of realizing high activity per unit catalyst can be obtained. Further, the titanium component mixture liquid may be obtained by distilling the solution containing titanium compound which has not been supported on the solid product

in the step of contacting the solution of magnesium compound with the solution of titanium compound and/or the solution containing titanium compound which has not been supported the solid titanium catalyst component in the step of contacting the solid product with the solution of titanium compound so as to have the aforesaid composition, and consequently the recycle of titanium compound and the cost saving can be realized.

Examples of the electron donors (C) and (C') used in the present invention include the amines such as methylamine, ethylamine, dimethylamine, diethylamine, ethylene diamine, tetramethylene diamine, hexamethylene diamine, tributyl amine and tribenzyl amine; the pyrroles such as pyrrole, methyl pyrrole and dimethyl pyrrole; pyrroline; pyrrolidine; indole; the pyridines such as pyridine, methyl pyridine, ethyl pyridine, propyl pyridine, dimethyl pyridine, ethylmethyl pyridine, trimethyl pyridine, phenyl pyridine, benzyl pyridine and pyridine chloride; the nitrogen-containing cyclic compounds such as the piperidines, the quinolines and the isoquinolines; the oxygen-containing cyclic compounds such as tetrahydrofuran, 1,4-cineole, 1,8-cineole, pyrrolefuran, methylfuran, dimethylfuran, diphenylfuran, benzofuran, cumarone, phthalane, tetrahydropyran, pyran and dihidropyran; the phenols of 6 - 20 carbon atoms which may have a lower alkyl group such as phenol, cresol, xylenol, ethylphenol, propylphenol, nonylphenol, cumylphenol and naphthol; the

ketones of 3 - 15 carbon atoms such as acetone, methylethyl ketone, methylisobutyl ketone, acetophenone, benzophenone, acetylacetone and benzoquinone; the aldehydes of 2 - 15 carbon atoms such as acetoaldehyde, propionaldehyde, octylaldehyde, benzaldehyde, tolualdehyde and naphthoaldehyde; the organic esters of 2 - 30 carbon atoms such as methyl formate, methyl acetate, ethyl acetate, vinyl acetate, propyl acetate, octyl acetate, cyclohexyl acetate, ethyl propionate, methyl butyrate, ethyl valerate, methyl chloroacetate, ethyl dichloroacetate, methyl methacrylate, ethyl crotonate, ethyl

cyclohexanecarboxylate, methyl benzoate, ethyl benzoate, propyl benzoate, butyl benzoate, octyl benzoate, cyclohexyl benzoate, phenyl benzoate, benzyl benzoate, methyl toluate, ethyl toluate, amyl toluate, ethyl ethylbenzoate, methyl anisate, n-butyl maleate, diisobutyl methylmaleate, di-n-hexyl cyclohexene carboxylic acid ester, diethyl nadic acid ester, diisopropyl tetrahydrophthalate, diethyl phthalate, diisobutyl phthalate, di-n-butyl phthalate, di-2-n-ethylhexyl phthalate, y-butylolactone, 8-valerolactone,

coumarin, phthalide and ethyl carbonate; the acid halides of 2-15 carbon atoms such as acetyl chloride, benzoyl chloride, toluate chloride, anisate chloride and phthalate chloride; the ether of 2-20 carbon atoms such as methyl ether, ethyl ether, isopropyl ether, butyl ether, amyl ether, anisole and diphenyl ether epoxy-p-menthane; the diether such as 2-isopentyl-2-isopropyl-l,3-

dimethoxypropane, 2,2-di-isobutyl-l,3-dimethoxypropane, 2,2-di-isopropyl-l,3-dimethoxypropane, 2-cyclohexylmetyl-2-isopropyl-1,3-dimethoxypropane, 2,2-di-isopentyl-l,3-dimethoxypropane, 2-isobutyl-2-isopropyl-l,3-dimethoxypropane, 2-cyclohexyl-2-isopropyl-l,3-dimethoxypropane, 2-cyclopentyl-2-isopropyl-l,3-dimethoxypropane, 2,2-dicyclopentyl-l,3-dimethoxypropane, 1, 2-bis-methoxymethyl-bicyclo-[2,2,1]-heptane, diphenyldimethoxysilane, isopropyl-t-butyldimethoxysilane, 2,2-di-isobutyl-l,3-dimethoxycyclohexane, 2-isopentyl-2-isopropyl-1,3-dimethoxycyclohexane and 9,9-dimethoxymethylfluorene; the acid amides such as amide acetate, amide benzoate and amide toluate; the nitrile such as acetonitrile, benzonitrile and tol-unitrile; the organic phosphorus compound having P-O-C linkage such as trimethyl phosphite and triethyl phosphite; and the anhydride such as acetic anhydride, phthalic anhydride and benzoic anhydride.

The organic silicon compound represented by the following formula (i) may be used as the electron donors (C) and (C) .

These electron donors may be used singly or in combination of two or more kinds thereof.

The polycarboxylic acid ester used in the present invention is represented by the following compounds.

(Formula Removed) 

wherein R11 represents a substituted or unsubstituted hydrocarbon group, R12, R15 and R16 each represent a hydrocarbon group which is substituted or unsubstituted or hydrogen atom, and R13 and R14 each represent a hydrocarbon group or which is substituted or unsubstituted or a hydrogen atom, preferably at least either of the two is a substituted or unsubstituted hydrocarbon group.  R13 and R14 may be connected together to form a cyclic structure. When the hydrocarbon groups R1:L-R16 are substituted, the substituting groups include the heteroatoms such as N, 0 and S, and have the groups such as C-O-C, COOR, COOH, OH, SO3H, -C-N-C- and NH2.

Concrete examples of the polycarboxylic acid ester include the aliphatic polycarboxylic acid esters such as diethyl succinate, dibutyl succinate, diethyl methylsuccinate, diisobutyl a-methylglutarate, diethyl

methylmalonate, diethyl ethylmalonate, diethyl isopropylmalonate, diethyl butylmalonate, diethyl phenylmalonate, diethyl diethylmalonate, diethyl dibutylmalonate, monooctyl maleate, dioctyl maleate, dibutyl maleate, dibutyl butylmaleate, diethyl butylmaleate, diisopropyl p-methylglutarate, diallyl

ethylsuccinate, di-2-ethylhexyl fumarate, diethyl itaconate

and dioctyl citraconate; the alicyclic polycarboxylic acid esters such as diethyl 1,2-cyclohexanecarboxylate, diisobutyl 1,2-cyclohexanecarboxylate, diethyl tetrahydrophthalate and diethyl nadiate; the aromatic polycarboxylic acid esters such as monoethyl phthalate, dimethyl phthalate, methylethyl phthalate, monoisobutyl phthalate, diethyl phthalate, ethylisobutyl phthalate, di-n-propyl phthalate, diisopropyl phthalate, di-n-butyl phthalate, diisobutylphthalate, di-n-heptyl phthalate, di-2-ethylhexyl phthalate, di-n-octyl phthalate, dineopentyl phthalate, didecyl phthalate, benzylbutyl phthalate, diphenyl phthalate, diethyl naphthalenedicarboxylate, dibutyl naphthalenedicarboxylate, triethyl trimellitate and dibutyl trimellitate; and the heterocyclic polycarboxylic acid esters such as 3,4-furandicarboxylate.

Other examples of the polycarboxylic acid ester are the long-chain dicarboxylic acid ester such as diethyl adipate, diisobutyl adipate, diisopropyl sebacate, di-n-butyl sebacate, di-n-octyl secabate and di-2-ethylhexyl sebacate.

The solid titanium compound for olefin polymerization prepared by the process of the present invention may be used as an olefin polymerization catalyst in combination with an organometallic compound catalyst component containing a metal selected from Group I to Group III of the periodic table, and optionally with an electron donor such as an organosilicon compound.

An example of such an olefin polymerization catalyst is an olefin polymerization catalyst comprising:

(a)	the solid titanium catalyst component,

(b)	an organoaluminum compound catalyst component, and  (c)  an organosilicon compound catalyst component having Si-O-C linkage.

An example of the process for preparing a solid titanium catalyst component of the present invention is illustrated in Fig. 1.

As the organometallic compound catalyst component, for example, an organoaluminum compound, a complex alkylate of a metal in Group I with aluminum or an organometallic compound of a metal in Group II may be employed.

The organoaluminum compound is, for example, an organoaluminum compound represented by the formula: RanAlX3_n

wherein Ra represents a hydrocarbon group of 1 - 12 carbon atoms, X represents a halogen atom or a hydrogen atom, and n is 1 - 3.

In the above formula, Ra is a hydrocarbon group of 1 - 12 carbon atoms such as alkyl, cycloalkyl or aryl, more specifically, methyl, ethyl, n-propyl, isopropyl, isobutyl, pentyl, hexyl, octyl, cyclopentyl, cyclohexyl, phenyl or tolyl.

Concrete examples of the organoaluminium compound include the trialkylaluminum such as trimethylaluminum, triethylaluminum, triisopropylaluminum,

triisobutylaluminum, trioctylaluminum, tri (2-ethylhexyl)aluminum and tridecylaluminum; the alkenylaluminum such as isoprenylaluminum; dialkylaluminum halides such as dimethylaluminum chloride, diethylaluminum chloride, diisopropylaluminum chloride, diisobutylaluminum chloride and dimethylaluminum bromide; the alkylaluminum sesquihalide such as methylaluminum sesquichloride, ethylaluminum sesquichloride, isopropylaluminum sesquichloride, butylaluminum sesquichloride and ethylaluminum sesquibromide; the alkylaluminum dihalide such as methylaluminum dichloride, ethylaluminum dichloride, isopropylaluminum dichloride and ethylaluminum dibromide; and the alkylaluminum hydride such as diethylaluminum hydride and diisobutylaluminum hydride.

As the organoaluminum compound, there can be used a compound represented by the formula: RanAlL3_n

wherein Ra is the same as defined above, L is a group of -0Rb, -0SiRc3, -OAlRd2, -NRe2, -SiRf3 or -N(R9)AlRh2, n is 1 - 2, Rb, Rc, Rd and Rh are respectively a group such as methyl, ethyl, isopropyl, isobutyl, cyclohexyl or phenyl, Re is a hydrogen atom or a group of methyl, ethyl, isopropyl, phenyl or trimethylsilyl, and Rf and R9 are each a methyl group or an ethyl group.

Among these organoaluminum compounds, preferred is a compound represented by RanAl(0AlRd2) 3-n such as Et2A10AlEt2 or (iso-Bu)2A10A1(iso-Bu)2•
