Repository: anandvc/allindianpatents

File: patents/197548-a-process-for-preparing-a-novel-austenitic-stainless-steel-alloy-of-machinability-and-low-magnetic-permeability.html
Indian Patents. 197548:A PROCESS FOR PREPARING A NOVEL AUSTENITIC STAINLESS STEEL ALLOY OF MACHINABILITY AND LOW MAGNETIC PERMEABILITY

Indian Patents

Recently Granted Patents

  Recently Published Patents

Title of Invention	A PROCESS FOR PREPARING A NOVEL AUSTENITIC STAINLESS STEEL ALLOY OF MACHINABILITY AND LOW MAGNETIC PERMEABILITY

Abstract	An austenitic, stainless steel alloy consists essentially of, in weight percent, about: C 0.030 max Mn 2.0 max Si 1.0 max P 0.05 max S 0.02 - 0.05 Cr 16.0-20.0 Ni 9.8-14.0 Mo 3.0 max Cu 0.8-1.5 N 0.035 max up to about 0.75 weight percent of an element selected from the group consisting of Ti and Cb, and the balance is essentially iron, wherein Cb is not more than about 0.1 weight percent when Ti > (5 x %C) and Ti is not more than about 0.1 weight percent when Cb > (10 x %C). The alloy provides a unique combination of machinability, corrosion resistance, formability, and mechanical properties.	

Full Text	Field of the Invention	

The present invention relates to a Process for preparing a novel austenitic stainless steel alloy of machinability and low magnetic permeability and in particular to an austenitic stainless steel alloy, and an article made therefrom, having a unique combination of good machining characteristic, corrosion resistance, formability, and transverse mechanical properties.

Background of the Invention

In general, stainless steels are more difficult to machine than carbon and low-alloy steels because stainless steels have high strength and work-hardening rates compared to the carbon and low alloy steels. Consequently, it is necessary to use higher powered machines and lower machining speeds for machining the known stainless steels than for machining carbon and low-alloy steels. In addition, the useful life of a machining tool is often shortened when working with the known stainless steels.

ALSI types 304L, 316L, 321 and 347 stainless steels are austenitic, chromium-nickel and chromium-nickel-molybdneum stainless steels having the following compositions in weight percent:

(Table Removed)

Source: METALS HANDBOOK Desk Edition; ChapL. 15, pages 2-3; (1985).  The AMS standards for these alloys restrict copper to not more than 0.75 %.

The above-listed chromium-nickel and chromium-nickel -molybdenum stainless steels are known to be useful for applications which require good nonmagnetic behavior, in combination with good corrosion resistance.  In order to overcome the difficulties in machining the known stainless steels, some grades of stainless steels have been modified by the addition of elements such as sulphur, manganese, or phosphorus and/or by maintaining carbon and nitrogen at very low levels.  However, there continues to be a demand for improved machinability in chromium-nickel and chromium-nickel-molybdenum stainless steels, particularly for production-type machining operations such as on an automatic screw machine.

Given the foregoing, it would be highly desirable to have an austenitic stainless steel that provides better machinability than is provided by the Known austenitic stainless steels.

Summary of the Invention

The problems associated with the known austenitic stainless steel alloys are solved to a large degree by an alloy in accordance with the present invention. The alloy according to the present invention is an austenitic stainless steel alloy that provides significantly improved machinability compared to the known chromium-nickel and chromium-nickel-molybdenum stainless steel alloys, without adversely affecting other desirable properties such as corrosion resistance, formability, and transverse mechanical properties.

The broad and preferred compositional ranges of the austenitic stainless steel of the present invention are as follows, in weight percent:

(Table Removed)

The balance in each case is essentially iron except for the usual impurities found in commercial grades of such steels and minor amounts of additional elements which may vary from a few thousandths of a percent up to larger amounts that do not objectionably detract from the desired combination of properties provided by this alloy.  In the Broad composition, Cb is not more than about 0.1 % when Ti > (5 x %C) and Ti is not more than about 0.1 % when Cb > (10 x %C).

The foregoing tabulation is provided as a convenient summary and is not intended thereby to restrict the lower and upper values of the ranges of the individual elements of the alloy of this invention for use in combination with each other, or to restrict

the ranges of the elements for use solely in combination with each other.  Thus, one or more of the element ranges of the broad composition can be used with one or more of the other ranges for the remaining elements in the preferred compositions.  In addition, a minimum or maximum for an element of one preferred embodiment can be used with the maximum or minimum for that element from another preferred embodiment. Throughout this application, unless otherwise indicated, percent (%) means percent by weight.

Detailed Description

In the alloy according to the present invention, carbon and nitrogen are restricted in order to benefit the machinability of the alloy.  Carbon is restricted to not more than about 0.03 0 %, better yet to not more than about 0.025 %, and preferably to not more than about 0.020 %.  In addition, nitrogen is restricted to not more than about 0.035 %, better yet to not more than about 0.030 %, and preferably to not more than about 0.025 %.  For best results, the alloy contains not more than about 0.020 % nitrogen.

Nickel is present in the alloy to provide the necessary austenitic structure.  To that end, at least about 9.8 %, better yet at least about 10.0 %, and preferably about 10.5 % nickel is present in the alloy to prevent ferrite or martensite formation and to insure good machinability.  However, nickel is restricted to not more than about 14.0 % and better yet to not more than about 12.5 % because the benefits realized from nickel are not commensurate with the additional cost of a large amount of nickel in this alloy.

The amount of nickel present in this alloy is selected, at least in part, based on the desired amounts of molybdenum and chromium in the alloy.

Thus, when the molybdenum content is below about 1.0 % and the chromium content is above about 17.0 %, the alloy preferably contains about 10.0 % to about 11.0 % nickel.  Further, when the molybdenum content is about 2.0 % - 3.0 % and the chromium content is about 16.0 % - 18.0 %, the alloy preferably contains about 10.5 % to about 12.5 % nickel.

At least about 0.8 % copper is present in this alloy to aid in stabilizing the austenitic structure of the alloy and to benefit the machinability of the alloy.  Although copper is typically a residual element in an austenitic stainless steel such as Type 304 or Type 316, we have found that a significant improvement in machinability is obtained by including copper in the present alloy, within a controlled range.

Copper is restricted to not more than about 1.5 %, better yet to not more than about 1.2 % and, preferably to not more than about 1.0 %.  Too much copper adversely affects the corrosion resistance of this alloy.  Moreover, the benefits realized from copper are not commensurate with the additional cost of including a large amount of copper in this alloy.

Chromium and molybdenum are present in the alloy to benefit corrosion resistance.  More particularly, at least about 16%, better yet at least about 17%, and preferably at least about 18% chromium is present in this alloy to benefit general corrosion resistance. Up to about 3.0%, preferably about 2.0 - 3.0% molybdenum is present in the alloy to benefit pitting resistance.  When optimum pitting resistance is not required, molybdenum is restricted to not more than about 1.0% in this alloy.  Furthermore, an excessive amount of chromium can result in the undesirable formation of ferrite, so that chromium is restricted to no more than about 20.0%, better yet to no more

than about 19%, and preferably to not more than about 18%, in this alloy.

The amount of chromium in this alloy is selected, at least in part, based on the desired amount of molybdenum in the alloy.  Thus, for example, when the alloy is to contain about 2.0% or more molybdenum, chromium is restricted to about 16.0 - 18.0%.  When molybdenum is restricted to not more than about 1.0%, the alloy can contain about 17.0 - 20.0% chromium.

At least about 0.02 % sulphur is present in the alloy because it contributes to the machinability provided by this alloy.  However, too much sulphur adversely affects the corrosion resistance, formability, and transverse mechanical properties of the alloy.  Therefore, sulphur is restricted to not more than about 0.05 % and preferably to not more than about 0.03 %.

Up to about 0.75% titanium or columbium can be present in this alloy to stabilize carbon and nitrogen by forming titanium or columbium carbonitrides.  Such carbonitrides benefit the alloy's resistance to intergranular corrosion when the alloy is exposed to elevated temperatures, e.g., following heating to about 1000F (530°C).  In order to realize the benefit provided by adding titanium to the alloy, the alloy contains an amount of titanium equal to at least about five times the desired amount of carbon (5 x %C) . Similarly, in order to realize the benefit provided by adding columbium to the alloy, the alloy contains an amount of columbium equal to at least about ten times the desired amount of carbon (10 x %C) .  When titanium or columbium is added to the alloy in such quantities, the alloy preferably contains about 17.0 - 18.0% chromium and about 10.0 - 11.0 % nickel.

Excessive amounts of titanium or columbium contribute to the formation of ferrite in this alloy,

and adversely affect its hot workability, corrosion resistance, and non-magnetic behavior.  Therefore, the amount of titanium or columbium added to the alloy is restricted to not more than about 0.75% and preferably to not more than about 0.5 %.  However, when titanium is a residual element, titanium is restricted to not more than about 0.1 % and preferably to not more than about 0.01 %.  Similarly, when columbium is a residual element, columbium is restricted to not more than about 0.1 %.

Up to about 2.0 % manganese can be present in the alloy to promote the formation of manganese-rich sulfides which benefit machinability.  In addition, free manganese aids in stabilizing the austenitic structure of the alloy.  Preferably, at least about 1.0 % manganese is present in the alloy.

Up to about 1.0 % and better yet up to about 0.6 % silicon can be present in the alloy from deoxidizing additions during melting.  However, too much silicon promotes ferrite formation, particularly with the very low carbon and nitrogen present in this alloy.  The formation of ferrite adversely affects the alloy's hot workability, corrosion resistance, and non-magnetic behavior.

Up to about 0.05 % and better yet up to about 0.03 % phosphorus can be present in the alloy to improve the quality of the surface finish of parts machined from this alloy.  However, larger amounts of phosphorus tend to cause embrittlement and adversely affect the hot workability of the alloy and its machinability.

Up to about 0 . 01 % calcium can be present in the alloy to promote formation of calcium-aluminum-silicates which benefit the alloy's machinability at high speeds with carbide cutting tools.

A small but effective amount of boron, up to about 0.005 %, can be present in the alloy for its beneficial effect on hot workability.

No special techniques are required in melting, casting, or working the alloy of the present invention.  Arc melting followed by argon-oxygen decarburization is the preferred method of melting and refining, but other practices can be used.  In addition, this alloy can be made using powder metallurgy techniques, if desired.  This alloy is also suitable for continuous casting techniques.

The alloy of the present invention can be formed into a variety of shapes for a wide variety of uses and lends itself to the formation of billets, bars, rod, wire, strip, plate, or sheet using conventional practices.

The alloy of the present invention is useful in a wide range of applications.  The superior machinability of the alloy lends itself to applications requiring the machining of parts, especially using automated machining equipment.

The  present  invention  therefore  provides  a process  for  preparing a  novel austenitic  stainless  steel  alloy  of  machinability  and  low  magnetic permeability  consisting essentially of, in  weight percent,

C	0.030 max

Mn	2.0 max

Si	1.0 max

P	0.05 max

S	0.02-0.05

Cr	16.0-20.0

Ni	9.8-14.0

Mo	3.0 max

Cu	0.8-1.5

N	0.035 max

upto 0.75 wt % of an element selected from the group selected from the group consisting of Ti and Cb, and the balance being esentially iron, wherein Cb is not more than 0.1 wt % when Ti >(5x%C) and Ti is not more than 0.1 wt % when Cb > (l0x %C)

EXAMPLES

In order to demonstrate the machinability provided by the present alloy, Examples 1 -5 of the alloy of the present invention having the compositions in weight percent shown in Table 1 were prepared. For comparison purposes, comparative Heats A and B with compositions outside the range of the present invention were also prepared. Their weight percent compositions are also included in Table 1.

-__s -

Table 1

(Table Removed)

Alloy A is representative of a commercially available form of AISI Type 304/304L stainless steel.  Alloy B is representative of a commercially available form of AISI Type 316/316L stainless steel.

The Examples 1-5 and the comparative Heats A and B were prepared from 400 lb. heats which were melted under argon cover and cast as 7.5 in. (19.05 cm) square ingots.  The ingots were maintained at a temperature of 2250F (1232°C) for 2 hours and then pressed to 4 in. (10.16 cm) square billets.  The billets were ground to remove surface defects and the ends were cut off.  The billets were hot rolled to form intermediate bars with a diameter of 2.125 in. (5.40 cm) .  For Examples 1 and 2 and comparative Heat A, the intermediate bars were hot rolled to a diameter of 0.7187 in. (1.82 cm) from a temperature of 2200F (1204°C) .  For Examples 3-5 and comparative Heat B, the intermediate bars were hot rolled to a diameter of 0.7187 in. (1.82 cm) from a temperature of 2250F (1232°C) .  The round bars were straightened and then turned to a diameter of 0.6 68 in. (1.70 cm) .  All of the bars were pointed, solution annealed at 1950F (1065°C) , water quenched, and acid cleaned to remove surface scale.  The annealed bars were cold drawn to a diameter of 0.637 in. (1.62 cm), the pointed ends were cut off, and the bars were restraightened, and then rough ground to a diameter of 0.627 in.  (1.592 cm) . The bars were then ground to a final diameter of 0.625 in. (1.587 cm) .

To evaluate machinability, the bars of Examples 1-5 and comparative Heats A and B were tested on an automatic screw machine.  A rough form tool was used to machine the 0.625 in. (1.59 cm) diameter bars at a speed of 129 sfpm to provide parts having a contoured surface defined by a small diameter of 0.392 in. (1.00 cm) and a large diameter of 0.545 in. (1.38 cm).  All the tests were performed with a rough form tool feed of 0.002 ipr using a 5 % solution of Qwerl™ 54 0 cutting fluid (manufactured by Quaker Chemical Corporation).  The large diameter was then finish machined to a diameter of 0.530 in. (1.35 cm) using a finish form tool.  As a consequence of gradual wear induced on the rough form tool by the machining process, the small diameter of the machined parts gradually increases.  Testing of each composition was terminated when a 0.003 in. (0.076 mm) increase in the small diameter of the machined parts was observed. Improved machinability is demonstrated when a significantly higher number of parts is machined compared to a reference material.

The results of the machinability tests are shown in Table 2 as the number of parts machined (No. of Parts) .  For Examples 1-3 and comparative Heats A and B, each alloy was tested in three separate runs. However, since the compositions of Examples 4 and 5 are similar, the bars of Examples 4 and 5 were tested together in five separate runs.  The average number of parts machined (Avg.) for each alloy and the weight percents of copper, chromium, and molybdenum for each alloy tested are also included in Table 2 for convenient reference.

Table 2

(Table Removed)

The data in Table 2 clearly show the superior machinability of Examples 1-5 compared to Heats A and B.

The terms and expressions that have been employed herein are used as terms of description and not of limitation.  There is no intention in the use of such terms and expressions to exclude any equivalents of the features described or any portions thereof.  It is recognized, however, that various modifications are possible within the scope of the invention claimed.

We Claim :

1.	A process for preparing a novel austenitic stainless steel alloy

of machinability and low magnetic permeability consisting

essentially of, in weight percent,

C	0.030 max

Mn	2.0 max

Si	1.0 max

P	0.05 max

S	0.02-0.05

Cr	16.0 - 20.0

Ni	9.8 - 14.0

Mo	3.0 max

Cu	0.8-1.5

N	0.035 max

upto 0.75 wt % of an element selected from the group consisting of Ti and Cb, and the balance being esentially iron, wherein Cb is not more than 0.1 wt % when Ti (5x%C) and Ti is not more than 0.1 wt % when Cb  (l0x %C)

2.	A process as claimed in claim 1 wherein the ingredients are

in the following proportions in weight percent:

C	0.030 max

Mn	2.0 max

Si	1.0 max

P	0.05 max

S	0.020-0.030

Cr	18-19

Ni	10.0-11.0

Mo	1.0 max

Cu	0.8-1.0

N	0.030 max

and the balance being essentially iron

3.	A process as claimed in claim 1 wherein the ingredients are

in the following proportions in weight percent:

C	0.030 max

Mn	2.0 max

Si	1.0 max

P	0.05 max

S	0.020-0.030

Cr	16-17.5

Ni	10.5 - 12.5

Mo	2.0-3.0

Cu	0.8-1.0

N	0.030 max

Ti	(5 x %C) to 0.5

and the balance being essentially iron.

4.	A process as claimed in claim 1 wherein the ingredients are

in the following proportions in weight percent:

C	0.030 max

Mn	2.0 max

Si	1.0 max

P	0.05 max

S	0.020-0.030

Cr	17-18

Ni	10.0-11.0

Mo	1.0 max

Cu	0.8-1.0

N	0.030 max

Cb  (10 x %C) to 0.5

and the balance being essentially iron.

5.	A process as claimed in any one of claims 1 to 4 wherein carbon is not more than 0.025 wt %.

6.	A process as claimed in claim 5 wherein carbon is not more than 0.020 wt %.

7.	A process as claimed in claim 1 wherein nitrogen is not more than 0.030 wt %.

8.	A process as claimed in claim 7 wherein nitrogen is not more than 0.025 wt %.

9.	A process as claimed in claim 1 wherein nickel is not more than 12.5 wt %.

10.	A process as claimed in claim 9 wherein nickel is at least 10.0 wt%.

11.	A process as claimed in claim 10 wherein nickel is at least 10.5 wt %.

12.	A process as claimed in claim 1 wherein manganese is at least 1.0 wt%.

13.	A process as claimed in claim 1 wherein copper is not more than 1.0 wt %.

14.	A process for preparing a novel austenitic stainless steel alloy substantially as herein described with reference to the foregoing examples.

Documents:

				883-del-1996-abstract.pdf

				883-del-1996-assignment.pdf

				883-del-1996-claims.pdf

				883-del-1996-complete specification (granted).pdf

				883-del-1996-Correspondence Others-(30-03-2012).pdf

				883-del-1996-Correspondence-Others-(31-03-2011).pdf

				883-del-1996-correspondence-others.pdf

				883-del-1996-correspondence-po.pdf

				883-del-1996-description (complete).pdf

				883-del-1996-form-1.pdf

				883-del-1996-form-13.pdf

				883-del-1996-form-2.pdf

				883-del-1996-form-3.pdf

				883-del-1996-form-4.pdf

				883-del-1996-form-6.pdf

				883-del-1996-pa.pdf

				883-del-1996-Petition 138-(31-03-2011).pdf

				883-del-1996-Petition-138-(30-03-2012).pdf

				883-del-1996-petition-138.pdf

« Previous Patent

Next Patent »

Patent Number	197548	

Indian Patent Application Number	883/DEL/1996	

PG Journal Number	38/2008	

Publication Date	19-Sep-2008	

Grant Date	06-Apr-2007	

Date of Filing	25-Apr-1996	

Name of Patentee	CRS HOLDINGS, INCORPORATED	

Applicant Address	209F BAYNARD BUILDING, 3411 SILVERSIDE ROAD, WILMINGTON, DELAWARE 19810, U.S.A.	

Inventors:

#	Inventor's Name	Inventor's Address	

1	THEODORE KOSA	171 OAKMONT COURT, READING, PENNSYLVANIA 19607, U.S.A.	

2	JR. JOHN H. MAGEE	3913 ROMIG, PENNSYLVANIA 19606, U.S.A.	

PCT International Classification Number	C22C 38/42	

PCT International Application Number	N/A	

PCT International Filing date		

PCT Conventions:

#	PCT Application Number	Date of Convention	Priority Country	

1	08/473,412	1995-06-07	U.S.A.	

© All Indian Patents, 2013-2021.

  Patent data available in the public domain from Indian Patents Office, Department of Industrial Policy and Promotions, Ministry of Commerce and Industry, Government of India.

File: patents/197613-electrochemical-cell-formed-with-big-mouth-open-end-can.html
Indian Patents. 197613:"ELECTROCHEMICAL CELL FORMED WITH BIG MOUTH OPEN END CAN"

Indian Patents

Recently Granted Patents

  Recently Published Patents

Title of Invention	"ELECTROCHEMICAL CELL FORMED WITH BIG MOUTH OPEN END CAN"

Abstract	A cell with considerably less wasted space may be prepared by starting with a noncylindrical can where the open end has an over-sized mouth which, after at least partial filling of the can, can be crimped and, ultimately, sealed.	

Full Text	ELECTROCIIEMICAL CELL VORM El) WITII

BIG MOUTH OPEN ENI) CAN

The present invention generally relates to electrochemical cells and, moic particularly, to a method of assembling anelectrochernical cell having a non-cylindrical container.

Conventional alkaline cells commonly employ a cylindrical shaped steel can provided with a positive cover at one end and a negative cover at the opposite end. The cylindrical steel can houses a positive electrode, referred to as the cathode, which is preferably formed of a mixture of manganese dioxide, graphite, potassium hydroxide solution, deionised water, and other additives, and is commonly formed about the interior side suiface of the cylindrical steel can. A cup-shaped separator is commonly disposed about the interior surface of the cathode. A negative electrode, referred to as the anode, which is typically formed of zinc powder, a gelling agent, and other additives, is dispensed within the separator along with electrolyte solution.

Conventional cylindrical cells are widely available in sizes AAAA, AAA (R03), AA (R6), C (R14), and D (R20) for use as the power source for various electrically operated devices. Despite the popularity of the conventional cylindrical cells, it has been discovered that there is a potential need to provide for non-cylindrical cell configurations. One such potential need exists for use in a multiple-cell battery, such as the 9-volt battery, which commonly houses six 1.5 volt cells electrically connected in series. In the past, multiple cylindrical cells have been assembled together in a rectangular container, thereby resulting in unused space between adjacent cells as well as between each cell and the inside walls of the battery container. In addition, it. has also been discovered that many battery operated electrical devices are capable of using non-cylindrical cells which may allow for increased service perforrnance. An example of a non-cylindrical cell is disclosed in co-pending U.S. application Serial No. 09/110119, entitled Electrochemical Cell and Battery' filed on April 2, 1998, to Lewis Un-y.

A primary goal in designing alkaline batteries is to increase the service performance of the cell. Another goal is to achieve high quality cell assembly techniques. The service performance is the length of time for the cell to discharge under a given load to a specific voltage at which the cell is no longer useful for its intended purpose. Commercially available alkaline cells and batteries have an external size that is commonly defined by industry standards, thereby limiting the ability to increase the amount of active materials within a given cell and to confine the volume that is available. Accordingly, the need to find new ways to increase service performances and provide suitable assembly techniques remains a primary goal of the cell designer.

It has now been found that it is possible to provide a cell with considerably less -vested space by starting with a non-cylindrical can where the open end has an over-sized mouth which, after at least partial filling of the can, can be crimped and, ultimately, sealed.

The present invention improves the assembly of a cell having a non-cylindrical prismatic can, such as a rectangularly configured can, by providing the can with an enlarged open end to accommodate assembly of active materials into the cell, and reducing the enlarged open end to a reduced size round open end that may advantageously be fit with a compact round cover.

Accordingly, in a first aspect, the present invention provides a technique, or method, of assembling an electrochemical cell, comprising using an open-ended, non-cylindrical can, preferably having a substantially fixed cross-section along its length, the mouth of the open end being generally circular, the mouth having no dimension smaller than any dimension of the radial cross-section of the can, and wherein the mouth of the can is reduced in size during or after the loading of the other elements, before being sealed. In such a way, there is no impedance of loading of the constituents of the cell, and the end cover may, conveniently, be circular.

In general, it is preferred that the mouth be coaxial with the remainder of the body of the can. This provides for ease of manufacture, and minimal wasted material in the construction of the mouth of the can.

The body of the can may he of any general shape, such as square, rectangular, or oval; or may have an irregular shape, but it is generally preferred that the cross-section is consistent along.the length of the cell, for filling purposes. The mouth of the can will then have no dimension smaller than the largest cross-sectional dimension of the can, and is preferably substantially circular.

The transition from the open end of the can to the mouth is not crucial to the invention. The transition may be abrupt, or gradated. However, a gradated transition is generally preferred, in order to minimise wastage of material, both from the point of view of construction, and the amount of material that needs to be compressed or crimped to reduce the mouth size.

The mouth need not necessarily be circular after reduction, but other shapes often tend to be more difficult to produce, reliably, leading to problems with assembling covers onto them. Thus, a substantially circular reduced mouth is preferred.

It will be appreciated that, while the starting size of the mouth is generally bigger than the can, the final size is preferably as small as, or smaller than, the overall radial area of the can, preferably with no dimensions exceeding any of those of the radial cross-section of the can.

In general, the cell may be constructed by means known in the art, and such as are described below.

Accordingly, the present invention provides a method of assembling an electrochernical cell comprising the steps of providing a can having a prismatic section with a closed bottom end and a big mouth round open top end. The big mouth round open top end has a diameter that is at leastas wide as the maximum inside cross-sectional width of the prismatic section. The method includes the step of disposing a cathode into the prismatic section through the big mouth open top end. The cathode is configured with a cavity formed therein and is disposed in the can such that the cathode consumes a substantial volume of the prismatic section between the cavity and inner walls of the can.. The method further includes the steps of disposing a separator within the cavity and further disposing an anode within the separator

iii	the cavity. According to the method, the size of the big mouth open top end is reduced in size to provide a reduced diameter open top end upon which a round cover is assembled.

In another aspect, the present invention provides a method of assembling an electrochemi9al cell comprising the steps of:

providing a can having a prismatic section with a closed bottom end and a big mouth open top end that is substantially round with a diametcr equal to or greater than the maximum inside cross-sectional width of the prismatic section;

disposing a cathode through the big mouth open top end and into the prismatic section, the cathode having a cavity centrally formed therein and disposed so that the cathode consumes a substantial volume of the prismatic section between the cavity and inner walls of the can;

disposing a separator within the cavity;

disposing an anode within the separator in the cavity;

reducing the size of the big mouth open top end of the can to provide a reduced size round open top end; and

assembling a cover to the reduced size round open top end.

More generally, there is provided a method of assembling an electrochemical cell comprising the steps of:

providing a can having a non-cylindrical section with a closed bottom end and a big mouth open top end that is substantially round with a diameter equal to or greater than the maximum inside cross-sectional width of the non-cylindrical section;

disposing a first electrode through the big mouth open top end and into the non-cylindrical section, the first electrode having a cavity centrally formed therein and disposed so that the first electrode consumes a substantial volume of the non-cylindrical section between the cavity and inner walls of the can;

disposing a separator within thc cavity;

disposing a second electrode within the separator in the cavity;

reducing the size of the big mouth open top end of the can to provide a reduced size round open top end; and

assembling a cover to the reduced size round open to1) end.

In a preferred embodiment, there is provided a ring moulding method of assembling an electrochemical cell comprising the steps of:

providing a can having a prismatic section with a closed bottom end and a big mouth open top end that is substantially round with a diameter equal to or greater than the maximum inside cross-sectional width of the prismatic section;

forming one or more moulded cathode rings, each of the cathode rings configured to fit inside the prismatic section of the can and further having a cavity formed therein;

disposing the one or more cathode rings through the big mouth open top end and into the prismatic section such that the one or more cathode rings consumes a substantial volume of the prismatic section between the cavity and inner walls of the can;

disposing a separator within the cavity;

disposing an anode within the separator in the cavity;

reducing the size of the big mouth open top end of the can to provide a reduced size round open top end; and

assembling a cover to the reduced size round open top end.

In an alternative embodiment, there is provided a method of assembling an electrochemical cell comprising the steps of:

providing a can having a prismatic section with a closed bottom end in a big mouth open top end that is substantially round with a diameter equal to or greater than the maximum inside cross-sectional width of the prismatic section;

disposing a cathode into the prismatic section; disposing an anode into the prismatic section; disposing a separator between the anode and cathode;

reducing the size of the big mouth open top end of the can to provide a reduced size round open top end; and

assembling a cover to the reduced size round open top end.

It is preferred to form the can to include a cylindrical section that provides the big mouth open top end. It is also preferred to form a tapered transition between the prismatic section and the cylindrical section.

In general, it is prelerred to reduce the big mouth open top end such that the diameter of the reduced open top end is less than or equal to the minimum cross-sectional width of the prismatic section. A preferred technique for doing this is rotai-y swaging.

In a preferred embodiment, the prismatic section has a substantially rectangular section.

It is preferred that the stepof disposing the cathode into the can comprises a cathode ring moulding process, especially where the cathode ring moulding process includes the step of inserting multiple cathode rings stacked one on top of another.

In general, it is preferred to dispense a current collector in contact with the anode. The can is preferably a steel can.

The non-cylindrical section is preferably a prismatic section.

It is preferred that the anode and cathode are disposed within the prismatic section such that the prismatic section is substantially consumed by the anode and cathode.

The step of disposing the cathode into the prismatic section preferably includes forming a cavity centrally therein and disposing the cathode such that the cathode consumes a substantial volume of the prismatic section between the cavity and inner walls of the can, wherein the anode and separator are disposed within the cavity.

The present invention also provides an electrochemical cell comprising:

a container having a prismatic section with a closed bottom end and a round open top end, the~container initially having a big mouth open top end with a diameter greater than or equal to the maximum inside cross-sectonal width of the prismatic section;

a first electrode disposed substantially within the prismatic section;

a second electrode disposed substantially within the prismatic section;

a separator disposed between the first and second electrodes: and

a round cover, wherein the big mouth open top end of the can is reduced in size to a reduced size round open end subsequent to the insertion of the first electrode so that the

reduced round open end has a diameter that is less than or equal to the minimum cross-sectional width of the prismatic section, and the cover is assembled to the reduced round pen end of the can. Generally preferred features of such a cell are as detailed above, with respect to the method of the invention.

The big mouth open top end of the can advantageously allows for assembly of the cathode, particularly for ring moulding assembly, and reduction of the big mouth open top end subsequent to insertion of the cathode allows for a reduced size round top cover to be assembled thereto.

The present invention will be further illustrated with reference to the accompanyina drawings, in which:

Figure 1 is a perspective view of a prismatic steel can having a cylindrical section with a big mouth open end for use in the cell assembly of the present invention;

Figure 2 is a top end view of the prismatic can of Figure 1;

Figure 3 is a perspective view of a prismatic steel can with the big mouth open end and further including a tapered transition according to another embodiment; Figure 4 is a flow diagram illustrating the method of assembly of an electrochemical cell~ according to the present invention;

Figure 5 is an exploded view of a partially assembled cell illustrating ring moulded cathode assembly;

Figure 6 is a perspective view of a partially assembled cell illustrating the prismatic can having a reduced size round open end according to the assembly method of the present invention;

Figure 7 is a top end view of the partially assembled cell of Figure 6 further illustrating the reduced size round open end of the can;

Figure 8 is a cross-sectional view of the fully assembled cell taken through its longitudinal axis; and

Figure 9 is a radial cross-sectional view of the fully assembled cell taken through lines IX-IX of Figure 8.

Referring to Figures 1 and 2, a prismatic steel can 10 is shown having an enlarged open end, which is referred to herein as the big mouth open end 18, for use in the assembly

of an electrochemical cell according to the prcsent invention . .Steel can 10 includes a non-cylindrical prismatic section 12, shown configured as a rectangular section, having a closed bottom end 16. Opposite the bottom end 16, steel can 10 has a cylindrical section 14 that transitions from the prismatic section 12 to the big mouth open top end 18. The prismatic section 12 of cell 10 is provided with four substantially planar and rectangularly-shaped side walls that may be configured with rounded adjoining edges to provide a substantially rectangular radial cross section with rounded comers.

With particular reference to Figure 2, the cylindrical section 14 of can 10 provides for an enlarged opening that leads into the interior of prismatic section 12. Cylindrical section 14 provides the big mouth round opening 18 having a diameter D1 that is greater than the cross-sectional width W1 between opposite walls of the pnsmatic section 12. Moreover, it is preferred that the big mouth diameter Di of cylindrical section 14 be equal to or greater than the largest cross-sectional width W2 of the interior of prismatic section 12 so that cell materials can be easily assembled into steel can 10 and will not be impeded by the configuration of cylindrical section 14.

The steel can 10 may be configured according to another embodiment as shown ifi Figure 3. According to this other embodiment, steel can 10 further includes the addition of flat tapered transitions 20 that transition at a sloped angle 0 from each of the planar side walls of prismatic section 12 to the cylindrical section 14. Each of the tapered transitions 20 is provided at a sloped angle 0 greater than zero degrees and up to ninety degrees. The tapered transition 20 provides a lead in for closing to aide in a smooth reduction in size of the cylindrical section 14. In addition, tapered transition 20 allows for enhanced handling and use in roller feeders and other assembly equipment present in the cell production assembly.

The prismatic steel can 10 with enlarged big mouth opening 18 is employed in accordance with a method of assembling an electrochemical cell according to the present invention. Referring to Figure 4, the cell assembly method 24 is illustrated therein. The cell assembly method 24 begins with the step 26 of forming a prismatic steel can 10 having a big mouth open end 18 as described above in connection with Figures 1-3. Steel can 10 can be formed with the prismatic section 12 and the cylindrical section 14 by deep drawing can formation techniques. stamping, hydroforming, or other various steel can manufacturinetechniques. The method of assembly of the present invention generally requires that the steel can 10 have a prismatic section 12 that is non-cylindrical and an enlarged big mouth round opening 18 having a diameter D1 that is equal to or greater than the maximum inside cross-sectional width W2 of the prismatic section 12 to allow for easy assembly of the cells internal materials. This is particularly useful for allowing ring moulded cathode insertion techniques, in which the positive electrode, referred to as the cathode, is dispensed in the can in a preformed ring configuration.

For a ring moulded cathode cell assembly, cell assembly method 24 provides the step 28 of forming one or more ring moulded cathodes. The process of forming ring moulded cathodes generally includes adding a measured charge of cathode mix to a ring shaped die set and, with the use of a die press, moulding the cathode mix into the shape of a ring. The process of forming ring moulded cathodes is widely known in the art. However, the moulded cathode rings of the present invention are preferably configured to substantially conform to the shape and size of the inside of the prismatic section 12, and have a cylindrical cavity extending centrally therethrough.

Next, step 30 provides for the insertion of one or more ring moulded cathodes intb the steel can 10. This may be accomplished by loading a fixed number of one or more cathode rings onto a mandrel, which is then lowered into the can 10 and the cathode rings are pressed into the can by way of an upper punch. The number of cathode rings inserted into a particular cell may vary depending on the size of the cell. For cells having a length and width comparable to AAA and AAAA size alkaline cells, three or four cathode moulded rings may be adequate to form the cathode for each cell.

Referring briefly to Figure 5, the step 30 of inserting ring moulded cathodes into the can lOis illustrated therein. Each of the moulded cathode rings 40 has a rectangular configuration that substantially conforms to the size and shape as defined by the interior walls of the prismatic section 12. The cathode rings 40 are inserted and stacked one on top of the other within the prismatic section 12, preferably in a snug-fit relationship such that each of the cathode rings abuts each of the surrounding walls on the inside of can 10. The outer walls defining the perimeter of each of the cathode rings may further be impregnated with carbon. In addition, each of the cathode rings includes a cylindrical opening 42 extending therethrough. When assembled in the can 10, the cylindrical openings 42 align to define the anode cavity into which the separator and anode are disposed.

Returning to the assembly method 24 of Figure 4, subsequent to insertion of the ring moulded cathode into the prismatic section of can 10, an inner cylindrical cavity extends through the central longitudinal axis of can 10 and the cathode substantially consumes the remaining volume of the prismatic section 12. According to step 34, a cup-shaped separator is disposed within the inner cylindrical cavity. Disposed inside the cup-shaped separator is the negative electrode, referred to as the anode, which may include a gelled anode. An electrolyte solution is further disposed within can 10.

Once the above-identified cell materials have been disposed within can ~l0, cell assembly method 24 provides the step 36 of reducing the size of the big mouth open end 18 by reducing the size of cylindrical section 14. The partially assembled can 10 with reduced size round open end is shown in Figures 6 and '7 following assembly step 36, but prior to full assembly. The big mouth open end 18 is preferably reduced in size to a round open end 55 having a diameter D2 that is less than or equal to the minimum cross-sectional width W~ of the prismatic section 12 of can 10. The reduced size open end 55 is achieved by squeezing the cylindrical section 14 radially inward. This preferably forms a bottleneck 54 that transitions from the prismatic section 12 to the reduced size round open end 55.

It is preferred that the big mouth open end reduction not excecd a maximum diameter reduction of thirty percent (30%) by diameter (linear) reduction or seventy percent (70%) by cross-sectional area. In addition, the reduced round top end may include a substantially cylindrical section leading to a round open end. The cylindrical section is preferably short in length and the round cover sealingly engages to the open round end.

The reduction of big mouth opening 18 of diameter D1 to reduced ~ze open end 55 of diameter D2 may be achieved by any one of a number of can closure techniques which include but are not limited to impact closing, beaded closing, rotary swaging, and roller closing. One such technique for closing the opening on an clectrochemical cell is disclosed in US-A-3,069,489, entitled Container Closure'. 

Referring again to Figure 4. assembly method 24 further includes step 38 in which a collector is assembled in contact with the anode, and a seal and cover assembly is assembled to the reduced size round open top end 55. This step 38 closes and seals the can 10. Accordingly, the use of a can containing a big mouth open end 18 allows for easy insertion of cell materials, and by reducing the open end in size to a reduced size round open end allows for a round cover and seal assembly of the conventional type to close and seal the can. Reduction of the open end advantageously enables a plurality of cells to interface with each other without interference.

According to another embodiment, the assembly method 24 of the electrochemical cell may further include the step 32 of partially reducing the round big mouth open end, following the step 30 of inserting the ring moulded cathodes into the can. This intermediate reduction step 32 provides a partially reduced round open end, through which the separator, anode, and electrolyte are subsequently inserted pursuant to step 34. According to this approach, step 36 completes the reduction in the size of the round open end to its fully reduced dimension, and the seal and cover assembly is then assembled thereto.

Referring to Figures 8 and 9, a fully assembled electrochemical cell 50 assemblecf according to assembly method 24 of the present invention is shown therein. The active cell materials are shown disposed substantially within the prismatic section 12 of can 10. A round cover and seal assembly 56 is assembled to the reduced size open end of can 10. With adequate reduction in size of the open end, the round cover and seal assembly 56 is equal to or less than the cross-sectional width W1 of the prismatic section 12. Accordingly, the round cover and seal assembly 56 preferably does not extend radially beyond any of the side walls defining the prismatic section 12. The rotind cover and seal assembly 56 can be easily welded, attached by adhesive or otherwise assembled to the reduced size round top end.

The cover and seal assembly 56 with outer negative cover 62 is shown assembled to the top end of the cell 50. A thin layer of shrink tube insulation 72 covers the sides of steel can 10 to electrically insulate the metal casing of the cell. The cathode 40, preferably formed of a mixture of manganese dioxide, graphite, potassium hydroxide solution, deionised water. and other additives, is disposed between the separator 44 and inner walls of can 10 substantially throughout the prismatic section 12. The cup-shaped separator 44 is preferably ormed of a non—woven fabric that prevents nligration of any solid pailicles in the cell. As shown, the active materials of cell 50, including the anode 46 and cathode 40, are substantially disposed within the posmatic section 12.

Cover and seal assembly 56 provides the closure to the assembly of cell 50 and includes a seal body 76 and compression member 74. The seal body 76 is generally shaped like a disk and made from electrically non-conductive material. The compression member 74 is a tubular-shaped metallic component that compresses the seal body 76 around the current collector 70. The seal assembly 56 also includes an outer negative cover 62 welded to the exposed end of the current collector 70 to form the cells negative terminal. The rim of steel can 10 is crimped inwardly toward the cell body to form a seal. The seal assembly 56 with cover 62 may include a conventional round assembly, such as that disclosed in US-A-

5,422,201.

The bottom end 16 of cell 50 serves as a positive cover to provide a positive cell terminal. The cover and seal assembly 56 includes a negative cell cover terminal 62. When using a prismatic can 10, cell 50 realises an increased volume in the prismatic section 12 in contrast to the conventional cylindrical cell of a diameter equal to cell wall width W1, while having a round top end 55 that easily accommodates a standard round negative cover and seal assembly 56. This allows for an increase in active cell materials over that of the conventional cylindrical cell of a size having a diameter equal to the width of the side walls of the prismatic section 12.

It should be appreciated that the negative electrode, referred to as the anode 46, is preferably disposed in the inner cylindrical volume of the prismatic section 12 of can 10, while the positive electrode, referred to as the cathode 40, fills the volume between the separator 44 and the interior walls of the steel can 10, including all the corners of the can 10. By providing axectangular configuration, the volume within the prismatic section 12 of cell 50 is larger than that of a conventional cylindrical cell having dimensions that would fit within the rectangular walls of cell 50. This allows for an increase in the volume of the cathode 40 as well as the anode 46. In addition, the cup-shaped separator 44 may be further disposed radially outwardly from the longitudinal axis of cell 50 so as to provide a ureater anode-to-cathode interface surface areas separating the anode 46 and cathode 40 from eachother. It should be appreciated that the additional active materials including those disposed in the corners of the cathode 40, discharge to increase the capacity of the cell 50.

Cell 50 of the present invention advantageously employs a can 10 having a noncylindrical prismatic section 12 with a large big mouth opening 18 at one end for receiving active materials of the cell, and is particularly well suited for a ring moulded cathode assembly. However, it should be appreciated that the assembly method of the present invention is likewise applicable to other cathode assembly techniques such as impact moulding. In addition, the teachings of the present invention are not limited to bobbin type cells, as such teachings may be applicable to other cell assemblies such as the jelly roll configuration or stacked plate cell assemblies, among other possible cell assemblies.

We Claim:

1.	A method of assembling an electrochemical cell comprising the steps of:

providing a can (10) having a prismatic section (12) with a closed bottom end (16) and a big mouth open top end (18) that is substantially round with a diameter equal to or greater than the maximum inside cross-sectional width (w2) of the prismatic section (12);

disposing a cathode (40) through the big mouth open top end (18) and into the prismatic section (12), the cathode (40) having a cavity (42) centrally formed therein and disposed so that the cathode (40) consumes a substantial volume of the prismatic section (12) between the cavity (42) and inner walls of the can (10);

disposing a separator (44) within the cavity (42);

disposing an anode (46) within the separator (44) in the cavity (42);

reducing the size of the big mouth open top end (18) of the can (10) to provide a reduced size round open top end (55); and

assembling a cover (62) to the reduced size round open top end (55).

2.	A method as claimed in claim I wherein the body of the can (10) has a substantially fixed cross-section along its length.

3.	A method as claimed in any preceding claim, wherein the mouth (18) is coaxial with the remainder of the body of the can (10).

4.	A method as claimed in any preceding claim, wherein the mouth (55) of the can (10), immediately prior to sealing, has no dimension exceeding the greatest of any of those of the radial cross-section of the can (10).

5.	A method as claimed in any preceding claim, wherein the reduced mouth (55) is circular.

6.	A method as claimed in any preceding claim, comprising the step of forming the can (10) to include a cylindrical section (14) that provides the mouth (18).

7.	A method as claimed in any preceding claim, comprising the step of forming a tapered transition (20) from the body of the can (10) to the mouth

(18).

8.	A method as claimed in any preceding claim, wherein the step of reducing the mouth (18) includes the step of rotary swaging.

9.	A method as claimed in any preceding claim, wherein the can (10) has a rectangular section.

10.	A method as claimed in any preceding claim, wherein the said cathode (40) is disposed into the can (10) by a cathode ring moulding process.

11.	A method as claimed in claim 10, wherein the said cathode ring moulding process comprises inserting multiple cathode rings (40) stacked one on top of another.

12.	A method as claimed in any preceding claim, comprising the step of dispensing a current collector (70) in contact with the anode (46).

13.	A method as claimed in any preceding claim, wherein the can (10) is a steel can.

14.	An electrochemical cell comprising a non-cylindrical can (10) which has had an oversize mouth (18), of dimensions greater than those of the remainder of the radial cross-section of the can (10), reduced to a size less than any maximum radial dimension (w2) of the can (10), and wherein the reduced size mouth (55) is substantially circular.

15.	A method of assembling an electrochemical cell substantially as herein described with reference to the accompanying drawings.

16.	An electrochemical cell substantially as here in described with reference to the accompanying drawings.

Documents:

				in-pct-2000-00427-del-abstract.pdf

				in-pct-2000-00427-del-assignment.pdf

				in-pct-2000-00427-del-claims.pdf

				in-pct-2000-00427-del-correspondence-others.pdf

				in-pct-2000-00427-del-correspondence-po.pdf

				in-pct-2000-00427-del-description (complete).pdf

				in-pct-2000-00427-del-drawings.pdf

				in-pct-2000-00427-del-form-1.pdf

				in-pct-2000-00427-del-form-19.pdf

				in-pct-2000-00427-del-form-2.pdf

				in-pct-2000-00427-del-form-3.pdf

				in-pct-2000-00427-del-form-5.pdf

				in-pct-2000-00427-del-gpa.pdf

				in-pct-2000-00427-del-pct-101.pdf

				in-pct-2000-00427-del-pct-210.pdf

				in-pct-2000-00427-del-pct-408.pdf

				in-pct-2000-00427-del-pct-409.pdf

				in-pct-2000-00427-del-pct-416.pdf

« Previous Patent

Next Patent »

Patent Number	197613	

Indian Patent Application Number	IN/PCT/2000/00427/DEL	

PG Journal Number	37/2008	

Publication Date	12-Sep-2008	

Grant Date	09-Mar-2007	

Date of Filing	13-Dec-2000	

Name of Patentee	EVEREADY BATTERY COMPANY INC.	

Applicant Address	25225, DETROIT ROAD, PO BOX 450777, WESTLAKE, OHIO 44145, USA.	

Inventors:

#	Inventor's Name	Inventor's Address	

1	KELEMEN MARC PAUL	31230 HILLIARD BLVD. WESTLAKE, OHIO 44145, USA.	

2	SVEC SUSAN LYNN	6873 STEARNS ROAD, OLMSTEAD TOWNSHIP, OHIO 44138, USA	

PCT International Classification Number	H01M 2/04	

PCT International Application Number	PCT/US99/14851	

PCT International Filing date	1999-06-30	

PCT Conventions:

#	PCT Application Number	Date of Convention	Priority Country	

1	09/109,754	1998-07-02	U.S.A.	

© All Indian Patents, 2013-2021.

  Patent data available in the public domain from Indian Patents Office, Department of Industrial Policy and Promotions, Ministry of Commerce and Industry, Government of India.
