Repository: anandvc/allindianpatents

File: patents/197739-an-electrode-assemby-for-the-plasma-assisted-coating-of-a-substrate.html
Indian Patents. 197739:AN ELECTRODE ASSEMBY FOR THE PLASMA-ASSISTED COATING OF A SUBSTRATE

Indian Patents

Recently Granted Patents

  Recently Published Patents

Title of Invention	AN ELECTRODE ASSEMBY FOR THE PLASMA-ASSISTED COATING OF A SUBSTRATE

Abstract	An electrode assembly for plasma-assisted coating of a substrate (3) with a layer of material including at least a first and a second material component, whereby, in order to produce a plasma discharge, particularly an arc discharge (35), an anode arrangement (5), which provides the first material component on an anode material surface (13) for vaporisation, and a cathode arrangement (7), which provides the second material component on a cathode material surface (25), are provided, characterised in that the cathode material surface (25) is constituted by a vaporisation-active portion (27), which assists the plasma discharge (35), and a vaporisation-inactive portion (41), which does not assist the plasma discharge, an orifice assembly being provided, the orifice opening of which exposes the vaporisation-active portion for the plasma discharge and which shields the vaporisation-inactive portion of the cathode material surface with respect to the plasma discharge.	

Full Text	FORM 2

THE PATENTS ACT 1970

[39 OF 1970]

COMPLETE SPECIFICATION

[See Section 10, Rule 13]

"AN BLACTRADODS ASSAMOLY FOR THE PLASMA ASSIGNED

COTING OF A SUBSTRACTS"

APPLIED  FILMS  GMBH  & CO.  KG.,  (formerly known  as LEYBOLD  COATING GMBH & CO. KG.,)  of Siemensstrasse 100, 63755 /Alzenau, Germany,

The following specification particularly describes the nature of the invention and the manner in which it is to be performed:

GRANTED

23-12-2004

The present invention relates to an electrode assembly for the plasma-assisted coating of a substrate.

The invention relates to an electrode arrangement for plasma aided coating. Such an electrode arrangement is for instance employed to deposit one or more layers of a material on a substrate surface so that the substrate offers certain physical properties over its surface. Applications are for example the coating of a glass sheet with an optically active layer so that the glass sheet will possess desired reflecting or, respectively, transmission properties, or, as another example, the coating of a plastic foil with a layer of a material so that the plastic foil will be active as a diffusion barrier.

The patent publication PCT/EP 99/00768 discloses an electrode arrangement for the coating of a substrate with a layer of a material, which comprises two material components, the second material component being comprised as a doping agent in the material layer to a lesser extent than the first material component. The first material component is provided by evaporation from a crucible, whereas the second material component is provided from the surface of an electrode, which is placed in circuit as a cathode in relation to the crucible. Between the cathode and the crucible playing the role of an anode an arc discharge is struck using a suitably selected potential difference between the anode and the cathode and a gas present between the anode and the cathode. Owing to such arc discharge particles of the secoud material component become detached from the cathode surface, mix and react with the particles of the first material component evaporated from the anode with the result that a material layer is deposited on a substrate surface arranged in the vicinity of the cathode and of the anode, such deposited material layer containing both the two material components. The proportions of the two material components in the deposited material layer may be changed because the degree of evaporation from the crucible and the intensity of the arc discharge may be varied to a certain degree independently of each other.

The intensity and efficiency of the arc discharge is in this case influenced by the surface properties of the cathode. In the case of the conventional electrode arrangement there is a problem to the extent that particles evaporated from the anode of the first material component or, respectively, reaction products thereof deposit on the surface of the cathode constituting the second material component. This means that the surface properties of the cathode change during the operation of the electrode arrangement, something leading to a change with time in the intensity and the efficiency of the arc discharge and accordingly to

an impairment as regards deposition of material layers with a predetermined composition on the substrate. More particularly, it may be the case that deposits of the first material component on the cathode may result in the arc discharge being extinguished and further operation of the electrode arrangement with the contaminated cathode being impossible. Then replacement of the cathode is essential, and this will mean a disadvantage as regards the efficiency of production of the material layer.

One object of the present invention is to design an electrode arrangement of the initially described type, which renders possible continuous coating of a substrate with a desired material composition.

In this respect the invention takes as a starting point an electrode arrangement for the plasma aided coating of a substrate with the material layer, which comprises at least one first and second material component. In order to produce a plasma discharge in this case an anode arrangement and a cathode arrangement are provided, the anode arrangement being the source of the first material component at an anode material surface for evaporation, and the cathode arrangement being the source of the second material component at a cathode material surface.

The invention is characterized in that the cathode material surface is divided up into two regions, namely an evaporation-active part supporting the plasma discharge and an evaporation-inactive part not supporting the plasma discharge. At a given size of the cathode material surface and a given intensity of the plasma discharge there is consequently, as compared with a cathode material surface not divided into two regions, an increased intensity of the plasma discharge per unit area in the evaporation-active part.

Furthermore in this case a movement producing means is provided, which changes the arrangement of the evaporation-active part on the cathode material surface with time and thus moves the evaporation-active part over the cathode manner surface. This means that portions of the cathode material surface, which are constantly changing with time, which support the plasma discharge.

In connection with the movement producing means or as an alternative thereto, directing protective gas onto the cathode surface is an appropriate measure, the protective gas being so caused to flow that it emerges while moving in the same direction as the evaporated particles moving away from the active cathode surface in the process chamber and prevents the evaporated material components moving from the anode material surface

to the cathodes and becoming deposited there as an insulating layer. As a gas inert protective gas is preferably employed. Here the supply of protective gas onto the evaporation-active part of the cathode surface is satisfactory in such a manner that the protective gas emerges in the direction of the plasma discharge into the process chamber, although it is expedient to so arrange the supply of protective gas that the entire cathode is swilled with surrounding protective gas.

The invention is based on the notion that an intensive plasma discharge produces a cleaning action on the cathode material surface. Accordingly deposits produced during operation of the first material component may be constantly removed again by intensive plasma discharge in order to have a plasma discharge which is constant all the time.

At any given proportion of the second material component in the deposited there is a limit for the intensity of the plasma discharge, since otherwise the proportion of the second material component in the material layer would excessively increased. The intensity, which is accordingly so set, of the plasma discharge might then be too low to remove deposits of the first material on the cathode material surface.

The division in accordance with the invention of the cathode material surface into an evaporation-active part and an evaporation-inactive part means that by a suitable selection of the proportionate area of the evaporation-active part of the overall area of the cathode material surface it is however possible to bring about such an intensive development of the plasma discharge in the evaporation-active part of the cathode material surface that here the deposits of the first material component are substantially removed. Accordingly the cathode material surface is locally cleaned by the arc discharge and the movement of the evaporation-active part over the cathode material surface ultimately leads to cleaning substantially the entire cathode material surface so that the cathode's surface properties remain substantially constant in time or, as compared with a conventional electrode arrangement change less, and more especially extinction of the arc discharge due to deposits of the first material component on the cathode material surface is substantially able to be prevented.

In this respect it will be clear that the transition between the evaporation-active part and the evaporation-inactive part of the cathode material surfaces is not microscopically sharp so that two parts may merge with each other in a more or less wide transition zone dependent on the particular design of the electrode geometry.

The movement of the evaporation-active part over the cathode material surface is preferably performed by the provision of a baffle arrangement whose baffle opening exposes the evaporation-active part for the plasma discharge and which shades of the evaporation-inactive part of the cathode material surface from the plasma discharge. This means that a drive is provided in order to move the baffle opening in relation to cathode material surface. As regards the anode arrangement the baffle opening is preferably arranged stationarily in this respect.

In accordance with a preferred embodiment the cathode material is preferably a peripheral cylinder surface able to be rotated by the drive around its cylinder axis.

As an alternative and also as a preferred modality, a setup may be employed, wherein the cathode material surface is in the form of an annular surface, which is able to be rotated by a drive around a central axis extending perpendicularly to the annular surface.

Furthermore as an alternative a preferred form of the cathode material surface is possible as a linearly extending surface of a cathode material body, which is able to be reciprocated by the drive in one direction of the extent of the surface.

Preferably the baffle arrangement extends around the cathode at least partly like a hood in such a manner that between the part of the baffle arrangement shading off the evaporation-inactive part from the plasma discharge and the cathode material surface an intermediate space is left. A scavenging gas is introduced into this intermediate space which escapes from the iiitemiediate space through the baffle opening. Accordingly in the vicinity of the baffle opening and hence in the vicinity of the evaporation-active part of the cathode material surface a gas current is produced directed away from the cathode material surface. This gas current flowing away from the surface reduces the number of the particles, impinging on the cathode material surface, of the first material component or, respectively, of the reaction products thereof and consequently promotes regular operation of the electrode arrangement.

As an alternative to, or in combination with, the baffle arrangement, the configuration of the cathode material surface is preferably in the form of a convex surface so that the plasma discharge takes place in an area facing the anode of the cathode material surface hence defining the evaporation-active part, in this respect a drive is then provided, which changes the orientation of the cathode material body in relation to the anode in order to move the evaporation-active part over the cathode material surface.

In order to promote the cleaning effect of the plasma discharge it is preferred to provide cleaning means, which at the evaporation-inactive part remove deposits of material on the cathode material surface. Since the evaporation-inactive part of the cathode material surface does not take part in the plasma discharge, here access to the cathode material surface is possible in a simple manner and any contaminating deposits which may be present on the cathode material surface can be then removed comparatively simply.

The cleaning means preferably comprise a stripping device, more especially in the form of a brush, and/or a device abrasively acting on the cathode material surface and/or a device processing the cathode material surface in a chip removing manner. In this respect it is also possible for the cleaning means not only to remove the deposits of material but also part of the cathode material body itself so that same will always present a reproducible and more particularly planar cathode material surface.

In order to obtain maximum evenness of distribution in space of the particles of the second material component coming from the cathode material surface in relation to the anode, the cathode arrangement preferably comprises a plurality of evaporation-active parts, arranged at a space apart from each other, of the cathode material surface.

Although the energy supplied, owing to the arc discharge, to the first material component at least partly promotes the evaporation of such component, it is preferred to provide a heating means for the first material component. This renders it possible to set the proportions of the first and, respectively, second material component in the deposited material layer independently of each other. The heating means is preferably a heated crucible for liquefying the first material component.

In accordance with a preferred embodiment the first material component comprises silicon and the second material component comprises copper and/or zinc or brass. This electrode arrangement is then for instance utilized for coating plastic parts, such as more particularly of polyethylene terephthalate (PET), more especially for use for packaging foodstuffs, having a material layer, which possesses a diffusion or permeation barrier function. The substrate for the coating may here be a packaging foil, which is moved as band material past the electrode arrangement, or it may be a question, more preferably, of a container and more especially of beverage bottles of PET, which are moved past the electrode arrangement for coating and will then preferably rotate so that the coating is deposited evenly over the periphery of the bottle. In this case it is preferably a question of a

plurality of electrode arrangements spaced apart from each other and electrode arrangements which are placed in-series or are offset in relation to each other.

According to the present invention there is provided an electrode assembly for plasma-assisted coating of a substrate with a layer of material including at least a first and a second material component, whereby, in order to produce a plasma discharge, particularly an arc discharge, an anode arrangement, which provides the first material component on an anode material surface for vaporisation, and a cathode arrangement, which provides the second material component on a cathode material surface, are provided, characterised in that the cathode material surface is constituted by a vaporisation-active portion, which assists the plasma discharge, and a vaporisation-inactive portion, which does not assist the plasma discharge, an orifice assembly being provided, the orifice opening of which exposes the vaporisation-active portion for the plasma discharge and which shields the vaporisation-inactive portion of the cathode material surface with respect to the plasma discharge.

The invention will now be described with reference to the accompanying drawings.

Figure 1	diagrammatically illustrates a first embodiment of the invention in

cross section.

Figure 2	shows a section taken through the cathode arrangement figure 1

taken on the section line II - II.

Figure 3	is  a  representation  corresponding  to  figure  1  of a  second

embodiment of the invention.

Figure 4	is a representation corresponding to figure 1 of a third embodiment

of the invention.

Figure 5	is  a  representation  corresponding  to  figure  1  of  a  fourth

embodiment of the invention. Figures 6 and 7 depict embodiments with a stationary electrode arrangement.

Figure 1 shows an electrode arrangement 1 for the coating of a beverage bottle 3 of PET having a material layer, acting as a diffusion barrier, essentially of SiOx doped with metal atoms. The coating takes place in a vacuum atmosphere at a pressure of approximately 2 x 10' mbar. The electrode arrangement 1 comprises an anode arrangement 5 and a cathode arrangement 7.

The anode arrangement 5 comprises a crucible. 9 receiving silicon melt 11, from whose surface 13 silicon particles evaporate into the gas space over the crucible 19 toward beverage bottle 3. Arrows 15 in this case symbolize particles evaporating from the silicon surface 13.

The crucible 9 is heated with the aid of an electrical heating means 17 to which heating energy is supplied via leads from a controlled power supply, not illustrated. The anode arrangement 5 is generally the same as the arrangement as described in the said patent publication PCT/EP 99/00768 which is incorporated herein in its entirety by reference.

The cathode arrangement 7 comprises a cylindrical cathode body 21 of brass whose cylinder axis is referenced 23 and whose peripheral cylinder surface is referenced 25, a part 27, which is adjacent to the silicon melt 11, of the peripheral cylinder surface 25 being set orthogonally and with, an oblique offset in relation to the surface 13 of the silicon melt 1.

The cylindrical body 21 of brass is joined electrically with a lead 31 through a shaft 29 connected fixedly to it and extending along the cylinder axis 23.

Furthermore the silicon melt 11 is joined electrically via the crucible 9 with a lead 33, the leads 31 and 33 being so connected with a further controlled power supply, not illustrated, that the cylinder body 21 is connected as a cathode and the silicon melt 11 is connected as an anode. By suitably setting the voltage between the leads 31 and 33 an arc discharge is maintained between the cathode arrangement 7 and the anode arrangement 5, chained lines 35 indicating paths of arc sparks. The arc discharge may be struck by means of one or more auxiliary electrodes, not illustrated in the figures. From the cylinder body 21 the arc discharge dislodges particles at the part 27, which is adjacent to the anode arrangement 5, of the cylinder periphery face 25, and such particles move in a direction as indicated by arrows 37 in figure 1, toward the gas space between the silicon surface 13 and the beverage bottle 3 to be coated. Here the metal particles 37 mix with the silicon particles 15, there also being a reaction between the particles and with the gas atmosphere present taking place there finally being a deposition of the particles and their products of reaction on the beverage bottle 3 to give the desired material layer. In this case the particles evaporated from the brass cylinder 21 form a proportion of the material layer which is small in comparison with the material particles evaporated from the silicon surface 13 so that the former particles may be considered as doping the SiOx material layer.

A baffle 39 is provided over the crucible 9 and the heating means 17 for the protection of same, the baffle 39 being held at a floating potential in relation to the silicon melt 11 and the brass cylinder 21.

Owing to field effect in the part 27, facing the anode arrangement 5, of the peripheral cylinder face 25, the discharge sparks 35 are formed so that here an evaporation-active part 27 of the peripheral cylinder face 25 is formed, whereas the remaining the part 41 of the peripheral cylinder face 25 does not constitute any striking points for spark discharges 35 and accordingly is an evaporation-inactive part 41 of the peripheral cylinder face 25. The evaporation-active part 27 is however not only limited by the field effect to the part, which faces the anode arrangement 5, of the peripheral cylinder face 25, but also by the action of a baffle arrangement 43, which encircles the brass cylinder 21 essentially completely like a hood and in its part facing the anode arrangement 5 has a baffle opening 45. The baffle opening 43 is at a floating potential in relation to the silicon melt 11 and the brass cylinder

21 so that the baffle arrangement 43 screens off the brass cylinder 21 in the evaporation-inactive part 41 of the peripheral cylinder face 25 from sparks 35. The particles 15 starting at the surface 13 of the silicon melt 11 are subject to dispersion in the gas space between the silicon melt 11 and the beverage bottle 3 and also react with gas particles so that particles also thus move toward the peripheral cylinder face 25, as indicated by the arrows 47 in figure 2. These particles lead to deposits of material, mostly silicon oxide, on the peripheral cylinder face 25 and therefore lead to an intensity of the arc discharge 35 varying with time.

Owing to the limitation of the evaporation-active part 27 of the peripheral cylinder face 25 to only one part of the peripheral cylinder face 25 and the corresponding amplification of the intensity of the arc discharge in the evaporation-active part 27 it is however possible to make the intensity of the arc discharge so high that the arc discharge 35 even frees the peripheral cylinder face 25 from deposits 47 of silicon and compositions thereof that by means of the peripheral cylinder face 25 conditions for the arc discharge 35 may be provided which are substantially constant in time. In order to constantly free the area, which is provided for evaporation, of the peripheral cylinder face 25 of deposits, a motor 49 is provided, which so turns the shaft 29 and hence the peripheral cylinder face 25 in relation to the baffle arrangement 43 that progressively every part of the peripheral cylinder face 25 is treated as an evaporation-active part 27 by the intensive plasma discharge 35 and therefore freed of deposits 47.

In addition to cleaning by the arc discharge 35 the peripheral cylinder face 25 is cleaned by a drag member 51 thrust in the evaporation-inactive part 41 by means of a spring 53, bearing on the baffle arrangement 43, against the peripheral cylinder face 25. On rotation of the brass cylinder 21 about the cylinder axis 23 the drag member 51 removes deposits 47 of material from the peripheral cylinder face 25 maintains same in a substantially planar state since roughness produced owing to the are discharge 35 in the evaporation-active part 27 is abraded or ground away.

Abutments 55 are fixedly arranged on the baffle arrangement 47, which via springs 57 bias bearings 59 of the shaft 29 toward the anode arrangement 5. This means that the brass cylinder 21 has its peripheral cylinder face 25 thrust against roller bearings 61 arranged adjacent to the baffle opening 45 in the evaporation-inactive part 41 of the peripheral cylinder face 25. This means that with the progress of removal of material from the brass cylinder 21 owing to the evaporation action by the arc discharge 35 and the

grinding by the drag member 51 and the resulting reduction in diameter of the brass cylinder 21, the evaporation-active part 27 of the peripheral cylinder face 25 is the always kept in substantially the same spatial relationship to the baffle opening 45 and the anode arrangement 5 so that it is possible to maintain arc discharge which is substantially constant in time independently of the removal of material from the brass cylinder 21.

In an intermediate space 63 between the peripheral cylinder face 25 and the baffle 43 a gas, as for example oxygen, is introduced via a line 65. At least a part of the gas supplied via the line 65 escapes from the intermediate space 63 through the baffle opening 45 toward the gas space between the silicon melt 11 and the beverage bottle 3, as indicated by the arrows 65 in figure 2. The resulting gas current 65 is directed oppositely to the direction 47 of movement of the particles leading to an undesired deposit on the peripheral cylinder face 25. In this respect gas particles 65 will collide with the current of undesired particles 27 and deflect same from their path through the baffle opening 45 and prevent later deposit on the peripheral cylinder face 25 so that the undesired effect of deposit of material on the peripheral cylinder face 25 is also reduced.

In the following modifications of the embodiment of the invention disclosed in figures 1 and 2 will be explained. Here corresponding parts are provided with the same reference numerals as in figures 1 and 2, although to distinguish them they are provided with a supplementary letter. Moreover reference should be had to the entire preceding description.

Figure 3 shows a further embodiment of the invention, which is generally similar to the previously described embodiments and only differs as regards a different configuration of the cathode material body, which is as well in the form of a brass cylinder 21 though being able to be rotated about an axis 23 a of rotation extending toward an anode arrangement 5a so that an evaporation-active part 27a of the surface of the brass cylinder 21a is arranged on one end face of the cylinder 21a. On rotation of the brass cylinder 21a by a motor 49a about the axis 23a of rotation the evaporation-active part 27a will describe an annular surface on the cylinder floor 71. The evaporation-active part 21 of the cylinder floor face 71 is in this case defined by a baffle opening 45a of a baffle arrangement 43a shading off the remaining part of the cylinder floor surface.

In the case of the electrode arrangement lb depicted in figure 4 the brass body is designed in the form of a rod 21b extending in the longitudinal direction whose flat side 25b

facing an anode arrangement 5 is substantially shaded by a baffle arrangement 43b, in which a baffle opening 45b is practiced to limit an evaporation-active part 27b on the flat side 25b. Springs 53b, which bear against the baffle arrangement, 43b, engage the flat side 73, which is directed away from the flat side 25b, of the brass rod 21b, such springs thrusting the rod 21b at its flat side 25b toward the anode arrangement 5 and against drag members 51b, which are secured to the baffle arrangement 43b. The brass rod 21b is coupled with a drive rod 75, which for its part is joined with a drive, not illustrated in figure 4, in order to reciprocate the rod 21b. Owing to the reciprocation the evaporation-active part 27b of the flat side 25b is also reciprocated on same so that gradually different areas of the flat side 25b act as evaporation-active parts 27 so that the unfavorable effect of the deposit of particles 47b is reduced, which originate from the silicon melt 27b.

Figure 5 diagrammatically shows an electrode arrangement lc with an anode arrangement 5c, which also includes a silicon melt l1c, and a cathode arrangement 7. The cathode arrangement 7c comprises in this case a cathode material ring 21c of brass, which is stationary in relation to the anode arrangement 5c and is arranged centrally above the silicon melt l1c. Radially within the brass ring 21c an annular baffle 43c is arranged driven by means of a motor 49c and a friction roller 81 for rotation about its axis 83 of symmetry. The annular baffle 43 shades off a large part of the peripheral cylinder face 25c of the brass ring 21c, while a plurality of baffle openings 45c distributed in the peripheral direction in the annular baffle 43c expose evaporation-active part 27c on the cylinder inner face 25c of the brass ring 21c to the arc discharge 35c, all other areas of the cylinder inner face 25c being shaded off, as evaporation-inactive parts 41c, from the arc discharge 35c. The rotation of the annular baffle 43c about its axis 81 means that the evaporation-active parts 27c are moved in the peripheral direction over the cylinder inner face 25c of the brass ring 21c so that progressively the entire inner face 25c is subjected to the cleaning action due to the intensive arc discharge 35c in order to remove material deposits, originating from the silicon melt l1c, thereon.

In the case of embodiments of figures 1 and 2 and also of figure 4 the cleaning of the cathode material face is aided by the action of drag members. Such measures can also be adopted in the embodiment of the invention in figures 3 and 5. In this case it is possible to have stripping means, as an alternative to drag members, in the form of brushes or chip removing devices such as rotary chisels or routers. These cleaning devices could in this case

also be moved in relation to the baffle arrangement, like rotary brushes or routers. Furthermore the cleaning means can envisage the use of the physical or mechanical techniques, such as ion bombardment or etching and the like.

In order to reduce the impingement of undesired particles on the cathode material surface and the adhesion thereon, the embodiment in accordance with figures 1 and 2 comprises a gas supply means, which produces a gas current from the baffle opening. Such measures may be adopted as well in the embodiments of figures 3 through 5.

In the case of the embodiments depicted in figures 6 and 7 it is a question of stationary electrode arrangement, in which both the baffle and also the cathode are stationary, that is to say there are non-rotary or are able to be moved in translation for operations. In the embodiment of figure 6 the baffle is referenced 43d, it fitting over the cathode 21d, only indicated in chained lines, like a hood. On its front side the hood 43d possesses a baffle opening 45d uncovering the evaporation-active part 27c of the cathode 21d for the arc discharge. The remaining parts of the electrode arrangement are of conventional design so that further details of the construction thereof are unnecessary. However through the a gas supply line 80 an inert protective gas, and more particularly oxygen, argon or an oxygen-argon gas mixture or another suitable gas mixture, is supplied to the area of the evaporation-active part 27d of the cathode within the hood 43d from the a protective gas source 81 only indicated in chained lines. The protective gas thus introduced directly in front of the cathode surface, which in the present case is introduced adjacent to the baffle opening 45d, emerges through the baffle opening 45d together with the particles evaporated from the evaporation-active part 27d of the cathode, through the baffle opening 45c so that a self-supporting plasma, may be produced and maintained independently from the Si vapor cloud. Owing to the decoupling from the Si vapor cloud the arc discharge, and accordingly the plasma process, may be maintained in a substantially more stable manner constantly for longer process times.

This is more particularly advantageous for recharging with consumable materials. Without the supply of protective gas the rest of the Si vapor cloud would cause such a deposit during re-charging the cathode, on the cathode that reliable restriking of the arc and/or further operate could not be ensured in a reliable manner.

In the case of the embodiment of figure 7, in which the same reference numerals are employed as in figure 6, the supply of the protective gas from the rear side of the cathode

21d, that is to say, turned away from the one side, and opposite the baffle opening 45d. This embodiment offers the advantage the cathode is completely held within flowing protective gas and is therefore protected against entry of particles from the silicon vapor cloud. This extremely effectively prevents poisoning of the cathode surface by evaporated Si oxides, and avoiding the surface being partly covered with an insulating layer, something which would prevent striking the arc and in the long run would also substantially limit the use of the cathode and working life. Owing to the supply of protective gas an area with a higher partial pressure is produced in front of the cathode surface, the protective gas emerging out through the baffle opening into the process space. The quantity of gas employed per cathode is between the 5 seem and 50 seem, and preferably amounts to 10 seem.

The stationary electrode arrangement illustrated in figures 6 and 7 can be arranged laterally offset above the crucible with the silicon melt. It is however also possible to arrange a plurality of electrode arrangements opposite to the crucible in groups or to arrange them about the periphery thereof.

In addition to the coating of beverage bottles of plastic the electrode arrangement may be employed for all other types of coating. More particularly the coating of flat material comes into question here, more especially in the form of band or strip. An even coating of large areas is preferably rendered possible in this case by arranging a plurality of electrode arrangements in series and/or with an offset to one another.

In the case of the above disclosed embodiments the material layer to be deposited is an SiOx layer, which is doped with metal ions, which are dislodged from the brass cathode. The invention is however not limited to such material so that all other possible materials may be employed, it being possible for one major component of the material layer to be made available by anodic evaporation and for a doping component of the material layer to be made available by dislodging from a plasma discharge cathode.

The invention also envisages the provision of a cooling means for the cathode material body. Such a cooling means may for example be in the form of tubes with water flowing through them.

In addition to the above described geometries of the cathode material body other geometries are possible therefor, which render possible the division of the cathode material surface into an evaporation-active part and an evaporation-inactive part.

We Claim:

1.	An electrode assembly for plasma-assisted coating of a substrate (3) with a layer of material including at least a first and a second material component, whereby, in order to produce a plasma discharge, particularly an arc discharge (35), an anode arrangement (5), which provides the first material component on an anode material surface (13) for vaporisation, and a cathode arrangement (7), which provides the second material component on a cathode material surface (25), are provided, characterised in that the cathode material surface (25) is constituted by a vaporisation-active portion (27), which assists the plasma discharge (35), and a vaporisation-inactive portion (41), which does not assist the plasma discharge, an orifice assembly being provided, the orifice opening of which exposes the vaporisation-active portion for the plasma discharge and which shields the vaporisation-inactive portion of the cathode material surface with respect to the plasma discharge.

2.	The electrode assembly as claimed in claim 1, wherein a motion producing means (49) is provided for moving the evaporation-active part (27) and accordingly moving evaporation-inactive part (41) over the cathode material surface (25) in order to reduce deposits of material due to the first material component on the cathode material surface (25).

3.	The electrode assembly as claimed in claim 1 or in claim 2, wherein the motion producing device include a baffle arrangement (43) exposing the evaporation-active part (27) at a baffle opening (45) for the plasma discharge (35) and shading off the evaporation-inactive part (41) correspondingly from the plasma discharge (35) and a drive (49) moving the baffle opening (45) in relation to the cathode material surface (25).

4.	The electrode assembly as claimed in claim 3, wherein the baffle opening (45; 45a; and 45c) is arranged stationarily in relation to the anode arrangement (5; 5a; and 5c).

5.	The electrode assembly as claimed in claim 3 or in claim 4, wherein the cathode material surface is in the form of a peripheral cylinder face (25) of a cathode material body (21) which is able to be turned by the drive (49) about its cylinder axis (23).

6.	The electrode assembly as claimed in claim 3 or in claim 4, wherein the cathode material surface is in the form of an annular face (71) of a cathode material body (21a), which is able to be turned by the drive (49a) about a central axis (23a) extending perpendicularly to the annular face.

7.	The electrode assembly as claimed in claim 3 or claim 4, wherein the cathode material surface is in the form of a linearly extending face (25b) of a cathode material body (21b) able to be reciprocated by the drive in a direction of extension of the face (25b).

8.	The electrode assembly as claimed in any one of the claims 1 through 7, wherein the baffle opening (43) fits like a hood at least partially around the cathode material surface (25) for the formation of the evaporation-inactive part (27), which does not support the formation of the plasma discharge (35).

9.	The electrode assembly as claimed in any one of the claims 1 through 8, wherein protective gas is supplied in front of the cathode material surface, preferably the evaporation-active part (27, 27a-d) of the cathode material surface through a gas supply means.

10.	The electrode assembly as claimed in claim 9, wherein the protect gas is so introduced into an intermediate space (63) between the baffle arrangement (43) and the cathode material surface (25) that the supplied protective gas escapes at least partially through the baffle opening toward the plasma discharge from the intermediate space between the cathode material surface and the baffle arrangement (43, 43a-43d).

11.	The electrode assembly as claimed in claim 10, wherein the protective gas is supplied on the rear side, facing away from the baffle opening (27, 27a-d), of the cathode material surface.

12.	The electrode assembly as claimed in any one of the claims 1 through 11, wherein the cathode material surface is in the form of a convex surface (25) of a cathode material body (21) so that the evaporation-active face (27) is formed on an area, directed toward the anode material surface (13), of the surface (25) and that the orientation of the cathode material body (21) may be changed by the drive (49) in relation to the anode material surface (13).

13.	The electrode assembly as claimed in any one of the claims 1 through 12, wherein cleaning means (51; and 51b) are provided in order to remove material deposits at the evaporation-inactive part (41) of the cathode material surface (25; and 25b).

14.	The electrode assembly as claimed in claim 13, wherein the cleaning means comprise an stripping means and more particularly a brush, and/or a device (51; and 51b) abrasively treating the cathode material surface and/or a device processing the cathode material surface in a chip removing manner.

15.	The electrode assembly as claimed in any one of the claims 1 through 14, wherein a tracking device (29, 61; 53b, and 51b) is provided, which keeps a clearance between the anode material surface (13; and 13b) and the evaporation-active part (27; and 27b) of the cathode material surface (25; and 25b) substantially constant.

16.	The electrode assembly as claimed in any one of the claims 1 through 15, wherein cathode arrangement (7c) comprises a plurality of evaporation-active parts (27c), arranged spatially apart, of the cathode material surface (25c).

17.	The electrode assembly as claimed in any one of the claims 1 through 16, wherein the anode arrangement (5) includes a heatable crucible (9) for liquefaction of the first material component (11).

18.	The electrode assembly as claimed in any one of the claims 1 to 17, wherein the first material component comprises silicon and the second material component comprises copper and/or zinc or brass and/or magnesium.

19. An electrode assembly for the plasma-assisted coating of a substrate substantially as herein described with reference to the accompanying drawings.

Dated this the 10th day of November, 2000	

  [JAYANTA PAL]

  Of Remfry & Sagar

  ATTORNEY FOR THE APPLICANTS

Documents:

				1009-mum-2000- drawing(8-2-2001).pdf

				1009-MUM-2000-ABSTRACT(23-9-2003).pdf

				1009-mum-2000-abstract(complete)-(10-11-2000).pdf

				1009-MUM-2000-ABSTRACT(GRANTED)-(8-12-2005).pdf

				1009-mum-2000-cancelled pages(23-12-2004).pdf

				1009-mum-2000-cancelled pages(23-9-2003).pdf

				1009-mum-2000-claims(complete)-(10-11-2000).pdf

				1009-mum-2000-claims(granted)-(23-12-2004).doc

				1009-mum-2000-claims(granted)-(23-12-2004).pdf

				1009-mum-2000-claims(granted)-(8-12-2005).pdf

				1009-mum-2000-correspondence(01-12-2006).pdf

				1009-MUM-2000-CORRESPONDENCE(20-2-2012).pdf

				1009-MUM-2000-CORRESPONDENCE(30-9-2009).pdf

				1009-mum-2000-correspondence(ipo)-(27-01-2004).pdf

				1009-MUM-2000-CORRESPONDENCE(IPO)-(6-2-2006).pdf

				1009-mum-2000-correspondence(ipo)-(8-12-2005).pdf

				1009-mum-2000-description(complete)-(10-11-2000).pdf

				1009-mum-2000-description(granted)-(8-12-2005).pdf

				1009-mum-2000-drawing(10-11-2000).pdf

				1009-mum-2000-drawing(complete)-(10-11-2000).pdf

				1009-mum-2000-drawing(granted)-(8-12-2005).pdf

				1009-mum-2000-form 1(10-11-2000).pdf

				1009-mum-2000-form 1(23-09-2003).pdf

				1009-mum-2000-form 13(23-09-2003).pdf

				1009-mum-2000-form 19(06-11-2003).pdf

				1009-mum-2000-form 2(complete)-(10-11-2000).pdf

				1009-mum-2000-form 2(granted)-(23-12-2004).doc

				1009-mum-2000-form 2(granted)-(23-12-2004).pdf

				1009-mum-2000-form 2(granted)-(8-12-2005).pdf

				1009-mum-2000-form 2(title page)-(amended)-(23-9-2003).pdf

				1009-mum-2000-form 2(title page)-(complete)-(10-11-2000).pdf

				1009-mum-2000-form 2(title page)-(granted)-(8-12-2005).pdf

				1009-mum-2000-form 3(10-11-2000).pdf

				1009-mum-2000-form 3(22-12-2004).pdf

				1009-mum-2000-form 5(10-11-2000).pdf

				1009-mum-2000-form 6(23-09-2003).pdf

				1009-MUM-2000-FORM 6(23-12-2004).pdf

				1009-MUM-2000-GENERAL POWER OF ATTORNEY(20-2-2012).pdf

				1009-MUM-2000-OTHER DOCUMENT(20-2-2012).pdf

				1009-mum-2000-petition under rule 137(23-12-2004).pdf

				1009-mum-2000-petition under rule 138(23-12-2004).pdf

				1009-mum-2000-power of authority(03-09-2003).pdf

				1009-mum-2000-power of authority(17-10-2003).pdf

				1009-mum-2000-power of authority(23-05-2001).pdf

				1009-mum-2000-power of authority(23-12-2004).pdf

				1009-mum-2000-specification(amended)-(23-12-2004).pdf

				1009-mum-2000-wo international publication report(10-11-2000).pdf

				abstract1.jpg

« Previous Patent

Next Patent »

Patent Number	197739	

Indian Patent Application Number	1009/MUM/2000	

PG Journal Number	41/2007	

Publication Date	12-Oct-2007	

Grant Date	08-Dec-2005	

Date of Filing	10-Nov-2000	

Name of Patentee	APPLIED FILMS GMBH & CO KG	

Applicant Address	SIEMENSSTRASSE 100, 63755 ALZENAU, GERMANY.	

Inventors:

#	Inventor's Name	Inventor's Address	

1	THOMAS GEBELE	DANGELWEG 17, 63579 FREIGERICHT, GERMANY.	

2	JURGEN HENRICH	AM GEORGENWALD 5, 63694-LIMESHAIN, GERMANY.	

3	STEFAN BANGERT	SEIDENROTHER STR. 6, 36396 STEINAU, GERMANY.	

4	JURGEN HONEKAMP	AUGUST-GAUL-STR. 5, 63457 HANAU, GERMANY.	

5	ELISABETH BUDKE	KRIEMHILDSTR. 15, 50354 HURTH, GERMANY.	

6	JURGEN ULRICH	RINGSTR. 17, 61137 SCHONECK, GERMANY.	

7	HELMUT GRIMM	STADTWEG 27, 64291 DARMSTADT, GERMANY.	

PCT International Classification Number	N/A	

PCT International Application Number	N/A	

PCT International Filing date		

PCT Conventions:

#	PCT Application Number	Date of Convention	Priority Country	

1	100 24 827.6	2000-05-19	Germany	

2	19955373	1999-11-17	Germany	

© All Indian Patents, 2013-2021.

  Patent data available in the public domain from Indian Patents Office, Department of Industrial Policy and Promotions, Ministry of Commerce and Industry, Government of India.
