Repository: anandvc/allindianpatents

File: patents/197908-a-plant-for-manufacturing-cement-clinker.html
Indian Patents. 197908:A PLANT FOR MANUFACTURING CEMENT CLINKER

Indian Patents

Recently Granted Patents

  Recently Published Patents

Title of Invention	A PLANT FOR MANUFACTURING CEMENT CLINKER

Abstract	ABSTRACT (272/MAS/97) A PLANT AND METHOD FOR MANUFACTURING CEMENT CLINKER The invention relates to a plant for manufacturing cement clinker which comprises a preheater in which the cement raw meal is calcined at a temperature of more than 800°C and where fuel as well as oxygen-containing gas are fed to the lowermost zone of the calciner, and a kiln in which the raw meal is burned and transformed into clinker characterized in that the lower end of the calciner is provided with a fixed bottom, and in that the oxygen-containing gas is fed horizontally to the lowermost zone, and in that a smaller, controlled amount of uncalcined raw meal can be fed to the lowermost zone in the calciner.	

Full Text	The present invention relates to a plant for manufacturing cement clinker. The plant consists of a preheater in which the raw materials are preheated, a calciner in which the raw

material is calcined at a temperature of more than 800°C and where fuel and oxygen-containing gas are fed to the lowermost zone of the calciner, and a kiln in which the raw materials are burned and transformed into clinker.

In a conventional plant for manufacturing cement clinker it will be possible to substitute up to 20% of the primary fuel in a rotary kiln by low-cost waste fuel, such as rubber tyres, without sacrificing the quality of the finished cement product.

Normally, a maximum of 40% of the total fuel requirement of the cement plant is fired in the clinker kiln, with the remaining 60% being fired in the calciner. As a consequence hereof, in an ordinary kiln plant it will only be possible to substitute about 20% of the 40% fuel which is fired in the rotary kiln, i.e. approximately 8% of the total fuel rate, by waste fuel.

Therefore, it would be advantageous if a greater part of the fuel burned in the calciner could be substituted by waste fuel.

However, there are certain limitations to the types of waste which can be advantageously burned in the calciner.

The temperature in the calciner will typically be within the range 850-950°C, which means that there will not be any advantage in burning hazardous waste, the harmful substances of which have to be decomposed and neutralized during combustion, since this would require higher temperatures and a longer retention time than is available in the calciner.

Calciners are normally of the suspension type, which entails that the preheated air from the clinker cooler or from the kiln is carried via a duct and a flexible pipe bend up to the bottom of the calciner. If lumpy waste such as shredded rubber tyres is fed to the calciner, it will drop down into the pipe bend, causing it to be blocked. As a consequence hereof, calciners with a bottom being configured in this manner are not suitable for firing lumpy fuels.

It may also be difficult to utilize fuel which is difficult to ignite, e.g. certain coal types with a low content of volatile compounds, since the retention time in the calciner is relatively short and the temperature relatively low.

In Danish patent application No. 870/82 (Metallgesellschaft AG) is shown a fluid-bed calciner in which oxygen-containing fluidizing air is fed through the bottom of the calciner and where, furthermore, oxygen-containing secondary air can be fed horizontally to an area which extends from minimum 1 metre above the entry point of the fluidizing air and up to the lowermost 30% of the calciner. In this system at least 65% of the fuel which is used to cover the total heat requirement is fed to the calciner and at least 10% of the fuel is fed to the subsequent kiln. By generating a fluid bed in the calciner it is possible to achieve a high degree of calcination, even in case of variations in respect of particle size distribution. However, the fluidization means that a substantial amount of false air is introduced to the system, and this will have an adverse effect on the heat economy. The actual injection of the fluidizing air also requires a certain input of energy.

From Danish patent No. 170368 (F.L. Smidth & Co. A/S) it is known practice to feed lumpy material such as shredded automobile tyres to a decomposition chamber which is installed in connection with the calciner. According to this patent specification preheated or partially calcined raw meal is fed to the decomposition chamber so as to heat up

the waste fuel. The temperature which it is desirable to achieve in the decomposition chamber must be sufficiently high to ensure that a pyrolysis process is carried out, but, on the other hand, it must not be so high as to result in granulation of the raw meal.The combustible gases from the decomposition chamber subsequently flow into the burning chamber which consists of the calciner itself, and the residual products are extracted from the bottom of the decomposition chamber and may be conveyed to the rotary kiln. However, the use of a decomposition chamber, in which an air deficit is being applied, will not allow the same amount of energy to be extracted from the waste in the calciner as can be obtained in connection with a complete combustion under conditions of sufficient oxygen supply.

It is the object of the invention to provide a plant for manufacturing cement in which it is possible to burn lumpy fuel in a calciner, while simultaneously maintaining the possibility of increasing the time of retention and possibly the temperature of the material being fed to the lowermost zone in the calciner.

This object is achieved according to the invention in that the calciner is provided with a fixed bottom thereby allowing combustible material fed to the calciner to be deposited on the bottom and in that oxygen-containing gas is fed horizontally to the calciner through openings in the lowermost zone of the calciner. That the oxygen-containing gas is fed horizontally entails that the gas is introduced through the vertical sides/ walls of the calciner, and not through the bottom.

So, by feeding combustible material and oxygen-containing air it will thus be possible to generate a burning chamber in the lowermost zone in the calciner in which the temperature exceeds that prevailing in the remaining part of the calciner, with the temperature being maintained

preferably within the range 1100-1300°C. It is a particular

advantage of this burning chamber that there are no requirements in regard to the fuel being fed. Neither in regard to the size of any lumpy fuel, the consistency of the fuel, nor the calorific value and residual content of the fuel.

Also, a modification of an existing plant will be relatively simple to carry out since it will only be necessary to modify the bottom of the calciner and the air supply system.

In order to control the temperature in the lowermost zone it is essential to ensure that the input of raw meal can be controlled, since the input of large amounts of raw meal will lower the temperature due to the fact that calcination is an endothermal process.

In order to ensure a controlled input of raw meal to the lowermost zone it is essential to ensure that the raw meal being fed to the uppermost zone in the calciner does not fall through to the lowermost zone.

Any such fall-through of raw meal can be appropriately prevented by ensuring that the velocity profile of the upward-flowing air in the uppermost part of the lower zone of the calciner is positive and relatively uniform.

There are numerous ways in which to ensure a positive velocity profile across the entire cross-section of the lowermost zone. A simple method is to ensure that the oxygen-containing gas flows into the lowermost zone in such a way that downwarddirected flows in the cross-section do not occur.

In a particular appropriate embodiment of the invention in which the oxygen-containing gas is introduced and distributed in an appropriate manner, the side/sides in the lowermost zone of the calciner is/are provided with several smaller openings, all of which being fed with

oxygen-containing hot gas from an annular chamber. In this scenario, the annular chamber will only need to be equipped with one single hot gas supply point.

Accordingly the present invention provides a plant for manufacturing cement clinker which comprises a preheater in which the cement raw meal is calcined at a temperature of more than 800°C and where fuel as well as oxygen-containing gas are fed to the lowermost zone of the calciner, and a kiln in which the raw meal is burned and transformed into clinker characterized in that the lower end of the calciner is provided with a fixed bottom, and in that the oxygen-containing gas is fed horizontally to the lowermost zone, and in that a smaller, controlled amount of uncalcined raw meal can be fed to the lowermost zone in the calciner.

The invention will now be described in further details with reference to the accompanying drawings where

Fig. 1 shows a conventional plant for manufacturing cement,

Figs. 2 and 3 show an embodiment of a calciner in a plant according to the invention.

Fig. 4 shows a preferred embodiment of a calciner in a plant according to the invention.

Fig. 5 shows the velocity profile of the gas in the combustion chamber 23 at the line II in Fig. 4,

In Fig. 1 is shown a generally known plant for manufacturing cement. This plant consists of a preheater 1 which consists of three preheater cyclones a, b and c, a calciner 2 subsequent to which is installed a separating cyclone 3, and a kiln 4 which is succeeded by a cooler 5.

The raw materials fall down through the plant in counterflow to the hot gas from the Kiln 4 and frojn the cooler 5 which moves up through the calciner 2 and the preheater 1. The raw materials are thus introduced into the plant at the uppermost end of the preheater 1 via the duct 6. The raw materials are subsequently conveyed in suspension in a hot gas stream into the preheater cyclone a in which the material is separated from the suspension and directed via a duct down into an even hotter stream of gas which carries the raw material to preheater cyclone b. In similar manner the raw material is carried from cyclone b to cyclone c. The gas from which the raw material is separated in cyclone a is diverted via a duct 7 to an electrostatic precipitator and then vented to a stack.

Once the raw material has passed through the preheater 1, it is directed via a duct 8 to the calciner 2 and the preheated raw material is normally fed immediately above the bottom in the calciner.

The calciner 2 in Fig. 1 is of the SLC-type (Separate Line Calciner) and, therefore, it is only fed with oxygen-rich air from the cooler via a duct 9. A calciner of the ILC-type (In-LineCalciner) is fed with the hot air from the kiln together with hot oxygen-containing air from the cooler. In connection with a calciner of the SLC-type, the hot air from the kiln is bypassed around the calciner and fed directly to the preheater.

One or more burners 10 ensure that the temperature in the calciner is raised to a level of approximately 850-950°C and after the raw meal has been calcined, it is carried in suspension across the separating cyclone 3 in which the calcined raw meal is separated from the suspension and directed via a duct 11 to the clinker kiln 4. The hot gas from the calciner 2 rises to exit at the top of the separating cyclone 3 and is passed on to the preheater 1. Finally, the calcined raw meal passes through the kiln 4 in which the raw meal is subjected to temperatures higher than

1400°C. As a result, a molten mass is generated in which the clinker minerals can be formed. The molten mass with the clinker minerals is nodulized, whereafter the finished clinker drops into the cooler where the clinker is cooled

down to a level around 100°C.

In Figs. 2 and 3 is shown an embodiment of a calciner 2 for a plant according to the invention. In Fig. 3, the calciner 2 in Fig. 2 is thus cut through at the line 1.

Hot gas is fed to the calciner 2 via two ducts 21 which direct the hot gas horizontally into the calciner 2 through

two openings 20, one of which can be seen in Fig. 3. Raw meal is fed to the upper part of the calciner 2 via a duct 8 and a 'ski jump' 22 may be fitted under the duct 8 so as to prevent all of the raw meal from ending up in the lowermost zone of the calciner 2.

Efficient distribution of the raw meal across the cross-sectional area of the calciner, either by deploying a "ski jump" or by using another distribution mechanism which will ensure that the raw meal is properly suspended, will also minimize the pressure loss across this part of the calciner.

In the lowermost zone of the calciner is formed a burning chamber 23 which is fed with fuel via a duct 24 and the temperature in the burning chamber 23 can be controlled by adding a smaller amount of raw meal via the duct 25. Fuel to the upper zone of the calciner is supplied via one or more burners 10. A fixed bottom 27 is provided at the bottom of the burning chamber 23. The fact that the bottom is fixed means that the combustible material which is fed via the duct 24 is allowed to settle on the bottom, thereby generating a stationary fire. The bottom 27 may be configured so that any residual material can be removed, either through scraping, or by the material dropping through the bottom or being blown up into the suspension. In this embodiment an opening 26 for extracting residual material is fitted under the bottom 27.

In Fig. 4 is illustrated another embodiment of a calciner for a plant according to the invention. In this embodiment the lowermost zone of the calciner 2 is fed with hot gas through a duct 21 which via an annular chamber 28 distributes the hot gas through several openings 20 in the sides of the calciner.

In Fig. 5 is seen the velocity profile for the uppermost part of the lowermost zone in a plant similar to that shown

WE CLAIM:

1. A plant for manufacturing cement clinker which comprises a preheater in which the cement raw meal is calcined at a temperature of more than 800°C and where fuel as well as oxygen-containing gas are fed to the lowermost zone of the calciner, and a kiln in which the raw meal is burned and transformed into clinker characterized in that the lower end of the calciner (2) is provided with a fixed bottom (27), and in that the oxygen-containing gas is fed horizontally to the lowermost zone (23), and in that a smaller, controlled amount of uncalcined raw meal can be fed to the lowermost zone (23) in the calciner.

■ 2. The plant according to claims 1, 2 or 3 wherein the temperature in the lowermost zone (23) in the calciner (2) is higher than the temperature in the upper zone of the calciner.

l3. The plant according to claims 1 or 2 wherein the temperature in the lowermost zone (23) in the calciner (2) is higher than 1000°C.

U. The plant according to claims 1 or 2 wherein the temperature in the lowermost zone in the calciner (2) is maintained within the range 1100-1300°C.

5. The plant according to claims 1 - 4 wherein the oxygen-containing gas is fed to the lowermost zone (23) of the calciner (2) through at least two openings (20) in the side(s) of the calciner (2).

6.	The plant according to claims 1 - 5 wherein the oxygen-containing gas is

fed to the lowermost zone (23) of the calciner (2) through at least two

openings (20) in the side of the calciner (2), said openings being arranged so

that a positive velocity profile is maintained for the upward-flowing gas

stream in the upper part of the lowermost zone (23).

7.	The plant according to claims 1 to 5 wherein the inner diameter of the

upper part of the calciner is 1.5-2 times that of the inner diameter of the

lowermost zone.

8.	A plant for manufacturing cement clinker, substantially as herein

described with reference to figures 2 to 5 of the accompanying drawings.	

Documents:

				0272-mas-97 abstract-duplicate.pdf

				0272-mas-97 abstract.pdf

				0272-mas-97 claims-duplicate.pdf

				0272-mas-97 claims.pdf

				0272-mas-97 correspondence-others.pdf

				0272-mas-97 correspondence-po.pdf

				0272-mas-97 description (complete)-duplicate.pdf

				0272-mas-97 description (complete).pdf

				0272-mas-97 drawings-duplicate.pdf

				0272-mas-97 drawings.pdf

				0272-mas-97 form-1.pdf

				0272-mas-97 form-26.pdf

				0272-mas-97 form-4.pdf

				0272-mas-97 petition.pdf

« Previous Patent

Next Patent »

Patent Number	197908	

Indian Patent Application Number	272/MAS/1997	

PG Journal Number	30/2009	

Publication Date	24-Jul-2009	

Grant Date		

Date of Filing	11-Feb-1997	

Name of Patentee	F.L. SMIDTH & CO. A/S	

Applicant Address	VIGERSLEV ALLE 77, DK-2500 VALBY	

Inventors:

#	Inventor's Name	Inventor's Address	

1	JESSEN, EJNAR	VIGERSLEV ALLE 77, DK-2500 VALBY	

PCT International Classification Number	C04B7/45	

PCT International Application Number	N/A	

PCT International Filing date		

PCT Conventions:

#	PCT Application Number	Date of Convention	Priority Country	

1			NA	

© All Indian Patents, 2013-2021.

  Patent data available in the public domain from Indian Patents Office, Department of Industrial Policy and Promotions, Ministry of Commerce and Industry, Government of India.

File: patents/197932-a-nozzle-and-a-method-for-feeding-thermosetting-plastic-and-hacdener.html
Indian Patents. 197932:A NOZZLE AND A METHOD FOR FEEDING THERMOSETTING PLASTIC AND HACDENER

Indian Patents

Recently Granted Patents

  Recently Published Patents

Title of Invention	A NOZZLE AND A METHOD FOR FEEDING THERMOSETTING PLASTIC AND HACDENER

Abstract	(A NOZZLE AND A METHOD FOR FEEDING A MIXTURE OF THERMOSETTING PLASTIC AND HARDENER) The present invention relates to a nozzle for feeding a mixture of thermosetting plastic and hardener from a mixing chamber, to which feed lines for supply of thermosertable plastic as well as the hardener are connected, characterized in, that the mixing chamber communicates with at least two beam channels (14) having a diameter (b) of 0.5-1.5 mm, which converge in an angle (a) of 70-140° towards a point outside the nozzle. The present invention also relates to a method for feeding a mixture of thermosetting plastic and hardener.	

Full Text	The present invention refers to a nozzle and a method for feeding a mixture of thermosetting plastic and hardener from a mixing chamber, to which feed lines for supply of thermosettable plastic as well as hardener are connected.

Thermosetting plastics, for instance polyester, urethane and epoxy can be mixed in fluid state and are fed out by means of a spray-gun, which is equipped with a nozzle providing a defined spray image. In this way, the plastic can be applied, e.g. in a mould for casting plastic products.

Generally, solvent agents are needed as gelling agent in the plastic, to allow it to receive correct viscosity for spraying through the nozzle.

This known technic involves drawbacks, as one generally has to calculate with a certain amount of spillage, when plastic due to an uncontrollable spray image wrongly lands in the mould or next to it. This spillage results in consuming an unnecessary large amount of plastic and also solvent agents. For environmental reason such a spillage should be minimized. Furthermore, it becomes difficult to maintain an even and high production quality, if one does not have control over the amount of plastic fed out per unit area.

The amount of the spillage will not be reduced, if the spray-gun, when spraying according to prior art, is moved closer to the surface to be covered with the thermosetting plastic, as drops of thermosetting plastic hitting a surface with a great force, tend to brake into smaller drops, which rebound back towards the spray-gun.

An object of the present invention is therefore to provide a nozzle of a type described initially, which makes it possible to hold the spray-gun closer to the surface to be covered without risk for back-spray, and which provides a stable and well-defined spray image with distinct edges.

For this object the nozzle according to the invention is characterized in that the mixing chamber communicates with at least two beam channels having a diameter of 0.5-1.5 mm, which converge in an angle of 70-140" towards a point outside the nozzle. The method according to the invention is characterized in that the mixture of plastic and the hardener has a viscosity between 150 and 75,000 cpois, and that the mixture is extruded from the nozzle with a pressure of 75 to 100 bar. Through the present design of the nozzle small plastic drops having unifomi size are produced, which move with low speed towards the surface to be covered. In this way a surprisingly well-defined spray image is obtained, without risk for back spray.

Accordingly, the present invention provides a nozzle for feeding a mixture of thermosetting plastic and hardener from a mixmg chamber, to which feed lines for supply of thermosettable plastic as well as the hardener are connected, characterized in, that the mixing chamber communicates with at least two beam channels having a diameter (b) of 0.5-1.5 mm, which converge in an angle (a) of 70-140" towards a point outside the nozzle.

Accordingly, the present invention also provides a method for feeding a mixture of thermosetting plastic and hardener via a nozzle that includes a mixing chamber, to which feed Imes for supply of thermosettable plastic as well as hardener are connected, and which chamber communicates with at least two beam channels (14) characterized in that the at least two beam channels have a diameter (b) of 0.5-1.5 mm, which converge in an angle (a) of 70-140° to a point outside the nozzle, and that the mixture of plastic and hardener has a viscosity of between 150 and 75,000 cpois, and that the mixture is extruded from the nozzle with a pressure of 75 to 100 bar.

The invention will be described with reference to an embodiment, which is shown on the

enclosed drawings, wherein:

Fig. 1	shows a section along Ime I-I in Fig. 2 through a nozzle according lo the

invention,

Fig. 2	is a bottom view of the nozzle, and

Fig. 3	shows the nozzle schematically in perspective under use.

The nozzle in Fig. 1-3 is made of a metallic cylinder 10 with mounting flange 11 formed through turning. The end of the cylinder closest to the flange exhibits a concentric turned space 12. The opposite end of the cylinder is provided with two towards each other inclining plane surfaces 13, sloping towards the longitudinal axis of the cylinder, with a mutual divergent angle. The angle between said plane surfaces can be between 70° and 140°.

A beam channel 14 is bored in each plane surface 13, substantially perpendicular to each plane surface. The two channels 14 are consequently drilled with such a mutual angle a that they converge towards a point outside the nozzle. The angle a between both beam channels is between 70° and 140° and channels extend into the space 12. Each channel 14 has a diameter b of 0.5-1.5 mm and the distance a between the downstream mouth of the beam channels is 2-5 mm.

The nozzle is used mounted on the outlet from a mixing chamber on the spray-gun, which mixing chamber is fed with plastic and hardener via separate feed channels. Mixture of plastic and hardener should have a viscosity between 150 and 75,000 cpois and feed pressure is suitably between 75 and 100 bar.

The nozzle with this equipment can be used, e.g. in combination with the nozzles for feeding cut reinforcement fibres, to spray composite laminate directly in a mould, for example, by means of an industrial robot. The nozzle can also be used without addition of fibres, to cover a surface with a layer of thermosetting plastic, for example a floor area. The spray image has a narrow elliptical form with distinct edges.

The invention is not limited to the above described embodiment, but variants may occur within the scope of the

attached claims. For instance the nozzle may be equipped with more than two spray channels. By using more spray channels the spray image can be affected.

WE CLAIM:

1.	A nozzle for feeding a mixture of thermosetting plastic and hardener from a mixing chamber, to which feed lines for supply of thermosettable plastic as well as the hardener are connected, characterized in, that the mixing chamber communicates with at least two beam channels (14) having a diameter (b) of 0.5-1.5 mm, which converge in an angle (a) of 70-140" towards a point outside the nozzle.

2.	The nozzle according to claim 1, wherein the distance (a) between the downstream outlets of the beam channels (14) is 2-5 mm.

3.	The nozzle according to claim 1, wherein each beam channel (14) extends towards and discharges substantially perpendicular to a plan surface (13).

4.	The nozzle according to claim 1, wherein the surfaces (13) are shaped with mutual divergent angle of 70-140 towards each other inclining plan.

5.	A method for feeding a mixture of thermosetting plastic and hardener via a nozzle that includes a mixing chamber, to which feed lines for supply of thermosettable plastic as well as hardener are connected, and which chamber communicates with at least two beam channels (14) characterized in that the at least two beam channels have a diameter (b) of 0.5-1.5 mm, which converge in an angle (a) of 70-140° to a point outside the nozzle, and that the mixture of plastic and hardener has a viscosity of between 150 and 75,000 cpois, and that the mixture is extruded from the nozzle with a pressure of 75 to 100 bar.

6.	A nozzle for feeding a mixture of thermosetting plastic and hardener substantially as herein described with reference to the accompanying drawings.

7.  A method for feeding a mixture of thermosetting plastic and hardener substantially as herein described with reference to the accompanying drawings.

Documents:

				1765-mas-1996 abstract.pdf

				1765-mas-1996 claims.pdf

				1765-mas-1996 correspondence others.pdf

				1765-mas-1996 correspondence po.pdf

				1765-mas-1996 description (complete).pdf

				1765-mas-1996 drawing.pdf

				1765-mas-1996 form-1.pdf

				1765-mas-1996 form-26.pdf

				1765-mas-1996 form-4.pdf

				1765-mas-1996 others.pdf

				1765-mas-1996 pct search report.pdf

				1765-mas-1996 petition.pdf

« Previous Patent

Next Patent »

Patent Number	197932	

Indian Patent Application Number	1765/MAS/1996	

PG Journal Number	10/2005	

Publication Date	25-Mar-2005	

Grant Date	02-Feb-2006	

Date of Filing	07-Oct-1996	

Name of Patentee	M/S. APLICATOR SYSTEM AB	

Applicant Address	METALLVAGEN 6 S-435 33 MOLNLYCKE,	

Inventors:

#	Inventor's Name	Inventor's Address	

1	KJELL SAND,	VITLINGGATAN 8 S-421 58 VASTRA FROLUNDA,	

PCT International Classification Number	B05B/7/08	

PCT International Application Number	N/A	

PCT International Filing date		

PCT Conventions:

#	PCT Application Number	Date of Convention	Priority Country	

1	9503304-9	1995-09-25	Sweden	

© All Indian Patents, 2013-2021.

  Patent data available in the public domain from Indian Patents Office, Department of Industrial Policy and Promotions, Ministry of Commerce and Industry, Government of India.
