Repository: anandvc/allindianpatents

File: patents/198006-ahollow-anode-plasma-torch.html
Indian Patents. 198006:AHOLLOW ANODE PLASMA TORCH

Indian Patents

Recently Granted Patents

  Recently Published Patents

Title of Invention	AHOLLOW ANODE PLASMA TORCH

Abstract	A hollow anode plasma torch comprising: a twin electrode configuration consisting of a tubular anode; a rod shaped cathode; means for holding the anode and cathode in position with respect to melt surface; a platform for mounting the said anode and said cathode in position; means for lifting the platform; means for supplying and controlling the power to the twin electrode configuration; a short fuse wire provided between the said anode and cathode shortening the electrodes by means of high frequency short technique; means for data acquisition of current and voltage supply; a magnetic field provided around the anode and cathode for rotation, stabilization and impedance control of the arc; wherein one end of the anode is used for introducing the gas and material while the other end of the anode, participates in the arc.	

Full Text	FORM  -  2

THE  PATENTS ACT,  1970

(39 of 1970)

COMPLETE  SPECIFICATION

Section  10

AHOLLOW ANODE PLASMA TORCH"

INSTITUTE FOR PLASMA RESEARCH, of Bhat Village, Gandhinagar 3 82424, Gujarat, India;

The following specification (particularly) describes the nature of this invention and the manner in which it is to be performed:-

The present invention relates to the hollow anode plasma torch for producing large volume thermal plasma for material processing.

De-concentrated or large volume plasma has better heat transfer efficiency to surrounding gasses resulting in increased throughput. Thus, techniques to reduce large volume thermal plasma is thrust area in the thermal plasma processing.

Conventionally, in-flight plasma torch, gas heater plasma torch and the like have been developed to produce large volume hot plasma. Concentrated plasma source exhibit high viscosity and the material ( in powder form) introduction into the viscous zone posses serious problem.

Sumary of the Invention

The thermal plasma source of the subject invention produces large area (de-concentrated) plasma column obtained with hollow vertical anode and solid or hollow inclined cathode. Both the electrodes used in the subject application are cylindrical in shape and are continuously fed to operate the source without interruption. The anode and the cathode arcs faces the melt separately. The coupling zone of the arcs is connected by diffused plasma column over the melt. The anode arc column diameter can be increased to some extent with increasing the inner diameter of anode. The angle of inclination between the electrodes does not severely affect the performance of the arc, hence minimizes the geometrical effects.

The object of the present invention is to develop a hollow anode plasma torch which produces large volume of thermal plasma.

It is another object of the present invention to develop a plasma torch which can trap material in the plasma.

In a still another object of the present invention to develop a plasma torch which produces plasma without interruption.

In the still another object of the present invention to develop a plasma torch which reduces the uneven erosion of the anode.

To overcome the drawback involved in the existing methods, the subject invention deals with the technique to produce large area plasma column into which the material (in powder form) can be trapped by thermal gradient force present in the plasma, thus facilitating the introduction of material.

According to the present invention there is provided a hollow anode plasma torch comprising:

a twin electrode configuration consisting of

a tubular anode;

a rod shaped cathode;

means for holding the anode and cathode in position with respect to melt surface;

a platform for mounting the said anode and said cathode in position;

means for lifting the platform;

means for supplying and controlling the power to the twin electrode configuration;

a short fuse wire provided between the said anode and cathode shortening the electrodes by means of high frequency short technique;

means for data acquisition of current and voltage supply;

a magnetic field provided around the anode and cathode for rotation, stabilization and impetance control of the arc;

wherein one end of the anode is used for introducing the gas and material while the other end of the anode, participates in the arc.

The subject application may better be understood with reference to the accompanying drawings, which are for illustrative purposes and the same should be construed to restrict the scope of the application.

BRIEF DESCRIPTION OF THE ACCOMPANYING DRAWINGS

Figure 1 relates to diagnostic setup used in the present torch development;

Figure 2 relates to the electrode arrangement and arc structures of Twin electrode assembly torch;

Figure 3 relates to hollow vertical anode and inclined cathode Torch plasma source;

Figure 4 relates to gas shroud arrangement used to stabilize hollow vertical anode and inclined cathode Torch;

Figure 5 relates to hollow vertical anode and inclined cathode Torch with graphite cathode replaced by water-cooled tungsten torch;

6

Figure*relates to various electrode arrangements to produce hollow anode plasma torches;

Figure 7 relates to plasma torch utilizing magnetic field for increasing arc impedance and arc rotation;

Figure 8 relates to co-axial plasma torch employing the hollow anode and receded cathode.

Accordingly the present invention relates to a hollow anode plasma torch comprising:

a twin electrode configuration consisting of

a tubular anode;

a rod shaped cathode;

means for holding the anode and cathode in position

a platform for mounting the said anode and said cathode in

position;

means for lifting the platform;

means for supplying and controlling the power to the twin

electrode configuration;

means for initiating the arc;

means for data acquisition of current and voltage supply; wherein one end of the  anode is used for introducing the gas and material while the other end of the anode.

DESCRIPTION OF THE INVENTION

Electrode assembly of the subject invention consists of tubular anode and rod shaped cathode. The said electrodes are held in position by bushes also used for electrical connection. The anode (a) and the cathode(c) are mounted on the platform, which is be lifted by rack and pinion arrangement. The angle of inclination between the said electrodes are adjusted by the movement of the bushes. The angle of inclination between anode and the cathode is more

than 45°. Gas and material (in powder form ) is introduced from the one end of the said anode and the other end of the said end participates in the arc. The said gases are selected from the group consisting of argon, hydrogen, oxygen, air and the like or the mixture thereof.

The arc is initiated by shorting both electrodes using fuse wire, the fuse wire initiation can be replaced by high frequency spark technique. These methods of arc initiation are well known in the art. The spark then triggers the arc discharge and the material supply will (e) be activated to sustain the arc. The arc voltage and current are measured using digital volt (f) and current meter (g) respectively. The instantaneous current and voltage readings are recorded on to a computer (d) using data acquisition card (ADC card.) Material to be melted or fused (b) or kept below the electrodes.

The said plasma arc is produced between the twin electrodes assembly torch (TEA) inclined to each other (included angle is around 45° ) as shown in figure 2. It is clear from the figure 2 At low included angles i.e. 
Plasma arc produced by (HVAICT) hollow vertical anode and inclined cathode torch as shown in figure 3. Plasma arc has two columns connected by a diffuse column. The said anode arc root anchors on to the periphery of the pipe. Thus the intensity of the visible light emission also peaks periphery resulting in temperature profile (assumed to vary in similar way as visible light from the arc at anode) peaking at periphery of the tube. This hollow temperature profile (gradient towards the center) exerts thermophoretic forces on the particles directed towards the center.

Fth=a2

The particles introduced through the center of the anode column get trapped due to thermophoretic forces and melts. Blowing the air through anode increases the heat transfer to gas and it also helps in stabilizing the plasma. Stable operation of the arc needs the melt surface to be at 5 to 6 cm beneath electrodes. However, it does not depend on the the material property thus making torch suitable for ceramic material processing.

The voltage-current (V-l) characteristics of (averaged over long duration) of TEA and HVAICT are given in table 1 below. The electrical characteristics of both TEA and HVAICT nearly remain same. Experiment were carried to investigate the dependence of the arc V-l characterstics with the angle of inclination. The results of the study indicate the angle of inclination does not effect on the performance of the torch. Simultaneous rotational and axial feeding may further improve the stabilization.

Table 1

Arc Current (Amps)	Twin  Electrodes  Arc voltage (volts) TEA	Hollow Vertical Anode and  Inclined  Cathode Torch  (HVAICT  Arc Voltage) Volts

70	103	104

80	110	95

100	97	117

120	127	117

150	128	126

The results of the study indicates that the angle of inclination does not affect critically on the performance of the torch.  Simultaneous rotation and axial

feeding improves the stabilization, the increase in arc current consequently increase the tearing force on anode and cathode arcs jets thus restores large volume arc mode operation. During such operation, the anode arc root localizes at extreme radial location for longer time, causing non-uniform anode surface erosion.

Ocassionally the HVAICT runs short arc mode. Constricted single arc column connecting directly anode and cathode with high audible noise are the features of short arc mode. During the short arc mode operation the arc voltage falls by few tens of volts. Increasing the arc current (few tens of amperes) can restore large volume mode of operation. A shroud (h) is used for covering the cathode (see figure 5) for preventing arc running into short arc mode. Blowing gas through it further decreases the possibility of short arc mode occurrence.

Mechanically rotating the anode or magnetically rotating the anode arc root reduces the non-uniform erosion. The arc fills entire anode inner diameter and arc column appears like cylindrical pipe.

As shown in figure 5, the cathode is provided with gas shroud to increase the stabilization of the arc. The gas shroud helps in localizing the cathode root and reduces the voltage excursions. Further, it also prevents the short the short arc mode operation. Here, the graphite cathode is replaced by water-cooled tungsten rod. The cathode arc column of water cooled tungsten appears much more extended than the one where graphite is used. The structure of anode column and electrical characteristics remains unchanged. Extension of twin electrode assembly to multiple electrode operation is shown in figure 7, where the anode may either be single or multiple electrodes.

The stability and the erosion rate of electrodes is reduced by magnetically rotating the arc as shown in figure 8. There is another configuration of exploiting the hollow anode. Here, the cathode surrounds the anode but the cathode tip is slightly receded. The magnetic filed is used to rotate both

anode and cathode arc roots.  Further, it also helps in stabilization by providing conducting path along the field lines.

In order to increase the arc column diameter at anode side, anode with larger inner diameter is used resulting in a marginal arc voltage enhancement due to increased arc length.  To increase the diameter of the arc the diameter of

WE CLAIM:

1.	A hollow anode plasma torch comprising:

a twin electrode configuration consisting of

a tubular anode;

a rod shaped cathode;

means for holding the anode and cathode in position with respect to melt surface;

a platform for mounting the said anode and said cathode in position;

means for lifting the platform;

means for supplying and controlling the power to the twin electrode configuration;

a short fuse wire provided between the said anode and cathode shortening the electrodes by means of high frequency short technique;

means for data acquisition of current and voltage supply;

a magnetic field provided around the anode and cathode for rotation, stabilization and impedance control of the arc;

wherein one end of the anode is used for introducing the gas and material while the other end of the anode, participates in the arc.

2.	A hollow anode plasma torch as claimed in claim 1 wherein the means for lifting the

platform are rack and pinion arrangement.

3.	A hollow anode plasma torch as claimed in claim 1 wherein the means for holding the anode and cathode in position are copper bushes provided on the platform adjusting the indination between anode and cathode between 45-60°C.

4.	A hollow anode plasma torch as claimed in claim 1 wherein the gas and material are introduced from one end of the said anode, producing arc at the other end of the anode.

5.	A hollow anode plasma torch as claimed in claim 1 wherein the said gases are selected from the group consisting of argon, hydrogen, oxygen, air or the mixtures thereof.

6.	A hollow anode plasma torch as claimed in claim 1 wherein the anode is made up of graphite.

7.	A hollow anode plasma torch as claimed in claim 1 wherein the said electrodes are flared or conocal shaped electrodes for tailoring plane.

8.	A hollow anode plasma torch as claimed in claim 1 wherein a shroud is provided surrounding the said cathode through which gas is injected for stabilization of the arc.

9.	A hollow anode plasma torch substantially as hereinbefore described with reference to accompanying drawings.

Dated this	24th	day of	April,	2001.	

Documents:

				404-mum-2001-cancelled pages(25-02-2005).pdf

				404-mum-2001-claims(granted)-(25-02-2005).doc

				404-mum-2001-claims(granted)-(25-02-2005).pdf

				404-mum-2001-correspondence(ipo)-(03-01-2006).pdf

				404-mum-2001-drawing(26-07-2002).pdf

				404-mum-2001-form 1(24-02-2005).pdf

				404-mum-2001-form 1(26-07-2002).pdf

				404-mum-2001-form 1(27-04-2001).pdf

				404-mum-2001-form 1(28-06-2001).pdf

				404-mum-2001-form 19(01-01-2004).pdf

				404-mum-2001-form 2(granted)-(25-02-2005).doc

				404-mum-2001-form 2(granted)-(25-02-2005).pdf

				404-mum-2001-form 26(28-06-2001).pdf

				404-mum-2001-form 3(27-04-2001).pdf

				404-mum-2001-form 4(29-07-2002).pdf

				404-mum-2001-form 5(25-07-2002).pdf

				abstract1.jpg

« Previous Patent

Next Patent »

Patent Number	198006	

Indian Patent Application Number	404/MUM/2001	

PG Journal Number	41/2007	

Publication Date	12-Oct-2007	

Grant Date	03-Jan-2006	

Date of Filing	27-Apr-2001	

Name of Patentee	INSTITUTE FOR PLASMA RESEARCH	

Applicant Address	BHAT VILLAGE, GANDHINAGAR-382 424,	

Inventors:

#	Inventor's Name	Inventor's Address	

1	G. PRASAD; A. SATYAPRASAD; AND PUCADYIL ITTOOP JOHN	FACILITATION CENTRE FOR INDUSTRIAL PLASMA TECHNOLOGIES, B-15-17P, SECTOR 25, GIDC ELECTRONIC ESTATE, GANDHINAGAR 382044	

PCT International Classification Number	N/A	

PCT International Application Number	N/A	

PCT International Filing date		

PCT Conventions:

#	PCT Application Number	Date of Convention	Priority Country	

1			NA	

© All Indian Patents, 2013-2021.

  Patent data available in the public domain from Indian Patents Office, Department of Industrial Policy and Promotions, Ministry of Commerce and Industry, Government of India.

File: patents/198013-a-process-for-in-situ-preparation-of-electrolyte-for-measuring-hydrogen-in-high-temperature-fluids.html
Indian Patents. 198013:A PROCESS FOR IN SITU PREPARATION OF ELECTROLYTE FOR MEASURING HYDROGEN IN HIGH TEMPERATURE FLUIDS

Indian Patents

Recently Granted Patents

  Recently Published Patents

Title of Invention	A PROCESS FOR IN SITU PREPARATION OF ELECTROLYTE FOR MEASURING HYDROGEN IN HIGH TEMPERATURE FLUIDS

Abstract	An electrolyte for measuring hydrogen in high temperature fluids which comprises a mixture of MCI2 (where M represents Ca or Sr), LiCI and M'H2 (where M' represents Ca2 or Sr) or LiH. Preferably the mixture consists of 70 (±2) mol % LiCI, 13(±2) MOL% CaHCI or SrHCI, 17(±2) moi% CaCI2 or SrCI2). Specifically the mixture consists of 70 mol% LiCI, 16 mo1% CaC12, 14 mo1% CaHCI.	

Full Text	 

THE  PATENTS  ACT 70

(Act 39 of 70)

COMPLETE  SPECIFICATION

(see Section 10)  )	

ANlMPROVED ELECTROLYTE USEFUL FOR MEASURING HYDROGEN IN HlGIflEMPERATURE FLUIDS

Department of Atomic Energy, A department of the Govt of India having its office at Anushakthi Bhavan , Chathrapathy Shivaji Maharaj Marg, Mumbai,

400030 , Maharashtra , India

The following specification particularly describes the nature of this invention and the manner in which it is to be performed

This invention relates to an improved electrolyte for measuring hydrogen in high temperature fluids. The electrolyte of the present invention is particularly useful for measuring hydrogen in high temperature fluids such as inert gases, liquid metals and fused salts. The electrolyte of the present invention is highly hydride ion conducting mixtures of MCl2 (where M represents Ca or Sr), LiCl and M H2 (where M represents Ca or Sr) or LiH. The present invention also relates to a process for the preparation of the improved electrolyte.

Proton conducting electrolytes such as Hydrogen Uranyl Phosphate(HUP), SrCe03 etc. require humid conditions for their conductivity. Therefore they are not compatible for use in dry environments such as gas mixtures of hydrogen and argon, nitrogen etc., fused salt mixtures of Alkali and alkaline earth halides and in liquid metals. HUP is also thermally unstable at high operating temperatures. The choice is thus restricted to hydride ion conducting electrolytes.

The first electochemical measurement of hydrogen in sodium [R.J NEWCOMBE AND J.THOMPSON, Journal of Polarographic Society,14(1968)104] was unsuccessful. They used aluminosilicate glass as the electrolyte, which was attacked by sodium. [R.B.Holden and N.Fuhrman, USAEC Report, ANL-7520,Vol. 1(1968)262] employed concentration cells that used a eutectic melt of LiCl-KCl containing 0.2 to 2 mol% of either LiH or CaH2 as electrolyte. But these electrolytes had significant electronic

conductivity because of the dissociation of the less stable KH in the eutectic, which increased the presence of free metal in the electrolyte. A solid electrolyte, CaCl2 mixed with CaH2, which is thermodynamically stable

under the operating conditions, was therefore used for this purpose [C. A. Smith, CEGBXReport, UK, RD/B/N/2331(1972)], [T. Gnanasekaran, K.H. Mahendran, R. Sridharan, V. Ganesan, G. Periaswami and C.K. Mathews, Nuclear Technology,90(1990)408]. The CaCl.2-CaH2 pseudo-binary system is characterised by a compound CaHCI which is the hydride ion conducting

phase in the biphasic electrolyte. However, the solid electrolyte did not have a good ionic conductivity and showed appreciable electronic conductivity at 450°C and at low hydrogen pressures(in the range of 0.05 Pa - 5 Pa) [R. Sridharan, K.H. Mahendran, T. Gnanasekaran, G. Periaswami, U.V. Varadaraju, C.K. Mathews, Journal of Nuclear Materials,223 (1995)72 ]. The presence of electronic conduction in the electrolyte led to internal shorting of the cell and caused the polarisation of the electrodes.

So, there is need to develop an electrolyte which has improved characteristics such as (i) high hydride ion conduction at high temperatures such as in the range:400 to 500°C and (ii) good thermodynamic stability at very low hydrogen pressures (in the range of 0.05 Pa - 5 Pa). Only an electrolyte with such an electrolyte will be helpful to construct a meter that gives linear and stable output while measuring hydrogen at very low levels.

The main objective of the present invention is , therefore , to provide a hydride ion conducting electrolyte that works at high temperature for measuring hydrogen concentration in non-aqueous medium such as gas mixtures of hydrogen and argon, hydrogen and nitrogen etc., and also in high temperature liquid metals and fused salts.

Another objective of the present invention is to provide a hydride ion conducting electrolyte that works in moisture free environment for measuring hydrogen concentration in non-aqueous medium such as gas mixtures of hydrogen and argon, hydrogen and nitrogen etc., and also in high temperature liquid metals and fused salts.

The invention is based on the identification of a ternary electrolyte, which has high hydride ion conduction in the temperature range 400° - 500°C. We found that to achieve the above desired properties, a new electrolyte, based on a ternary salt mixture of LiCl,CaCl2 and CaHCl, can be developed by considering the melting points of pure salts, the stability of hydrides and high ionic conductivity at the operating conditions. It was clear from the reports of T. Gnanasekaran, K.H. Mahendran , R Sridharan ,V Ganeasn G Periaswami and

C.K.Mathews , Nuclear Technology,90 (1990) 408 and R Sridharan, K.H. Mahendran, T. Gnanasekaran, G. Periaswami, U.V. Varadaraju, C.K. Mathews, 1995, Journal of Nuclear Materials, 223 (1995) 72, that CaCl2 and CaHCl system would provide a thermodynamically stable electrolyte at high temperatures and low hydrogen pressures of our interest even though it has poor hydride ion conduction. It is also known from literature that LiCl and CaCl2 system has an eutectic temperature of approximately 490°C and LiCl and SrCl2 system has an eutectic temperature of ~ 475°C. Hence, we expected intuitively, that a mixture of LiCl, MC12 (M = Ca or Sr)and M'H2 (M' = Ca or Sr) or LiH, in proper ratio would provide an electrolyte system that would exhibit high hydride ion conduction and also would be thermodynamically stable at very low hydrogen pressures in the temperature range 400 to 500 C and thus would provide an electrolyte with the desired properties.

Accordingly the present invention provides an electrolyte for measuring hydrogen in high temperature fluids which comprises a mixture of MC12 (where M represents Ca or Sr), LiCl and LiH or M H2 (where M represents Ca, or Sr).

In a preferred embodiment of the present invention there is provided an electrolyte for measuring hydrogen in high temperature fluids which comprises a mixtures of 70(±2) mol % LiCl, 13(±2) mol% CaHCl or SrHCl, 17(±2) mol % CaCl2 or SrCl2).

In still further embodiment of the present invention there is provided an electrolyte for measuring hydrogen in high temperature fluids which comprises a mixture of 70 mol% LiCl, 16 mol% CaCl2, 14 mol% CaHCl

The electrolyte of the present invention is found to possess a liquid phase at temperatures^ >460°C. This facilitates high H" ion conduction in the electrolyte. Electrochemical cells formed with a reference hydrogen electrode and anyone of these electrolytes and a sample electrode can detect hydrogen

concentrations of 50 ppb onwards in liquid metal samples and up to percentage levels in the gas samples.

Preparation of Electrolyte and Electrode Materials

The chemicals used, for the preparation of the electrolyte of the present invention, were purified from commercially available CaCL; and AR grade LiCl . The purified mixture of these two salts were taken along with 99.5% pure calcium shots in the electrolyte compartment inside an argon atmosphere glove box. It was placed in a vessel and sealed at the top with copper metal gasket. The calcium was hydrided in hydrogen flowing outside the electrolyte contained in a thin walled iron thimble at 723 K for 4 to 5 days to form CaH2 in situ. This process ensures the formation of CaHCl phase which is formed by the reaction between CaCl2 and CaH2 that is produced in situ. This process eliminates pick up of impurities from hydrogen gas by calcium to form oxides, nitrides and hydroxides, because only pure hydrogen can diffuse through the iron thimble and react with calcium. After raising the temperature to -823 K, another thin walled iron thimble containing the reference electrode materials namely a mixture of Li and LiH was then inserted into electrolyte. The assembly was slowly cooled to room temperature. This process thus ensures formation of the electrolyte-mixture in very high purity.

An electrochemical cell that was formed by using this new molten salt based electrolyte and Li.LiH as the reference electrode was tested for its performance in gas mixtures of H2 and Ar, H2 and N2 and also at low hydrogen pressure systems (0.05 Pa - 5 Pa) such as in liquid sodium.

Construction of the Meter

A schematic of the electrochemical hydrogen sensor is shown in Fig. 1 given below . The sensor was constructed by the following procedure: An iron thimble of 16 mm outer dia, 0.25 mm wall thickness and 40 mm height for housing the electrolyte and another one of 8mm OD, 0.25mm wall thickness and 25mm height for holding the reference electrode-materials, were machined from a pure soft iron bar. These pieces were decarburised in sodium containing saturated amount of calcium at 973 K for 72 hours. These

were then welded to stainless steel pipes as shown in Fig.l and meter was assembled.

A knife-edged flange of 70 mm diameter was welded at the top end of the electrolyte compartment and a swagelok fitting was welded at the top of the pipe to hold the reference compartment. The knife-edged flange at the top of the probe helped to connect the meter to the bench-top loops containing sodium. A copper gasket pressed between the knife-edges of the flanges was used as a seal between the meter and its housing.

TESTING OF THE METERS Meter Testing Assembly

A mini sodium loop the schematic of which is shown in Fig. 2 was used to test the meters for their performance. The loop consists of a meter pot into which the meter is inserted, a cold-trap, an intermediate buffer heating zone between cold trap and meter pot, and connecting pipes to close the loop. Metal sheathed resistance heaters of ~ lkW capacity were used for heating. Sheathed chromel-alumel thermocouples, were brazed to the loop at various locations to measure the temperature profile in the loop. Thermowells were provided in the

meter pot and cold trap to measure and control temperatures in these parts within ± 1 C. PI temperature controllers with auto reset facility were used for controlling the temperatures.

2 or 3 grams of NaOH was initially added to cold trap while loading sodium into the loop in an argon glove box. The loop had the capacity to hold 2500 ml of sodium which was circulated by an electromagnetic pump consisting of a permanent magnet (0.6 Tesla) and two electrodes through which a DC current was passed across the liquid sodium in a direction perpendicular to the magnetic field. The hydrogen level in the sodium was maintained at any particular concentration by controlling the cold trap temperature, TCT. The sensor output was measured by means of a voltmeter with an input impedance of ~ 109Ohms.

Typical Sensor Performance

Unlike the sensors which used the solid electrolyte CaCl2-CaHCl, [R Sridharan, K.H.

Mahendran, T. Gnanasekaran, G. Periaswami, U.V. Varadaraju, C.K. Mathews, 1995, Journal of Nuclear Materials, 223 (1995) 72],

this sensor does not show the problems of electronic conduction at low hydrogen pressures equivalent to hydrogen concentration of 50 to 1000 ppb in sodium. The electrolyte used in this investigation has much higher conductivity ( ~10"2 Siemens, cm"1) than CaCl2-CaHCl (~10~6 siemens.cm"1) electrolyte.

log CH(/ppm)	*ECHM-1 EMF(mV)	**ECHM-2 EMF(mV)

-1.30564	83.5	103

-1.27445	82	101.3

-1.22826	80	97.5

-1.19786	76	96

-1.15281	70.4	88.2

-1.12316	66.4	85.4

-1.0938	66.6	85.3

-1.06472	59	76

-1.05029	57.3	77.6

-1.03593	53.5	73.7

-0.90978	35.8	51.4

-0.81536	25.3	40

-0.80213	25.4	42.7

-0.5985	-6	5.5

*ECHM-1 used  70 mol% LiCl , 16 mol% CaCl2	, 14 mol% CaHCl as

electrolyte.

**ECHM-2 used  70 mol% LiCl , 16 mol% SrCl2	, 14 mol% SrHCl  as

electrolyte.

The output showed a linear relationship with log CH- The expressions

obtained by least square analysis is given by:

-  E(mV)= -76*:4-125.5 log [H]Na		(ECHM-1)

E(mV)= -65.7-131.8 log [H]Na		(ECHM-2)

Advantages of the invention

The new hydride ion conducting electrolyte works at high temperature (400 to 500 °C) and in moisture free environment. Th electrolyte , therefore , can be used for measuring hydrogen concentration in high temperature fluids such as inert gases, liquid metals (such as sodium)and fused salts.

WE CLAIM :

1.	A process for in situ preparation of electrolyte for measuring hydrogen in high temperature fluids comprising providing a mixture of MCI2 (where M represents Ca or Sa), LiCI and M'H2 (where M' represents Ca2 or Sr) or LiH, hydriding calcium to form CaH2 which leads to formation of CaHCI phase.

2.	A process as claimed in claim 1 wherein the mixture consists of 70 (±2) mol % LiCI, 13(+2) mol % CaHCI or SrHCI, 17(±2) mol % CaCI2 or SrCI2).

3.	A process as claimed in claim 1 wherein the mixture consists of 70 (±2) mol % LiCI, 16 mol % CaCI2, 14 mol % CaHCI.

4.	A process for in situ preparation of electrolyte for measuring hydrogen in high temperature fluids substantially as herein described.

Dated this 17tn day of October 2001

11

Documents:

				1028-mum-2001-abstract(22-10-2001).doc

				1028-mum-2001-abstract(22-10-2001).pdf

				1028-mum-2001-cancelled pages(22-10-2001).pdf

				1028-mum-2001-claim(granted)-(22-10-2001).doc

				1028-mum-2001-claim(granted)-(22-10-2001).pdf

				1028-mum-2001-correspondence(19-01-2006).pdf

				1028-mum-2001-correspondence(ipo)-(23-01-2006).pdf

				1028-mum-2001-drawing(22-10-2001).pdf

				1028-mum-2001-form 1(22-10-2001).pdf

				1028-mum-2001-form 19(30-10-2003).pdf

				1028-mum-2001-form 2(granted)-(22-10-2001).doc

				1028-mum-2001-form 2(granted)-(22-10-2001).pdf

				1028-mum-2001-form 3(22-10-2001).pdf

				1028-mum-2001-power of attorney(05-01-2005).pdf

				1028-mum-2001-power of attorney(22-10-2001).pdf

				abstract1.jpg

« Previous Patent

Next Patent »

Patent Number	198013	

Indian Patent Application Number	1028/MUM/2001	

PG Journal Number	41/2007	

Publication Date	12-Oct-2007	

Grant Date	23-Jan-2006	

Date of Filing	22-Oct-2001	

Name of Patentee	DEPARTMENT OF ATOMIC ENERGY	

Applicant Address	GOVT OF INDIA, ANUSHK-THI BHAVAN, CHATRAPATHI SHIVAJI MAHARAJ MARG, MUMBAI,	

Inventors:

#	Inventor's Name	Inventor's Address	

1	RAGHAVACHARY SRIDHARAN	INDIRA GANDHI CENTRE, ATOMIC RESEARCH, KALPAKKAM 603 102,	

2	THIAGARAJAN GNANASEKARAN	INDIRA GANDHI CENTRE, ATOMIC RESEARCH, KALPAKKAM 603 102,	

3	KHANDHALU HARI MAHENDRAN	INDIRA GANDHI CENTRE, ATOMIC RESEARCH, KALPAKKAM 603 102,	

4	GOVINDASWAMI PERIASWAMI	INDIRA GANDHI CENTRE, ATOMIC RESEARCH, KALPAKKAM 603 102,	

5	SUBRAMANIUM NAGARAJ	INDIRA GANDHI CENTRE, ATOMIC RESEARCH, KALPAKKAM 603 102,	

PCT International Classification Number	N/A	

PCT International Application Number	N/A	

PCT International Filing date		

PCT Conventions:

#	PCT Application Number	Date of Convention	Priority Country	

1			NA	

© All Indian Patents, 2013-2021.

  Patent data available in the public domain from Indian Patents Office, Department of Industrial Policy and Promotions, Ministry of Commerce and Industry, Government of India.
