Repository: anandvc/allindianpatents

File: patents/198047-a-process-for-manufacture-of-ceria-supported-platinum-as-hydrogen-oxygen-recombinant-catalyst-in-sealed-batteries.html
Indian Patents. 198047:A PROCESS FOR MANUFACTURE OF CERIA-SUPPORTED PLATINUM AS HYDROGEN-OXYGEN RECOMBINANT CATALYST IN SEALED BATTERIES

Indian Patents

Recently Granted Patents

  Recently Published Patents

Title of Invention	A PROCESS FOR MANUFACTURE OF CERIA-SUPPORTED PLATINUM AS HYDROGEN-OXYGEN RECOMBINANT CATALYST IN SEALED BATTERIES

Abstract	A novel ceria-supported platinum catalyst with varying concentration (0.5-4.0 at. %) of platinum that can recombine hydrogen and oxygen quite efficiently is the object of the invention. The catalyst has been synthesized by the solution combustion method for he fIrSt time. The synthesis, characterization and H2-02 recombination efficiencies of this catalyst form the subject matter of the invention.	

Full Text	 

Field of Invention

This Invention relates to battery manufacture / technology. This Invention further relates to the field of investigation relating to catalysis. More particularly this Invention relates to development of a hydrogen - oxygen recombination catalyst.

Background of Invention

In the art, the oxygen cycle' in secondary cells has been well known for many years. In 1938, it was known that the oxygen evolving from the positive electrode of a nickel-cadmium cell could be easily reduced at the negative electrode. However, the evolved hydrogen from the negative electrode was oxidized at the positive electrode only extremely slowly. By the 1940s, it was recognized that the way to avoid hydrogen evolution in a nickel-cadmium cell was to have excess negative active material, so that the positive electrode was fully charged and began to evolve oxygen when the negative electrode was still only partially charged. If the evolved oxygen was then reduced at the negative electrode at the same rate as it was evolved at the positive electrode, the negative electrode would remain only partially charged, hydrogen evolution would be suppressed and the cell could then be sealed. It was then found that the rate at which oxygen could be recombined can be increased if a limited amount of electrolyte was used in the cell. The first practical sealed cell using the principle of oxygen recombination was thus produced.

It is to be understood that the application of 'oxygen cycle' to a lead-acid accumulator is much more difficult. The lead-acid cell voltage is about 2V but the decomposition potential of water is only 1.23V. Therefore, the lead-acid cell should

not work in principle, but in practice however the high H2 and O2 over-potentials on positive and negative electrodes respectively enable the electrodes to be charged before H2 and O2 evolve at a substantial rate. The 'oxygen cycle' can be made to operate with lead-acid cells provided that the principles of excess negative material and limited electrolyte are followed. On over charge of the sealed recombining cell, the oxygen from the positive electrode is recombined at the negative electrode thus maintaining the negative in partially charged condition and suppressing the evolution of hydrogen.

In the conventional flooded cell, after both electrodes have been fully charged, the voltage rises to the gassing voltage. In the sealed recombining cell, the voltage profile is at first similar, but once the positive electrode is fully charged the evolved oxygen diffuses to the negative electrode where it reacts with the spongy lead on the surface, thus discharging it. This reduces its potential and causes a dip in the voltage curve. Since the positive electrode in a lead-acid cell accepts charge less efficiently than the negative electrode, during the recharge of a lead-acid battery H2 and O2 are evolved non-stoichiometrically with O2 evolution occurring prior to H2 evolution. The reactions occurring during the oxygen evolution are often stated to be: (a) evolution of oxygen from the positive electrode, (b) reaction of oxygen with spongy lead to form lead monoxide, (c) reaction of lead monoxide with sulfuric acid to form lead sulfate and water, and (d) charging of negative electrode by conversion of lead sulfate to lead.

Some of the principles for successful application of the 'oxygen cycle' include both flat-plate and spirally-wounded small cells. The critical design parameters are: (a) the negative/positive material ratio must ensure that the negative is still only partially charged when the positive is fully charged, (b) the separator electrolyte system must ensure that there is no free electrolyte and the separator must be completely saturated, leaving paths for oxygen to diffuse to the negative electrode, and (c) the grid alloys must have no additives that reduce the hydrogen over-potential of lead; pure lead is used in some designs but it is more usual to employ lead-calcium alloys often with the addition of tin, and (d) the separator is usually an absorbent glass matrix. However, the gelled electrolytes (sulfuric acid/silica gel) are capable of allowing oxygen diffusion after a short period of service because they partially dry out and form micro paths to the negative electrode. Since the acid is limited in volume, it is normal to use slightly higher densities than in conventional cells. The evolution of hydrogen from the negative electrode cannot be entirely suppressed and the sealed cells must therefore have a non-return valve that allows the escape of gases if the pressure becomes too high. This also provides for safety of the ceil in the event of abuse.

Prior art limitations

There is very little in the way of published data on recombinant system design, analysis, performance and applications, not only because of the newness of the technology but also due to the need for secrecy tied with patents and business strategies. As time goes on, these factors will hopefully become less important but on a day-to-day basis these, at present, are real limitations.

Proposed solutions with novei technoiogy

It is hereby informed that this Invention uses a novel ceria-supported platinum catalyst with varying concentration (0.5 - 4.0 at.%) of platinum that can recombine hydrogen and oxygen quite efficiently, thus circumventing the above stated problems of sealed accumulators. The catalyst has been synthesized by the solution combustion method for the first time. The synthesis, characterization and H2-O2 recombination efficiencies of this catalyst are described in the following description.

The primary object of this Invention is to invent a novel catalyst for manufacturing batteries. It is another object of the Invention to invent a novel catalyst which is platinum based.

Further it is another object of the Invention to invent a novel catalyst which will simplify the process of manufacturing sealed batteries.

Further objects of the Invention will be clear from the following description.

A  process  for  manufacture  of ceria-supported  platinum  as  hydrogen-oxygen recombinant catalyst in various sealed batteries comprises the following steps.

The combustion mixture for the preparation of 1 at. % Pt/Ce02 contained (NH4)2 Ce(N03)6 (cerie ammonium nitrate). H2PtCl6 (chloroplatinic acid) and C2H6N4O2 (oxalyldihydrazide) in the mole ratio 0.99: 0.01: 2.33; oxalyldihydrazide

(ODH) prepared from diethyl oxalate and hydrazine hydrate, acts as a fuel. 10 g of (NH4)2 Ce (N03)6. 0.095 g of H2PtCl6 and 5.175 g of ODH were dissolved in the minimum volume of water in a borosilicate dish of 130 cm3 capacity. The dish containing this redox mixture was introduced into a muffle furnace maintained at 350°C. Initially, the solution boiled with frothing and foaming and underwent dehydration. At the point of complete dehydration, the surface ignited, burning with a flame (-1000°C) and yielded a voluminous solid product within 5 minutes.

A hydrogen-oxygen recombinant catalyst of ceria-supported platinum wherein the platinum has varying composition ranging from 0.5 at.% to 4 at.%.

Now the Invention will be described in detail in the following specification and with reference to the drawings.

Figure 1(A) of the drawings indicate in the form of a table. H2 - O2 recombination efficiencies % of 0.5 at. % Pt/ CeO 2 Catalyst.

Figure 1(B) of the drawings indicate in the form of a table, H2 - O2 recombination efficiencies % of 1 at.% Pt/Ce02 catalyst.

Figure 1(C) of the drawings indicate in the form of table, H2-O2 recombination efficiencies % of 2 at.% Pt/ Ce02 catalyst.

Figure 1(D) of the drawings indicate in the form of table, H2-O2 recombination efficiencies % of 4 at.% Pt/CeOa catalyst.

Figure 2 of the drawings indicate graphically the X-ray intensity vs Bragg angle.

(a) Synthesis of the catalyst and its physical characterization

The combustion mixture for the preparation of 1 at.% Pt/Ce02 contained (NH4)2Ce(N03)6 (cerie ammonium nitrate). H2PtCl6 (choloroplatinic acid) and C2H6N4O2 (oxalyldihydrazide) in the mole ratio 0.99 : 0.01 : 2.33; oxalyldihydrazide (ODH) prepared from diethyl oxalate and hydrazine hydrate acts as a fuel. 10 g of (NH4)2Ce(N03)6 (E. Merck India Ltd.. 99.9%). 0.095 g of H2PtCl6 (Ranbaxy Laboratories Ltd., 99%) and 5.175g of ODH were dissolved in the minimum volume of water in a borosilicate dish of 130 cm3 capacity. The dish containing this redox mixture was introduced into a muffle furnace maintained at 350 °C. Initially, the solution boiled with frothing and foaming and underwent dehydration. At the point of complete dehydration, the surface ignited, burning with a flame (--1000 °C) and yielding a voluminous solid product within 5 min. Similarly, 0.5 at.%, 2 at.% and 4 at.% Pt/Ce02 were prepared.

The X-ray diffraction (XRD) patterns of the Pt/Ce02 catalyst with varying concentration of Pt were recorded on a Siemens, D-5005 X-ray Diffractometer using CuKα radiation with a scan rate of 2° min-1 The X-ray diffraction pattern of prepared catalyst agrees well with CeO2 in fluorite structure. There is no change in the XRD patterns of the catalyst before and after their prolonged contact with concentrated

sulfuric acid and potassium hydroxide solutions (Figure 2). X-ray photoelectron spectra (XPS) of these catalysts were recorded on an ESCA-3 Mark II spectrometer (V G Scientific Ltd.. England) using AlKα radiation (1486.6 eV) and it is found that in these catalysts platinum is present in Pt2+ and Pt4+ oxidation states.

(b) Hydrogen-oxygen recombination efficiencies of the Pt/Ce02 catalyst

Hydrogen-oxygen recombination experiments have been performed with an electrolyzer containing Ni-plaques as electrodes in 6 M KOH. The evolved H2 and O2 gases from the electrolyzer have been allowed to pass through a quartz-tube reactor containing different amounts of the catalyst. The length and diameter of the reactor tube were 20 cm and 6 mm, respectively. The catalyst-bed temperature was measured by a fine chromel-alumel thermocouple immersed in the catalyst mass and was found to be in the range 50-100 °C depending on the flow rate and the amount of the catalyst. The amount of gas escaping from the catalyst-bed after recombination has been measured and accordingly H2-O2 recombination efficiencies have been calculated for different catalysts for their varying amounts at various flow rates of H2-O2 gases (Table 1). From the flow rate and the recombination efficiency for H2 and O2 to give H2O, absolute rate of this reaction is calculated from the equation:

where F = flow rate of hydrogen, x = fractional conversion, W= weight of the catalyst and v= stoichiometric coefficient (equal to 2 for this reaction). Substituting the values

from Table 1, rate of the reaction calculated is found to be in the range 10-75 iimol g

Advantages of the Invention

It is claimed that the synthetic procedure of the catalyst preparation described herein is novel and this catalyst could be effectively employed as a H2-O2 recombinant catalyst in various sealed storage batteries, viz. valve regulated lead-acid cells/batteries, alkaline nickel-Iron, nickel-cadmium and nickel-metal hydride cells/batteries. It is also claimed that:

(a)  This catalyst can be effectively employed for recombining H2 and O2 evolving from the nuclear reactors;

(b)  This catalyst could be used along with Nafion-membrane for its humidification in polymer electrolyte membrane fuel cells;

(c)  This catalyst is highly active for low temperature NO reduction by NH3, CO. CH4 and C3H8 and also selective catalytic reduction of NO;

(d)  This catalyst is active towards CO, CH4, C3H8 and NH3 oxidation;

(e) This catalyst could as well be used as a three-way catalyst wherein NO, CO and hydrocarbon can be reduced to N2, CO2 and H2O (in presence of excess O2).

It is to be noted that the object of the description is to explain the salient features of the Invention. It is further to be noted that this description in no way limits the scope of the Invention. It is further understood that within the scope of the invention various modifications and amendments are possible. The scope of the monopoly is claimed in the following description.

WE CLAIM

(1)  A process for manufacture for ceria-supported platinum as hydrogen-oxygen recombinant catalyst in various sealed batteries comprising the following steps.

The combustion mixture for the preparation of 1 at.% Pt/Ce02 contained (NH4)2 Ce(N03)6 (cerie ammonium nitrate), H2PtCl6 (chloroplatinic acid) and C2H6N4O2 (oxalyldihydrazide) in the mole ratio 0.99: 0.01: 2.33; oxalyldihydrazide (ODH) prepared from diethyl oxalate and hydrazine hydrate, acts as a fuel. 10 g of (NH4)2Ce(N03)6,0.095 g of H2PtCl6 and 5.175 g of ODH were dissolved in the minimum volume of water in a borosilicate dish of 130 cm3 capacity. The dish containing this redox mixture was introduced into a muffle furnace maintained at 350°C. Initially, the solution boiled with frothing and foaming and underwent dehydration. At the point of complete dehydration, the surface ignited, burning with a flame (--1000°C) and yielded a voluminous solid product within 5 minutes.

(2)	A process for manufacture of ceria-supported platinum H2-O2 recombinant

catalyst for various sealed batteries as claimed in claim 1 wherein the said

process is executed for obtaining 0.5 at.%, 2 at.% and 4 at.% Pt /CeO2.

(3)	A ceria-supported platinum H2-O2 recombinant catalyst wherein the platinum

has varying composition ranging from 0.5 at.% to 4 at.%.

(4)	A catalyst for use in various sealed storage batteries.

(5)	A process for manufacture of ceria-supported platinum H2 - O2 recombinant

catalyst in various sealed batteries as described in the specification.

(6)	A ceria-supported platinum H2- O2 recombinant catalyst as described in the

specification.

Documents:

				308-mas-2000-abstract.pdf

				308-mas-2000-assignement.pdf

				308-mas-2000-claims  filed.pdf

				308-mas-2000-claims  grand.pdf

				308-mas-2000-correspondnece-others.pdf

				308-mas-2000-correspondnece-po.pdf

				308-mas-2000-description(complete) filed.pdf

				308-mas-2000-description(complete) grand.pdf

				308-mas-2000-drawings.pdf

				308-mas-2000-form 1.pdf

				308-mas-2000-form 13.pdf

				308-mas-2000-form 19.pdf

				308-mas-2000-form 26.pdf

				308-mas-2000-form 3.pdf

				308-mas-2000-other documents.pdf

« Previous Patent

Next Patent »

Patent Number	198047	

Indian Patent Application Number	308/MAS/2000	

PG Journal Number	20/2006	

Publication Date	19-May-2006	

Grant Date	24-Jan-2006	

Date of Filing	24-Apr-2000	

Name of Patentee	M/S. INDIAN INSTITUTE OF SCIENCE	

Applicant Address	BANGALORE 560 012	

Inventors:

#	Inventor's Name	Inventor's Address	

1	HARIPAKASH B	AT SOLID STATE AND STRUCTURAL CHEMISTRY UNIT, INDIAN INSTITUTE OF SCIENCE BANGALORE 560 012,	

2	BERA PARTHASARATHI	AT SOLID STATE AND STRUCTURAL CHEMISTRY UNIT, INDIAN INSTITUTE OF SCIENCE BANGALORE 560 012,	

3	PATIL C	AT SOLID STATE AND STRUCTURAL CHEMISTRY UNIT, INDIAN INSTITUTE OF SCIENCE BANGALORE 560 012,	

4	HEGDE M. S	AT SOLID STATE AND STRUCTURAL CHEMISTRY UNIT, INDIAN INSTITUTE OF SCIENCE BANGALORE 560 012,	

5	SHUKLA A. K	AT SOLID STATE AND STRUCTURAL CHEMISTRY UNIT, INDIAN INSTITUTE OF SCIENCE BANGALORE 560 012,	

6	GAFOOR S. A	AT NED ENERGY LIMITED AT 6-3-1109/1, NACBHARAT CHAMBERS, RAJ BHAVAN, HYDERABAD 500 082	

PCT International Classification Number	H01M 10/34	

PCT International Application Number	N/A	

PCT International Filing date		

PCT Conventions:

#	PCT Application Number	Date of Convention	Priority Country	

1			NA	

© All Indian Patents, 2013-2021.

  Patent data available in the public domain from Indian Patents Office, Department of Industrial Policy and Promotions, Ministry of Commerce and Industry, Government of India.

File: patents/198059-impregnating-casting-and-coating-compositions.html
Indian Patents. 198059:IMPREGNATING, CASTING AND COATING COMPOSITIONS

Indian Patents

Recently Granted Patents

  Recently Published Patents

Title of Invention	IMPREGNATING, CASTING AND COATING COMPOSITIONS

Abstract	ABSTRACT 03/MAS/97 "A process for producing impregnating, casting and coating compositions" The present invention relates to a process for producing impregnating, casting and coating compositions for electrical and electronic components and for carrier materials for sheet-form insulating materials comprising monomer-free, saturated or unsaturated polyester resins or mixtures thereof, which contain structure units of the general formula (I) and/or (II)	

Full Text	The present invention relates to a process for producing impregnating, casting and coating compositions.

The polymer matrix of known impregnating, casting and coating compositions for electrical components, such as motor windings, transformer windings and the like  is composed of unsatorated polyesters dissolved in compounds containing vinylic unsaturation, such as styrene, vinyltoluene, allyl phthalate and monomeric or oligomeric acrylic or vinylesters by means of free-radically mitigated copolymerization. The term impregnatmg, casting and coating compositions refers to resin compositions which are employed in electrical engineering by the generally known processes of dip impregnation, the trickle technique, the dip-rolling technique, the flooding technique and the process of casting for the impregnation of windings, these processes possibly being assisted by the application of reduced pressure, superatmospheric pressure or a combination of both. The term also embraces the impregnation of carrier materials for sheet-form insulating materials such as glass fibers, mica tapes and other absorbent materials, and combinations thereof, and in this context one option is to terminate curing at the B-stage in order to obtain curable prepress.

Disadvantages of this prior art process result from the unsorted monomers which  are  absolutely  necessary  for  rapid  and  complete  curing  of  the

compositions. Examples of such substances are acrylates, allyl phthalate, styrene, a-methylstyrene and vinyltoluene, either in monomeric form or as low molecular mass oligomers. These substances are injurious to health and are skin irritants. Known applications of impregnating compositions using these substances are accompanied by losses in mass of 20 - 30%. These considerable amounts must be removed from the workplace in order to avoid a health hazard to employees. The evaporated materials, drawn off by suction, are generally disposed of in waste-air incinerators, giving rise to unwanted emissions. The incinerated substances are also associated with considerable economic losses. Furthermore, there is a risk of these monomeric substances not being incorporated completely in the course of curing. Residual monomers remaining in the cured compositions may escape, especially from electrical-insulation compositions, which generally become hot during use, and can cause odor pollution or health damage, or else they gradually undergo aftercuring in the compositions, thereby undesirably altering the service properties of such compositions.

Unsaturated polyester resins containing structural units of dihydrodicyclopenta-diene (=DCPD) are the subject of numerous patents.

DE-A-31 07 450 describes unsaturated polyesters contemning cyclopentadiene oligomers as end groups, which in the form of solutions m ethylenically unsaturated monomers are used to produce moldings and coatings.

EP-A-101 585 relates to unsaturated polyester resins which are modified by the addition of cyclopentadiene onto the double bond of the polyester and are then dissolved in vinyl monomers.

EP-A-118 786 relates to unsaturated polyester resins which are modified with dicyclopentadiene and, as solutions in vinyl or allyl monomers, are cured in a two-stage process in order to form molding compounds with high temperamre resistance. The second stage of this process requires the use of temperatures of above 200'C for at least one hour, preferably 250°C for 24 hours, or irradiation with accelerated electrons with an acceleration voltage of 300 -lOOOkV. The good properties of such compositions is said to make them suitable for use in the electrical sector. However, the aftercuring conditions required rule out use as a casting composition for the majority of applications, since more modem electrical assemblies, comprising a combination of electrical and electronic components, are destroyed by such high temperatures. Furthermore, the long curing times are inappropriate to efficient mass production of components.

EP-A-260 688 is a development of EP-A-118786, and also relates to polyester resins dissolved in vinylic monomers. Again, a two-stage curing process is used in which a disadvantage of the previous publication, namely the high temperatures of more than 200°C involved in aftercuring in the second stage, is mitigated in that these temperatures are reduced, by the use of a specific selection of free-radical initiators, from 200°C to 120-200°C, preferably to 150-180°C.

DE-A-32 30 924 describes a special process for preparing polyester resins which include cyclopentadiene structures and are dissolved in vinyl monomers.

EP 0 684 284-Al describes synergistic mixtures of unsaturated polyether ester resins and dicyclopentadiene polyester resins, which are dissolved in styrene and are cured in the presence of peroxidic catalysts.

DE-A-26 48 351 and DE-A-26 48 352 relate to unsaturated polyester resin formulations (molding compounds) which are stable on storage at room temperature in tfie form of solid, dust-free granules with incorporated fillers, for example glass fibers, and incorporated catalysts, and without the use of unsamrated monomers such as styrene. For processing they are melted, with the melt being stable for a short period, sufficient for processing, and then cured under the action of heat. Injection molding is the preferred processing technique.

It is an object of the present invention to remove the abovementioned disadvantages of the known prior art.

We have found that this object is achieved, surprisingly, by the novel incorporation of dihydrodicyclopentadiene structures during the preparation of the polyesters and by their specific overall structure, whereby systems which are stable on storage and liquid even at room temperature, or systems having such a low softening point that ready-to-process melts remain stable on storage in unchanged form for very long periods, are obtained without monomers containing vinylic unsaturation. Furthermore, these systems are suitable for combined curing by UV light and heat.

The present invention provides for the use of monomer-free, especially styrene-free, saturated or unsamrated polyester resins, or mixmres of samrated and unsaturated polyester resins, which contain structural units of the general formulae (I) and/or (II)

L  -in

n

1 to 10

(II)

as impregnating, casting and coating compositions for electrical and electronic components and for carrier materials for sheet-form insulating materials.

The strucmral units of the general formula (I) and/or (II) are preferably incorporated in the form of esters of dihydrodicyclopentadienol with monomeric or polymeric carboxylic acids, comprising groups of the formula (III), and/or in the form of esters of oligodihydrodicyclopentadienol with monomeric or polymeric carboxylic acids, comprismg groups of the formula (IV)

cQ^°-r

(III)

uQ^

L  -in

n - 1 to 10

(IV)

It is particularly preferred for the structural units of the formulae (I) and/or (II) to have been introduced by using compounds of the formulae (V) and/or (VI)

a^-r^'-

OH

(V)

^a^

H  H

0	C	C= C	C	OH

-•"	o	0	n -  1  to  10

(VI)

ie. by means of dihydrodicylopentadienol monoesters of maleic and fumaric acid and/or by means of monoesters of maleic and fumaric acid with oligomers of the dihydrodicyclopentadienol.

Also preferred is the use of those polyesters which have been synthesized using alcohols and polyols which are ethoxylated or propoxylated, and of polyesters which have been synthesized using mono- or polyhydric alcohols of the polyesterpolyol or polyetherpolyol type, for example polyethylene oxide, polypropylene oxide or polytetrahydroftiran.

For the synthesis of the polyesters it is also advantageous to use ethylenically unsaturated structural units, especially maleic and fumaric acid.

Another advantageous embodiment of the invention is that wherein the compositions include chemically bonded photoinitiators containing xanthone, thioxanthone and/or phenone structures, where the chemically bonded photoinitiator incorporated by condensation into the polyester resin may preferably be hydroxybenzophenone and/or benzophenonetetracarboxylic acid.

The novel impregnating, casting and coating compositions can be cured with peroxides, with or without reaction-accelerating co-initiators, at room temperature or elevated temperature, possibly first of all up to a partially cured B-stage,

before being cured to completion later on. Similarly, the novel impregnating, casting and coating compositions can be cured with actinic radiation, the photoinitiators required either being chemically bonded in the compositions or having being added to the compositions or else using both chemically bonded and added photoinitiators.

Another preferred embodiment of the invention is that wherein esterification products of the compounds of the formulae (V) and/or (VI) with monofunctional alcohols, polyfunctional alcohols, alkoxylation products thereof, polyetherpolyols, polyesterpoiyols, such as polyethylene oxide, polypropylene oxide, polytetrahydrofiiran and/or polycaprolactone are employed in addition.

It is also preferred for the impregnating, castmg and coating compositions to be liquid at room temperature or to have softening ranges in accordance with DIN53180 of below 130°C, preferably below 90°C, particularly preferably below 40'C, with a viscosity below lOO.OOOmPas at 100°C, preferably less than 30,000 mPas at 75°C, particularly preferably less than 5000 mPas at 50°C, and to be at the same time stable in terms of viscosity for at least 24 hours at a temperature at which they have a viscosity of not more than 10,000 mPas, preferably not more than 2000 mPas. These ranges are preferably established by using the abovementioned esterification products.

It is also possible to combine curing with actinic radiation with curing with peroxides or C-C-Iabile substances.

Special interest also attaches to esterification products of the compounds of the formulae (V) and/or (VI) with monofunctional imido-containing alcohols or acids,  for  example  according  to  DE-A-1570273  and/or  polyfunctional

imido-containing alcohols or acids and/or imido-containing hydroxy acids, for example according to DE-A-17 20 323.

In order to reduce the viscosity of the impregnating, casting and coating compositions it is advantageous to heat them on application or, where they are solids, to melt them.

In specific cases it is also possible for customary, olefinically unsaturated reactive diluents to be added to the impregnating, casting and coating compositions to be used in accordance with the invention.

The novel, monomer-free impregnating, casting and coating compositions for electrical insulation can be cured both using high-energy radiation, preferably UV light, and using free radicals at room temperature, with known combinations of peroxides and co-initiators, for example heavy metal salts, and also thermally, using free-radical initiators such as peroxides, azo initiators or C-C-labile compounds. Any combination of said methods can also be used for curing. Preference is given to combined curing with thermally generated free radicals and UV-generated free radicals. It is also possible to carry out curing to a B-stage, ie. a partially cured stage at which curing is interrupted and can be restarted at a later point in time.

It is surprisingly possible to cure both saturated and unsaturated polyesters containing structural units of the formula (I) and/or (II) and meeting the above-defined conditions in respect of melting and viscosity ranges without the use of monomers containing vinylic unsaturation, both thermally and by means of radiation, preferably by a combination of these methods, and the curable polyesters are suitable for preparing high-grade electrical-insulation compositions.

It is also of importance that such materials can be processed on existing plant with little or no modification.

The electrical-insulation compositions of the present invention avoid the abovementioned disadvantages by the use of specific saturated and unsaturated polyester resins containing dicyclopentadiene structural units, which can be cured without the use of other compounds containing vinylic unsaturation and can be cured both using high-energy radiation, preferably UV light, and using free radicals at room temperature, with known combinations of peroxides and co-initiators, for example heavy metal salts, and also thermally, using free-radical initiators such as peroxides, azo initiators or C-C-labile compounds. Any desired combination of said methods can also be used for curing. The resins are preferably first of all surface-cured with UV light and then cured to completion, with heating, using substances which respond to heat by forming free radicals. Another important process is that in which the insulating compositions, for example in electrical windings, are first of all cured inside the components by means of current-induced heat (Jouoe heat) and the surface, which may in some cases have cured poorly, is post-crosslinked using UV light.

The following details relate to the composition of the impregnating, casting and coating compositions to be used in accordance with the invention.

The polyesters involved are those having structural units of the general formula (I) and/or (II), which preferably carry-bonded to polycarboxyhc acids-groups of the formulae (III) and/or (IV).

It is very easy to obtain the adducts of maleic anhydride and water with

I

DCPD, of the formulae (V) and (VI), which can be used additionally in the synthesis of the compositions when the unsaturated polyesters are used in accordance with the invention.

Furthermore, dihydrodicyclopentadienol of die formula (VII) is commercially available and can be used for the synthesis of the polyesters, by means of which the structures of the formulae (I) and (II) can likewise be introduced, and saturated polyesters can be obtained.

u>

OH

(VII)

The polyester resins to be used in accordance with the invention are synthesized in accordance with the known prior art for the preparation of polyesters, generally by polycondensation of polyfunctional hydroxy compounds with polyfunctional acids and/or their anhydrides at elevated temperatures. Furthermore, it is often advantageous to start from the esters of such substances and to obtain the polyesters by transesterification at elevated temperamres, since transesterification reactions of this kind are in some cases easier and proceed more rapidly than direct esterification. Furthermore, by using polyfunctional amines it is also possible to obtain polyesters having amide structures. The use of monofunctional starting materials is also possible in order, for example, to regulate the molecular weight. The starting materials listed below are not intended to restrict the invention to them, but merely serve as examples for illustration.

n

Suitable starting materials are di-, tri- and tetracarboxylic acids, for example adipic acid, suberic acid, phthalic acid isomers, tetrahydrophthalic acid, endomethylenetetrahydrophthalic acid, hexahydrophthalic acid, fumaric acid, maleic acid, itaconic acid, citraconic acid, trimellitic acid, pyromellitic acid, diols, such as ethylene glycol, polyethylene glycols, propylene glycol, polypropylene glycols, butanediol isomers, hexanediol, neopentylglycol, triols and polyols, such as trimethylolpropane, glycerol, pentaerythritol, and also bisphenol A, hydrogenated bisphenol A, OH-polyfunctional polymers, such as hydroxy 1-modified polybutadienes or hydroxy 1-carrying polyurethane prepolymers, epoxy resins, polyfunctional natural substances or derivatives thereof, such as linseed oil fatty acid, dimeric and polymeric linseed oil fatty acid, castor oil and castor oil fatty acid.

Also possible is the introduction of amide and imide structures in accordance with DE 15 70 273 and DE 17 20 323 into polyester resins. Such polyesteramides or polyesterimides may meet particular requirements, for example those relating to thermal stability, in many cases better than pure polyesters.

The structures of the formulae (I) and (II) can preferably be introduced by using, in the course of the polycondensation, acidic esters of the formulae (III) to (VI).

Oligo-DCPD mixtures are obtained in a known manner by polycycloaddition of cyclopentadiene under superatmospheric pressure at from 170 to 300°C. These mixtures can be worked up by distillation or reacted directly with, for example, maleic anhydride and water to form substances of the formula (VI).

Furthermore, it is possible to prepare polyesters with an excess of acid and then to react these with DCPD. A high conversion here requires the use of catalysts such as, for example, boron trifluoride etherate.

At relatively high temperatures under superatmospheric pressure, oligo-DCPD structures are also formed in this reaction.

Where the polyesters in this reaction contain double bonds in the polymer chain, for example as maleic esters or fumaric esters, grafting with cyclopentadiene produces endomethylenetetrahydrophthalic acid structures of the formula  (VIII).

o— c— c— c — c— o-

II  H  «  II

0	0

(VIII)

The synthesis of the polyesters in the context of the present invention, with specific requurements with regard, for example, to hardness, elasticity, viscosity and softening point, take place in accordance with rules which are familiar to the skilled worker who is aware, for example, that the elasticity of cured polyester resins can be varied via the chain length of the polyols or polycarboxylic acids; for example, polyester resins synthesized using hexanediol or adipic acid are more flexible than those based on phthalic acid and ethylene glycol. Also known to the skilled worker is the possibility of controlling the properties by using polyfimctional substances which produce branching in the

polyester molecules, such as trimellitic acid or trimethylolpropane.

Since the groups of the formulae (I) and (II) essentially determine the reactivity and are generally terminal groups, when high molecular mass polyesters are synthesized the reactivity becomes progressively lower. A particular feature of the present invention, therefore, is die partial use of monofunctional alcohols or polyfunctional hydroxy compounds having more than two hydroxyl groups per molecule, which are esterified completely or partially with monocarboxylic of the formulae (V) and (VI) but can also be partially etherified or esterified with other substances. These substances carry the reactive group of the formula (I) or (II) two or more times in a high molar concentration, for example in the case of monoesters of lower alcohols or diols. Thus they are highly reactive crosslinking agents and may comprise the sole component of the unpregnating, casting and coating compositions, but are preferably included as only part of customary polyester resins which are linear or contain low levels of branching.

Another particular feature of the present invention is the use of these substances, some of which are liquids of low viscosity and very high boiling point, as reactive diluents for establishing, in accordance with the invention, the melting and viscosity ranges already defined above.

For instance, it is possible to use polyesters of relatively high melt viscosity and high softening point for the present invention and to establish the desired low melt viscosity and the desired low softening point by addition of these substances. These substances therefore represent reactive diluents which are tailored to the novel systems, and are free from the disadvantages of the known ethylenically unsaturated reactive diluents such as styrene, for example.

Substances of this kind which may be mentioned by way of example are the esters of substances of the formulae (V) and (VI) with mono- and polyalcohols such as butanol, hexanol, butanediol, hexanediol, polyethylene glycol monoalkyl ethers, polypropylene glycol monoalkyl ethers, trimethylolpropane, pentaerydiritol or more highly functional hydroxy compounds. Also of particular importance are the esters of the ethoxylation and propoxylation products of such polyfiinctional hydroxy compounds, and also polyesterpolyols and polyetherpolyols of the type of polyethylene oxide, polypropylene oxide, polytetrahydrofuran and polycaprolactone. The latter substances are predominantly liquids of low viscosity.

Via the nature of the alkoxylating agents and the degree of alkoxylation it is also possible to control properties of the end products such as, for example, hardness, hydrophilicity and elasticity. Such polyols can also be esterified only partially with substances of the formulae (V) and (VI), it being possible alternatively to leave the residual hydroxyl groups free or to esterify or etherify them with other substances or to react them with other substances which react with hydroxyl groups. Examples of substances suitable for this purpose are isocyanates or epoxides. Also of importance are hydroxy 1-containing natural oils, such as castor oil, for example.

The establishment of the softening temperature and of the melt viscosity of the compositions by the use of these substances is of essential importance to the novel use. By this means, and by means of the specific reactivity of the DCPD structures of the polyesters, it becomes possible to provide substances which are catalyzed ready for reaction and which can either be processed in liquid form, even at room temperature, without the use of the known reactive diluents, such as styrene, vinyltoluene, a-methylstyrene, allyl esters and (meth)acrylic esters.

or can be adjusted by heating to the viscosity which is appropriate to the particular application.

Compositions which meet this requirement are resins which, at room temperature, are solid or liquid and are rigid and/or flexible, having softening ranges in accordance with DIN 53180 of below 130°C, preferably below 90°C, particularly preferably below 40°C, with a viscosity less than 100,000 mPas at 100°C, preferably less than 30,000 mPas at 75°C, particularly preferably less than 5000 mPas at 50°C, and are stable in terms of viscosity for at least 24 hours at a temperamre which has a viscosity of not more than lOOOmPas, preferably not more than 2000 mPas.

These limit values which are of decisive advantage for use in accordance with the invention can be established by the use of the abovementioned substances, esterification products of the compounds of the formulae (V) and/or (VI) with monofunctional alcohols, poly functional alcohols, alkoxylation products thereof, polyetherpolyols, polyesterpolyols, such as polyethylene oxide, polypropylene oxide, polytetrahydrofuran and/or polycaprolactone.

These reactivity and viscosity regulators are preferably prepared separately and then mixed with the polyesters, catalysts, colorants, pigments, fillers and other auxiliaries to form ready-to-use, storage-stable compositions. In many cases, however, it is also possible to prepare such reactivity and viscosity regulators in situ during the polyester preparation, by appropriately adjusting the stoichiometric ratios.

Furthermore, it is technically possible to employ, in minor amounts, the known ethylenically  unsaturated  reactive  diluents,  for  example  styrene.  Thus,  for

example, low-styrene compositions can be formulated while retaining the other good properties of the novel substances, in order, for example, to comply with stauitory limits on the concentration or emission of styrene.

The polyester resins to be employed in accordance with the invention are able to cure thermally following the addition of substances which form free radicals on heating. Examples of known free-radical initiators are peroxides, azo compounds, azides and C-C-labile substances. A considerable reduction in curing time or lowering in curing temperature is possible with metal co-initiators, such as compounds of cobalt, of manganese, of iron, of nickel or of lead. The polyester resins to be used in accordance with the invention, in the presence of UV initiators of the a-cleaving type (Norrish type 1) or of H-donor/acceptor systems (Norrish type 2), exhibit high UV sensitivity.

A preferred mode of introducing H-acceptor groups is the partial use of phenone compounds incorporated by condensation, for example hydroxy- or bishydroxy-benzophenone or benzophenonetetracarboxylic acid, in the course of polycondensation of the polyester resins.

Accordingly, the present invention provides a process for producing impregnating, casting and coating compositions for electrical and electronic components and for carrier materials for sheet-form insulating materials comprising monomer-free, saturated or unsaturated polyester resins, or mixtures thereof which contain structure units of the general formula (1) and/or (II)

(i:

cai>

1  to  10

(II)

wherein the structure units of the general fomiula (I) and/or (II) are incorporated in the form of ester of dihydrodicyclopentadienol with monomeric or polymeric carboxylic acids, having groups of the formula (III),

(III

0	C

I

0

and/or in the form of esters of oligodihydrodicyclopentadienol with monomeric or polymeric carboxylic acids, having groups of the formula (IV)

_Jn (IV)

0	C

II

0

1  to  10

/8

The parts and percentages given in the following examples are by weight unless stated otherwise.

Example 1

317.1 g of dihydrodicyclopentadienol(2.1 mol) 292.3 g of adipic acid (2.0 mol) 101.3 g of 1,6-hexanediol (1.0 mol) and 0.7 g of dibutyltin dilaurate (DBTL)

were weighed into a stirring flask fitted with heating and distillation devices. The mixture was heated rapidly to 120°C under a gentle stream of nitrogen. The temperature was then raised gradually to 190°C over the course of 4 hours and the water of condensation produced was removed by distillation.

A resin was obtained which had an acid number of 11 and viscosities of 1540 mPas at IS^C and of 260 mPas at 50°C.

Example 2

661.10 g  of dicyclopentadiene  (5.0 mol) and 490.30 g  of maleic anhydride  (5.0 mol)

were weighed into a stirring flask fitted with heating device and reflux condenser. The mixture was heated to 125 °C under a gentle stream of nitrogen, and then

95.00 g  of water  (5.0 mol + 5 g)

were added from a dropping funnel over the course of one hour. Reaction was allowed to continue at 125 "C for one hour, A monocarboxylic acid of the formula (V) was formed. The contents of the flask were cooled to 70°C, and then

245.15 g	of maleic anhydride  (2.5 mol)

557.15 g	of 1,6-hexanediol (5.5 mol)

4.00 g	of dibutyltin dilaurate (DBTL) and

0.50 g	of hydroquinone

were added.	The mixture was heated rapidly to 120°C under a gentle stream

of nitrogen.	Then the temperature was raised gradually  to  190°C over die

course of 6	hours and the water of condensation produced was removed by

distillation.

A highly viscous resin is obtained having an acid number of 18 and viscosities of 7840 mPas at 50°C and 2016 mPas at 75°C.

Example 3

1586.52  g  of dicyclopentadiene  (12.0 mol) and 1176.72  g  of maleic anhydride  (12.0 mol)

were weighed into a stirring flask fitted with heating device and reflux condenser. The mixture was heated to 125 °C under a gentle stream of nitrogen, and then

226.00  g  of water  (12.0 mol + 10 g)

were added from a dropping funnel over the course of one hour. Reaction was allowed to continue at 125°C for one hour. A monocarboxylic acid of the formula (V) was formed.

The contents of the flask were cooled to 70°C, and then

715.00 g  of 1,6-hexanediol (6.05 mol) 4.00 g  of dibutyltin dilaurate (DBTL) and 0.50 g  of hydroquinone

were added.	The mixture was heated rapidly to 120°C under a gentle stream

of nitrogen.	Then the temperature was raised gradually to  190°C over the

course of 6	hours and the water of condensation produced was removed by

distillation.

A flexible resin was obtained having an acid number of 24 and viscosities of 3650 mPas at 50°C and 944 mPas at 75 °C.

Example 4

661.10 g  of dicyclopentadiene  (5.0 mol) and 490.30 g  of maleic anhydride  (5.0 mol)

were weighed into a stirring flask fitted with heating device and reflux condenser. The mixture was h^ted to 125 °C under a gentle stream of nitrogen, and then

95.00 g  of water  (5.0 mol + 5 g)

were added from a dropping funnel over the course of one hour. Reaction was allowed to continue at 125 °C for one hour. A monocarboxylic acid of the formula (V) was formed.

The contents of the flask were cooled to 70°C, and then

1859.00  g  of TP 200  (5.5 mol-equivalents of OH)

(TP 200 is an ethoxylation product of 1 mol of trimethylolpropane and 20mol

of ethylene oxide)

3.00 g  of dibutyltin dilaurate (DBTL) and 0.30 g  of hydroquinone

were added. The mixture was heated rapidly to 120°C under a gentle stream of nitrogen. Then the temperature was raised gradually to 190°C over the course of 6 hours and the water of condensation produced was removed by distillation. A highly viscous, liquid resin was obtained having an acid number of 21 and viscosities of 9340 mPas at 25°C and 1560 mPas at 75°C.

Example 5

661.10 g  of dicyclopentadiene  (5.0 mol) and 490,30 g  of maleic anhydride  (5.0 mol)

were weighed into a stirring flask fitted with heating device and reflux condenser. The mixture was heated to 125°C under a gentle stream of nitrogen, and then

95.00 g  of water  (5.0 mol + 5 g)

were added from a dropping funnel over the course of one hour. Reaction was allowed to continue at 125 °C for one hour. A monocarboxylic acid of the formula (V) was formed.

The contents of the flask were cooled to 70°C, and then

683.40 g  of diethylene glycol monoethyl ether  (5.1 mol) 4.00 g  of dibutyltin dilaurate (DBTL) and 0.50 g  of hydroquinone

were added.	The mixture was heated rapidly to 120°C under a gentle stream

of nitrogen.	Then the temperamre was raised gradually to  190°C over the

course of 6	hours and the water of condensation produced was removed by

distillation.

A low-viscosity substance was obtained having an acid number of 32 and viscosities of 290 mPas at 25°C and 134 mPas at 50°C.

Testing the products of Examples 1 to 5 for curability

The products prepared in Examples 1 to 4 were heated to 40°C for greater ease of stirring and were mixed in a ratio of 70:30 with the product obtained in Example 5. Then 4% of t-butyl perbenzoate and 3% of benzophenone, based on the overall amount, were added.

These mixtures flow readily at room temperature and have the following viscosities at 40 °C:

Example 1 + Example 5 Example 2 + Example 5 Example 3 -I- Example 5 Example 4 + Example 5

480 mPas 2090 mPas 1160 mPas

880 mPas

Each of these mixtures were then poured into a high-sided metal tray to a

depth of about 2cm. The trays were then irradiated on a hotplate at 50°C, using a medium-pressure mercury lamp, at an energy level of 80 mW/cm^ for 60 seconds, forming a slightly tacky skin with a thickness of about 0.5mm beneath which the main composition is still liquid. The trays were then heat-treated at 140°C in an oven for 4 hours. After cooling, resin blocks showing compact through-curing were obtained.

Samples of the catalyzed, ready-to-use mixtures were stored at 40°C for 48 hours. Subsequently it was found that neither their viscosity nor their curing char^teristics had altered.

Further samples of the mixtures were mixed with 4% of methyl isobutyl ketone peroxide, 2% of cobalt octoate (1% strength in toluene) and 3% of benzophenone. Each of these mixtures was poured into a high-sided metal tray to a depth of about 2cm. The trays were the irradiated at room temperature, using a medium-pressure mercury lamp, with 80 mW/cm^ for 60 seconds, to form a slightly tacky skin with a thickness of about 0.5mm beneath which the main mass is still liquid. The trays were then stored at room temperature (about 25°C). After 24 hours, resin blocks were obtained which showed compact through-curing. The nonirradiated residues of the mixtures are cured through after 48 hours. These experiments illustrate the possibility for cold curing of the novel substances.

WE CLAIM:

1. A process for producing impregnating, casting and coating compositions for electrical and electronic components and for carrier materials for sheet-form insulating materials comprising monomer-free  saturated or unsaturated polyester resins, or mixtures thereof  which contain structure units of the general formula (I) and/or (II)

2.	The process as claimed in claim 1, wherein the structural units of the formulae

(I) and/or (II) have been introduced by using compounds of the formulae (V)

and/or (VI).

3.	The process as claimed in claims 1 and 2, wherein the polyesters have been

synthesized using alcohols and polyols which are ethoxylated or propoxylated.

4.	The process as claimed in claims 1 to 3, wherein the polyesters have been

synthesized using mono- or polyhydric alcohols of the polyesterpolyol or

polyetherpolyol type.

5.	The process as claimed in any one of the preceding claims, wherein

ethylenically unsaturated structural units. have been used in synthesizing the

polyesters.

6.	The process as claimed in any one of the preceding claims, wherein the

compositions include chemically bonded photo initiators containing xanthone,

thioxanthone and/or phonon structures.

The process as claimed in any one of the preceding claims, wherein the chemically bonded photoinitiators incorporated by condensation into the polyester resins is hydroxybenzophenone and/or benzophenonetetracarboxylic acid.

The process as claimed in any one of claims 1 to 6, wherein the impregnating, casting and coating compositions are cured with peroxides, with or without reaction-accelerating co-initiators, at room temperature or elevated temperature, possibly first of all up to a partially cured B-stage, before being cured to completion later on.

The process as claimed in any one of claims 1 to 7, wherein the impregnating, casting and coating compositions are cured with actinic radiation, the photoinitiators required either being chemically bonded in the compositions or having been added to the compositions, or else using both chemically bonded and added photoinitiators.

The process as claimed in any one of the preceding claims, wherein esterification products of the compounds of the formulae (V) and/or (yi) with monofunctional alcohols, polyfunctional alcohols, alkoxylation products thereof, polyetherpolyols or polyesterpolyols are employed in addition.

The process as claimed in any one of the preceding claims, wherein the impregnating, casting and coating compositions are liquid at room temperaure or have softening ranges in accordance with DIN 53180 of below 130°C, with a viscosity of below 100,000 mPas at lOO’C, and at the same time are stable in terms of viscosity for at least 24 hours at a temperature at which they have a viscosity of not more than 10,000 mPas.

12.	The process as claimed in any one of the preceding claims, wherein curing with

actinic radiation and curing with peroxides or C-C-labile substances are

combined.

13.	The process as claimed in any one of the preceding claims, wherein

esterification products of the compounds of the formulae (V) and/or (VI) with

mono functional imido-containing alcohols or acids and/or polyfunctional!

imido-containing alcohols or acids and/or imide-containing hydroxy acids are

included.

14.	The process as claimed in any one of the preceding claims, wherein in order to

reduce the viscosity of the impregnating, casting and coating compositions they

are heated on application or, where they are solids, they are melted.

15.	The process as claimed in any one of the preceding claims, wherein minor

amounts of polemically unsaturated reactive diluents are included.

16.	A process for producing impregnating, casting and coating compositions

substantially as herein described with reference to the accompanying drawings.	

Documents:

				03-mas-1997 abstract duplicate.pdf

				03-mas-1997 abstract.pdf

				03-mas-1997 assignment.pdf

				03-mas-1997 claims duplicate.pdf

				03-mas-1997 claims.pdf

				03-mas-1997 correspondence others.pdf

				03-mas-1997 correspondence po.pdf

				03-mas-1997 description (complete) duplicate.pdf

				03-mas-1997 description (complete).pdf

				03-mas-1997 form-13.pdf

				03-mas-1997 form-2.pdf

				03-mas-1997 form-26.pdf

				03-mas-1997 form-4.pdf

				03-mas-1997 form-6.pdf

				03-mas-1997 others.pdf

				03-mas-1997 petition.pdf

« Previous Patent

Next Patent »

Patent Number	198059	

Indian Patent Application Number	3/MAS/1997	

PG Journal Number	30/2009	

Publication Date	24-Jul-2009	

Grant Date		

Date of Filing	01-Jan-1997	

Name of Patentee	ALTANA ELECRICAL INSULATION GMBH	

Applicant Address	ABELSTR.45, 46483 WESWL	

Inventors:

#	Inventor's Name	Inventor's Address	

1	RAINER BLUM	20539 HAMBURGRUDGERSTR. 64, 67069 LUDWIGSHAFEN	

2	THOMAS LOERZER	AM SCHLOSWSEL 14, 76829 LANDAU	

3	GUNTHER HEGEMANN	ANDREASSTR. 23, 22301 HAMBURG	

4	MANFRED EICHHORST,	AM OHLENDIEK 18, 22113 OSTSTEINBEK	

PCT International Classification Number	C08G63/553	

PCT International Application Number	N/A	

PCT International Filing date		

PCT Conventions:

#	PCT Application Number	Date of Convention	Priority Country	

1	19600149.8	1996-01-04	Germany	

© All Indian Patents, 2013-2021.

  Patent data available in the public domain from Indian Patents Office, Department of Industrial Policy and Promotions, Ministry of Commerce and Industry, Government of India.
