Repository: anandvc/allindianpatents

File: patents/198100-new-chemical-coated-welding-glass.html
Indian Patents. 198100:NEW CHEMICAL COATED WELDING GLASS

Indian Patents

Recently Granted Patents

  Recently Published Patents

Title of Invention	NEW CHEMICAL COATED WELDING GLASS

Abstract	A chemical coated plate, which is made using alum solution, in this invention can,be found wide range of usages in many fields such as industry as well as medical for making harmless radiations to the human beings.	

Full Text	 

ARC WELDING PROCESS

In the electro welding process earth is given to the material to be welded and phase is supplied to the holder which holds the welding rod. When these two touch each other, the electro rod in the holder melts, due to the high temperature formed at the point of arc produced and joints the metal pieces by melting the metal this process is called " Arc Welding"

MIG WELDING PROCESS

In the process of Mig Welding earth is given to the metallic plates to be welded and phase is given to the holder in which welding rod is attached. Required quantity of gas is also supplied through the holder. In this condition, when we touch the rod to the metal the welding rod melts to joint the plates correctly.

REQUIREMENTS :

I.	Mig welding gas :

a)	Carbon di Oxide (Co,)

b)	Argon Gas.

II.	Mig - Metal Inner Gas Welding

III.	Mig - Copper Coated Welding rod.

IV.	Thickness of rod : 0.8 mm or 1.2 mm

Rays Produced during welding

a)	Ultraviolet Rays

b)	Infrared Rays.

SPOT WELDING PROCESS

When we are doing the spot welding for joining the two Iron plates, one part of holder is supplied with earth and the other part with phase.Water is continuously supplied to the holder to prevent the copper tip from heat to melt. Air is supplied for correct movement of the spot welding holder.

During this process, the two metal plates melt at the point of joint and joints with each other successfully.

■r

In this welding process, the radiation is very much low compared to other two processes.

RADIATION FROM WELDING PROCESSES

In all above welding processes electrical vibratory waves are formed when the earth and phase touch each other. These waves are called as welding rays. These contains ultra

violet and infrared radiations as a major portion which are harmful fpr eyes given in fig 2

PROBLEM FACED BY WELDING RADIATIONS

The Ultraviolet ray and the Infrared ray emitted during the welding process affect the person who is welded or the person who see the radiations with direct sight in the following ways.

i) The retina of the eye is affected and the whiteness of the eye change to red in colour.

ii) The eye is irritated. The irritation is similar to the irritation when sand particles fall into the eye.

iii)	Due to the irritation the person cannot close his eye-lid.

iv)	Large amount of tears fleded out from the eye.

v)	The person cannot sleep as normal.

vi)	The person cannot view the light from electric blub, Sun, T.V, Computer, Etc.,

vii) The nervous system in the brain can be affected if the person see the radiation with naked eye for a long time.

The above mentioned problems can be rectified if a person used the Chemical Coated glass, in the said invention during welding. The process of making filter glass for welding purpose and its action are explained hereafter.

PROCESS OF MAKING CHEMICAL COATED PLATE.

STAGE - I CLEANING OF ALUM (FIG -A)

Place the required quantity of alum (Fig : A : c) (Pottasuim Aluminium Sulphate) in a glass beaker, (Fig : A : a) Fill the cow urine upto the level till the alum sink in the cow urine (Fig : A : b) Keep it for 3 hours. Then remove it and wash with water. Then remove excess

water by rubbing with cotton waste and dried it in absence of sunlight.

«

Repeat the above process two more times after drying the cleaned alum piece. Thus the impurities are washed away and we get the pure alum which know ready for making the

solution.

The alum used in the above process was subjected to analytecal test from the analytical test report we inferred that the concentration of the alum is increased by 0.08% W/W due to the above cleaning process.

The test report is as given below.

A)	BEFORE CLEANING THE ALUM : Water soluble aluminium  -	16.16% W/W Compound as Al2O3

B)	AFTER CLEANING BY THE ABOVE PROCESS :

Water soluble aluminium  -	16.24% W/W

STAGE - II POWDERING OF ALUM (FIG -B)

As shown in the Fig-B, the cleaned alum (Fig : B : a) is dried in air in the absence of Sun light.

Then the dried cleaned alum is powdered well. (Fig : B : b)

STAGE - III SOLUTION MAKE UP PROCESS (FIG -C)

Take 100ml of water in a glass beaker (Fig : C : a) and add 25gm of powdered alum (from Stage - II). Stirr it well to dissolve it and keep it for 15 minutes. Now the alum solution (Fig : C : b) is ready for use.

STAGE - IV MAKING OF CHEMICAL COATED PLATE

Take two glass plates or plastic glasses or fibre glass in required dimensions and coat the alum mixture by gently applying on the plate using a sponge.

Then dried it in the absence of Sunlight for 30 minutes. After drying joint the coated glass surface and another similar uncoated glass surface together by applying gum at the edge of the plate. Now it is ready to use for welding purposes. These welding glasses canbe used for a long time, usage.

This glass filters the Ultraviolet radiations and Infrared radiations by absorping them and gives us the filtered ray. This filtered ray is called as 'F-Ray' hereafter.

MERITS OF USING THIS CHEMICAL COATED GLASS OVER THE TRADITIONAL GLASS

A normal welding glass is shown in fig 1.

The following problems are faced by a person when using existing wel

*

i)  This cannot successfully prevents the Ultraviolet and Infrared Rays emitted during

welding.

ii)  The eye is affected if welding is done for a long time.

iii)  So welding is done for a restricted level and restricted time when we are using this glass.

iv)  There may be chances for affecting the nervous system in the brain.

v)  It is impossible to see the light from electric bulb. Sunlight, T.V. Computer, Etc., for long time.

The above mentioned problems are successfully over come if a person using this chemical coated glass said in this invention.

WORKING PROCEDURES

EXPLANATION FOR FIG-I

WELDING

During welding we place the chemical coated glass (Fig : I: d) in between the eye (Fig : I: f) and the welding arc (Fig : I: a) and see the arc through this glass plate as shown in the diagram. So the Ultraviolet radiation (Fig : I: b) and Infrared radiation (Fig: I: c) emitted from the welding arc reaches the glass plate before reaching the eye.

When the welding rays passes through the chemical coated glass plate, The unpolarized rays in the welding rays are subjected to polarisation by the alum crystals formed between the glass plates. Thus the unpolarized rays are converted into polarized rays which are called as 'F-ray' (Fig : I : e). This ray is safe to the eye and the person during the welding.

WORKING PROCEDURES

EXPLANATION FOR FIG-II

COMPUTER

Electrons blue coloured ray (Fig : II : d) green coloured ray (Fig : II : c) and red coloured ray (Fig : II : b) are emitted from the computers (Fig : II : a) These affect persons, (Fig : II: g) who are doing the work before computers, mentally and physically.

If we place the chemical coated glass (Fig : II: e) in front of the computer, the unwanted radiations which emitted from the computers are absorbed in the glass plate and the ray penetrating through this chemical coated glass plate is filtered. This emergent ray from glass plate (Fig : II : f) is called as 'F-Ray') (Filtered ray). This F-Ray is safe to human beings.

WORKING PROCEDURES

EXPLANATION FOR FIG-III

COLOUR T.V.

Electros red ray (Fig : III: b) Green ray (Fig : III: c) and blue ray (Fig : III: d) are emerged from the picture tube of a colour T.V. (Fig : III: a). This affect the eye of the persons who is viewing the T.V.

If we place the chemical coated glass, (Fig : III : e) in between the person (Fig : III: g) and the T.V these unwanted radiations are absorped by the chemicals in the glass plate and it gives the filtered ray, called as 'F-Ray' (Fig : III: f) which is safe to human beings.

WORKING PROCEDURES

EXPLANATION FOR FIG-IV

SUNLIGHT

The Sunlight (Fig : IV : a) consists of many harmful radiations such as Ultraviolet Ray, Infrared Ray, Gamma Ray, Etc., So it is hard to see the sunlight by our naked eye.

If we see the sunlight throught this chemical coated plate (Fig : IV : b), We can clearly see the sunlight by our eyes. Moreover we can easily see how the radiation is slowely removed and prevented by the chemicals coated in the glass plate.

The Chemicals coated in the glass plate absorbs the harmful radiations and gives out the filtered ray namely 'F-Ray' (Fig : IV : c) which is safe to our eyes

WORKING PROCEDURES EXPLANATION FOR FIG-V

X-RAY

This chemical coated plate can also be used for filtering X-rays which is used in diagnosis. This chemical coated glass plate (Fig : V : b) is placed in between the coolidge tube, (Fig : V : a) in which X-Ray is produced, and the person (Fig : V : d) to be diagonised as shown in the diagram. Thus the X-Ray when it passes through this glass is filtered by the chemical coated plate, by absorping the unwanted radiations and atomic particles come along with X-rays and pure filtered X-ray is emerged out of the glass. This filtered X-Ray namely F-Ray (Fig : V : c) is safe when it passes through the body of human beings. Moreover the X-Ray photography taken by this method is also very clear.

WORKING PROCEDURES

EXPLANATION FOR FIG-VI

CT SCAN (COMPUTRRISED TOMOGRAPH)

This chemical coated glass plate (Fig : VI: b) is placed in between the person (Fig : VI : d) to be scanned and the CT Scan Machine (Fig : VI: a). When the incredible ray from the CT Scan machine reaches the chemical coated plate the chemical in the plate absorps the unwanted radiations and gives out filtered ray called F-Ray (Fig : VI: c), This ray is very safe to human beings and the picture are also very clear to see.

WORKING PROCEDURES EXPLANATION FOR FIG-VII

MRI SCAN

If we place the chemical coated plate (Fig : VII: b) in between the MRI Scan machine (Fig : VII : a) and the person (Fig : VII : d) to be scanned, we get filtered ray, called F-Ray (Fig : VII: c), which is very much safe to human beings.

When the magnetic radiation ray from MRI Scan machine reaches the chemical coated glass it absorbs the unwanted atomic particles from the ray and produces filtered ray, called F-Ray. The photography using this F-Ray are very clear.  

OBSERVATION

When we observe the Welding rays through this chemical coated plate, we can observe that the unpolarised light emerges out from the welding point is converted to polarised light. There polarized rays formed by the chemical coated plate are not hazarders.

If we rotate the plate, at the time of seeing the welding rays we, can infer that the line formed at the chemical coated surfaces are also rotated along the direction of rotation. By this inference we can prove that the un polarised lights from the welding paint be came

1 ■ CLAIM

1.	A method of preparing a chemical coated plate where in the said method

comprising the steps of:

Preparing the coating solution for application in the desired surface;

applying the solution on the desired surface; and drying the desired surface after applying the coating.

2.	A method as claimed in claim 1 wherein the preparation of the said coating

solution further comprise the steps of:

Socking the alum in cows urine;

washing the alum in water;

Removing the excess water by rubbing with cotton;

Drying the alum in the absence of sunlight;

Powdering the alum; and making the solution by mixing the powder with water.

3.	A method as claimed in claim 1 wherein the said process of socking, washing, removing the water, drying is done 3 times for getting the purified alum.

4.	A method as claimed in claim 1 wherein the said process of socking is done for a duration of 3 hours each time.

5.	A method as claimed in claim 1 wherein the said process of making the coating solution is done by mixing 5gm of powdered alum in 100ml of water.

6.	A method as claimed in claim 1 wherein the said process of making the coating solution is done by stirring the alum powder well with water and keeping it for 15 minutes.

7.	A method as claimed in claim 1 wherein the process of applying the solution on the desired surface is done by using sponge or cotton.

8.	A method as claimed in claim 1 wherein the said desired surface is a Glass or Plastic or Fibre.

9.	A method as claimed in claim 1 wherein the said desired surface is coated with the said solution and finished by attaching one more similar surface so that the coated surface is sandwitched between both surface.

10.	A method as claimed in claim 1 wherein the said finishing of the desired surface is given by attaching both the surfaces by gum.	^  /

■

Documents:

				450-che-2003-abstract.pdf

				450-che-2003-claims duplicate.pdf

				450-che-2003-claims original.pdf

				450-che-2003-correspondnece-others.pdf

				450-che-2003-correspondnece-po.pdf

				450-che-2003-description(complete) duplicate.pdf

				450-che-2003-description(complete) original.pdf

				450-che-2003-drawings.pdf

				450-che-2003-form 1.pdf

« Previous Patent

Next Patent »

Patent Number	198100	

Indian Patent Application Number	450/CHE/2003	

PG Journal Number	20/2006	

Publication Date	19-May-2006	

Grant Date	13-Jan-2006	

Date of Filing	04-Jun-2003	

Name of Patentee	K.RAJA	

Applicant Address	NO.1062,MAIN STREET, PRITHIVI POST, THERVAZHI POST, GUMMIDIPOONDI TALUK, THIRUVALLUR DISTRICT.	

Inventors:

#	Inventor's Name	Inventor's Address	

1	K.RAJA	NO.1062,MAIN STREET, PRITHIVI POST, THERVAZHI POST, GUMMIDIPOONDI TALUK, THIRUVALLUR DISTRICT.	

PCT International Classification Number	B23K 5/00	

PCT International Application Number	N/A	

PCT International Filing date		

PCT Conventions:

#	PCT Application Number	Date of Convention	Priority Country	

1			NA	

© All Indian Patents, 2013-2021.

  Patent data available in the public domain from Indian Patents Office, Department of Industrial Policy and Promotions, Ministry of Commerce and Industry, Government of India.

File: patents/198118-process-for-the-peparation-of-polyaluminium-chlorosulphate-of-high-basicity.html (part 1 of 2)
Indian Patents. 198118:PROCESS FOR THE PEPARATION OF POLYALUMINIUM CHLOROSULPHATE OF HIGH BASICITY

Indian Patents

Recently Granted Patents

  Recently Published Patents

Title of Invention	PROCESS FOR THE PEPARATION OF POLYALUMINIUM CHLOROSULPHATE OF HIGH BASICITY

Abstract	ABSTRACT (47l/mas/97) A PROCESS FOR THE PREPARATION OF POLYALUMINIUM CHLOROSULPHATE OF HIGH BASICITY The present invention relates to a process for the preparation of basic polyaluminium chlorosulphates. The process of the invention involves, after basification, carrying out cooking at a temperature between 60°C and 95°C such that the cooking time is proportionately shorter the higher the cooking temperature. The polychlorosulphates obtained according to the process of the invention can be used for the treatment of drinking water, for the treatment of effluents and in the paper industry.	

Full Text	The present invention relates to a process for the preparation of polyaluminium chlorosulphates of high basicity and to the use of the polyaluminium chlorosulphates for the treatment of drinking water, for the treatment of aqueous effluents and in the paper industry.

Polyaluminium chlorosulphates have the general formula:

Al(OH),ClbY0/dM'Cl2/eM"Cl	(I)

in which Y represents an anion of valency 2, such as S042", M' represents a cation of valency 2, such as an alkaline-earth metal,

M" represents a cation of valency 1, such as an alkali metal or ammonium,

a, b, c and d are non-zero positive integers or positive fractions,

e is zero or a positive integer or positive fraction, b ■ 3 - 2c - a and 2d + e + b s 3.

The basicity 0 is defined by the ratio a/3 expressed as a percentage, and it may range from 20 to 75%. Starting with a chemical composition, it may be calculated by the following formula:

b = 100 (3A1 + 2 M' + M" - 2Y - CD/3A1 in which Al, M', M", Y and CI are expressed in moles.

Polyaluminium chlorosulphates, referred to hereinbelow as PACS, are widely used in industry, in particular in papermaking and for the treatment of waste water and especially drinking water, where their high quality of coagulation and flocculation make them a choice product.

More precisely, for the treatment of waters, processes are desired which avoid any formation of effluent, in particular of gypsum (CaS04-2H20) and which make it possible to manufacture products having capacities for flocculation-coagulation of materials in suspension in drinking water, capacities of releasing only very little soluble aluminium into treated drinking water and a stability on storage of the PACS solutions over several months, that is to say including temperature variations between 0°C and 40°C, or even more if the storage is not protected from the sun's rays.

European patent specification EP 327,419 describes a process for the manufacture of high-basicity PACS which satisfies the capacities and stability as mentioned above. However, this process generates a gypsum effluent whose discharge into river water poses environmental problems and whose dumping entails additional costs.

The efficacy of flocculation-coagulation is evaluated by measuring the turbidity of the supernatant water phase after treatment with a PACS. Large floes

/

having properties of rapid separation after settling has taken place settle out, whereas the smallest floes can be entrained on a sand filter and must have an excellent capacity to be absorbed on a sand filter. The efficacy of the thorough filtration on a sand filter is characterized by the number of particles per cm3 which are found in the clarified waters.

The capacity to release only a very low residual content of aluminium into drinking water is evaluated by filtering the treated water through a 0.45 f*m  filter and assaying the aluminium present.

A PACS in solution is said to be stable if it retains its applicative properties after storage for 3 months at room temperature and for 1 month at 40°C and if it deposits no solid, at 40°C over one month or at room temperature (25°C) over three months.

Several problems were posed in the common applications of PACSs, resulting in particular from the processes for their manufacture.

Elimination of the turbidity, which is directly associated with the flocculation-coagulation, requires a high sulphate content and a low temperature for the basification step, below 70°C, preferably below 40°C. When the sulphate content is high, PACSs have a resistance to high temperature. Without having a negative impact on the elimination of the turbidity, it then becomes possible to carry out syntheses above 70°C, for example between 80°C and 90°C for a ratio of

the sulphate/alumina percentages by mass of greater than 3/10.5.

The treatment of drinking water requires the production of a low residual aluminium content in the treated water, which implies a high basicity of the PACSs, of between 60% and 75%. The residual aluminium content in the treated water decreases when PACSs synthesized at high temperatures in the basification step, typically above 70°C and preferably between 80°C and 85°C, are used. When the ratio of the sulphate/ alumina percentages by mass increases from 0.1/10 to 3/10, the residual aluminium content rapidly increases to stabilize at the ratio 3/10 up to 23.8/8.5. The residual aluminium contents are too high for a ratio of the sulphate/alumina percentages by mass of greater than 0.1/10.

In order to obtain PACSs which are effective in terms of residual aluminium, it is necessary to have PACSs of high basicity, a high temperature for the basification step and a very low sulphate content in the PACSs. A high temperature and a low sulphate content are conditions opposed to the production of PACSs which are effective in eliminating the turbidity.

PACSs in solution must be stable on storage and at temperatures up to 40°C. The temperature-stability of PACSs in solution increases as the sulphate/alumina mass ratio increases. PACSs in solution are often very stable for ratios of the

sulphate/alumina percentages by mass of greater than 3/10.

In Japanese patent specification JP-53  ' 001699/1978, a process is described for the manufacture of polyaluminium chlorosulphate. This process consists, in a first step, in basifying a polychlorosulphate containing a large amount of sulphate with an eguimolar amount of CaC03, leading to the production of gypsum (CaS04*2H20) which is separated out. In a second step, the product of the previous step, whose basicity is between 55% and 58%, is reacted with a compound chosen from the group consisting of CaC03, NaHC03, Na2C03, Mg(OH)2 and MgO, without exceeding a temperature of 60°C. Although the basicity is between 65-70%, the residual aluminium contents in the treated waters are 30% to 60% higher than those obtained with the PACSs obtained according to the process described in the abovementioned European patent specification EP 327,419. A temperature of 60°C is insufficient and a temperature above 70°C degrades the flocculation-coagulation properties. The main drawback of this process lies in a considerable underproduction of gypsum whose disposal poses environmental problems, as has already been mentioned above.

Japanese patent specification JP 52 113384/1977 describes a process for the manufacture of 65-70% basic polyaluminium chlorosulphate by addition of an alkaline agent such as CaC03, NaHC03, Mg(OH), and/

or MgO to a solution of aluminium chloride or basic aluminium chloride, still at a temperature below 60°C. It is observed that the residual aluminium contents are again too high when compared with the PACSs obtained according to the process described in European patent specification EP 327,419, for the same reasons as those explained in Japanese patent specification JP-53 001699/1978 above. A large amount of gypsum is by-produced, which remains a drawback.

Canadian patent application CA 2,109,756 Al describes the manufacture of a flocculant, without generation of gypsum, by adding gypsum to a solution of aluminium chlorosulphate at a temperature between 45°C and 98°C, preferably 75°C. The gypsum thus added is totally dissolved; the calcium concentration remains limited in a range of from 0.1% to 0.4% of Ca2+. It is clearly pointed out that the basification step with a base such as, for example, CaC03 must be performed at 45°C. The basicity of the product, as obtained according to that patent, is less than 55%. The ratio of the sulphate/alumina percentages by mass is in the region of 3/10. However, when the examples were repeated, it was not possible to reproduce the stated basicities of 55%, but instead lower basicities were found, between 10% and 15%. The residual aluminium contents are excessive when compared with the PACSs obtained according to the process described in European patent specification EP 327,419.

For the purpose of improving the residual amount of aluminium remaining in a treated water, the abovementioned European patent specification EP 327,419 proposes a process for the preparation of PACS of high basicity, between 60% and 70%. This process consists in particular in placing a solution of aluminium, of chloride and of excess sulphate in contact with a basic alkaline-earth compound, in lowering from 93°C to 65°C and then in removing the insoluble alkaline-earth metal sulphate by filtration. It should be noted that the synthesis is started in a large excess of sulphate and that, simultaneously with the lowering of the temperature, the sulphate content in the reaction medium decreases. Thermal degradation of the PACS solutions, which are sensitive to low levels of sulphate, is thus avoided; typically for this product S042" = 1.9%, A1203 - 10.5%. The PACSs of high basicity thus obtained make it possible to obtain lower residual aluminium contents in the treated water, as has already been mentioned previously. However, this process has the major drawback of generating large amounts of gypsum (about 300 kg per ton of PACS produced).

European patent specification EP 557,153 also describes a process for the preparation of PACS of high basicity, which leads to few effluents. However, this process has the serious drawback of being difficult to reproduce. This lack of reproducibility is shown in particular by the production of a high level of

residual aluminium in the treated water 8 times out of 10. This residual level of aluminium may reach an amount which is 40% higher than that obtained with the PACSs described in European patent specification EP 327,419.

It is recalled that in order to obtain PACSs which are effective in terms of residual aluminium, it is necessary to have a PACS of high basicity, manufactured at a high basification temperature with a very low sulphate content in the PACSs. A high temperature and a low sulphate content are conditions that are opposed to the production of PACS which are effective in eliminating the turbidity.

This has been observed in particular in French patent specification FR 2,317,227 and European patent specification EP 0,557,153, according to which it is impossible to overbasify a 40% basic aluminium chlorosulphate to about 55-70%, with a base, at a temperature above 70°C without avoiding degradation of the flocculent properties of the products. The temperature range mentioned in the above two patents is 40°C to 70°C for the first and from 50°C to 70°C for the second. The products described in French patent specification FR 2,317,227 have basicities of between 40% and 55%, as compared with 65% to 75% for European patent application EP 0,557,153 Al. The ratio of the S042"/A1203 percentages by mass is less then 3/10.5.

According to European patent specification

EP 327,419, it is possible to work above 70°C by starting the synthesis with an excess of sulphate which is precipitated as gypsum. It is also possible to work above 70°C if a final product containing more than 3% S042" for 10.5% A1303 is aimed at.

The problem to solve is thus one of obtaining stable PACSs having good flocculent properties with an ability to pass on little residual aluminium to the treated water, while at the same time being obliged to  . manufacture PACSs according to a process which produces the least possible amount of effluents. Furthermore, it is desired by PACS users that the smallest floes should have good properties of absorption on sand filters.

The present invention accordingly provides a process for the preparation of polyaluminium chlorosulphate of high basicity, having the general formula:

Al(OH),ClbYc/dM'Cl2/eM"Cl	(I)

in which

Y represents an anion of valency 2, such as S042", M' represents a cation of valency 2, such as an alkaline-earth metal,

M" represents a cation of valency 1, such as an alkali metal or ammonium,

a, b, c and d are non-zero positive integers or positive fractions and

e is zero or a positive integer or positive fraction such that

and having a basicity fi,  defined by the formula /8 m  100 x (3A1+ 2M' + M" - 2Y - CD/3A1 in which Al, M', M", Y and Cl are expressed in moles, between 60% and 75%, and preferably between 65% and 70%, which process comprises placing a basic compound of an alkali metal, preferably in aqueous solution, and at least one basic compound of an alkaline-earth metal or a halide of an alkaline-earth metal, in aqueous suspension or in the form of a powder, in the presence of sulphate ions, in contact with a basic solution of aluminium chloride of formula:

Al(OH)xCly	(II)

in which x is a number between 0.1 and 1.5 and y = 3-x, at a temperature between room temperature (about 25°C) and 70°C, and then, after the basification, cooking the reaction medium obtained at a cooking temperature between 60°C and 95°C, the cooking time being between 3 h and 20 h, and preferably between 5 h and 9 h, for a cooking temperature of 60°C, and being between 5 minutes and 15 minutes, and preferably between 7 minutes and 10 minutes, for a cooking temperature of 95°C.

According to the present invention, the cooking times for cooking temperatures of 70°C, 80°C, 85°C and 90°C are given in the following table.

For all intermediate cooking temperatures, a person skilled in the art will proceed by extrapolation.

According to the present invention, the ratio of the sulphate/alumina percentages by mass is advantageously less than 3/10.5 and preferably between 1/10.5 and 1.5/10.5.

According to the present invention, the reactants are preferably placed in contact with vigorous stirring and/or with vigorous turbulence.

Thus, any means which makes it possible to obtain high turbulence, such as injection with a nozzle or venturi, may be used.

The cooking is advantageously carried out

with stirring, which is preferably less vigorous than that performed when the reactants are placed in contact.

According to the present invention, the expression "basic compound of an alkali metal" denotes any derivative of the said alkali metal which has a basic nature, in particular oxide, hydroxide, carbonate or bicarbonate. By way of illustration of basic compounds of an alkali metal which can be used according to the present invention, mention will be made of NaOH, KOH, NaHC03, Na2C03, K2C03, KHC03 and mixtures of two or more of the basic compounds of an alkali metal listed above. Preferably, NaOH or Na2C03 will be used.

These compounds are preferably used in the form of an aqueous solution. The molar concentration of the basic compound of an alkali metal is preferably at least equal to 2 mol/1 and more preferably between 4 mol/1 and 7 mol/1.

According to the present invention, the expression "basic compound of an alkaline-earth metal" denotes any derivative of the said alkaline-earth metal which has a basic nature, in particular oxide, hydroxide, carbonate or bicarbonate.

By way of illustration of basic compounds of an alkaline-earth metal which can be used according to the present invention, mention will be made of CaO, MgO, Ca(OH)2, Mg(OH)2, CaC03 and mixtures of two or more

of the basic compounds of an alkaline-earth metal listed above. Preferably, Ca(OH)2, Mg(OH)3 or MgO will be used.

By way of illustration of halide of an alkaline-earth metal which can be used according to the present invention, mention will be made of CaCl2 and MgCl2. Preferably, CaCl2 will be used.

According to the present invention, the sulphate ions may be provided by compounds such as H2S04, Na2S04, CaS04, CaS04«2H20 or MgS04. Preferably, H2S04, Na2S04 and Ca2S04«2H20 (gypsum) will be used.

According to the present invention, the reactants may be introduced in different orders and it has been demonstrated that the order of introduction of the reactants had no consequence on the quality of the PACSs obtained according to the present invention.

Thus, in particular, the basic solution of aluminium(II) chloride may be placed in contact simultaneously with the basic compound of an alkali metal and the sulphate, followed by introduction into the reaction medium thus obtained of the basic compound of an alkaline-earth metal (in suspension or in the form of a powder), or inversely, the solution may be placed in contact with the basic compound of an alkaline-earth metal, followed by simultaneous introduction of the basic compound of an alkali metal and the sulphate.

According to another variant, the basic

solution of aluminium(II) chloride and CaCl, may be placed in contact, followed by simultaneous introduction into the reaction medium thus obtained of the basic compound of an alkali metal and the sulphate.

The prior processes made it possible to improve one or more characteristics to the detriment of one or more other characteristics.

According to the present invention, the PACSs are obtained according to an improved, so-called "clean" process, that is to say a process which produces virtually no by-products such as gypsum. In addition, the process according to the present invention leads to PACSs of high basicity having simultaneous characteristics of stability on storage, of elimination of the turbidity and of residual content of aluminium in the treated waters.

The PACSs according to the present invention may be used in many fields such as, for example, for treating drinking water, aqueous effluents and in the paper industry. Preferably, the PACSs of the present invention may advantageously be used for treating drinking water.

The examples which follow illustrate the invention.

Example 1: (in accordance with the invention) 500 g of a basic aluminium polychloride are introduced into a 2-litre reactor. This polychloride contains 11.18% aluminium based on Al203, 21.61% chloride and possesses

a basicity of 42.9%. Its empirical formula is: A1(0H)1.„C11(71.

19.2 g of lime Ca(OH)2 are then added to the reactor containing the polychloride maintained at 50°C. The addition time is 45 minutes with Rushton-type stirring adjusted to 800 rev/min.

A basic solution of sodium carbonate and sodium sulphate is prepared according to the following procedure:

13.15 g of sulphuric acid at a concentration of 77.1% by mass are poured into a solution of sodium carbonate containing 68.5 g of Na2C03*H20 and 300 g of water.

This basic solution preheated to 50°C is added, with vigorous turbulence, to the reactor containing the polychloride and Ca(OH)3 maintained at 50°C, over 30 minutes.

At the end of the basification, the stirring speed is reduced to 200 revolutions/minute.

10 g of solid gypsum CaS04*2H20 are then added so as to have a constant concentration of CaS04*2H20, and the temperature is brought from 50°C to 85°C over 30 minutes, after which cooking is carried out for 1 h at 85°C with stirring adjusted to 200 revolutions/ minute.

The product is cooled to 40°C over 30 minutes and then filtered. The gypsum is recyclable. The recovered filtrate, giving a titre of about 9% alumina,

is diluted by adding water until a density of 1.203 is obtained, i.e. a weight content of alumina of 8.5%.

The chemical composition by weight, determined by analysis, is as follows:

water : 76.9% calculated by difference.

The reaction established from the reactants and by analysis of the finished products is as follows: A1(0H)128C11.7X + 0.14 Ca(OH)2 + 0.223 Na2C03 + 0.057 Na2S04

+ 0.223 H20 ■+ Al(OH)201Cl0.87(SO4)0.057 + 0.14 CaCl2 + 0.560 NaCl + 0.223 C02

resulting in a basicity of 2.01/3 ■ 67.1% Example 2: (in accordance with the invention)

500 g of a basic aluminium polychloride are introduced into a 2-litre reactor. This polychloride contains 18.33% aluminium based on Al30,, 21.78% chloride and possesses a basicity of 43.1%. Its empirical formula is: Al(OH):.29C11>71.

19.2 g of Ca(OH)2 are then added to the reactor containing the polychloride maintained at 50°C. The addition time is 45 minutes with Rushton-type

stirring adjusted to 800 rev/min.

A basic solution of sodium carbonate and sodium sulphate is prepared according to the following procedure:

13.15 g of sulphuric acid at a concentration of 77.1% by mass are poured into a solution of sodium carbonate containing 68.5 g of Na2C03*H20 and 300 g of water.

This basic solution preheated to 50°C is added, with vigorous turbulence, to the reactor containing the polychloride and Ca(OH)2 maintained at 50°C, over 30 minutes.

At the end of the basification, the stirring speed is reduced to 200 revolutions/minute.

The temperature is brought from 50°C to 85°C over 15 minutes, after which cooking is carried out for 1 h at 85°C with stirring adjusted to 200 revolutions/ minute.

The product is cooled to 40°C over 30 minutes and then clarified by filtration. The residue is less than 0.5 g/kg.

The recovered filtrate, giving a titre of about 9% alumina, is diluted by adding water until a density of 1.205 is obtained, i.e. a weight content of alumina of 8.5%.

The chemical composition by weight, determined by analysis, is as follows:

water : 76.9% calculated by difference.

The reaction established from the reactants and by analysis of the finished products is as follows: A1(0H)1>29C11.71+ 0.15 Ca(OH)2 + 0.229 Na2C03 + 0.063 NaaS04

+ 0.229 H20 -* Al(OH)203Cl0.84(SO4)0.063 + 0.15 CaCl2 + 0.584 NaCl + 0.229 C02

resulting in a basicity of 2.03/3 ■ 67.7% Example 3 (in accordance with the invention)

The process is performed as in Example 2 with the same reactants, except that the temperature rise from 50°C to 80°C is performed over 30 minutes and the cooking temperature is 80°C for 1 h 30 minutes with stirring adjusted to 200 revolutions/minute. Example 4 (in accordance with the invention)

The process is performed as in Example 2 with the same reactants, except that the temperature rise from 50°C to 90°C is performed over 30 minutes and the cooking temperature is 90°C for 20 minutes with stirring adjusted to 200 revolutions/minute. Example 5 (in accordance with the invention)

The process is performed as in Example 2 with the same reactants, except that the temperature rise

from 50°C to 95°C is performed over 30 minutes and the cooking temperature is 95°C for 7 minutes with stirring adjusted to 200 revolutions/minute. Example 6  (not in accordance with the invention)

The process is performed as in patent EP 0,557,153, except that sodium carbonate in solution is used instead of sodium carbonate powder. The cooking of our invention is not performed after the basification.

500 g of a basic aluminium polychloride are introduced into a 2-litre reactor. This polychloride contains 18.13% aluminium based on A1303, 21.47% chloride and possesses a basicity of 43.3%. Its empirical formula is: Al (OH)130C11.70.

A basic solution of sodium carbonate and sodium sulphate is prepared according to the following procedure:

13.15 g of sulphuric acid at a concentration of 77.1% by mass are poured into a solution of sodium carbonate containing 68.5 g of Na2C03'H20 and 300 g of water.

This basic solution preheated to 60°C is added, with vigorous turbulence, to the reactor containing the polychloride maintained at 60°C, over 20 minutes.

19.2 g of Ca(OH)2 are added to the reactor containing the polychloride and the basic solution maintained at 60°C. The addition time is 45 minutes with Rushton-type stirring adjusted to 800 rev/min.

At the end of the calcium-basification, the stirring speed is reduced to 200 revolutions/minute.

The product is stirred for 30 minutes and is then cooled to 40°C over 20 minutes and then filtered. The recovered filtrate, giving a titre of about 9% alumina, is diluted by adding water until a density of 1.204 is obtained, i.e. a weight content of alumina of 8.5%. It is stored at room temperature.

The chemical composition by weight, after analysis, is as follows:

water : 77.0% calculated by difference.

The reaction is as follows: A1(OH)1.,0C11>70+ 0.14 Ca(0H)2 + 0.233 NaaC03 + 0.063 Na2S04

+ 0.233 H,0 -» Al(OH)2.035Cl0.85(SO4)0.067 + 0.14 CaCl2 + 0.579 NaCl + 0.233 C02

resulting in a basicity of 2.035/3 = 67.8% Example 7 (in accordance with the invention)

The product obtained after calcium-basification, according to Example 6, is heated to 70°C over 20 minutes and cooking is then carried out at 70°C for 2 h 30 with stirring adjusted to 200 rev/min. The residual content of aluminium in the treated water is

improved by passing from 140% (obtained with the PACS according to the process of patent EP 327,419) to 120% with the product of the present example. Example 8 (in accordance with the invention)

The experiment described in Example 6 is repeated in a 200-litre reactor, except that Ca(OH)3 is introduced first, followed by the mixture of sodium carbonate and sodium sulphate in solution to the level of the stirring paddle at 5 m/s through a nozzle. The cooking described in Example 7 is performed. After cooking for 2 h 30 min, a product is obtained which makes it possible to obtain a treated water containing 104% of the residual aluminium instead of 140% with the PACS manufactured according to Example 6 (PACS having undergone no cooking).

It was seen that with this type of cooking, at a temperature of 70°C, an amount of gypsum in suspension equal to about 200 g/ton was found in the liquid. Example 9: (in accordance with the invention)

500 g of a basic aluminium polychloride are introduced into a 2-litre reactor. This polychloride contains 18.33% aluminium based on Al203, 21.78% chloride and possesses a basicity of 43.1%. Its empirical formula is: Al (OH)129Cl171.

19.2 g of Ca(OH)2 are then added to the reactor containing the polychloride maintained at 50°C. The addition time is 45 minutes with Rushton-type

stirring adjusted to 800 rev/min.

A basic solution of sodium carbonate and sodium sulphate is prepared according to the following procedure:

13.15 g of sulphuric acid at a concentration of 77.1% by mass are poured into a solution of sodium carbonate containing 68.5 g of NaaC03*H20 and 300 g of water.

This basic solution preheated to 50°C is added, with vigorous turbulence, to the reactor containing the polychloride and Ca(OH)2 maintained at 50°C, over 30 minutes.

At the end of the basification, the stirring speed is reduced to 200 revolutions/minute.

The temperature is brought from 50°C to 60°C over 10 minutes, after which cooking is carried out for 5 h at 60°C with stirring adjusted to 200 revolutions/ minute.

The product is cooled to 40°C over 30 minutes and then filtered.

The recovered filtrate, giving a titre of about 9% alumina, is diluted by adding water until a density of 1.202 is obtained, i.e. a weight content of alumina of 8.5%.

The chemical composition by weight, determined by analysis, is as follows:

A1203  :  8.46%

Ca2+  :  0.95%

Na+  :  2.25%

CI"  :  10.07%

S04a'  :  0.95%

water : 77% calculated by difference.

The reaction established from the reactants and by analysis of the finished products is as follows: Al(OH)129Clli71+ 0.15 Ca(OH)2 + 0.223 Na2C03 + 0.072 Na2S04

+ 0.223 H20 -» Al(OH)203Cl0.e2(SO4)0072 + 0.15 CaCl2 + 0.590 NaCl + 0.223 C02

resulting in a basicity of 2.03/3 ■ 67.7% Example 10 (in accordance with the invention)

500 g of a basic aluminium polychloride are introduced into a 2-litre reactor. This polychloride contains 18.13% aluminium based on A1203, 21.47% chloride and possesses a basicity of 43.3%. Its empirical formula is: Al (OH)130C1170.

13.15 g of sulphuric acid at a concentration of 77.1% by mass are poured into the said polychloride at 50°C over 14 minutes.

19.2 g of Ca(OH)2 are then added at 50°C. The addition time is 45 minutes with Rushton-type stirring adjusted to 800 rev/min.

Once the addition of Ca(0H)2 is complete, a solution of sodium carbonate containing 68.5 g of Na2C03»H20 and 300 g of water is added with vigorous turbulence maintained at 50°C over 20 minutes.

At the end of the basification, the stirring

speed is reduced to 200 revolutions/minute and the product is heated to 70°C over 15 minutes and then undergoes cooking at 70°C for 2 h 30 min with stirring adjusted to 200 revolutions/minute.

The product is cooled to 40°C over 20 minutes, filtered and diluted with 121 g of water.

The recovered filtrate has a density of 1.204, i.e. a weight content of alumina of 8.5%. It is stored at room temperature.

The chemical composition by weight, after analysis, is as follows:

A1203  :  8.51%

Ca2+  :  0.92%

Na*  :  2.37%

CI'  :  10.04%

S04J-  :  0.90%

water : 77.25% calculated by difference.

The reaction is as follows: A1(OH)130C11.70+ 0.14 Ca(OH)2 + 0.254 Na2C03 + 0.056 Na2S04

+ 0.254 H20 -» Al(OH)2.08Cl0.81(SO4)0.06 + 0.14 CaCl2 + 0.62 NaCl + 0.254 C02

resulting in a basicity of 2.08/3 ■ 69.3% Example 11 (in accordance with the invention)

The same test as in Example 7 is performed, except that Ca(OH)2 is introduced second and the mixture of basifying solution of carbonate and of sodium sulphate is introduced first.

The same analytical results are obtained as for the PACS of Example 7. Example 12 (in accordance with the invention)

750 g of a basic aluminium polychloride are introduced into a 2-litre reactor. This polychloride contains 18.33% aluminium based on Al303, 21.78% chloride and possesses a basicity of 43.1%. Its empirical formula is: A1(OH)1
28.8 g of Ca(OH)2 are added to the reactor containing the polychloride maintained at 50°C. The addition time is 45 minutes with Rushton-type stirring adjusted to 800 rev/min.

A basic solution of NaOH and sodium sulphate is prepared according to the following procedure:

19.7 g of sulphuric acid at a concentration of 77.1% by mass are poured into 363.4 g of an NaOH solution containing 6 mol of NaOH/1, followed by addition of 88.7 g of water.

This basic solution preheated to 50°C is added, with vigorous turbulence, to the reactor containing the polychloride and Ca(OH)2 maintained at 50°C, over 20 minutes.

At the end of the basification, the stirring speed is reduced to 200 revolutions/minute and the mixture is then left to stir for 10 minutes.

The temperature is brought from 50°C to 70°C over 25 minutes, after which cooking is carried out for 2 h 30 minutes at 70°C with stirring adjusted to

200 revolutions/minute. The product is cooled to 40°C over 30 minutes and then clarified by filtration. The residue is less than 0.2 g/kg.

The recovered filtrate, giving a titre of about 9% alumina, is diluted by adding water until a density of 1.202 is obtained, i.e. a weight content of alumina of 8.5%.

The chemical composition by weight, determined by analysis, is as follows:

AljOj  :  8.57%

Ca2+  :  0.89%

Na+  :  2.50%

CI"  :  10.11%

S042"  :  0.92%

water : 77.0% calculated by difference.

The reaction established from the reactants and by analysis of the finished products is as follows: AKOHJLJJCIL,!* 0.13 Ca(OH)2 + 0.536 NaOH + 0.057 Na2S04 ■+ Al(OH)2.10Cl0.78(SO4)0.057 + 0.13 CaCl2 + 0.65 NaCl resulting in a basicity of 2.1/3 = 70.0% Example 13 (in accordance with the invention)

500 g of a basic aluminium polychloride are introduced into a 2-litre reactor. This polychloride contains 18.33% aluminium based on Al203, 21.78% chloride and possesses a basicity of 43.1%. Its empirical formula is: Al (0H)129C1171.

30.06 g of calcium chloride are then added to the reactor containing the polychloride maintained at

/

50°C. The purity of the CaCl2 is 96%, the remainder being NaCl and water. The addition time is 30 minutes with Rushton-type stirring adjusted to 800 rev/min. A further 15 minutes are required in order to dissolve the calcium chloride.

A basic solution of NaOH and sodium sulphate is prepared according to the following procedure:

13.15 g of sulphuric acid at a concentration of 77.1% by mass are poured into 325.8 g of an NaOH solution containing 6 mol of NaOH/litre, followed by addition of a further 42.7 g of water.

This solution is preheated to 50°C and then added with vigorous turbulence at a linear rate of about 4 m/s into the reactor containing the polychloride and CaCl2 maintained at 50°C, over 20 minutes.

At the end of the basification, the stirring speed is reduced to 200 revolutions/minute and the mixture is then left to stir for 10 minutes.

The temperature is brought from 50°C to 70°C over 25 minutes, after which cooking is carried out for 2 hours at 70°C with stirring adjusted to 200 revolutions/minute.

The product is cooled to 40°C over 30 minutes and then clarified by filtration. The residue is less than 0.1 g/kg.

The recovered filtrate is diluted by adding water until a density of 1.202 is obtained, i.e. a

weight content of alumina of 8.5%.

The chemical composition by weight, determined by analysis, is as follows:

A1203  :  8.00%

Ca2+  :  0.75%

Na*  :  3.05%

CI"  :  10.68%

S042"  :  0.85%

water : 76.7% calculated by difference.

The reaction established from the reactants and by analysis of the finished products is as follows: A1(0H)1.„C11.71+ 0.12 CaCl2 + 0.738 NaOH + 0.056 Na2S04 ■+ Al(OH)2.05Cl0.83(SO4)0.056 + 0.12 CaCla + 0.85 NaCl resulting in a basicity of 2.05/3 = 68.5% Example 14 (in accordance with the invention)

500 g of a basic aluminium polychloride are introduced into a 2-litre reactor. This polychloride contains 18.33% aluminium based on Al203, 21.78% chloride and possesses a basicity of 43.1%. Its empirical formula is Al (0H)1-2SC11#71.

168.8 g of NaOH solution containing 6 mol of NaOH/1 is diluted with 200 g of water. It is preheated to 50°C and is then added over 20 minutes, with vigorous turbulence, into the reactor containing the polychloride maintained at 50°C.

19.2 g of Ca(OH)2 are then added into the reactor containing the polychloride and the NaOH solution maintained at 50°C. The addition time is

45 minutes with Rushton-type stirring adjusted to 800 rev/min.

At the end of the basification, the stirring speed is reduced to 200 revolutions/minute and the mixture is then left to stir for 10 minutes.

18.7 g of anhydrous sodium sulphate are then added over ten minutes.

The temperature is brought from 50°C to 70°C over 25 minutes and cooking is then performed for 2 hours at 70°C with stirring adjusted to 200 revolutions/minute.

The product is cooled to 40°C over 30 minutes and then clarified by filtration.

The recovered filtrate is diluted by adding water until a density of 1.202 is obtained, i.e. a weight content of alumina of 8.5%.

The chemical composition by weight, determined by analysis, is as follows:

Al203  :  8.51%

Ca2+  :  0.92%

Na+  :  2.30%

CI"  :  10.04%

S042-  :  1.18%

water : 77.0% calculated by difference.

The reaction established from the reactants and by analysis of the finished products is as follows: AKOHJi.jjCl!.,!* 0.14 Ca(OH)2 + 0.452 NaOH + 0.074 Na2S04 ■+ Al(OH)2.03Cl0.82(SO4)0.074 + 0.14 CaCl2 + 0.60 NaCl

resulting in a basicity of 2.03/3 ■ 67.7% Example 15 (in accordance with the invention)

500 g of a basic aluminium polychloride are introduced into a 2-litre reactor. This polychloride contains 18.54% aluminium based on Al203, 21.78% chloride and possesses a basicity of 43.7%. Its empirical formula is: AKOlDx 29C1171.

7.7 g of Ca(OH)3 are then added to the reactor containing the polychloride maintained at 50°C. The addition time is 20 minutes with Rushton-type stirring adjusted to 800 rev/min.

A basic solution of sodium carbonate and sodium sulphate is prepared according to the following procedure:

1.1 g of sulphuric acid at a concentration of 77.1% by mass are poured into a sodium carbonate solution containing 76.1 g of Na2C03«H20 and 300 g of water.

This basic solution preheated to 50°C is added, with vigorous turbulence, to the reactor containing the polychloride and Ca(OH)2 maintained at 50°C, over 30 minutes.

At the end of the basification, the stirring speed is reduced to 200 revolutions/minute.

The 20 g filter cake of solid gypsum CaS04*2H20 recovered from several tests identical to Example 1 is added to the reactor as a reactant to saturate the solution. An additional 10 g of gypsum is

added according to Example 1 and the temperature is brought from 50°C to 85°C over 30 minutes, then cooking is performed for 1 h at 85°C, with stirring adjusted to 200 revolutions/minute.

The product is cooled to 40°C over 30 minutes and then filtered. The filtered gypsum, 8 g, may then be recycled again.

The recovered filtrate, giving a titre of about 9% alumina, is diluted by adding water until a density of 1.202 is obtained, i.e. a weight content of alumina of 8.5%.

The chemical composition by weight, determined by analysis, is as follows:

A1203  :  8.47%

Ca2*  :  0.88%

Na+  :  2.40%

CI"  :  10.05%

S042"  :  1.25%

water : 77.0% calculated by difference.

The reaction established from the reactants and by analysis of the finished products is as follows: A1(0H)1.„C11.71+ 0.059 Ca(OH)2 + 0.071 CaS04

+ 0.0066 Na2S04 + 0.308 Na2C03 + 0.308 H20 -* Al(OH)2.03Cl0.81(SO4)0.078 +0.13 CaCl2 + 0.630 NaCl + 0.308 C02 resulting in a basicity of 2.03/3 ■ 67.7%

Example 16 (not in accordance with the invention)

According to Example No. 1 of Canadian patent application No. 2,109,756.

350.6 g of 50% basic polyaluminium chloride PAC 5/6 are placed in a 1-litre reactor equipped with a stirrer and a condenser. The PAC contains 12.39% aluminium and 8.27% chloride, i.e. Al(OH), 49C10.51.

The solution is heated to 80°C and 20° Baume hydrochloric acid are then poured in over a period of 7 minutes. This acid of density 1.16 at 20°C contains 32.14% HC1 by mass. The temperature is increased to 95°C and is then maintained for 1 hour with continuous stirring. The temperature is then reduced to 85°C. The composition of the reaction medium is as follows: A1203  :  8.32% CI"  :  11.96% which corresponds to the formula A1(OH)0.„C12.06

and to a basicity of 0.93/3 ■ 31% 31.3 g of 60° Baume sulphuric acid are added over a period of 12 minutes. The sulphuric acid has a density of 1.71 at 15°C and contains 78.5% H3S04. The temperature is maintained at 85°C for a further 30 minutes. The heating is stopped and the solution is left to cool to 40°C over 2 hours. The stirring is continued.

280.6 g of water are then added with stirring at 40°C. The solution is clear, free of precipitate and

stable for 30 days. Its chemical composition by weight, determined by analysis, is as follows:

A1203  :  5.24%

CI'  :  7.39%

S04a-  :  3.06%

which corresponds to the formula: Al(OH)0.35Cl2.06(SO42-)0.31

resulting in a basicity of 0.35/3=11.7%, whereas in the said Canadian patent application, the following final weight composition is indicated:

Al203  :  10.36%

CI'  :  8.64%

S042'  :  2.93%

equivalent to the formula Al(OH)1.47Cl1.M(SO4a-)0.15

equivalent to a basicity of 1.47/3=49% Example 17 (not in accordance with the invention)

The process is performed according to the conditions of Example 4 of patent FR 2,317,227, with the following reactants:

500 g of a basic polyaluminium chloride are introduced into a 2-litre reactor. This polychloride contains 16.58% aluminium based on A1303, 22.24% chloride and possesses a basicity of 43.7%. Its empirical formula is: Al (OH)107C11S3.
