Repository: anandvc/allindianpatents

File: patents/198208-a-process-for-the-production-of-dense-magnesium-aluminate-spinel-grains.html
Indian Patents. 198208:A PROCESS FOR THE PRODUCTION OF DENSE MAGNESIUM ALUMINATE SPINEL GRAINS

Indian Patents

Recently Granted Patents

  Recently Published Patents

Title of Invention	A PROCESS FOR THE PRODUCTION OF DENSE MAGNESIUM ALUMINATE SPINEL GRAINS

Abstract	A process for the production of dense stoichiometric Meg l204 grains having bulk density of >3.30 g/cc, apparent porosity of <2.2% and water absorption of <1.0%, from aluminum tri-hydroxide produced by the Bayer process and seawater magnesia, using halides of Ileac group elements as sintering aids is disclosed in this process. A method disclosed in the process is involved two stages firing, in which initially a mixture containing requisite quantities of magnesia and alumna raw materials claimed at <1600 K and subsequently sintering at <1873 K by adding AICI3 as a new sintering additive. MgAl204 dense grains produced by this method are useful as refractory additives in burning and transition zones of cement rotary kilns and constables for steel ladles. The new sintering additive AICI3 pyrohydrolyze at temperatures >873 K in the air and converts into one of the constituents of the spinal body without contaminating original component. Sintering aid used in this method also helps in removing the Na20 present as impurity, by converting it into a volatile compound at temperature >1773 K.	

Full Text	 

The present invention relates to a process for the production of dense magnesium aluminates spinal grains. The process of the present invention is capable of sintering magnesium aluminates spinel (MAS) to higher density at relatively low temperatures. The present invention, particularly relates to an improved process by which the MAS can be sintered at temperature of about 1823 K to a density of  3.30 g/cc. The process of the present invention for producing dense MAS with higher purity is much more effective as compared to that of the conventional one.

BACKGROUND OF THE INVENTION

Magnesium Acuminate Spinel offers unique combination of desirable properties like high melting point, high strength at elevated temperature, high chemical inertness, low thermal expansion coefficient, high thermal shock resistance to make it an excellent material for refractory application. In addition, the spinel exhibits first deformation at 2 kg/cm at 2273 K, does not react with silica until 2008 K, CIO or Mao until 2273 K, a-A Os until 2198 K, and can be used for all metals except alkaline earth.

The spinel refractory is mainly used in lining of steel ladles, cement rotary kilns and glass furnaces. Although, development of spinel refractoriness was initiated about 100 years ago but due to its prohibitive cost of production its use in refractory was very limited. However, nowadays Mg-AI-spinel is being extensively used in refractory industries because of its production cost has been brought down substantially by incorporating improved process routes.

Although MAS is an outstanding refractory material, its manufacturing process is not straightforward. It is because, during formation of Mega OA spinel from its constituents like Mao and AI2O3, there is an appreciable (about 8%) volume expansion. Due to this expansion, it is very difficult to get a dense MgAl204 spinel body by using single stage firing process.

Among the few currently commercially exploited processes, double stage firing process is the most popular for producing high purity MAS. In this process, in order to reduce or eliminate the volume expansion, the MgAl204 spinel is synthesized by

prior calcination of its raw materials at around 1673 K to get appreciable spinel phase and then sintered into dense magnesium aluminate spinel body. However, these high calcination temperatures hinder the formation of dense high-purity spinel bodies.

As reported in literature, mineralizes such as, V2O5, Y2O3, Niacin, and MgCb lower this calcination temperature to some extent. In most cases, the spinel so obtained has a low reactivity and high sintering temperatures (>1973 K) are required to form a dense product.

Becker and Lindsay (Ceramic Bulletin, 46 [11] (1967) 1094-1097) have shown that the addition of aluminum fluoride even in small amounts (i.e., 1-3 wt. %) to un-calcined raw mix could remarkably enhance the conversion of spinel by claiming it at 1573 K and thus increase the sinter ability leading to higher bulk density. But this process require extensive grinding as well as sintering temperature as high as 1923K. However, AIF3 is not effective at all to increase the sintered density when it is added as a sintering aid before sintering.

The US patent publication No. 3, 950, 504 assigned to North American Refractoriness Co., U.S.A., discloses a method, in which a high purity magnesium aluminate spinel is prepared by blending alumna in the form of electrostatic precipitator (ESP) fines with a finely divided source of magnesia in such proportion as to provide a magnesia : alumina weight ratio of about 0.4 to 0.8 and heating said blend to a temperature of about 1873 K to 2373 K for a period of time sufficient for substantially complete reaction of said blend to produce spinel having a bulk density of at least about 90 percent of theoretical density. Additionally, in this process fluoride containing salts such as AIF3 and crinoline (Massifs) have been added in the range of 1 to 3 weight percent in order to remove Na20 in the form of sodium containing volatile compounds during sintering. However, this process produces a low-density product at substantially higher sintering temperatures and the ESP fines used as alumina source is not abundant as that of Bayer processed aluminas to produce spinets to meet the market demand.

Further, the reduction of sintering temperature by using various sintering aids like Ti02, B2O3, LiF, ZnF2, BaF2, CaF2 (Interterm, 42 [2] (1993) 89 - 92) and Fe203,

CaO, (Interceram, 41 [1] (1992) 22 - 26) to facilitate liquid phase sintering have also been reported. However, use of these additives certainly contaminates the product and restricts its application to low temperatures only.

In all the above said known process, the additives have been incorporated either to raw-mixture to improve degree of the signalizations on calcination at relatively low temperatures or as an additive prior to sintering and thus reduce the sintering temperature. But, these techniques have their own limitations like sensitivity to specific raw materials, requirement of fine grinding, higher sintering temperature of 1923K, tendency to contaminate the product, etc.

Taking into consideration the unique combination of desirable properties like high melting point, high strength at elevated temperatures, high chemical inertness, low thermal expansion co-efficient, high thermal shock resistance, magnesium acuminates spinel offers, thereby making it an excellent material for refractory applications, we took the initiative to develop an improved process for the preparation of MAS without any contamination and employing lower temperature

Accordingly the main objective of the present invention is to provide a process for the production of dense magnesium aiuminate spinel grains which does not have any contamination.

Another objective of the present invention is to provide an improved process for the production of dense magnesium aiuminate spinel grains at about the temperature of 1823 K.

Still another objective of the present invention is to provide an improved process for the production of dense magnesium aiuminate spinel grains with densities not less than 3.30 g/cm^, apparent porosity not more than 2.2% and water absorption not more than 1.0% by sintering at about 1823K.

The present invention has been developed on the basis of our surprising finding that the presence of aluminum chloride as an additive (as mineralizer) economizes the process by reducing sintering temperature. Like AIF3, although AICI3 enhances the y (gamma) to a (alpha) transition in AI2O3 facilitates the formation of spinel at relatively

lower temperatures. However, the effect of AIF3 on spinelization is much stronger than AICI3. But, employment of AICI3 as an sintering additive helps in sintering of MAS leading to the formation of dense mass even at a temperature as low as 1823K. Further, compared to the other sintering aids like Ti02, Fe203, B2O3, CaF2, CaO, etc., AICI3 does not produce any impurity on the resulting MAS as it decomposes to Al203only.

Though AIF3 and AICI3 fall under the same category, our finding that the use of AICI3 as an additive for the preparation of dense MAS is surprising and unique in the sense that the chemistry of their involvement in the process is quite different. It would be seen that AIF3 was used in the process to increase spinelization and is added to the reaction mixture before calcination of the mixture. Although AIF3 is able to enhance the spinelization at lower temperatures, the spinelized powder does not sinter below 1873 K even after extensive grinding. On the other hand, the present invention proposes the use of AICI3 as an additive for enhancing sintering and for this purpose it is added to the reaction mixture just before sintering. The use of AICI3 as a sintering agent results not only in lowering the sintering temperature but also results in a final product, which is not contaminated. This is an unexpected and unique finding and imports novelty to the process. The invention also envisages the use of AICI3 as an agent for spinelization.

Accordingly, the present invention provides a process for the production of magnesium aluminate spinel grains (MAS), which comprises:

i.	Mixing and co-grinding of magnesia yielding source and alumina yielding

source for a period of less than 6 hours i.  Making of a dough of the above said admixed employing a binder solution ii.  Extruding the resultant dough by the process of extrusion V.  Drying resultant extrudate(s) in an electric furnace at a temperature of around

423 K V.  Coalmining  the  dried  extrudate(s)  in  an  electrical  furnace  or  kiln  at  a

temperature around 1573 K vi.  Grinding the calcined extrudate(s) to particle size of less than 10-micron (D100)

in a ball mill

vii.  Intimately mixing the spinel powder obtained in step (vi), with aluminum

chloride viii.  Granulating the ground calcined and AICI3 coated powder in the range of 0.15

mm to 1.5 mm ix.  Pressing or briquetting granules obtained under a pressure in the range of

1800 to 2000 kg/cm^ and X.  Sintering the pressed pellets or briquettes at a temperature in the range of

1823 to 1873 K

The magnesia yielding material such as caustic MgO and alumina yielding material such as aluminum tri-hydroxide are admixed in such a proportion such that the weight ratio of MgO and AI2O3 in the fired body is 27.0 - 30.0 :: 73.0 - 70.0. The sources of alumina and magnesia are having purity greater than 98 % on loss free basis. This admixture is milled in a conventional mill like, planetary mixer, ball mill, rod mill, etc., for a period of less than 6 hours. The mixture is then converted to dough with an aqueous solution containing polymeric binder like dextrin solution, polyvinyl alcohol solution, wax emulsion, etc. The binder percentage may be maintained in the range of 3 to 5%. The dough is then subjected to extrusion into rodlets preferably of dimension of 25-mm diameter and 150 - 200 mm lengths. The extrudate(s) may be dried in an oven at around 423 K so that moisture content is less than 0.5%. The dried extrudate(s) are calcined at a temperature in the range of 1373 - 1673 K to obtain 60 - 80% spinel phase. The calcined material is ground in ball mill or any other conventional mill for sufficient time to reduce the particle sizes less than 10 mm. To the ground powder of spinel thus obtained, AICI3 in different amounts ranging from 0.01 to 0.03 mole % is mixed to polymeric binder like polyvinyl alcohol, dextrin, etc., and was added to form a dough in a conventional dough making machine prior to granulation through granulator to a definite size fraction, which may lie between -8 to +325 BSS mesh. The dried granules containing less than 2% moisture are pressed in the form of pellets having volume within 15 - 50 cm^ under the pressure of 1 - 3 tons/cm^. The pressed pellets having green density of >2.0 g/cm^ are fired in muffle, tunnel or down draft at a temperature in the range of 1823 Kto 1873 K and soaked for 0.5 to 1.5 hours.

The sintered pellets having density of  3.30 g/cc, apparent porosity  2.2% and water absorption 
The following Examples are provided merely to illustrate the invention and therefore should not to be construed as limiting the scope of the invention. In the Examples, unless indicated otherwise, all temperatures are in Kelvin (K), all decants are in mole percent or mole ratios and all densities are in grams per cubic centimeter (g/cm ), apparent porosity is in (%) and water absorption is also in (%).

EXAMPLE 1

4.66 kg of aluminum tri-hydroxide and 1.33 kg of caustic MgO were mixed and co-ground in a steel ball mill using steel media for a period of around 6 hours. The chemical compositions of above alumina and magnesia raw materials are given in Table I.

Table I. Chemical Composition of Raw Materials (wt %)

Material	AI(0H)3	Caustic MgO

AI2O3 (%)	66	-

MgO (%)	-	82.86

NBZO (%)	0.2-0.3	0.093

CaO (%)	0.02-0.03	0.908

SiOz (%)	0.009	0.97

FezOa (%)	0.007	0.106

LOI (RT-1273 K)	34.5	15.5

The ground mixture was formed into dough with 900 ml of dextrin solution (binder percentage as 4.0%). The dough was then subjected to extrusion in the form of rods having dimensions 25 mm of diameter and 150 mm of length followed by oven drying at 423 K to bring down the moisture content to less than 0.5 %. The dried extrudate(s) were calcined in an electrically operated furnace at 1573 K to obtain around 70% of spinel phase.

The calcined material was then ground in a ball mill to reduce the particle size (D100) to less than 10 microns. The ground powder was then mixed with 900 ml of PVA solution (binder concentration 6%) to form dough in a conventional dough-making machine prior to granulation through granulator to a definite size fraction, which lies between 0.15 mm to 1.5 mm. The dried granules containing less than 2% moisture were pressed in the form of pellets having diameter 20 mm and 10 mm height under the pressure of 2000 kg/cm^. The pressed pellets having green density of 2.1 g/cm^ were fired at around 1823 K for a soaking period of 1 hr in an electrically operated furnace.

This result clearly shows that MAS made by the process following example 1 cannot be sintered to required dense product, normally required for refractory application, within 1823K.

EXAMPLE 2

In this example 4.66 kg of aluminum tri-hydroxide and 1.33 kg of caustic MgO were mixed and co-ground in a ball mill for about 6 hours. The ground mixture was then formed into dough with 4% dextrin solution without AICI3. The dough was then subjected to extrusion in the form of rodlets prior to oven drying at around 423 K. The dried extrudate(s) were calcined at 1573 K and the spinelization amount was found to be about 70% as indicated earlier. The calcined material was ground in a bail mill to reduce the particle size (Duo) to less than 10 microns. The ground powder was then divided equally into three parts and were formed into dough separately with 300 ml of polyvinyl alcohol solution (binder concentration 6%) containing 0.01, 0.02, 0.03 mole % of AICI3 (Assay  99.0%. Laboratory Grade Reagent) with respect to final MAS. All different portions of dough were granulated to a definite size fraction, which lies between 0.15 mm to 1.5 mm. The dried granules were dry pressed in the

form of pellets having diameter 20 mm and 10 mm height under the pressure of 2000 kg/cm^. The pressed pellets having green density of 2.15 g/cm  were fired at around 1823 K for a soaking period of 1 hr in an electrically operated furnace. The sintered properties are given in Table II.

Table II. Density, Apparent Porosity and Water Absorption of MAS sintered at 1823 K with different amount of AICI3.

Table II clearly indicates that AICI3 is very effective as a sintering aid for MAS which can be sintered to a bulk density of 3.38 g/cm^, apparent porosity of 0.19% and water absorption of 0.05% by using only 0.03 mole % of AICI3 by sintering it at 1823 K.

EXAMPLE 3

In this Example 4.66 kg of aluminum tri-hydroxide and 1.33 kg of caustic MgO were mixed and co-ground in a ball mill for about 6 hours. The ground mixture was then formed into dough with 4% dextrin solution without any depart. The dough was then subjected to extrusion in the form of rodlets prior to oven drying at around 423 K. The dried extrudate(s) were calcined at 1573 K and the spinelization amount was found to be about 70% as indicated earlier. The calcined material was ground in a ball mill to reduce the particle size (D100) to less than 10 microns. The ground powder was then divided equally into three parts and were formed into dough separately with 300 ml of polyvinyl alcohol solution (binder concentration 5%) containing 0.01, 0.02, 0.03 mole % of AIF3 (Assay --99.0%, Laboratory Grade Reagent) with respect to final MAS. All different portions of dough were granulated to a definite size fraction, which lies between 0.15 mm to 1.5 mm. The dried granules were dry pressed in the form of pellets having diameter 20 mm and 10 mm height under the pressure of 2000

kg/cm2. The pressed pellets having green density of 2.13 g/cm2 were fired at around 1823 K for a soaking period of 1 hr in an electrically operated furnace. The sintered properties are given in Table III.

According to Table III it is understood that AIF3 is not effective at all as a sintering aid to improve sintered properties.

Advantages of the Invention

1.	The modified process can produce highly dense magnesium aluminate spinel

grains from raw materials at relatively low sintering temperature of 1823 K by

using AICI3 as a sintering additive.

2.	This process can produce dense high purity MgAl204 spinel grains for refractory

applications at temperatures at least 100 K less that the generally used

temperature

3.	The use of AICI3 as a sintering additive does not lead to any contamination of the

final product.

4.	The modified process does not call for any extensive grinding of the calcined

powder.

5.	The process is economical as the sintering temperature is very much reduced

and it does not require grinding

WE CLAIM:

1.	A process for the production of magnesium aluminate spinel (MAS) grains which

comprises:

i.	Mixing and co-grinding of a magnesia yielding source and an alumina yielding

source for a period of less than 6 hours.

ii.  Making of dough of above said admixture employing a binder solution

iii.  Extruding the resultant dough by the process of extrusion and drying the extrudate(s) in an oil-fired or electing furnace at around 423 K,

iv.  Acclaiming the resultant extradites(s) in conventional furnace or kiln at around 1573 K

V.  Grinding the calcined extrudate(s) to less than 10-micron (Door) in a ball mill.

vi.  Intimately mixing of product obtained in step (V) with an aqueous solution of AICI3.

vii.  Granulating the ground calcined powder within the range of 0.15 mm to 1.5 mm

viii  Pressing or briquette granules under the pressure in the range of 1800 to 2000 kg/cm^

ix.  Singeing the resulting pressed pellets or briquettes at a temperature in the range of 1823-1873 K.

2.	The  process  as  claimed  in  claim  wherein  the  alumina-yielding  source includes aluminum tri-hydroxide, gibbsite and alumina.

3.	The process as claimed in claims 1  & 2 wherein the magnesia source includes Mow, Caustic MgO and Magnesium hydroxide.

4.	The process as claimed in claims 1 to 3 wherein the purity of aluminum and magnesium yielding sources employed is greater than 98% on loss free basis

The process as claimed in claims 1 to 4 wherein the magnesia yielding source and the alumina yielding source are admixed in such a proportion such that the weight ratio of MgO and AI2O3 in the fired body is 27.0 - 30.0 :: 73.0 -70.0.

The process as claimed in claims 1 to 5 wherein the admixture is milled in a conventional mill like ball mill, rod mill and verb mill.

The process as claimed in claims 1 to 6 wherein the admixture is converted into dough employing an aqueous solution of polymeric binder.

The process as claimed in claim 7 wherein the polymeric binder employed for making the dough is selected from dextrin, polyvinyl alcohol and wax emulsion

The process as claimed in claims 7& 8 wherein the polymeric binder percentage employed for making the dough is within 5%.

The process as claimed in claims 1 to 9 wherein the extrudate(s) are dried in oil-fired or electrical furnace to reduce the moisture content less than 0.5% at around 423 K.

The process as claimed in claims 1 to 10 wherein the dried extrudate(s) are calcined at a temperature in the range of 1373 - 1673 K to obtain 60 - 80% spinel phase.

The process as claimed in claims 1 to 11 wherein the particle size (D100) of calcined and ground mass is not be more than 10 micron.

The process as claimed in claims 1 to 12 wherein the calcined material is ground in ball mill or any other conventional mill for a period in the range of 4 to 16 hrs so as to reduce the particle size less than 10 micron.

The process as claimed in claims 1 to 13 wherein the ground material is mixed with an aqueous solution Alban polymeric binder.

The process as claimed in claims 1 to 14 wherein the solution containing AICI3 (0.01 - 0.03 mole % of final MAS) is used

The process as claimed in claims 14 & 15 wherein the polymeric binder used is selected from polyvinyl alcohol and dextrin

The process as claimed in claims 14 & 16 wherein the polymeric binder percentage employed for making the dough is within 6%.

The process as claimed in claims 1 to 17 wherein the granules obtained in step (VII) containing less than 2% moisture are pressed in the form of pellets having volume within 15 to 50 cm^ under the pressure of 1 - 3 tons/cm^.

The process as claimed in claims 1 to 18 wherein the pressed pellets are fired in a conventional electrical or oil or gas fired kiln such as muffle, tunnel or down draft at a temperature in the range of 1823 K to 1873 K.

The process as claimed in claims 1 to 19 wherein the soaking time of the pressed pellets at the sintering temperature falls in the range of 0.5 to 1.5 hr.

The process as claimed in claims 1 to 20 wherein the sintered pellets obtained in step (IX) have a density > 3.30g/cc, apparent porosity 
A process for the preparation of high purity magnesium aluminate spinel grains substantially as herein described with reference to the Example 2

Documents:

				520-mas-2000-abstract.pdf

				520-mas-2000-claims filed.pdf

				520-mas-2000-claims granted.pdf

				520-mas-2000-correspondnece-others.pdf

				520-mas-2000-correspondnece-po.pdf

				520-mas-2000-description(complete) filed.pdf

				520-mas-2000-description(complete) granted.pdf

				520-mas-2000-form 1.pdf

				520-mas-2000-other documents.pdf

« Previous Patent

Next Patent »

Patent Number	198208	

Indian Patent Application Number	520/MAS/2000	

PG Journal Number	08/2007	

Publication Date	23-Feb-2007	

Grant Date	16-Feb-2006	

Date of Filing	06-Jul-2000	

Name of Patentee	M/S. INTERNATIONAL ADVANCED RESEARCH CENTER FOR POWDER METALLURGY AND NEW MATERIALS(ARCI)	

Applicant Address	OPP:BALAPUR VILLAGE, RANGA REDDY DISTRICT, HYDERABAD 500 005	

Inventors:

#	Inventor's Name	Inventor's Address	

1	IBRAM GANESH	INTERNATIONAL ADVANCED RESEARCH CENTER FOR POWDER METALLURGY AND NEW MATERIALS(ARCI), OPP:BALAPUR VILLAGE, RANGA REDDY DISTRICT, HYDERABAD 500 005	

PCT International Classification Number	C04B35/443	

PCT International Application Number	N/A	

PCT International Filing date		

PCT Conventions:

#	PCT Application Number	Date of Convention	Priority Country	

1			NA	

© All Indian Patents, 2013-2021.

  Patent data available in the public domain from Indian Patents Office, Department of Industrial Policy and Promotions, Ministry of Commerce and Industry, Government of India.

File: patents/198248-a-device-for-determining-the-timing-of-female-ovulation-by-measuring-the-viscoelasticity-of-saliva.html (part 1 of 2)
Indian Patents. 198248:A DEVICE FOR DETERMINING THE TIMING OF FEMALE OVULATION BY MEASURING THE VISCOELASTICITY OF SALIVA

Indian Patents

Recently Granted Patents

  Recently Published Patents

Title of Invention	A DEVICE FOR DETERMINING THE TIMING OF FEMALE OVULATION BY MEASURING THE VISCOELASTICITY OF SALIVA

Abstract	A device for determining the timing of female ovulation by measuring the viscoelasticity of saliva, the device comprising an elongated sheath with an opening at one end, a reciprocable escapement with a pair of arms having inner extremities within the sheath and outer extremities in the vicinity of the opening, the outer extremities having mating surfaces, the escapement including a spring bias urging the mating surfaces apart, the arms being mounted for relative movement of the mating surfaces among a first position at which the mating surfaces are separated, second position at which the mating surfaces are in contact, and third position at which the mating surfaces are free to 'separate under the spring bias, a control for moving the mating surfaces between the first, second, and third positions, at least one of the mating surfaces being free to collect the saliva when in the first position, the mating surfaces compressing the saliva therebetween when in the second position, and a timer for measuring the time elapsed for separation of the surfaces when in the third position.	

Full Text	INSTRUMENT.FOR MEASURING SALIVA VISCOELASTICITY TO DETERMINE FEMALE FERTILE PERIOD

BACKGROUND OF THE INVENTION

Field of the Invention

The present invention relates to the measurement of the viscoelasticity of saliva, and more particularly, to a device for the measurement of saliva viscoelasticity in order to determine a woman"s fertile period. The Prior Art

It has been known that the cervical mucus of a female has a maximum fluidity just before ovulation, where ovulation is defined as the moment that an ovum is released from the follicle.  This knowledge lead to the applicant"s previous activities in the development of techniques for monitoring the viscoelasticity  or tackiness, and other properties of cervical mucus as a predictor of time of ovulation and to improvements in rhymester or viscometer apparatus for measuring such viscoelastic properties.  See, for example, L.E. Kopito and H.J. Kosasky, "The Tackiness Rheometer Determination of the Viscoelasticity of Cervical Mucus," Human  Ovulation,  edited by E.S.E. Hafez, Elsevier, North-Holland Biomedical Press, 197 9, pp. 351 et seq., and U.S. Patent Nos. 4,002,056 and 4,167,110. Though the viscoelasticity of the cervical mucus has several small dips in its characteristic curve of viscosity versus time preceding, during, and following ovulation (a four-day period), there is a distinct identifiable minimum viscoelasticity. Instruments designed to measure this effect are described in, for example, U.S. Patent Nos. 4,002,056 and 4,072,045.

alive is now known to undergo physiochemical changes during the menstrual cycle, including a change in its viscoelasticity. Especially pronounced is the change in viscoelasticity of sublingual saliva, the saliva found under the tongue.  See, for example, S.S. Davis, "Saliva is Viscoelastic", Experientia, 26:1298, (1970), and R.H. Davis et al., "Saliva Viscosity Reflects the Time of Ovulation", Experientia, 30:911, (1974). As described in U.S. Patent No. 4,779,627, issued on October 25, 1988, to the present applicant, and entitled PROCESS AND APPARATUS FOR DETERMINING FEMALE OVULATION TIME BY MEASUREMENT OF SALIVA VISCOELASTICITY, incorporated herein by reference, the applicant previously discovered that sublingual saliva has a unique and reliably measurable minimum in viscoelasticity that is coincident with the ovulation cycle and its surge of estuarial.

There are devices on the market for measuring viscoelasticity to determine ovulation time, but these devices are designed to use cervical mucus as a sample medium, rather than saliva.  The viscoelasticity of cervical mucus is an order of magnitude higher than that of saliva.  So, devices designed to use cervical mucus as a sample medium are typically not sensitive enough to use saliva as a sample.

The above-identified Patent No. 4,779,627, in addition to disclosing a process for determining female ovulation time by measuring saliva viscoelasticity, discloses a device for measuring the viscoelasticity of the sublingual saliva.  The device has a shape somewhat like a syringe, with an outer cup, an inner cup concentric with and located within the outer cup, and a plunger.  A roughened surface on the end of the plunger holds the saliva sample.  The plunger is inserted into the inner cup until the sample is compressed against the bottom of the inner cup.  A predetermined amount of weight pulls the inner cup downward, stretching the sample.  If the viscoelasticity of the saliva is low, the sample will fracture, causing the inner cup to fall to the bottom of the outer cup.  An indicator at the bottom of the outer cup indicates that the inner cup has fallen to the bottom which, in turn, indicates that ovulation will soon

take place.  If, however, the viscoelasticity of the saliva is high, the sample will hold the plunger and inner cup together so that the inner cup will not fall to the bottom, indicating that ovulation will not take place in the near future.

This device has several disadvantages.  The first disadvantage is that the device can only be used conveniently for one person.  The amount of weight that pulls the inner cup downward is selected for a specific person.  There must have been a sublingual saliva sample measured from the same person at a time when the sublingual saliva is known to have the minimum viscoelasticity in order to select the amount of weight to calibrate the device.

The second disadvantage is that the device must be taken apart in order to take a sample.  The plunger must be removed from the inner cup before being inserted in the mouth to obtain a saliva sample.  This has the potential for the person to easily contaminate the sample by incorrectly reinserting the plunger after taking the sample, invalidating the measurement.

The force of adhesion of the sample to the surfaces between which it is compressed must be greater than the force of cohesion of the sample (the amount of force needed to fracture the sample), otherwise the sample will break away from the surface before it fractures, invalidating the measurement.  In devices of the prior art, because adhesion is a function of surface area but cohesion is not, the adhesion is made greater than the cohesion by enlarging the area of the opposing surfaces until the adhesion is greater.  The problem is that the surface must be made so large that it cannot be used in a portable instrument.

Thus, there continues to be a need for a device for measuring the viscoelasticity of saliva to determine a female"s ovulation time that is easy to use, does not have to be calibrated for an individual, and has a low chance of sample contamination.

SUMMARY OF THE INVENTION

The object of the ovulation measuring device of the present invention is to overcome the disadvantages inherent in the devices of the prior art.  The device of the present invention

includes: (a) an elongated sheath having a length along an axis and an opening at one extremity; (b) a reciprocable escapement including a pair of elongated arms, at least one of the arms being disposed approximately parallel to the axis, the arms having inner extremities within the sheath remote from the opening and outer extremities in the vicinity of the opening; (c) the outer extremities having mating surfaces; (d) the escapement including a spring bias urging the separation of the mating surfaces from each other; (e) the arms being mounted for relative movement of the mating surfaces among first relational positions at which the mating surfaces are separated, second relational positions at which the mating surfaces are in contact, and third relational positions at which the mating surfaces are free to separate under the spring bias; (f) a control operatively connected to the escapement for optionally placing the mating surfaces into the first relational positions, the second relational positions, and the third relational positions; (g) at least one of the mating surfaces being free to collect the saliva when the mating surfaces are in the first relational positions; (h) the mating surfaces being constrained to compress the saliva therebetween when the mating surfaces are in the second relational positions; and (i) a timer for measuring the time elapsed for separation of the surfaces when the surfaces are in the third relational positions.

There are two preferred embodiments of the instrument of the present invention.  In the first embodiment, the sheath is tubular with an open top and a closed bottom.  The opening in the sheath narrows into a throat.  The escapement is U-shaped and is composed of a plastic or composite.  The mating surfaces are at the ends of the escapement arms and the cross-piece of the escapement acts as the spring bias.  Near the center of the arms are protrusions.  A knob in the sheath wall allows the user to move the escapement axially into the sheath.  As the protrusions pass into the throat of the sheath, the mating surfaces are forced together, and as the protrusions pass beyond the throat, the saliva holds the mating surfaces together against the spring bias until the spring bias overcomes

viscoelasticity of the saliva, causing the mating surfaces to separate.  The amount of time it takes for separation is measured by an electronic timer and the result is indicated by a pair of light-emitting diodes (LEDs).

In the instrument second embodiment, the sheath is an elongated hollow rectangle with an open front, a closed rear, and a longitudinal axis.  A wedge rising from the floor inside the sheath creates a throat within the sheath.  The escapement includes an upper portion and a lower portion.  The mating surfaces are at the outer ends of the upper and lower portions. The upper portion is substantially parallel to the longitudinal axis.  The lower portion is pivotally mounted relative to the upper portion and the mating surfaces are biased apart by a spring attached to the lower portion.  A knob in the sheath wall allows the user to move the upper portion axially within the sheath.  As the lower portion passes over the wedge, the mating surfaces are forced together, and as the lower portion passes beyond the wedge, the saliva holds the mating surfaces together against the spring bias until the spring bias overcomes the viscoelasticity of the saliva, causing the mating surfaces to separate.  The amount of time it takes for separation is measured by an electronic timer and the result is indicated by a pair of LEDs.

The mating surfaces of the present invention include a stratum composed of a rigid material and having a surface which has a random distribution of peaks and valleys.  Preferably, the stratum is composed of glass or a polymer.  If the stratum is glass, the surface is ground and if the stratum is a polymer, the surface is molded.  The preferred average depth from the top of the peaks to bottom of the valleys is in the range of from about 10 picometers to about 100 micrometers and the most preferred average depth is in the range of 5 0 micrometers to 80 micrometers.  The preferred total area of the valley walls below one half of the average depth is from 3 5% to 65% of the total area of the surface and the most preferred total area of the valleys is between 45% and 55% of the total area of the surface.

One object of the present invention is to overcome the necessity to calibrate the device to an individual. Because the present invention relies on time as a measurement, rather than a calibrated weight, it does not have to be calibrated for an individual.

Another object of the present invention is to reduce the possibility of contamination of the saliva sample prior to measurement. The device of the present invention is completely assembled prior to the taking of the sample, rather than having to be assembled after the sample is taken, thus significantly reducing the possibility of contamination of the sample.

A further object of the present invention is to provide a pair of mating surfaces that are small enough for a pocket-sized instrument in which the force of adhesion to the surfaces is greater than the force of cohesion of a large range of saliva samples.

Accordingly the present invention provides a device for determining the timing of female ovulation by measuring the viscoelasticity of saliva, said device comprising:

(a)	an elongated sheath having a length along an axis and an opening at one extremity;

(b)	a reciprocable escapement having a pair of elongated arms, at least one of said arms being disposed approximately parallel to said axis, said arms having inner extremities within said sheath remote from said opening and outer extremities in the vicinity of said opening; (c) said outer extremities having mating surfaces; (d) said escapement having a spring bias urging the separation of said mating surfaces from each other; (e) said arms being mounted for relative movement of said mating surfaces among first relational positions at which said mating surfaces are separated, second relational positions at which said mating surfaces are in contact, and third relational positions at which said mating surfaces are free to separate under said spring bias; (f) a control operatively connected to said escapement for optionally placing said mating surfaces into said first relational positions, said second relational positions, and

said third relational positions; (g) at least one of said mating surfaces being free to collect said saliva when said mating surfaces are in said first relational positions; (h) said mating surfaces being constrained to compress said saliva therebetween when said mating surfaces are in said second relational positions; and (i) a timer for measuring the time elapsed for separation of said surfaces when said surfaces are in said third relational positions.

other objects of the present invention will in part be obvious and will in part appear hereinafter.

BRIEF DESCRIPTION OF THE DRAWINGS

For a fuller understanding of the nature and object of the present invention, reference is made to the accompanying drawings, wherein:

Fig. 1 is a front elevational view of two plates embodying the present invention;

Fig. 2 is a front elevational view of the plates of Fig. 1 with a saliva sample;

Fig. 3 is a front elevational view of the plates.of Fig. 1 pressed together;

Fig. 4 is a front elevational view of the plates of Fig. 1 separating after pressure is released;

Fig. 5 is a perspective view of a dual-prong embodiment of the instrument of the present invention;

Fig. 6 is a top view of the sheath of Fig. 5;

Fig. 7 is a side cross-sectional view of the sheath of Fig. 6 taken along the line 7-7;

Fig. 8 is a top cross-sectional view of several components of the sheath of Fig. 1;

Fig. 9 is an end view of the fork of Fig. 8;

Fig. 10 is an electrical schematic of the timing circuit;

Fig. 11 is a cross-sectional view of the stand of Fig. 5;

Fig. 12 is a side view of the escapement of Fig. 5;

Fig. 13 is a cross-sectional view of the first step of operation of the embodiment of Fig. 5;

Fig. 14 is a cross-sectional view of the second step of operation of the embodiment of Fig. 5;

Fig. 15 is a cross-sectional view of the third step of operation of the embodiment of Fig. 5;

Fig. 16 is a cross-sectional view of the fourth step of operation of the embodiment of Fig. 5;

Fig. 17 is a perspective view of a single-prong embodiment of the instrument of the present invention;

Fig. 18 is a front end cross-sectional view of the embodiment of Fig. 17;

Fig. 19 is a side cross-sectional view of the embodiment of Fig. 17;

Fig. 20 is a cross-sectional view of a portion of the embodiment of Fig. 17;

Fig. 21 is an electrical schematic of the timing circuit of the embodiment of Fig. 17;

Fig. 22 is a cross-sectional view of the second step of operation of the embodiment of Fig. 17;

Fig. 23 is a cross-sectional view of the third step of operation of the embodiment of Fig. 17;

Fig. 24 is a cross-sectional view of the fourth step of operation of the embodiment of Fig. 17;

Fig. 25 is a cross-sectional view of the fifth step of operation of the embodiment of Fig. 17;

Fig. 2 6 is a low-power microphotograph of a plate surface;

Fig. 27 is a high-power microphotograph of a plate surface;

Fig. 28 is an enlarged cross-section of a portion of a plate; and

Fig. 2 9 is a curve showing the relationship between the viscoelasticity of saliva and ovulation time.

DETAILED DESCRIPTION

The present invention includes several embodiments of an instrument for measuring saliva viscoelasticity and the components of the instrument that hold a saliva sample for use in the measurement. Measuring Viscoelasticity

Figs. 1 to 4 show the process by which the viscoelasticity of saliva is measured.  In Fig. 1, a pair of plates 1, 2 having sample surfaces 3, 4 are spaced apart.  In Fig. 2, a saliva sample 5 is placed between the sample surfaces 3, 4.  Typically, the saliva sample is taken from the saliva pool under the tongue, the majority of which is sublingual saliva, mixed with a small amount of submandibular saliva.  In Fig. 3, the plates 1, 2 are pressed together with a predetermined force 6 until the sample surfaces 3, 4 are a predetermined distance apart 7.  The predetermined distance 7 must be small enough so that the saliva sample 5 coats the entire area of the sample surfaces 3, 4, but large enough so that the saliva sample 5 is not squeezed out from between the sample surfaces 2, 3.  In Fig. 4, the plates 1, 2 are pulled apart by a separation force 8 until the saliva sample fractures, as at 9.  Fracturing occurs when the cohesion of the saliva sample 5 is overcome, where cohesion is defined as the tendency of parts of a body of like composition to hold together.  The action represented by Fig. 4 implies two ways of measuring:  (1) using a predetermined separation force 8 and measuring the time it takes for the saliva sample 5 to fracture, or (2) using a predetermined separation time and measuring the amount of separation force 8 needed to fracture the saliva sample 5.

The viscosity of a saliva sample 5 is a function of the separation force 8, the area of one of the sample surfaces 3, 4, and the amount of time that it takes for the sample surfaces 3, 4 to separate.  These values are related by the following aquation:

separation force/surface area

viscosity =	  (1)

1/separation time

where the viscosity is calculated in poise (P), the separation force is measured in dynes (dy), the surface area is measured in square centimeters (cm^) , and the separation time is measured in seconds (s).  The separation force/surface area term is also called the shear stress and the inverse of the separation time is also called the shear rate.

Note that equation (1) is one for viscosity, rather than for viscoelasticity.  When using a Newtonian fluid, such as water, equation (1) will calculate pure viscosity.  However, saliva is a non-Newtonian fluid.  In a non-Newtonian fluid, there is an element of elastic recoil, or elasticity, along with the viscosity.  Elasticity affects the separation time and separation force 8 of the plates 1, 2.  Thus, the measurements used in equation (1) are affected by the elasticity of the saliva sample 5.  Because there is no specific equation for viscoelasticity, the equation for viscosity is used, and the viscoelasticity is measured in viscosity-equivalent units, giving a Newtonian equivalent of the combination of viscosity and elasticity found in the non-Newtonian saliva sample 5.

The portions of the calculated viscoelasticity attributed to the viscosity and to the elasticity depend upon the thickness of the saliva (density, not breadth).  As the thickness increases, the portion attributed to viscosity increases as a percentage of the viscoelasticity.  For example, in a very thick fluid, the proportion of viscosity to elasticity may be 80% to 20%, while in a very thin fluid, the proportion may be 20% to 80%.

Another factor to consider is that, not only do the proportions of viscosity and elasticity change as a fluid thickens, but the absolute values of the viscosity and elasticity also changes.  For example, a thick fluid may have 80% of its viscoelasticity attributed to viscosity and 20% attributed to elasticity with absolute numbers of 64 poise attributed to viscosity and 16 poise attributed to elasticity, and a thin fluid may have 20% of its viscoelasticity attributed

to viscosity and 80% attributed to elasticity with absolute numbers of 5 poise attributed to viscosity and 20 poise attributed to elasticity.

Measuring the viscoelasticity of a saliva sample 5 relies on the adhesion of the saliva sample 5 to the sample surfaces 3, 4, where adhesion is defined as the tendency, due to intermolecular forces, for matter to cling to other matter.  In order to have a valid measurement, the force of adhesion of the saliva sample 5 to the sample surfaces 3, 4 must be greater than the force of cohesion of the saliva sample 5 so that the saliva sample 5 fractures before it separates from one of the sample surfaces 3, 4.  Therefore, sample surfaces 3, 4 having a force of adhesion for the saliva sample 5 that is greater than the force of cohesion of the same saliva sample 5 must be provided.

The adhesion of the saliva sample 5 to a sample surface 3, 4 occurs over the entire area over which the saliva sample 5 and sample surface 3, 4 make contact.  So, the larger the contact area, the proportionally greater will be the adhesion of the saliva sample 5 to the sample surfaces 3, 4.

The viscosity portion of the viscoelasticity measurement also increases in proportion to the amount of contact surface area, but because the viscosity is only part of the viscoelasticity measurement, the viscoelasticity only increases by an amount equal to the percentage that the viscosity is of the viscoelasticity.  So, there is a point in the increase in surface area where the adhesion and cohesion forces are equal and any additional increase in surface area results in a greater adhesion than cohesion.

One way to increase the area of the sample surface 3, 4 is to increase the outer dimensions of the sample surface 3, 4. Another way is to roughen the surface, so that there are a plurality of valleys extending into the plates 1, 2.  The contact area includes the area covered by the walls of any valleys extending into the sample surface 3, 4 to which the saliva sample can come into contact.  Roughening the sample surfaces 3, 4 provides a greater contact area without increasing the outer profile of the plates 1, 2.  This is a critical

characteristic.  The size of the instrument is no longer

substantially dependent upon the size of the plates 1, 2, and

can be made small enough, for example, to fit into a breast

pocket.

Dual-Prong Instrument Embodiment

Fig. 5 shows the dual-prong embodiment of the instrument of the present invention 10.  It is comprised of four separate components:  the sheath 12, the cap 14, the stand 18, and the escapement 20.

Figs. 6 and 7 show a top view and a side cross-sectional view, respectively, of the sheath 12.  Preferably, the sheath 12 is composed of a rigid plastic and is shaped like a cylindrical cup, with a diameter of from 22 to 30 millimeters (mm) and a length of from 80 to 120 mm.  In a preferred configuration, 5 mm of the outer surface of the sheath 12 adjacent to the open end 72 is threaded, as at 68.  The remainder of the outer surface is approximately smooth.  In another configuration, there is a annular protrusion near, but not adjacent to, the open end 72.

The central cavity 70, when viewed from the open end of the sheath 72, as in Fig. 6, is rectangular in shape and the rectangle is centered about the axis of the sheath 12.  The narrow dimension of the cavity 70 is from 7 to 8 mm, and the wide dimension is approximately 18 mm at the open end 72 and for a distance of about 5 mm into the sheath 12, as at 74. Extending further into the sheath 12, the wide dimension of the cavity 70 decreases at an angle of about 45° to approximately 12 mm, as at 76, and remains substantially constant for a distance of from 3 to 5 mm, as at 78.  The wide dimension increases at an angle of from 70° to 90° to approximately 18 mm, as at 80.  The narrowing and widening of the cavity 7 0 defines a throat 82. The wide dimension of the cavity 7 0 continues to about 40 mm from the open end 72, as at 84, where the cavity 80 enlarges to a cylindrical shape 88, the thickness of the wall 86 being about 2 mm.

Within the wall 86 is a slot 90 that is 3 0 to 40 mm long and about 5 mm wide.  As shown in Fig. 8, the edges of the slot 92 are formed into a "V" shape and a shuttle 94 with edges 96

adapted to mate with the slot edges 92 fits into the slot 90. Extending through the shuttle 94 and radially to the axis of the sheath 12 is a substantially rectangular bore 98.  Located within the rectangular bore 98 is a fork 100.  The center portion of the fork 102 has a substantially rectangular cross-section that is substantially the same size as the rectangular bore 98.  The center portion 102 combined with the shape of the bore 98, allows the fork 100 to reciprocate radially within the bore 98 but prevents it from rotating within the bore 98.  At the end of the center portion 102 outside the sheath 12 is a knob 104 that is large enough so that human fingers can push the fork 100 and shuttle 94 combination lengthwise within the slot 90 and can push and pull the fork 100 into and out of the shuttle bore 98.  As in Fig. 9, at the end of the center portion 102 inside the sheath 12, there is a rectangular prong plate 114 perpendicular to the center portion 102.  Extending from the upper and lower edges of the prong plate 114, parallel to and away from the center portion 102 are two prongs 10 6, 110.  The length of the prongs 106, 110 is such that, when the fork 100 is pulled out of the shuttle bore 98, the ends of the prongs 106, 110 are not visible when looking from the open end 72 into the cavity 70.  Surrounding the center portion 102 is a coil spring 116.  The coil spring 116 biases the fork 100 into the sheath 12.

Straddling the slot 90 are two holes 120, 122 in the wall 86. Mounted within these holes 120, 122 are light-emitting diodes (LEDs) 144, 146 for indicating the result of the test performed by the device.  The radiating surface of the LEDs faces outside the sheath 12.

Within the sheath 12 is a timing circuit 13 0, a schematic diagram of which is shown in Fig. 10.  The timing circuit 13 0 is composed of a timer 132, a pair of start panels 134, 13 6, a pair of stop panels 138, 140, a battery 142, and the two LEDs 144, 146.  When the start panels 134, 13 6 are electrically connected together, as described below, the timer 132 begins timing.  When the stop panels 138, 140 are electrically connected together, as described below, the timer 132 stops timing.  The timer 132 then

compares the elapsed time to a predetermined value, and if the elapsed time is greater, it energizes one of the LEDs 144 momentarily, otherwise it energizes the other LED 146 momentarily.  The battery 142 supplies electrical power to the timing circuit 130.

In an alternative configuration, the timer 132, battery 142, and LEDs 144, 146 are mounted on the outside of the sheath 12 in order to be more easily accessible.

The cap 14 is shaped substantially like an inverted cup that is 60 to 80 mm long and composed of a rigid plastic.  In the preferred configuration, the inner surface of the open end 16 is threaded, where the threads are adapted to the outer threads of the sheath 68.  In an alternate configuration, there is an annular depression about the inner surface of the open end of the cap that is adapted to mate with the annular protrusion of the sheath.  The cap is attached by pressing the cap into the sheath until the protrusion snaps into the depression.

The stand 18, shown in cross-section in Fig. 11, holds the sheath 12 in an upright position.  In the preferred embodiment, the base of the stand 54 is substantially circular and is about 100 mm in diameter.  The side wall slopes upwardly and inwardly to a substantially flat top 56.  The top 56 is substantially circular.  The height of the stand is approximately 50 mm. Extending about 40 mm into the top 56 is a substantially cylindrical opening 58.  The diameter of the opening 58 is substantially the same as the diameter of the sheath 12.  The stand 18 is composed of an elastomeric material, such as polyurethane.

As shown in Fig. 12, the escapement 20 is a substantially elongated U-shaped strip of plastic or composite 22 that is coated with an electrically-conductive material.  In an alternate configuration, the strip 22 is an electrically-conductive plastic or composite.  The strip 22 is from 7 to 8 mm wide and about 2 mm thick.  The width prevents the arms 24, 2 6 of the escapement 2 0 from twisting longitudinally in normal use. Approximately 35 mm from the outer extremity of each arm 24, 26 is a protrusion 36, 38.  The protrusion 36, 38 is created by

three bends in the strip 22,  The upper bend 40, 42 and the lower bend 48, 50 angle approximately 45° outwardly from the plane of the arm 24, 26, forming the center bend of approximately 90°.

The cross portion of the escapement 2 0 is at the inner extremities of the arms 24,26 •  The curve of the cross portion forms a spring 52, which forces the arms 24, 26 to pivot outwardly from a vertical position to a horizontal position, as at 60, 62.  The amount of force exerted by the spring 52 is dependent on the material of which the strip 22 is composed and the thickness of the strip 22.  The preferred force is described below.

In one embodiment of the escapement 20, at the outer extremity of each arm 24, 26 is a frame 28, 3 0 into which are permanently mounted plates 32, 34 by a substantially waterproof adhesive.  In a second embodiment, the plates 32, 34 are removably mounted so that the plates 32, 34 may be discarded and replaced.  In a third embodiment, the plates are integrally formed with the arms 24, 26.  The plates 32, 34 have mating surfaces 64, 66, which are detailed below.

Figs. 13-16 detail, in cross-section, the internal operation of the dual-prong embodiment 10.  Initially, the fork 100 is pushed to the end of the slot 90 nearest the open end of the sheath 72 and then pulled radially out of the sheath 12 by the -knob 104 until the fork 100 is stopped by the prong plate 114. Because of the coil spring 116, the fork 100 must be held out of the sheath 12.  As in Fig. 13, the escapement 20 is inserted into the open end 72 until the protrusions 36, 3 8 are resting on the upper throat surface 76.  The knob 104 is released so that the coil spring 116 can force the fork 100 back into the sheath 12, after which the upper prong 106 is located just above the spring 52, and the lower prong 110 is located just below the spring 52.  In this position, the fork 100 controls the movement of the escapement 20.

In Fig. 14, the operator has pushed the knob 104 away from the open end 72 a short distance.  The action of the throat surface 78 on the protrusions 36, 3 8 is a camming mechanism that

causes the mating surfaces 64, 66 to make flush contact.  This action causes the upper portions of the escapement legs 24 26 to deform outwardly at the protrusions 36, 38.  The amount of force holding the mating surfaces 64, 66 and, as a consequent, compressing the saliva sample, is related to the amount of protrusion deformation.  Preferably, the amount of force between the mating surfaces 64, 66 is approximately 15 grams.

In Fig. 15, the operator has continued to push the knob 104 from the open end 72.  As the protrusions 36, 38 pass the bottom of the throat surface 78, they trigger the timing circuit 130 by electrically connecting the start panels 134, 136.  As the escapement 20 continues away from the open end 72, the mating surfaces 64, 66 remain held together by the viscoelasticity of the saliva sample on the mating surfaces 64, 66.  In Fig. 16, the escapement 20 has reached the end of its travel. Eventually, the force of the spring 52 overcomes the viscoelasticity of the saliva sample, and the mating surfaces 64, 66 separate.  When the mating surfaces 64, 66 separate, the protrusions 36, 38 electrically connect the stop panels 138, 140, signaling the timing circuit 13 0 to discontinue timing and to indicate the result of the measurement.

The escapement 20 is removable for disposal.  To remove the escapement 20, the knob 104 is pushed back to the end of the slot 90 nearest the open end 72.  Then the fork 100 is pulled radially out of the sheath 12 by the knob 104, and the escapement 20 is manually removed and disposed of. Single-Prong Instrument Embodiment

Fig. 17 shows the single-prong embodiment of the instrument of the present invention 200.  In contrast to the first embodiment of Figs. 5-16, it is a substantially integral construction.

Figs, 18 and 19 show a front cross-sectional view and a side cross-sectional view, respectively.  This embodiment 200 has three basic components, the sheath 202, the upper escapement portion 204, and the lower escapement portion 206.

The sheath 202 is composed of a rigid plastic and is approximately rectangular in shape and hollow.  It has a height

of about 25 mm, a width of about 30 mm, a length of about 130 mm, and a wall thickness of about 2 mm.  One end of the sheath has an opening 212 through which the upper escapement portion 204 extends and retracts, as described below.  The top wall of the sheath 214 has a longitudinal slot 216 that is approximately 90 mm long and 5 mm wide, the purpose of which is described below.  Extending upwardly from the bottom wall 218 is a wedge 220.  The leading surface of the wedge 222 slopes at an angle of about 45° to the bottom wall 218 and the trailing surface 224 extends downwardly to the bottom wall 218 away from the opening 212 at an angle of approximately 45°.  The wedge 220 has a height of about 10 mm.

Projecting from the two long side walls 22 6, 228 near to and parallel with the upper wall 214 is a pair of upper rails 230, 232.  Below the upper rails 230, 232 is a pair of lower rails 234, 236.  In cross-section, all of the rails 230, 232, 234, 236 have a shape like a sideways "V".  The purpose of the rails 230, 232, 234, 236 is described below.

The upper escapement portion 204 is a long, thin, rectangular-shaped solid that is composed of a slightly flexible plastic or composite.  It is approximately 75 mm long, 25 mm wide, and 2 mm thick.  Attached to the lower surface of the outer extremity of the upper escapement portion 240 is an upper plate 242, which is detailed below.  In one embodiment, the upper plate 242 is attached to the upper escapement portion 240 by a substantially waterproof adhesive.  In another embodiment, shown in Fig. 20, the upper plate 242 is attached by a snap mechanism.  The rear of the upper plate 400 has a cylindrical protrusion 402 where the outer end is slightly larger in diameter than the inner end.  In the lower surface of the end of the upper escapement portion 240 is a mating hole 404.  The upper plate is attached to the upper escapement portion 204 by pressing the protrusion 402 into the hole 404 until it snaps into place.  In a third embodiment, the upper plate 242 is integrally formed with the upper escapement portion 204.  The upper plate 242 has a mating surface 2 62, which is detailed below.

The long edges of the upper escapement portion 2 04 are adapted by V-shaped indentations 254, 256 to mate with the sheath upper rails 23 0, 232.  The upper rails 23 0, 232 and the indentations 254, 256 permit the upper escapement portion 204 reciprocate longitudinally within the sheath 202.  Extending from the upper surface of the upper escapement portion 258 is a knob 260.  The knob 260 is adapted to extend through the slot 216 and provides for manual reciprocation of the upper escapement portion 204 within the sheath 202.  Extending downwardly near the center of the upper escapement portion 204 is a push tab 244 and extending downwardly from the inner extremity of the upper escapement portion 246 is a return tab 248.  The tabs 244, 248 extend at least below the lower rails 234, 236 when the upper escapement portion 204 is installed on the upper rails 230, 232.

The lower escapement portion 206 has a shuttle 270 and an arm 272.  The shuttle 270 is a rectangular solid that is composed of a rigid plastic.  It is approximately 25 mm long, 25 mm wide, and 2 mm thick.  The long edges of the shuttle 27 0 are adapted by V-shaped indentations 278, 280 to mate with the sheath lower rails 234, 236.  The lower rails 234, 235 and the indentations 278, 280 permit the shuttle 270 reciprocate longitudinally within the sheath 202.  When installed in the sheath 202, the shuttle 270 is located between the push tab 244 and return tab 246 of the upper escapement portion 204.  Extending downwardly from the rear end of the shuttle 282 and adjacent to the long edges 274, 276 are a pair of ears 284, 286 to which the arm 272 is attached, as described below.

The arm 272 is a long, thin, rectangular-shaped solid that is composed of a slightly flexible material.  It is approximately 50 mm long, 20 mm wide, and 2 mm thick.  Attached to the outer extremity of the arm 288 is a lower plate 290.  In one embodiment, the lower plate 290 is attached to the arm 272 by a substantially waterproof adhesive.  In another embodiment, the lower plate 290 is attached to the arm 272 by a snap mechanism in the same manner as the upper plate 242 described above and in Fig. 20.  In a third embodiment, the lower plate 290 is

integrally formed with the arm 272.  The lower plate 290 has a mating surface 264, which is detailed below.  The arm 272 is pivotally attached to the shuttle 270 by an axle 292 that extends through holes in the ears 284, 286 and an edge-to-edge hole through the arm 272 near the inner extremity 294.

Located between the shuttle 270 and the arm 272 is a spring 296.  The spring 296 can be a U type spring, as shown in Fig. 18, or a coil-type spring.  The spring 296 forces the arm 272 away from the shuttle 270 about the pivot point created by the axle 292.

Located in the rear end of the sheath 3 00 are two holes 3 02, 3 04.  Mounted within these holes 3 02, 3 04 are two LEDs 320, 322 for indicating the result of the test performed by the device. The radiating surfaces of the LEDs face outside the sheath 202.

Within the sheath 202 is a timing circuit 310, a schematic diagram of which is shown in Fig. 21.  The timing circuit 310 is composed of a timer 312, a start switch 314, a stop switch 316, a battery 318, and the two LEDs 32 0, 3 22.  When the start switch 314 is activated as described below, the timer 312 begins timing.  When the stop switch 316 is activated as described below, the timer 312 stops timing.  The timer 312 then compares the elapsed time to a predetermined value, and if the elapsed time is greater, it energizes one of the LEDs 320 momentarily. Otherwise it energizes the other LED 322 momentarily.  The battery 318 supplies electrical power to the timing circuit 310.

In an alternative configuration, the timer 312 and battery 318 are mounted on the outside of the sheath 202 in order to be more easily accessible.
