Repository: anandvc/allindianpatents

File: patents/198267-a-method-of-case-hardening-a-medium-carbon-alloy-chain-pin-and-a-chain-pin-produced-by-a-process.html
Indian Patents. 198267:A METHOD OF CASE HARDENING A MEDIUM CARBON ALLOY CHAIN PIN AND A CHAIN PIN PRODUCED BY A PROCESS

Indian Patents

Recently Granted Patents

  Recently Published Patents

Title of Invention	A METHOD OF CASE HARDENING A MEDIUM CARBON ALLOY CHAIN PIN AND A CHAIN PIN PRODUCED BY A PROCESS

Abstract	The present invention relates to the case hardening, tempering and coating of a medium carbon alloy chain pin. A medium carbon alloy chain pin is provided and is case hardened to a selected radial depth. The case hardened chain pin is quenched and then I tempered to introduce a gradient from the surface of the chain pin inwardly in carbon content and hardness. The chain pin is then coated with an electro less nickel and fluorinated carbon co-deposition to increase surface hardness.	

Full Text	The present invention relates generally to a method of case hardening a medium carbon alloy chain pin and, more particularly, to toiler chain pins that are carburized and otherwise heat treated to allow for subsequent coating of a hardened electroless nickel enhanced with a fluorinated carbon as a co-deposit without the sacrifice of requisite metallurgical properties of the roller chain pin.

As will be described in more detail in the detailed description of the present invention, roller chain is normally made up of five components.  These components include alternating inside and outside links.  The inside links are press fit over bushings and are usually called roller links.  The outside links are typically press fit over pins and hence are typically called pin links.  Cylindrical rollers are provided outside the bushings leaving the rollers free to turn for a rolling action as the roller chain enters and exists the driving sprockets.

Typically, all high quality components of roller chain, including pins, bushings and rollers, are carburized or case hardened Link plates are thru-hardened.  The carburizing process allows the outside of the pans to be transformed to a hard, wear resistant surface whereas the inner core retains the tough and ductile properties of the metal to absorb normal shock loading.  In most applications, this combination provides the necessary engineered balance between wear resistance, durability and strength. In efforts to improve the overall perfonnance of roller chain, including improvements in wear life, galling resistance and

overall lubricity of the roller chain pins various types of coalings were reviewed.  After reviewing the constraints of the design of the roller chain product, performance and manufacturing techniques available, the use of electroless nickel as an autocataiytic deposition was settled on as most desirable to provide corrosion protection on carbon and alloy steel roller chain pins.  This was found to be superior to electroplating because of potential for embrittlement in electroplating.  Further, tooting treatments such as titanium nitride were viewed as inappropriate due to the manner of application and the labor intensive requirements.  Further, flame spraying and ion implantation have similar undesirable restrictions on roller chain manufacture.

Further, a co-deposit of a material to provide lubricity was also desirable.  Various components such as silicon carbide, fluorinated carbon and polytetrafiuoroelhylene were all reviewed.  It was decided that the poiylelrafiuoroelhylene or other similar proprietary coalings available today were best suited as a co-deposit with the electroless nickel for the roller chain pins.

The major problem faced in the electroless nickel operation is the need to harden the electroless nickel fluorinated carbon co-deposition at temperatures in the neighborhood of 600-750o F to achieve maximum hardness and wear resistance.  As most roller chain pins are tempered at 300-350° F, such subsequent hardening of the electroless nickel coating would result in a reduction of the pin core hardness and strength.

SUMMARY OF THE  INVENTION

It is an object of the present invention to provide a roller chain and a method of manufacturing the roller chain with a roller chain pin that is capable of being coated in a co-deposition operation including eiectroless nickel and a selected fluorinated carbon component without loss of desirable roller chain pin metallurgical properties.

As stated above, roller chain is normally made of five components.  These components include outside or pin links joined by cylindrical pins, inside or roller link plates joined by cylindrical bushings, the pins themselves extending between openings in outside links and the bushings themselves extending between openings in the inside links.  The cylindrical rollers themselves are provided which rotate about the bushings.  Such roller chain is typically made of carbon or various alloy steels, and various coatings such as plating, eiectroless nickel and hard chroming, bluing, epoxy coating and even passivation (stainless steels as chain components) have been used on various types of roller chain for particular applications.  It is desirable to improve the wear life, galling resistance and lubricity of the roller chain pins themselves by the use of special coatings.  An ideal coating would include the wear resistance and corrosion protection provided by an eiectroless nickel autocatalytic deposition, with improved lubricity.  Co-depositions usually utilized with the eiectroless nickel operation include fluorinated carbons and polytetrafluoroethylene.

In preparing the roller chain pin for the eiectroless nickel co-deposition process, it is necessary to prepare the pin for the ultimate hardening of the eiectroless nickel operation that typically occurs at 700-750° F.  The inventive preparation includes the carburizing of a medium carbon alloy chain pin of an alloy from 0.40% to 0.45% carbon by exposing the

chain pin to a carburizing atmosphere.  The chain pin is thereby case hardened to a radial depth of from 7% to 10% of its diameter inwardly from its outside surface.  The chain pin is then typically direct quenched in oil and then tempered to introduce a gradient from the surface of the chain pin inwardly in carbon content from about 0.80% to about 0.40% and in hardness from a surface hardness of about 50 HRC to about 45 HRC at the inward percentage maximum depth of the case hardening.  The thusly case hardened and prepared roller chain pin can then be coated with a coaling such as electroless nickel co-deposited with a polytetrafluroethylene or similar lubricity adding compound and subsequently hardening such surface coating by heating operation at about 600-750° F.  The prepared roller chain will maintain its necessary strength and ductility while achieving a surface hardness of from 52-56 HRC with attendant lubricity properties of the fluorinated carbon co-composition material.

Accordingly, the present invention provides a method of case hardening a medium carbon alloy chain pin comprising the steps of: providing a medium carbon alloy chain pin of 0.40% to 0.45% C, case hardening said chain pin by exposing said chain pin to carburizing atmosphere thereby case hardening said chain pin to a radial depth of 7% to 10% of its diameter, tempering said case hardened chain pin to introduce a gradient ftom the surface of the chain pin inwardly in carbon content of about 0.85% at the surface to about 0.40% and in hardness from about 50 HRC to about 45 HRC, and coating said pin with a hardening coating that increases the surface hardness to 52 to 56 HRC.

Accordingly, the present invention also provides a chain pin produced by a process comprising the steps of providing a medium carbon alloy chain pin of 0.40% to 0.45%C, case hardening said chain pin by exposing said chain pin to a carburizing atmosphere thereby case hardening said chain pin to a radial depth of 7% to 10% of its diameter, tempering said case hardened chain pin to introduce a gradient from the surface of the chain pin inwardly in carbon content of about 0.85% at the surface to about 0.40%) and in hardness from about 50 HRC to about 45 HRC, and coating said chain pin with a hardening coating that increases the surface hardness to 52 to 56 HRC.

With reference to the accompanying drawing, in which

Figure I is a perspective view and partial cross section of a roller chain showing appropriate components.

DETAILED DESCRIPTION OF THE INVENTION

Referring now to Figure 1 of the drawing, a roller chain is shown generally at 10. The roller chain is comprised of alternate outside links 12 and inside links 14. Outside links 12 include openings into which the ends of pins 16 extend and are crimped in place. In certain applications of roller chain, the ends of pins 16 can extend further beyond outside

links 12 and be held in place by cotter pins.  Inside links 14 include openings into which bushings 18 are press fit.  Cylindrical rollers 20 extend about bushings 18 and are free to rotate as the pin enters and exits the appropriate drive sprockets.  A usual material for such roller chain components is medium carbon steel, such as type AISI 8642.  However, various other steels or stainless steels can be used depending on the application.  Pins 16 are usually sheared from selected wire or rod stock.

Due to the requirement for the roller chain pins to be subsequently electroless nickel with co-deposit coated with subsequent hardening at temperatures of 600-750o F, it is generally desirable to begin with a roller chain pin material of medium carbon steel, such as AISI 8642.  Such steel contains from 0.40% to 0.45% carbon.  The medium carbon pins are case hardened and subsequently tempered to provide a substrate with a rich carbon surface and a gradient decreasing in carbon hardness from the surface.  The carburizing itself is usually performed in a gas carburizing operation preferably at a carbon atmosphere of 0.85% at 1700° F for about two hours.  This provides case hardening of the roller chain pin to a radial depth of from 7% to 10% of its diameter inwardly from its outside surface.  After such carburizing, the roller chain pin is usually direct quenched in oil.  The case hardened chain pin is then tempered at usually from 700-750° F for a period of about one hour.  Such tempering introduces a gradient from the surface of the roller chain pin inwardly in carbon content from about 0.85% at the outer surface of the pin to about 0.40% at the inward depth of the case hardening.  Further, the surface hardness of the roller chain pin decreases over a similar percentage of depth from about 50 HRC at the surface to about 45 HRC at the depth of the case hardening effect.

Such prepared roller chain pins are then coated in a co-deposition process usually of electroless nickel and poiytetrafluoroe thylane or a WEAR-COTE PLUS® operation available from the WEAR-COTE International, Inc. of Rock Island, Illinois.  Such WEAR-COTE PLUS® operation is described in U.S. Patent No, 4,830,889.  The electroless nickel co-deposition with fluorinated carbon operation is followed by a heating operation at from 600-750° F.  The resulting pins have a relatively hard surface of from 52 to 56 HRC with attendant lubricity property due to the co-deposited fluorinated carbon.

Such specially prepared pins could be coupled with variously selected bushings to provide improved wear life at normal or even elevated roller chain service temperamres of up to 475° F.

A specific example of the method of the present invention will now be set forth. EXAMPLE 1

Medium carbon roller chain pins of AISI 8642 steel containing from 0.40% to 0,45% carbon were selected in a size of 1.005 in. length by 0.2355 in diameter.  These pins were case hardened in a carburizing atmosphere with a carbon potential of 0.85% at 1700° F for one hour and 50 minutes.  The case hardened pins were then direct quenched in oil.  The depth of case hardening was from 0.18 to 0.22 in. which is 7.6% to 9.3% of the diameter. The roller chain pins were then tempered at 700° F for one hour.  The resulting surface hardness was 50 HRC and the hardness at a depth of about 10% diameter was 46 HRC.  The pins were then subjected to a co-deposition operation of electroless nickel and polytetrafluoroethlene and subsequently heated at 700° F for one hour.  This resulted in roller chain pins of a surface hardness of from 52 to 56 HRC.  When assembled in to roller

chain, the static chain tensile strength was still higher then the requisite 8500 lbs. minimum required for such standard size roller chain with case hardened pins.

WE CLAIM:

1.	A method of case hardening a medium carbon alloy chain pin comprising the steps of: providing a medium carbon alloy chain pin of 0.40% to 0.45% C, case hardening said chain pin by exposing said chain pin to carburizing atmosphere thereby case hardening said chain pin to a radial depth of 7% to 10% of its diameter, tempering said case hardened chain pin to introduce a gradient from the surface of the chain pin inwardly in carbon content of about 0.85% at the surface to about 0.40% and in hardness from about 50 HRC to about 45 HRC, and coating said pin with a hardening coating that increases the surface hardness to 52 to 56 HRC.

2.	The method as claimed in claim 1, wherein the carburizing step is performed in an atmosphere with a carbon potential of about 0.85%, at a temperature of about 1700o"F for a period of about one hour and 50 minutes.

3.	The method as claimed in claim 1, wherein the tempering is at about 700°F for about one hour.

4.	The method as claimed in claim I, wherein said hardening coating comprises an electroless nickel and polytetrafluoroethylene following by a heating at about 750oF for about one hour.

5.	The method as claimed in claim 1, wherein said chain pin is direct quenched in oil after the case hardening.

6.	A cham pin produced by the method as claimed in any of the preceding claims.

7.  A method of case hardening a medium carbon alloy chain pin substantially as herein described and exemplified.	

Documents:

				1054-mas-1998 abstract-duplicate.pdf

				1054-mas-1998 abstract.pdf

				1054-mas-1998 claims-duplicate.pdf

				1054-mas-1998 claims.pdf

				1054-mas-1998 correspondence-others.pdf

				1054-mas-1998 correspondence-po.pdf

				1054-mas-1998 description (complete)-duplicate.pdf

				1054-mas-1998 description (complete).pdf

				1054-mas-1998 drawings-duplicate.pdf

				1054-mas-1998 drawings.pdf

				1054-mas-1998 form-19.pdf

				1054-mas-1998 form-2.pdf

				1054-mas-1998 form-26.pdf

				1054-mas-1998 form-4.pdf

				1054-mas-1998 form-6.pdf

				1054-mas-1998 others.pdf

				1054-mas-1998 petition.pdf

« Previous Patent

Next Patent »

Patent Number	198267	

Indian Patent Application Number	1054/MAS/1998	

PG Journal Number	20/2006	

Publication Date	19-May-2006	

Grant Date	16-Jan-2006	

Date of Filing	15-May-1998	

Name of Patentee	M/S. AMSTED INDUSTRIES INCORPORATED	

Applicant Address	44TH FLOOR, BOULEVARD TOWERS SOUTH, 205 NORTH MICHIGAN AVENUE, CHICAGO,ILLINOIS 60601,	

Inventors:

#	Inventor's Name	Inventor's Address	

1	ROBERT T DUERIGEN	633 CLOSSEY DRIVE, INDIANAPOLIS, INDIANA 46227-2525,	

2	ANDREW J BINFORD	7555 CRICKWOOD LANE, INDIANAPOLIS, INDIANA 46268,	

PCT International Classification Number	F16G 013/06	

PCT International Application Number	N/A	

PCT International Filing date		

PCT Conventions:

#	PCT Application Number	Date of Convention	Priority Country	

1	08/917, 307	1997-08-25	U.S.A.	

© All Indian Patents, 2013-2021.

  Patent data available in the public domain from Indian Patents Office, Department of Industrial Policy and Promotions, Ministry of Commerce and Industry, Government of India.

File: patents/198269-method-of-controlling-infiltration-of-complex-shaped-ceramic-metal-composite-articles-and-the-products-produced-thereby.html
Indian Patents. 198269:METHOD OF CONTROLLING INFILTRATION OF COMPLEX SHAPED CERAMIC-METAL COMPOSITE ARTICLES AND THE PRODUCTS PRODUCED THEREBY

Indian Patents

Recently Granted Patents

  Recently Published Patents

Title of Invention	METHOD OF CONTROLLING INFILTRATION OF COMPLEX SHAPED CERAMIC-METAL COMPOSITE ARTICLES AND THE PRODUCTS PRODUCED THEREBY

Abstract	HOLLOW CRANK SPINDLE UNIT FOR BICYCLES ABSTRACT OF THE DISCLOSURE A hollow crank spindle unit for bicycles includes a crank spindle having an outer peripheral surface defining a first end, a second end and a hollow central portion. A plurality of first serrations are formed on the first end of the crank spindle, and a plurality of second serrations are formed on the second end of the crank spindle. A first guide surface having a first guide surface diameter is formed on the outer peripheral surface continuously with and inwardly from the plurality of first serrations, and a second guide surface having a second guide surface diameter is formed on the outer peripheral surface continuously with and inwardly from the plurality of second serrations. A first track groove is formed on the outer peripheral surface in proximity to the first end of the crank spindle, wherein a lowermost surface of the first track groove has a first track groove diameter. Similarly, a second track groove formed on the outer peripheral surface in proximity to the second end of the crank spindle, wherein a lowermost surface of the second track groove has a second track groove diameter, A diameter of the central portion between the.first track groove and the second track groove is less than the fust guide surface diameter and the second guide surface diameter.	

Full Text	 

The present invention is directed to bicycle crank spindles and, more particularly, to a hollow crank spindle for a bicycle.

A bicycle is equipped with crank spindles, hub spindles, and other spindles. Ideally, these spindles should have minimum weight because motive power is provided by human effort. A known technique of weight reduction is to use hollow crank spindles in place of solid ones (e.g, Japanese Laid-Open Utility Model Application 52-60058). In a crank spindle, constant torsional stress and other loads are applied because the crank receives the tread force of the left pedal, captures this force as a torsional torque, and transmits this torque as motive power to the chain via the front chainwheel. This is especially true in cotterless-type cranks wherein the two ends of the spindle have a rectangular cross section to nonrotatably fix the crank arms to the spindle. Unfortunately, when a hollow crank spindle is adopted, increasing the inside diameter of the hollow portion reduces the wall thickness of the corresponding part of the spindle. This, in turn, reduces the strength of the spindle. In order to provide sufficient weight reduction while maintaining strength, it is desirable to increase the outer diameter of the spindle. In addition, the inner bore of a hollow crank spindle should be maximized because of the limitations imposed by boring tools.

The Applicant has already proposed a stracture in which the crank spindle and the left and right cranks are joined by sen'ations formed on the outer peripheral surface of the crank spindle in order to enhance the strengtli of the joints. This structure is disclosed in Japanese Patent Application 8-46657  The bonding strength of the crank attachments of the hollow crank spindle can be enhanced by increasing the diameter of these attachments.

Unfortunately, the bore diameters of the bottom brackets for supporting crank spindles are standardized. Also, because a crank spindle is supported by rolling elements in the inner bore of the bottom bracket, gaps are needed for the rolling elements and for the fixed cup and

the adjusting cup that support the rolling elements. Thus, the diameter of the middle portion of the hollow crank spindles supported in the bottom bracket cannot be increased arbitrarily.

SUMMARY OF THE INVENTION

The present invention is directed to a lightweight and unitized hollow crank spindle unit for a bicycle that maximizes the hollow portion while maintaining strength and the ability to firmly attach crank arms to the spindle. The construction of the spindle also makes it possible to simplify the steps involved in assembhng the bicycle.

In one embodiment of the present invention, a hollow crank spindle unit for bicycles includes a crank spindle having an outer peripheral surface defining a first end, a second end and a hollow central portion. A plurality of first serrations are formed on the first end of the crank spindle, and a plurality of second serrations are formed on the second end of die crank spindle. A first guide surface having a first guide surface diameter is formed on the outer peripheral surface continuously with and inwardly fiom the plurality of first serrations, and a second guide surface having a second guide surface diameter is formed on the outer peripheral surface continuously with and inwardly from the plurality of second serrations. A first track groove is formed on the outer peripheral surface in proximity to the first end of the crank spindle, wherein a lowermost surface of the first track groove has a first track groove diameter. Similarly, a second track groove formed on the outer peripheral surface in proximity to the second end of the crank spindle, wherein a lowermost surface of the second track groove has a second track groove diameter. A diameter of the central portion between the first track groove and the second track groove is less than the first guide surface diameter and the second guide surface diameter.

In a more specific embodiment, the hollow central portion extends beneath the second track groove. The second track groove has a projection that extends into the hollow central portion, and the second track groove diameter is less than the first track groove diameter. A plurality of first rolling elements having a first rolling element diameter are disposed in the first track groove, and a plurality of second rolling elements having a second rolling element diameter are disposed in the second track groove. The first rolling element diameter equals

f

the second rolling element diameter, A shell surrounds the aank spindle, wherein the shell

includes a third track groove for engaging the plurality of first rolling elements and a fourth track groove for engaging the plurality of second rolling elements.

BRIEF DESCRIPTION OF THE DRAWINGS

Figure I is a partial cross sectional view of an axle assembly which incorporates a particular embodiment of an expandable bearing rdainer according to the present invention;

Figures 2(b) and 2(b) are detailed and side views, respectively, of an end of the axle shown in Figure 1;

Figures 3(a) and 3(b) are front and cross sectional views, respectively of the right side bearing retainer shown in Figure I; and

Figures 4(a)-4(d) are front, rear, side and cross sectional views, respectively, of a particular embodiment of the left side bearing retainer shown in Figure 1.

DETAILED DESCRIPTION OF THE EMBODIMENTS

Figure 1 is a partial cross sectional view of an axle assembly which incorporates a particular embodiment of an expandable bearing retainer according to the present invention. As shown in Figure 1, a hollow crank spindle 2 is disposed in tiic center of a bottom bracket assembly of the bicycle. A through hole 3 is formed in the center of the crank spindle 2, and an internal thread 4 is formed on the inner peripheral surface at the two ends of the through hole 3. The internal thread 4 is designed to threadably accommodate fixing bolts (not shown) for fixing the crank spindle 2 and cranks (not shown).

Serrations 6 are formed at the two ends of the crank spindle 2 as shown in more detl in Figures 2(a) and 2(b). The serrations 6 are obtained by integrally forming eigfit projections 7 of angular cross section at isogonal positions in the outer peripheral locations at the two snds of the crank spindle 2. Tapered portions 10 are formed on the outer periphery near the two ends of the crank spindle 2. Tapered portions 10 also may be called guide members because they are linked to the tapered holes of the cranks and function as guides during the

iwing 01 me cranJcs to the crank spindle 2. Crank serrations (not shown) corresponding to the serrations 6 are formed in the crank holes of the crank spindle. Crank serrations and the serrations 6 formed in the crank spifldle 2 mesh with each other, and at the same time the tapered portions 10 of the crank spindle 2 come into contact with the tapered inner bore formed coaxially with the crank serrations, thus providing tapered joining. As a result, the craiik spindle 2 and the cranks are firmly and concentrically linked by the combined serrated and tapered joining.

A first track groove 12 is integrally formed on the outer peripheral surface of the crai spindle 2. In this embodiment, the first track groove 12 is a groove of circular cross section for supporting seven steel balls 11. The diameter of the bottom portion of the first track groove 12 is designated Dl. A second track groove 13 is integrally formed on the outer peripheral stirface of the crank spindle 2 at an axial distance ftom the first track groove 12 for supporUng steel balls 24- An inward projection 5 of circular cross section is formed beneath the second track groove 13.  The diameter of the bottom portion of the second track groove 13 is designated D2. The diameter Dl ofthe bottom portion ofthe first track groove 12 and the diameter D2 of the bottom portion of the second track groove 13 satisfy the relation Dl > D2. As a result, the wall thickness S in the raidportion ofthe crank spindle 2 is reduced in the position corresponding to the second track groove 13 if the projection 5 is absent in the case of a straight through hole 3. Consequently, the projection 5 is shaped in such a way that it extends into the through hole 3, maintaining the required wall thickness.

The midportion 14 ofthe crank spindle 2 (i.e., the portion between the fu-st track groove 12 and the second track groove 13) has an outer diameter dl, and the largest tapered portions 10 have a diameter d2. The two diameters normally satisfy the relation d2 > dl. Of course, the value of dl is limited because the spindle 2 must be inserted into the inner bore of a standardized bottom bracket.

Figures 3(a) and 3(b) are diagrams depicting a first retainer 20 for the steel balls 11, wherein Figure 3(a) is a front view and Figure 3(b) is a cross section of Figure 3(a) taken along line Illb-IIIb. the first retainer 20 serves to maintain constant intervals between the

steel balls 11 of a rolling bearing. The fu-st retainer 20 is annular in shape and is made of the synthetic resin Duran. Seven ball-retaining units 22 are formed at isogonal positions in an annular body 21. The ball-retaining units 22 liave partial openings 23 and are centered around a line h orthogonal to the center line O of the body 21. The size of the ball-retaining f  openings 23 somewhat exceeds the diameter of the steel balls 11 to accommodate their rotation. The seven steel balls 11 are inserted into and retained by the seven corresponding ball-retaining units 22. The inside diameter d3 of the first retainer 20 exceeds the diameter Dl ofthe first track groove 12 and is greater than the diameter d2 of the largest tapered portions 10. This is because the first retainer 20 cannot be fitted on an end portion ofthe crank spindle 2 during assembly if the tapered portions 10 are wide. It should be noted, however, that because the first retainer 20 is made of a syndetic resin, it can be stretched somewhat within its limits of elasticity, and the relationship between the diameters ofthe spindle and the retainer therefore allows the dimensions to be varied within this tolerance range.

Figures 4(a), 4(b), 4(c), and 4(d) are flront, rear, side and cross sectional views, respectively, depicting a second retainer 25 for the steel balls 24. The second retainer 25 serves to maintain a constant interval between the steel balls 24 of the rolling bearing. The second retainer 25 is annular in shape and is made ofthe synthetic resin Duran. Seven ball-retaining units 27 are formed at isogonal positions in an annular body 26. The ball-retaining units 27 have partial openings 28 and arc centered around a line h orthogonal to the center line 0 ofthe body 26. The size ofthe ball-retaining openings 28 somewhat exceeds the diameter ofthe steel balls 24 to accommodate their rotation. The seven steel balls 24 are inserted into and retained by the seven corresponding ball-retaining units 27. Seven slits 29 are axially disposed at isogonal positions on the back surfeces of the seven ball-retaining openings 28 to fomt an overall undulating shape of the second retainer 25. Therefore, the fomiation of the slits 29 allows the second retainer 25 to be extended in the circumferential direction and to be formed to a large diameter,

The inside diameter d4 ofthe second retainer 25 ordinarily exceeds the diaineter D2 of the second track groove 13 but is at least less than tiie diameter d2 corresponding to a

crank spinde 2 with the largest tapered portions 10. Because the diameter D2 of the second track groove 13 is less than the diameter Dl ofthe first track groove 12, the inside diameter d4 and the outside diameter of the second retainer 25 are less than the inside diameter d3 and the outside diameter ofthe first retainer 20. Therefore, the sUts 29 are formed in view ofthe fact that the second retainer 25 ordinarily cannot be fitted on the tapered portions 10 ofthe crank spindle 2 even when this retainer is stretched somewhat within its limits of elasticity. The formation ofthe slits 29 allows the second retainer 25 to be extended in the circumferential direction and to be formed to a large diameter. A single slit 29 is sufficient, but providing a plurality of slits 29 has the advantage of raising the expansion ratio and of ensuring adaptability to a variety of outside diameters ofthe spindle.

An annular spacer 30 made of a urethane resin is wound around the crank spindle 2 in the end portion facing the first track groove 12. The material ofthe spacer 30 is not limited to a urethane resin and can be any other elastic material. Ascalguard31 consisting of Duracon and having an F-shape in its cross section is wound around the outside ofthe spacer 30. Similarly, an annular spacer 46 made of a urethane resin is wound around the crank spindle 2 in the end portion facing the second track groove 13, and A seal guaid 47 consisting of Duracon and having an F-shape in its cross section is wound around the outside ofthe spacer 46. A rubber seal 32 facing the seal guard 31 is packed along the inner peripheral surface 36 ofthe inner hore of a shell 35. and a rubber seal 48 facing the seal guard 47 is packed along the inner peripheral surface 36 ofthe inner bore ofthe shell 35.

The shell 35 is disposed around the outside between first rolling elements 11 and second rolling elements 24. The shell 35 comprises a large-diameter portion 37 and a small-diameter portion 38, and a ramp 39 is formed between the large-diameter portion 37 and the small-diameter portion 38. A third track groove 41 for roUably accommodating the steel balls \ 1, and a fourth track groove 42 for rollably accommodating the steel balls 24 are formed in the peripheral surface ofthe inner bore ofthe shell 35.

A flange 43 is integrally formed at one end ofthe shell 35, and an external thread 44 is formed along the outer periphery on the inside of the flange 43. When the external thread.

44 of the shell 35 is screwed into the internal thread formed in the inner bore of the bottom bracket 45 of the bicycle, the flange 43 is pressed against the end face thereof and is fixed to the bottom bracket 45,

A roughly cylindrical adaptor 50 is fitted around the outside on the other end of the shell 35. The adaptor 50 is a nut means for fixing the hollow crank spindle unit I for bicycles to the bottom bracket 45. An external thread 51 is formed around the outside of the adaptor

50.	A groove is formed in the inner peripheral surface of the inner bore of the external thread

51,	and a Duracon ring 54 is fixedly inserted into this groove. The inner peripheial surface of

the ring 54 is in contact with the outer peripheral surface of the shell 35, thereby fixedly

positioning the shell 35 in the bottom bracket 45, A projection 52 designed to be engaged by

a spanner at isogonal positions is formed around the outside of  the flange of the adaptor 50,

and a projection 53 designed to be engaged by a spanner at isogonal positions is formed

around the inside of the flange. When the external thread 51 of the adaptor 50 is screwed with

the aid of a spanner (not shown) into the internal thread formed in the inner bore of the

bottom bracket 45 of the bicycle, the flange is pressed against the end face thereof, and the

hollow crank Spindle unit 1 is fixed to the bottom bracket 45,

The bottom bracket 4 5 of a bicycle is attached to the hollow crank spindle unit 1 in the following manner. The hollow crank spindle unit 1 is inserted, with the adaptor 50 removed, into the inner bore of the bottom bracket 45. When the external thread 44 of the shell 35 is screwed with the aid of a spanner (not shown) into the internal thread formed in the inner bore thereof, the flange 43 is pressed against the end face thereof and is fixed to the bottom bracket 45. When the external thread 51 of the adaptor 50 is screwed with the aid of a spanner (not shown) into the internal thread formed in the inner bore of the bottom bracket 45 of the bicycle, the flange is pressed against the end face thereof, and the hollow crank spindle unit 1 is firmly fixed to the bottom bracket 45.

While the above is a description of various embodiments of the present invention, further modifications may be employed without departing from the spirit and scope of the present invention. For example, the size, shape, location or orientation of the various

components may be changed as desired. The functions of one element may be performed by two, and vice versa. Although the steel balls 11 and 24 pertaining to the embodiment described above had the same diameters, it is also possible for these diameters to be different. Tn addition, the embodiment described above referred to a projection 5 that extended into the through hole 3 of a crank spindle 2, but this requirement is not always necessary, and a rectilinear through hole may also be used as long as there are no strength-related problems. Thus, the scope of the invention should not be limited by the specific structures disclosed. Instead, the true scope of the invention should be determined by the following claims.

WE CLAIM :

1.	A hollow crank spindle unit for bicycles comprising:

a crank spindle having an outer peripheral surface defining a first end, a second end and a hollow central portion;

a plurality of first serrations formed on the first end of the crank spindle; a plurality of second serrations formed on the second end of the crank spindle; a first guide surface having a first guide surface diameter formed on the outer beripheral surface continuously with and inwardly from the plurality of first serrations;

a second guide surface having a second guide surface diameter formed on the outer beripheral surface contimously with and inwardly from the plurality of second serrations;

a first track groove formed on the outer peripheral surface in proximity to the first end of  the crank spindle, wherein a lowermost surface of the first track groove has a first track roove diameter;

a second track groove formed on the outer peripheral surface m proximity to the second end of the crank spindle, wherein a lowermost surface of the second track groove has second track groove diameter; and

wherein a diameter of the central portion between the first track groove and the second track groove is less than the first guide surface diameter and the second guide surface ameter.

2.	The crank spindle unit according to claim 1 wherein the second track groove ameter is less than the first track groove diameter.

3.	The crank spindle unit according to claim 1 wherein the hollow central portion tends beneath  the second track groove, and wherein the second track groove has a ojection that extends into the hollow central portion.

4- The crank spindle unit according to claim 3 wherein the second track groove uneter is less than the first track groove diameter.

5.	the crank spindle unit according to claim 1 wherein the hollow central  portion extends through an entire length of the crank spindle.

6.	The crank spindle unit according to claim 1 further comprising:

a plurality of first rolling elements disposed in the first track groove; and a plurality of second rolling elements disposed in the second track groove.

7.	The crank spindle unit according to claim 6 wherein each of the plurality of first

rolling elements has a fust rolling element diameter, wherein each of the plurality of second rolling elements Has a second rolling element diameter, and wherein the first tolling element iameter equals the second rolling element diameter.

8.	The crank spindle unit according to claim 6 fiirther comprising a shell surrounding  crank spindle, wherein the shell:  ha s  a third track groove and a fourth track groove, herein the third track groove engages the plurality of first rolling elements, and wherein the urth track groove engages the plurality of second rolling elements.

9.	The crank spindle unit according to claim 8 further comprising an adaptor fitted on first end of the shell.

10.	The crank spindle umt according to clam 9 wherein the adaptor  has  a first nge extending radially outwardly therefrom,

11.	The crank spindle unit according to claim 10 wherein the shell  has  a second age disposed on a second end thereof.

12.	The crank spindle unit according to claim 8 wherein the second track groove meter is less than the first track groove diameter.

13.	The crank spindle unit according to claim 8 wherein the hollow central portions

3nds beneath the second track groove, and wherein the second track groove has a

projection that extends into the hollow central portion.

14.	The crank spindle unit according to claim 13 wherein the second track groove

diameter is less than the first track groove diameter.

15.	The crank spindle unit according to claim 14 wherein each of the plurality of first

rolling elements has a first rolling element diameter, wherein each of the plurality of second

rolling elements has a second rolling element diameter, and wherein the first rolling element

diameter equals the second rolling element diameter.

16.	The crank spindle unit according to claim 15 further comprising an adaptor fitted

on a first end of the shell.

17.	The crank spindle unit according to claim 16 wherein the adaptor  has  a first

lange extending radially outwardly therefrom.

18.	The crank spindle unit according to claim 17 wherein the shell  has  a second

lange disposed on a second end thereof

19.	The crank spindle  unit according to claim 18 wherein the hollow central portion

xtends through an entire length of the crank spindle.

20.	A hollow crank spindle unit for bicycles. substantially

as hereinabove described and illustrated with reference to the

accompanying  drawings.

*

Documents:

				2972-mas-1997 abstract duplicate.pdf

				2972-mas-1997 abstract.pdf

				2972-mas-1997 claims duplicate.pdf

				2972-mas-1997 claims.pdf

				2972-mas-1997 correspondence others.pdf

				2972-mas-1997 correspondence po.pdf

				2972-mas-1997 description (complete) duplicate.pdf

				2972-mas-1997 description (complete).pdf

				2972-mas-1997 drawings.pdf

				2972-mas-1997 form-19.pdf

				2972-mas-1997 form-2.pdf

				2972-mas-1997 form-26.pdf

				2972-mas-1997 form-4.pdf

				2972-mas-1997 form-6.pdf

				2972-mas-1997 others.pdf

				2972-mas-1997 petition.pdf

« Previous Patent

Next Patent »

Patent Number	198269	

Indian Patent Application Number	2972/MAS/1997	

PG Journal Number	20/2006	

Publication Date	19-May-2006	

Grant Date	13-Jan-2006	

Date of Filing	08-Dec-1997	

Name of Patentee	THE DOW CHEMICAL COMPANY	

Applicant Address	2030 DOW CENTER, MIDLAND, MICHIGAN 48674	

Inventors:

#	Inventor's Name	Inventor's Address	

1	ALEKSANDER, J.,	PYZIK, 3012 SCARBOROUGH LAND MIDLAND, MICHIGAN 48640,	

2	RICHARD T.	FOX,3779 ACACIA DRIVE, MIDLAND, MICHIGAN 48642,	

3	CHAN HAN,	1600 AVALON STREET, MICHIGAN 48642	

4	ROBERT T. NILSSON,	735., WILDERNESS DRIVE, MIDLAND, MICHIGAN 48640	

PCT International Classification Number	B62K19/34	

PCT International Application Number	N/A	

PCT International Filing date		

PCT Conventions:

#	PCT Application Number	Date of Convention	Priority Country	

1	08/672,467	1996-12-09	U.S.A.	

© All Indian Patents, 2013-2021.

  Patent data available in the public domain from Indian Patents Office, Department of Industrial Policy and Promotions, Ministry of Commerce and Industry, Government of India.
