Repository: anandvc/allindianpatents

File: patents/198380-a-cathode-ray-tube-and-a-method-of-forming-a-cathode-ray-tube.html
Indian Patents. 198380:A CATHODE RAY TUBE AND A METHOD OF FORMING A CATHODE RAY TUBE

Indian Patents

Recently Granted Patents

  Recently Published Patents

Title of Invention	A CATHODE RAY TUBE AND A METHOD OF FORMING A CATHODE RAY TUBE

Abstract	The present invention relates to a cathode ray tube comprising: a panel having a face surface whose outer shape is a substantial rectangle and a skirt portion which extends substantially vertically from all areas of an outer peripheral portion of the face surface to the face surface; a funnel which has a funnel shape whose outer shape of a widest open portion of the funnel shape has a same outer shape as the skirt portion of the panel; and a sealing portion for connecting the panel and the funnel, wherein the funnel comprises a body portion having a sealing surface which is connected to the sealing portion, a yoke portion connected to the body portion, wherein a wall thickness of the yoke portion is substantially uniform, and a neck portion connected to the yoke portion, and wherein the cathode ray tube includes a portion whose thickness becomes (2.78+0.0038xD)Sl<(3.7+0.0038xD)(mm), where D is a diagonal axis length (mm) between rectangular comer portions of an effective screen of the panel, and tl is a thickness (mm) at positions which occupy 75% of a length of the body portion extending from the sealing surface of the body portion to the yoke portion along a tube axis direction. The present invention also relates to a method of forming a cathode ray tube.	

Full Text	 

1.	Field of the Invention

The present invention relates to a cathode ray tube having a lightweight funnel and a lightweight panel,

2.	Description of the Related Art

A schematic appearance of a cathode ray tube is shown in FIG. 6. In FIG. 6, D (mm) shows a diagonal axis length which is an effective dimension of a diagonal axis defined in EIAJ ED-2136A of the Standard of Electronic Industries Association of Japan.

FIG.7 is a view showing a method of setting a diagonal axis length D of the cathode ray tube. In FIG.7, a method 1 and a method 2 are shown. The method 1 can provide an effective shape (W, H, D: effective lengths of a major axis, a minor axis, and a diagonal axis shown in FIG.6 respectively) by adding a 30-degree length of an blend R of an inner wall surface to the center position of the blend R of the inner wall surface, while using an R shape of a corner portion and a center position of the R shape of the panel inner wall surface (IL, IS, ID: center positions of the blend R of the panel inner wall surface in respective sectional shapes along the major axis, the minor axis, and the diagonal axis shown in FIG. 6 respectively) . The method 2 can provide an effective diameter by using a contact point P of an inner curved surface Z=f (x,y) and the blend R, as shown in the right side in FIG.7.

A sectional shape taken along an A-A' line in FIG,6 is

shown in FIG.8.  In FIG.8, ladenotesa panel; 11, a face surface which is formed on the panel la and has a substantially square outer shape and on which the image is displayed; 12, a blend R portion of an outer wall surface; 13, a skirt portion which extends substantially vertically from all areas of an outer peripheral portion of the face surface 11 to the face surface 11; lb, a funnel which has a funnel shape whose outer shape of a widest open portion of the funnel shape has the same outer shape as the skirt portion 13 of the panel la; 14, a sealing portion for connecting the panel la and the funnel lb; 121, an FO point which is located in the neighborhood of a joint between the blend R portion 12 and the face surface 11; 122, an Fl point which is located in the neighborhood of a joint between the blend R portion 12 and the skirt portion 13; 18, a neck portion which is a part of the funnel lb and into which the electron gun is installed; 17, a yoke portion which is a part of the funnel lb and onto which a deflection yoke for deflecting electron beams is fitted; 15, a body portion which is a part of the funnel lb as shown in FIG. 8 and extends to the sealing portion 14 connected to the panel; and 16, a TOP OF ROUND which is an inflection point on a boundary line between the yoke portion 17 and the body portion 15 and is located at a position remote from a yoke reference line by 40 to 50 mm in the sealing portion direction. In this case, the yoke reference line is a reference line in a tube axis of the funnel, which is set forth in EIAJ ED-2134B. As for the shape of the funnel lb, respective dimensions of the sectional shape of the funnel lb shown in FIG. 9 are given in Table 1 as  an example.

The outer shape of the funnel lb shown in FIG. 9 is connected smoothly from the neck portion 18, which is formed

as a pipe shape of less than (/)40 mm in parallel with the tube axis direction, to the cone-shaped yoke portion 17, to which the deflection yoke is fitted and which is formed smoothly by using several R-shapes, and then connected to the sealing portion 14 via the TOP OF ROUND 16.

Normally, if the glass bulb consisting of the panel la and the funnel lb is designed, a maximum tensile vacuum stress which is generated when an inside of the glass bulb is made vacuous is decided from a viewpoint of reliability, especially a viewpoint of the delayed fracture performance, and then a thickness is decided by using the stress as a threshold value. In addition, portions at which the vacuum stress is generated to cause the reduction of the reliability are located in the neighborhood of the blend R portion 12 of the face surface 11 of the panel, and in many cases such vacuum stress is generated mainly on the FO point 121 or the Fl point 122 which is located

within a width of 20 mm from both end positions of the blend R.

First, thicknesses at the FO point 121 and the Fl point 122 are decided in view of the maximum vacuum stress. Then, a thickness distribution of the skirt portion 13 is decided such that the crack of the glass, etc. are not generated in the heating process step contained in manufacturing steps of the glass bulb. Accordingly, thicknesses up to the sealing portion 14 are decided, whereby the thickness design of the panel la can be completed.

Then, a thickness of the funnel lb is decided based on the thickness of the sealing portion 14, whereby the shape design of the funnel lb can be completed. That is, thicknesses of the body portion 15 and the yoke portion 17 are decided according to the thickness of the sealing portion 14 to be connected smoothly to the neck portion 18.

For example, as for the aperture grille type cathode ray tube which has the panel la whose diagonal axis length D is 410 mm and to which a physically reinforcing layer is applied, and in which the maximum value of the stress generated on a surface of the panel la when the inside of the glass bulb is made vacuous is less than 8.85 MPa, and in which an outer shape R of the face surface 11 is about more than R 30000 mm, the center thickness of the panel la is set to about 12 mm, the width of the sealing portion 14 is set to about 9 mm, and the thickness of the body portion 15 is set to about 5.4 mm at the lowest minimum in the range from the B-B' sectional shape to the C-C sectional shape of the body portion 15 shown in FIG.8.

In this case, the B-B' sectional shape is located at a position which is a half of the funnel body portion in the height direction. Also, a sectional shape which is located just in the middle of the B-B' sectional shape and the TOP OF ROUND to divide the height into two parts is set as the C-C sectional shape.

Thickness data of the glass bulb shape every diagonal axis length D are set forth in Table 2.

Here, the center thickness means a center thickness of the panel la, the sealing surface thickness means a thickness of the sealing portion 14, and the body portion center thickness means a minimum value of the thickness (here, the thickness on the minor axis) in the range from the B-B' sectional shape to the C-C sectional shape (positions corresponding to 50 to 75 % of the length of the funnel body portion 15 along the tube axis direction) of the body portion 15 shown in FIG.8.

In the structure of the cathode ray tube in the related art, since the design is carried out in light of several points such as the blend R portion 12, etc. , such design depends largely upon the experience of the designer and thus the cathode ray tube has the unnecessary thickness which is naturally unnecessary.  In particular, the cathode ray tube having a flat

panel face tends to increase the thickness, and thus a weight of the cathode ray tube becomes heavy.

SUMMARY OF THE INVENTION

The present invention has been made to overcome the above subjects, and it is an object of the present invention to provide a lightweight cathode ray tube by detecting an optimal thickness of a funnel portion.

In order to achieve the above object, according to the present invention, there is provided a cathode ray tube comprising: a panel having a face surface whose outer shape is a substantial rectangle and a skirt portion which extends substantially vertically from all areas of an outer peripheral portion of the face surface to the face surface; a funnel which has a funnel shape whose outer shape of a widest open portion of the funnel shape has a same outer shape as the skirt portion of the panel; and a sealing portion for connecting the panel and the funnel, wherein the funnel comprises a body portion having a sealing surface which is connected to the sealing portion, a yoke portion connected to the body portion, and a neck portion connected to the yoke portion, and wherein the cathode ray tube includes a portion whose thickness becomes

(2.7 8 + 0. 0038 XD) ^tl^ ( 3 . 7 + 0 . 0038 X D) [mm] where D is a diagonal axis length [mm] between rectangular corner portions of an effective screen of the panel, and tl is a thickness [mm] at positions which occupy 75 % of a length of the body portion extending from the sealing surface of the body portion to the yoke portion along a tube axis direction.

BRIEF DESCRIPTION OF THE DRAWINGS FIG-1 is a flowchart showing an optimally analyzing approach according to the present invention.

FIG.2 is a view showing sectional shapes of a conventional glass bulb and a glass bulb according to the present invention for the sake of comparison.

FIG.3 is a graph showing actually measured values of a thickness of a funnel body portion in a C-C' sectional shape of the cathode ray tube in FIG.8.

FIG.4 is a graph showing minimum thickness values of the funnel body portion in a range from a B-B' sectional shape to the C-C* sectional shape of the cathode ray tube in FIG.8.

FIG-5 is a graph showing a thickness ts of the funnel body portion and a thickness w of a sealing portion of the cathode ray tube for the sake of comparison.

FIG.6 is a schematic perspective view showing an appearance of the cathode ray tube.

FIG.7 is a view showing a method of setting a diagonal axis length D of the cathode ray tube.

FIG. 8 is a sectional view showing a sectional shape of the cathode ray tube taken along an A-A' line in FIG.6.

FIG. 9 is a sectional view showing a shape of the funnel portion of the cathode ray tube.

DETAILED DESCRIPTION OF THE PREFERRED EMBODIMENT In order to obtain a cathode ray tube according to the present invention, the design approach which has been disclosed in Japanese Patent Application No. Hei. 10-159674 is employed. Then, the design approach will be described hereinbelow.

This design approach is an optimization analytic approach in which the unique improvement is added to the existing genetic algorithm (abbreviated as "GA" hereinafter). This design approach executes the analysis by using thicknesses of the glass bulb as parameters to obtain the glass bulb which can have optimal thicknesses.

FIG.l is a flowchart showing an optimally analyzing approach according to the present invention.  In FIG.l,

(1)	Initial plate thicknesses (thicknesses) of

respective elements of the analysis model for n individuals

(referred to as "individuals" hereinafter) are decided based

on the random numbers.  The n individuals are analyzed by the FEM to calculate the maximum stress. Also, four parameters of

a, d are defined every individual, and 0.0 to 1.0 values of respective parameters are expressed 8-bit genes. That is, the expression of 8-bit genes signifies that the values of respective parameters are divided equally into 256 equal parts in the domain and then expressed by 8-place binary digits.

(2)	The maximum stress and the weight are calculated by FEM-analyzing respective individuals to calculate a degree of adaptation based on Equation (c) described later.

(3)	The convergence decision is performed.

(4)	The individuals (models) with the low degree of adaptation are selected (rejected) and the individuals with the high degree of adaptation are multiplied (the number of models is increased). Thus, life groups are evolved.

(5)	The values of parameters of a , [5 , y , 6 are changed.

As a method of changing, neighborhood values of the parameters

some two individuals (models) may be selected (this is referred to as the crossing), or completely different values may be adopted by using the random number (this is referred to as the mutation).

(6) The plate thickness (thickness) is changed based on Equation (a) described in the following.

In other words, if a stress ratio smaller than a, the plate thickness (thickness) is changed as indicated by the first equation of Equation (a) . Also, if the stress ratio

a^/a^is larger than y, the plate thickness (thickness) is changed as indicated by the second equation of Equation (a). In this case, the case where the bending stress is dominant is

considered, { o ./ o ,J'^' is employed as the plate thickness changing parameter.

Here, /] and b  are parameters associated with increase and decrease of the plate thickness.  In Equation (a), the..; is

the plate thickness of the element j in the generation gift-is the maximum stress (absolute value) of the element j, and axis the allowable stress of the member.

Also, in the case of the constrained optimization problem, there has been proposed such an approach that, when the constraint is not satisfied, the penalty term is added to the evaluation value to lower a degree of adaptation. However, there is such a possibility that the resolution to satisfy the constraint cannot be obtained if a weight coefficient of the penalty term is small, but it is difficult to obtain the wide area optimal solution if the weight coefficient is large. Hence, in the above Application, an solution searching efficiency can be improved by setting the penalty term as a function of the number of generation.

As the result of the FEM analysis, if the element stress is in excess of the allowable stress, the penalty value P is decided against the excess stress, as indicated by Equation (b) / and also the penalty term in which P is multiplied by C is added to the non-dimensional weight in the degree of adaptation, as

indicated by Equation (c) . Where C^O is set in the stage that the number of generation is small, as indicated by Equation (d) / and the individuals which cannot satisfy the constraint are ready to be selected by increasing C with the increase of the number of generation to thus increase the penalty.

In Equation (c) , Fit denotes the degree of adaptation; W, the weight; Wo, a reference weight; P, the penalty value;

C, the weight constant; a  ,  the element stress of the element j; and g, the number of generation.  Also, in the above Application, the number of generation is used as the calculation closing condition, G denotes the final number of generation, and n denotes the number of element.

In this case, as characteristic values, the elastic modulus E (GPa)=71.5, the Poisson's ratio v-0.21, the density r (kg/mm")= 2.5X10"* are applied to the panel la. Also, the elastic modulus E (GPa)=69.2, the Poisson's ratio v=0.19, the density r (kg/mm') =3.0 X 10"*^ are applied to the funnel lb.

(Embodiment 1)

As a cathode ray tube according to the present invention, if such a cathode ray tube is employed that the glass which has a physically reinforcing layer thereon is used, the maximum value of the stress generated on the panel outer surface when the inside of the bulb is made vacuous is set to 10.2 MPa, an aspect ratio of the panel face surface is set as 3:4, the panel face surface has an almost flat shape having about R30000mm or more, and the color selection electrode is of the aperture grille type, for example, is employed, the thickness of the body portion 15 can be thinned up to about 4.4 mm along the minor axis, and accordingly the thickness of the sealing portion 14 can be thinned up to about 7.5 mm, and the center thickness of the face portion of the panel la can be thinned up to about 10 mm when a diagonal axis length D of 410 mm, for example, is selected-  For the sake of comparison, sectional shapes of the

conventional glass bulb and the glass bulb according to the present invention, both have the diagonal axis length D of 410 mm, are shown in FIG.2.

Since a width of the sealing portion 14 on the funnel lb side must be given appropriately with respect to a width of the sealing portion 14 on the panel la side, a thickness in the vicinity of the sealing portion 14 of the funnel lb cannot be thinned independently with the thickness of the sealing portion 14 on the panel la. For example, even if the thickness of the body portion 15 is optimal at 4.4 mm, the thickness in the neighborhood of the sealing portion 14 of the body portion 15 cannot be set immediately to 4.4 mm since a smooth distribution of the thickness from 7.5 mm as the thickness of the sealing portion 14 of the panel la must be attained. However, for example, reduction in the thickness can be achieved at locations from the B-B' sectional shape to the C-C sectional shape of the body of the funnel shown in FIG.8.

(Embodiment 2)

As the cathode ray tube according to the present invention, results of the glass bulb shape are given in Table 3.

The body portion center thickness set forth in this example is a value on the minor axis. According to the above

configuration, a lightweight cathode ray tube which is able to omit an amount of useless glass can be obtained.

(Embodiment 3)

Respective dimensions of the conventional cathode ray tubes and the cathode ray tubes according to embodiments of the present invention at this time are given in Table 4.  Numeral

Values {it  mark) in Table 4 correspond to the embodiments at this time. Table

FIG. 3 shows measured values of the thickness of the funnel body portion as a graph by plotting Table 4. Where an abscissa denotes the diagonal axis length D of the effective screen of the panel, and an ordinate denotes a smallest thickness stop the thickness to in the C-C* sectional shape of the body portion 15 on the minor axis. In this case, FIG.3 is depicted to confirm a level to which the cathode ray tube according to the present invention at this time can be improved rather than the conventional cathode ray tube.

In FIG.3, points encircled with a circle indicate embodiments according to the present invention at this time, and other points indicate conventional examples. Out of two straight lines in the graph, a lower straight line is obtained by a linear approximation based on the method of least squares in order to get a relationship between the thickness ts of the body portion 15 on the minor axis of the cathode ray tube according to the present invention at this time and the diagonal axis length D. Since it may be supposed that a lower limit value of the thickness is changed according to the diagonal axis length D and thus the minimum thickness value becomes thick as the diagonal axis length D is increased, this relationship can be approximated by a right-upward inclined straight line.

An approximate expression ts of the lower straight line can be given as

ts-2.78 + 0.0038XD [mm] . It is possible to reduce the thickness ts into this value.

While, an upper straight line in FIG.3 can be depicted by lifting the lower straight line up to a level of the conventional cathode ray tube while keeping a gradient 0.0038 of the lower straight line. The upper straight line has an approximate expression ts

ts=3.7 + 0.0038XD [mm] .

This is because, if predetermined constraints are given, the thickness of the funnel body portion has a linear relationship, which has the same gradient 0.0038 as the above approximate expression, relative to the bulb size.

Here, ts is the thickness on the minor axis to provide

the thinnest portion of tl. Since the lower limit value of ts means a lower limit value of the thinnest portion of tl, such lower limit value may be said in other words as a lower limit value of tl.

Accordingly, such a shape can be obtained that contains a portion whose thickness tl becomes

(2. 7 8 + 0. 00 38 XD)  ( 3 . 7 + 0 . 0038 X D) [mm] at positions which occupy 75 % of the length of the body portion 15 extending from the sealing surface of the body portion 15 to the yoke portion 17 along the tube axis direction.

In addition. Table 5 indicates a relationship between the minimum value t2 [mm] of the thickness of the body portion, which extends from the B-B' sectional shape to the C-C* sectional shape, and the diagonal axis length D of the effective screen.

FIG.4 shows measured minimum thickness values of the funnel body portion as a graph by plotting Table 5. Such a shape can be obtained that contains a portion whose thickness t2

becomes

(2.7 8 + 0. 0038 X D)  ( 3 . 5 + 0 . 0038 X D) [mm] in a range between the B-B' sectional shape and the C-C sectional shape, i.e., at positions which occupy 50 % to 75 % of the length of the body portion 15 extending from the sealing portion 14  to the neck portion 18 along the tube axis direction.

Accordingly, the thickness of the body portion 15 can be reduced as a whole between the B-B' sectional shape and the C-C sectional shape.

(Embodiment 4)

Table 6 indicates a sum of a thickness w of a shielding portion and the thickness ts of the funnel body portion relative to the diagonal axis length D of the effective screen of the panel, in the conventional cathode ray tube and the cathode ray tube according to the present invention.

tube according to the present invention, wherein an abscissa denotes the diagonal axis length D of the effective screen of the panel and an ordinate denotes the sum of the thickness w of the shielding portion and the smallest thickness ts of the thickness tl of the funnel body portion on the minor axis. The points encircled with a circle indicate examples of the cathode ray tube according to the present invention at this time. If the sectional shape of the funnel portion extending from the sealing portion to the body portion is assumed as a trapezoid having an upper base and a lower base, the weight can become lighter as an area of the funnel is reduced more and more. Therefore, if a height from the sealing portion to the body portion thickness ts is assumed constant, the lightweight funnel can be obtained by reducing a value of (ts-t-w) .

As for two straight lines in the graph in FIG.5, a lower straight line is obtained by the linear approximation based on the method of least squares in order to get a correlation between the sum (ts+w) of the thickness ts of the body portion 15 and the thickness w of the sealing portion of the cathode ray tube according to the present invention at this time and the diagonal axis length D. Such approximated straight line can give the sum

(ts+w) = (6.2 + 0. 0138 XD) [mm] under a limitation w  ts  4.4  [mm]  in the method of manufacturing the panel glass and the funnel glass by the present press machine.  Thus, it is possible to reduce the sum (ts+w) up to the above value.

Here, ts is a thickness on the minor axis to provide the

thinnest portion of the thickness tl.  Hence, since the lower limit value of ts means the lower limit value of the thinnest portion of tl, such lower limit value may be said in other words as the lower limit value of tl.  Since the lower limit value of (tl+w) becomes (ts + w) ,  (6.2 + 0.0138 X D)  (w+tl) can be derived within the range of w tl 4.4.  In this case, the upper straight line in the graph in FIG.5 can be depicted by lifting the lower straight line up to a level of the conventional cathode ray tube while holding a gradient of the lower straight line. As a result, a relationship of (6.2 + 0. 0138 XD)  (with)  (7 . 9 + 0 . 0138 X D) [mm] where w tl 4.4 can be derived.

Since the present invention is constructed as described above, it is possible to form the glass bulb of the cathode ray tube into a useful shape, and therefore the reduction in cost and the improvement in handling property can be achieved because of the reduction in weight of the glass bulb per se.

WHAT IS CLAIMED IS:

1.  A cathode ray tube comprising:

a panel having a face surface whose outer shape is a substantial rectangle and a skirt portion which extends substantially vertically from all areas of an outer peripheral portion of the face surface to the face surface;

a funnel which has a funnel shape whose outer shape of a widest open portion of the funnel shape has a same outer shape as the skirt portion of the panel; and

a sealing portion for connecting the panel and the funnel,

Wherein the funnel comprises a body portion having a sealing surface which is connected to the sealing portion, a yoke portion connected to the body portion, and a neck portion connected to the yoke portion, and

wherein the cathode ray tube includes a portion whose thickness becomes

(2.78 + 0. 0038 XD) tl  (3 , 7 + 0 . 0038 X D) [mm] where D is a diagonal axis length [mm] between rectangular corner portions of an effective screen of the panel, and tl is a thickness [mm] at positions which occupy 75 % of a length of the body portion extending from the sealing surface of the body portion to the yoke portion along a tube axis direction.

2. The cathode ray tube according to claim 1, further including a portion whose thickness becomes

(2.78 + 0. 0038 XD)  (3 . 5 + 0 . 0038 X D) [mm] where t2 is a thickness [mm] at positions which occupy 50 % to 75 % of the length of the body portion extending from the sealing

portion to the neck portion along the tube axis direction.

3.  The cathode ray tube according to claim 1, further including a portion whose thickness becomes

(6.2 + 0.0138XD)  (7.9 + 0.0138XD) [mm] where w is a thickness [mm] of the sealing portion and  4.4 [mm] .

Documents:

				557-mas-2000-abstract.pdf

				557-mas-2000-claims filed.pdf

				557-mas-2000-claims granted.pdf

				557-mas-2000-correspondnece-others.pdf

				557-mas-2000-correspondnece-po.pdf

				557-mas-2000-description(complete) filed.pdf

				557-mas-2000-description(complete) granted.pdf

				557-mas-2000-drawings.pdf

				557-mas-2000-form 1.pdf

				557-mas-2000-form 26.pdf

				557-mas-2000-form 3.pdf

				557-mas-2000-form 5.pdf

				557-mas-2000-other documents.pdf

« Previous Patent

Next Patent »

Patent Number	198380	

Indian Patent Application Number	557/MAS/2000	

PG Journal Number	20/2006	

Publication Date	19-May-2006	

Grant Date	19-Jan-2006	

Date of Filing	19-Jul-2000	

Name of Patentee	MITSUBISHI DENKI KABUSHIKI KAISHA	

Applicant Address	2-3 MARUNOUCHI 2-CHOME CHIYODA-KU TOKYO 100-8310	

Inventors:

#	Inventor's Name	Inventor's Address	

1	KAZUSHI NAGASAWA	C/O MITSUBISHI DENKI KABUSHIKI KAISHA 2-3 MARUNOUCHI 2-CHOME CHIYODA-KU TOKYO 100-8310	

2	HIDEYA ITO	C/O MITSUBISHI DENKI KABUSHIKI KAISHA 2-3 MARUNOUCHI 2-CHOME CHIYODA-KU TOKYO 100-8310	

3	HIROO SAKAMOTO	C/O MITSUBISHI DENKI KABUSHIKI KAISHA 2-3 MARUNOUCHI 2-CHOME CHIYODA-KU TOKYO 100-8310	

4	MASAYUKI MIYAZAKI	C/O MITSUBISHI DENKI KABUSHIKI KAISHA 2-3 MARUNOUCHI 2-CHOME CHIYODA-KU TOKYO 100-8310	

5	TESSHIN YAZU	C/O MITSUBISHI DENKI KABUSHIKI KAISHA 2-3 MARUNOUCHI 2-CHOME CHIYODA-KU TOKYO 100-8310	

6	TAKASHI SUGAHARA	C/O MITSUBISHI DENKI KABUSHIKI KAISHA 2-3 MARUNOUCHI 2-CHOME CHIYODA-KU TOKYO 100-8310	

7	SHIRO TAKADA	C/O MITSUBISHI DENKI KABUSHIKI KAISHA 2-3 MARUNOUCHI 2-CHOME CHIYODA-KU TOKYO 100-8310	

8	JUNKO ITOH	C/O MITSUBISHI DENKI KABUSHIKI KAISHA 2-3 MARUNOUCHI 2-CHOME CHIYODA-KU TOKYO 100-8310	

PCT International Classification Number	N/A	

PCT International Application Number	N/A	

PCT International Filing date		

PCT Conventions:

#	PCT Application Number	Date of Convention	Priority Country	

1	HEI 11-258822	1999-09-13	Japan	

© All Indian Patents, 2013-2021.

  Patent data available in the public domain from Indian Patents Office, Department of Industrial Policy and Promotions, Ministry of Commerce and Industry, Government of India.

File: patents/198385-an-appratus-for-coating-the-inside-of-pipes.html
Indian Patents. 198385:AN APPRATUS FOR COATING THE INSIDE OF PIPES

Indian Patents

Recently Granted Patents

  Recently Published Patents

Title of Invention	AN APPRATUS FOR COATING THE INSIDE OF PIPES

Abstract	An apparatus for coating the inside of pipes An apparatus for coating the inside of pipes, in par¬ticular the coolant pipes of steam condensers and heat ex¬changers with plastics, having a supply unit (V) for bringing up and passing on coating material, an application unit (A) for applying the coating material brought up by the supply unit, and a control unit for monitoring and controlling the supply of coating material and the discharge of coating mate¬rial on the inside walls of pipes, the application unit (A) having a guide tube (21) with a nose piece (29) to be mounted on the pipe to be coated and an application tube (18) with an application nozzle (30), said application tube being guided within the guide tube (21) and adapted to be introduced into the pipe to be coated through the nose piece (29).	

Full Text	This invention relates to an apparatus for coating the inside of pipes, in particular the coolant pipes of steam condensers and heat exchangers with plastic mixtures.

Steam condensers, as are used for example in plants for producing electric energy, are provided with a plastic coating to counteract corrosion signs, in particular erosion. Pipe bottoms and the coolant pipes issuing therefrom are exposed to a great number of external influences, in particular mechanical, chemical and electromechanical stresses.

Mechanical stresses result from solid particles, for example sand, entrained by the coolant. Furthermore, the temperature difference between the cooling medium and the steam to be condensed, which can exceed 100°C, causes expansion which leads to mechanical stress in particular in the roll-in area of the coolant pipes.

Chemical stresses result from the nature of the cooling medium, for example its load of salts, basic or acidic substances. One might mention in particular the known corrosion effect of sea water used for cooling purposes or heavily polluted river water.

Electrochemical or galvanic corrosion involves that which occurs through the formation of galvanic elements on metallic boundary surfaces, in particular at the transitions from pipe bottom to coolant pipe, and which is greatly promoted by electroconductive liquids, e.g. sea water.

Moreover, the operability of steam condensers is impaired by the deposition of undesirable substances, alga formation, which is promoted in particular by roughness as arises through corrosion signs. This means that corrosion and deposition signs speed up as the service life of a steam condenser increases, because more and more starting points for corrosion and deposits form.

One therefore began early to provide steam condensers with an anticorrosive coating of plastic materials. One uses in particular thick coatings of epoxy resin.

At first only the pipe bottoms themselves were mainly coated, which does not solve the special problems involved in the formation of corrosion signs and deposits in the pipes. Later the pipe inlets and outlets were also included in the coating to protect the especially endangered transitional area. Measures of the abovementioned type are known for exam¬ple from GB-A-1 125 157, DE-U-1 939 665, DE-U-7 702 562, EP-A-0 236 388 and Indian Patent No. 185 320.

However it has turned out that only complete coating of the coolant pipes as well can ensure long-lasting corrosion prevention and a long service life. Coating the inside of such coolant pipes is a great problem, however, because of their sometimes considerable length and their small diameter, in particular considering that the coating must be extremely uniform in order to create few starting points for deposits and corrosion signs. At the same time it must be possible to provide the coating in situ and in a very short time in order to minimize the plant down-time. In view of the great number of coolant pipes in steam condensers, which include several thousand pipes, this means that the coating method must be largely automated and standardized.

In view of the problems shown above, the invention is based on the problem of proposing an apparatus for providing coolant pipes with a highly uniform coating very quickly.

This problem is solved by an apparatus for coating the inside of pipes, in particular the coolant pipes of steam condensers with plastic mixtures, having a supply unit for bringing up and passing on coating material, an application unit for applying the coating material brought up by the sup¬ply unit, and a control unit for monitoring and controlling the supply of coating material and the discharge of coating material on the inside walls of pipes, the application unit having a guide tube with a nose piece to be mounted on the

pipe to be coated and an application tube with an application nozzle, said application tube being guided within the guide tube and adapted to be introduced into the pipe to be coated through the nose piece.

The inventive apparatus is especially designed for quick, uniform and largely standardized coating of the inside of coolant pipes. The invention makes it possible to provide the cleaned and prepared pipes with a plastic coating successively, whereby maximum coating times of a few minutes per pipe are possible at pipe lengths of several meters. It is also readily possible to coat pipes only partly, for example in the end areas, or to apply several layers of different material, for example in the form of a primer, a main layer and a cover layer.

The application tube is expediently adapted to be run out and back at a predetermined rate through the guide tube over its entire length and thus also the entire length of the pipe to be coated. For high-pressure applications the tube should have the necessary pressure resistance; it also requires sufficient stiffness to guarantee its running out into the pipe to be coated, but this is generally given in pressure-proof tubes.

The inventive apparatus is expediently designed for airless gun spraying, the application tube and spray nozzle being designed accordingly. The spray nozzle should be designed in such a way that the application of the coating material takes place in run-back operation in order to guarantee flawless coating not impaired by traction or slide marks. To maintain a uniform distance from the wall one can provide distance pieces in the area of the spray nozzle. For coating, the nozzle expediently produces a hollow cone of spray material directed to the wall at a suitable angle.

To facilitate the handling of the inventive apparatus and in particular the application tube, a hand gun is preferably located at the end of the guide tube, being connected with the guide tube via a swivel joint and mounted on the

nose piece. The hand gun can be used to press the nose piece against the pipe end so that the application tube guided through the center of the nose piece can enter directly into the pipe. To adapt to the pipe opening the nose piece is ex¬pediently of rounded or oval design, which facilitates cen¬tering, on one hand, and adaptation to pipes of different width, on the other hand. The nose piece connected with the hand gun serves simultaneously as a distance piece and a fixed point for the application tube, which is run into the pipe over the particular predetermined length.

A fine filter is preferably located in the application tube, in particular in the immediate vicinity of the spray nozzle, for preventing the nozzle from being clogged by par¬ticles, as well as a check valve for interrupting the flow of material without any great delay to prevent coating material from continuing to flow at the end of application.

The hand gun expediently has a functional control unit

for providing at least the operating commands, i.e. at least

for starting the run-out and run-back processes for the ap¬

plication tube and at least for starting the application

process. However, it is at the same time expedient to provide

the functional manual control unit with a switch-over from

automatic to manual operation so one can control the entire

coating process manually in special cases.	'

The inventive apparatus is designed for coating under high pressure, for example for an operating pressure of 5 to 500 bars and in particular one from 10 to 250 bars. This means that all functions and lines from the suction pump to the spray nozzle must be designed for such pressure; the com¬ponents required for this purpose are known and commercially available.

In the area of the supply device a coarse filter is ex¬pediently located in a suction port or tube for delivering the coating material sucked from a supply container free from coarse particles. The feed pump is expediently a counterpres-sure-dependent piston pump which ensures material feed as

long as spray material is discharged. The piston pump simul¬taneously builds up the application pressure necessary for operating the apparatus.

In the further course of the material transport from the

feed pump to the spray nozzle there is expediently a check

valve together with a double-connected filter device for fur¬

ther filtering the coating material. Two filter devices are

thereby connected in parallel and provided with pressure dif¬

ference monitoring means, which can serve as a soiling indi¬

cator. The pressure difference is monitored via the control	:

unit, which expediently also indicates the values and, using

a measuring cell, monitors the flow of material and controls

the connection of the filters. The flow of material can thus

be guaranteed over a long time and a clogging of the filters

discovered and indicated so early that one can finish a coat¬

ing process properly and need not discontinue it prematurely.

Obviously the individual components of the inventive ap¬paratus are secured on all sides by cocks, expediently ball valves, so that the components can be replaced at short no¬tice.

From the supply unit with the filter units and the meas¬uring cell the material supply unit leads via a pressure-proof tube directly to the application unit in which the ap¬plication tube is expediently wound on a drum. The drum can be operated by an electric motor, which is in turn operated by the control unit via commands. Depending on the operating state the application tube is wound off the drum or onto the  : drum, thereby entering a guide tube directly on the drum.

The third unit of the inventive apparatus is a control unit for monitoring, controlling and indicating in particular the sucked/discharged quantities and the pressure. The con¬trol unit ensures the operability of the plant and smooth running. It is expediently programmable with regard to feed length, feed rate and run-back rate of the application tube, and also with regard to spray rate and discharged quantity, whereby the program can be stopped by the operator and the

plant switched over to manual operation, as stated above. Upon a switch-over to manual operation the central monitoring units remain in service, i.e. the monitoring and control of the suction/discharge process and the operating pressure.

In particular the possibility of programming the feed length of the application tube and its run-back rate in combination with the discharge of material permits great numbers of coolant pipes to be coated quickly and reliably in a standardized manner.

The inventive apparatus is preferably of mobile design so that it can be easily moved to the place of employment and brought into position there. It is expedient to combine the control and supply units into one moving unit which is connected via a pressure-proof supply tube with the application unit and optionally a cable connection with the manual control. The supply tube between control/supply unit and application unit can have any desired length. This makes it possible to operate the relatively sensitive control/supply unit a certain distance away from the application unit, which can be expedient in order to save space but also to protect the more sensitive parts of the plant.

Accordingly, the present invention provides an apparatus for coatirfg the inside of pipes, in particular the coolant pipes of steam condensers and heat exchangers with plastics, having a supply unit (V) for bringing up and passing on coating material, comprising an apphcation unit (A) for applying the coating material brought up by the supply unit, and a control unit for monitoring and controlling the supply of coating material and the discharge of coating material on the inside walls of pipes, the application unit (A) having a guide tube with a nose piece to be mounted on the pipe end to be coated and an application tube with an application nozzle, said application tube being guided within the guide tube and adapted to be introduced into the pipe to be coated through the nose piece.

The invention will be explained more closely with reference to the accompanying drawings, in which

Fig. 1 shows the fluid circuit diagram of the supply unit;

Fig. 2 shows the application unit; and

Fig. 3 shows a hand gun for the application unit;

According to Fig. 1 supply unit V comprises suction tube 2 for sucking the coating material to be delivered from receiving vessel 1 by means of pump 3. Tube 2 does not have to be pressure-proof and has a diameter of 19 mm for example.

Pump 3 is expediently an air-operated double-acting piston pump for both sucking and delivering material under pressure. The pump works automatically in counterpressure-dependent fashion, i.e. the material delivery takes place only when spray material is discharged or removed, e.g.

through triggering of the coating process. An output of for example 27 1/min at 0 bars is sufficient; a pressure of up to 500 bars is readily achievable.

The piston pump feeds the delivered material via pres¬sure-proof line 4 with a diameter of for example 10 mm via check valve 5 and ball valve 6 of double filter unit lla/llb. Between check valve 5 and ball valve 6 there is return line 9 which leads back to the material receiver via pneumatic ball valve 7 and back pressure control aggregate 8 with a pressure controller.

Double filter unit lla/llb is framed by two pressure sensors lOa/lOb which permit pressure difference monitoring via the central control unit. The pressure difference moni¬toring is regularly intended as a soiling indicator for the filters, so that when one filter clogs one can switch over to the other in time and also take early measures for finishing a coating process properly. The filter units can be replaced with no problem by operating ball valves 6a/12a and 6b/12b. Commercial measuring cell 13, for example a toothed wheel measuring cell or an ultrasound measuring cell, allows reli¬able measurement, monitoring and presentation of the flow of material in the central control unit, which obtains the data necessary for controlling the coating process by evaluating the differential pressure measurement, the measured values from the measuring cell and the output of pump 3.

From measuring cell 13 the delivered material passes via line 14 to application unit A according to Fig. 2.

Application unit A is disposed on dolly 15 provided with rolls 16. Drum 17 mounted on dolly 15 receives application tube 18 which can be wound on and off with the help of motor 19. Material is supplied via feed port 20 to which tube 14 of the supply device is connected. From connecting port 20 the material passes via a rotary joint into application tube 18 and from there on to the application nozzle.

Application tube 18 is guided from the drum through guide tube 21 (not shown). The guide tube is located on pro-

jection 22 in the upper area of drum 17, which is guided by means of slides on fixed guide device 23 so that it can fol¬low the windings of the application tube in the horizontal direction when application tube 18 is wound on and off. Drive 24 which is coupled with motor 19 moves guide slide 25 with guide tube projection 22 in synchronism to the winding-off or winding-on process. The winding-off or winding-on process can be ended by limit switches located at the ends of guide de¬vice 23.

Fig. 3 shows the actual application apparatus with guide tube 21 connected via swivel joint 26 to hand gun 27. Hand gun 27 has a functional manual control which is disposed on separate handle 28 and has the functions "automatic control", "tube manually forward", tube manually back" and "spraying manually on". At the front end of the hand gun there is oval nose piece 29 which is mounted on the pipe end. The end of application tube 18 protrudes from a central opening, the tube itself ending in spray nozzle 30.

Beyond the stated functions the functional manual con¬trol on the hand gun can also contain further control ele¬ments for influencing the central control.

The inventive apparatus has proven especially suitable for coating relatively long pipes with a small diameter. It has thereby proven expedient to run the application tube at a rate of 0.5 to 5 m/s. Lengths of the application tube of 20 or 30 m are readily possible.

The apparatus is expediently operated at a pressure in the range of 15 to 250.

If the supply and application devices are separate from each other, the distance should be no more than 10 m. The guide tube itself can have a length of up to 10 m, whereby it should be considered that the guide tube length detracts from the working length of the application tube. Apart from a cer¬tain smoothness in the inside area, there are no special re¬quirements on the material of the guide tube.

The central control unit monitors the pressure and the entire flow of material in the plant and influences, if necessary, the sucked and discharged quantities of coating material. In addition it is preferable to use the central control device to regulate the run of the application tube, for example with regard to run-out length, run-out rate, run-back rate and release of coating material for application when the end point is reached after the application tube is run out.

In particular the central control unit serves to guarantee a constant flow of material with constant pressure over the necessary time, i.e. also to indicate a possible disturbance in time for the application process to be completed reliably. The differential pressure monitoring was pointed out above, as was the flow monitoring. Also, the onset and end of application of the coating material can be determined both by the central control unit using a predetermined program and by the operator of the hand gun, as can the discontinuance of the application process.

In operation, the in situ device is placed on the cleaned and pretreated pipe by the operator via the hand gun by means of the nose piece, after which the depression of a key causes the appUcation tube with the nozzle to run out into the pipe. The length of the pipe and thus the run-out length is preprogrammed so that the central control unit automatically stops the forward motion. When the end point is reached the coating process together with the return motion of the application tube is triggered either by the central control unit or by the operator, so that the tube moves back to the run-in opening of the pipe at a predetermined rate while delivering a predetermined quantity of coating material. When the nose piece is reached the coating process is discontinued automatically or manually by the operator.

The coating can be applied in several layers, each layer being applied to the still reactive surface of the layer below in order to achieve chemical crosslinking. The inventive apparatus is for multiple coatings in successive operations, however, one must consider the pot life of the resin being used and the curing time until it is tack-free.

It has sometimes proven expedient to provide the cleaned surfaces with a primer before applying the coating, the primer generally being sprayed on with lower viscosity and penetrating into corrosion hollows and pits. One thus obtains a leveling of the surfaces, better adaptation to unevenness and an altogether better adhesion of the layers. The inventive apparatus can also be used for the primer layer.

Preferred materials for the inventive coating are cold-curing epoxy resins which are processed together with an amine hardener. The inventive apparatus is suitable for transporting and spraying such materials. These resinous compounds contain usual fillers and dyes, set-up agents, stabilizers and other usual additives to ensure the properties desired from them, in particular processibility and durability. One must make sure the particle size of these additives is selected so that they can readily pass the filter devices located in the flow of material. In any case they are usual plastic mixtures as can also be used for other purposes; what is crucial for the inventive apparatus is not so much the type of curing plastic material as rather its corrosion resistance and elasticity after curing. Besides epoxy resins one can also use other cold-curing plastic mixtures which meet these requirements. However, epoxy-amine systems have for some time been preferred for coating condenser tubes.

The coating in the coolant pipes should, if it is not continuous and includes several layers, taper out layer for layer so that the coating gradually flattens out. It is expedient to go further into the coolant pipe and onto the bare metal with the;outer layer so that the layer below is completely covered by the one above. The outer layer can also start further outside than the one below. The inventive apparatus permits the spray nozzle to be run into the condenser tubes over any desired predetermined length.

WE CLAIM:

1.	An apparatus for coating the inside of pipes, in particular the coolant pipes of steam condensers and heat exchangers with plastics, having a supply unit (V) for bringing up and passing on coating material, comprising an application unit (A) for applying the coating material brought up by the supply unit, and a control unit for monitoring and controlling the supply of coating material and the discharge of coating material on the inside walls of pipes, the application unit (A) having a guide tube (21) with a nose piece (29) to be mounted on the pipe end to be coated and an application tube (18) with an application nozzle (30), said application tube being guided within the guide tube (21) and adapted to be introduced into the pipe to be coated through the nose piece (29).

2.	The apparatus as claimed in claim 1, wherein the application tube (18) is adapted to be run out and back in controlled fashion through the guide tube (21) over the entire length of the pipe to be coated.

3.	The apparatus as claimed in claim 1 or 2, wherein the application tube (18) is a high-pressure airless spray tube, having an airless spray nozzle (30) designed for application in run-back operation.

4.	The apparatus as claimed in any one of the preceding claims, wherein the guide tube (21) ends in a hand gun (27) with the moxmted nose piece (29), the hand gun (27) being connected via a swivel joint (26) with the guide tube (21) and the application tube (18) being guided through the hand gun (27) and the nose piece (29).

5.	The apparatus as claimed in claim 4, wherein the nose piece (29) is designed as a distance piece and has a substantially oval shape to be mounted on the end of the pipe to be coated.

6.	The apparatus as claimed in any one of the preceding claims, wherein it has a filter element and a check valve in the application tube (18) in the area of the spray nozzle (30).

7.	The apparatus as claimed in claim 4 or 5, wherein it has a hand gun (27) which has a functional manual control (28).

8.	The apparatus as claimed in any one of the preceding claims, wherein it is designed for an operating pressure in the range of 5 to 500 bars, preferably 10 to 250 bars.

9.	The apparatus as claimed in any one of the preceding claims, wherein the supply device has a suction tube (2) provided with a coarse filter and connected with a feed pump (3) working in counterpressure-dependent fashion.

10.	The apparatus as claimed in any one of the preceding claims, wherein it has a check valve (5) and a double-connected filter device (1 la/1 lb) in the area of material feed (4/14) to the application unit (A).

11.	The apparatus as claimed in any one of the preceding claims, wherein it has a motor-driven tube drum (17) for the application tube (18) in the area of the application unit (A).

12.	The apparatus as claimed in any one of the preceding claims, wherein the control

unit monitors and regulates the sucked/discharged quantities of coating material and

the operating pressure.

13.	The apparatus as claimed in claim 12, wherein the control unit is programmable with regard to feed length, feed rate and/or run-back rate of the application tube (18).

14.	The apparatus as claimed in claim 13, wherein the control unit is programmable with regard to spray rate and quantity of coating material.

15.The apparatus as claimed in any one of the preceding claims, wherein it is of mobile design.

16.	The apparatus as claimed in claim 15, wherein the control and supply unit (V), on the one hand, and the application unit (A), on the other hand, are disposed on separate dollies (15) interconnected by a material supply tube (14).

17.	An apparatus for coating the inside of pipes, substantially as herein described with reference to the accompanying drawings.

Documents:

				2105-mas-1996 abstract duplicate.pdf

				2105-mas-1996 abstract.pdf

				2105-mas-1996 claims duplicate.pdf

				2105-mas-1996 claims.pdf

				2105-mas-1996 correspondence others.pdf

				2105-mas-1996 correspondence po.pdf

				2105-mas-1996 description (complete) duplicate.pdf

				2105-mas-1996 description (complete).pdf

				2105-mas-1996 drawings duplicate.pdf

				2105-mas-1996 drawings.pdf

				2105-mas-1996 form-1.pdf

				2105-mas-1996 form-26.pdf

				2105-mas-1996 form-4.pdf

« Previous Patent

Next Patent »

Patent Number	198385	

Indian Patent Application Number	2105/MAS/1996	

PG Journal Number	20/2006	

Publication Date	19-May-2006	

Grant Date	14-Mar-2006	

Date of Filing	26-Nov-1996	

Name of Patentee	M/S. DIPL.-ING. ERNST KREISELMAIER	

Applicant Address	WASSER-UND METALL-CHEMIE KG, VON-BRAUN-STRASSE 23, 46244 BOTTROP,	

Inventors:

#	Inventor's Name	Inventor's Address	

1	RICHARD KREISELMAIER	VON-BRAUN-STRASSE 23, 46244 BOTTROP,	

PCT International Classification Number	B05B13/06	

PCT International Application Number	N/A	

PCT International Filing date		

PCT Conventions:

#	PCT Application Number	Date of Convention	Priority Country	

1			NA	

© All Indian Patents, 2013-2021.

  Patent data available in the public domain from Indian Patents Office, Department of Industrial Policy and Promotions, Ministry of Commerce and Industry, Government of India.
