Repository: anandvc/allindianpatents

File: patents/198390-a-process-and-a-plant-for-the-continuous-casting-of-metals.html
Indian Patents. 198390:A PROCESS AND A PLANT FOR THE CONTINUOUS CASTING OF METALS

Indian Patents

Recently Granted Patents

  Recently Published Patents

Title of Invention	A PROCESS AND A PLANT FOR THE CONTINUOUS CASTING OF METALS

Abstract	The invention relates to a process and a plant for the continuous casting of metals directly from liquid metal, on a machine for casting onto one or between two moving walls whose external surface is provided with dimples and in which the region surrounding the meniscus is inerted with an inerting gas of controlled composition, characterized in that: -a Crequ/Niequ ratio greater than 1.55 is conferred on the said liquid metal, with: Crequ = %Cr + 1/37x%Mo + 1.5x%Si + 2x%Nb + 3x% Ti and Niequ = %Ni + O.31x%Mn + 22x%C + 14.2x%N + %Cu.	

Full Text	The invention relates to a process and a plant for the continuous casting of metals. More specifically, it relates to plants for the continuous casting of metals such as stainless steel in the form of thin strip, by solidification of the liquid metal on a moving wall or between two moving walls. These moving walls may, in particular, consist of the side surfaces of one or two rolls, with a horizontal axis, which are vigorously cooled internally.

In recent years considerable progress has been made in the development of processes for casting thin steel strip directly from liquid metal. The process which currently seems to be the most likely to emerge rapidly into an industrial application is twin-roll casting in which the rolls are internally cooled, rotate about their horizontal axes in opposite directions and are arranged facing each other, the minimum distance between their surfaces being substantially equal to the desired thickness of the cast strip (for example a few mm). The casting space containing the liquid steel is defined by the side surfaces of the rolls, on which solidification of the strip is initiated, and by refractory side closure plates pressed against the ends of the rolls. Optionally, the rolls may be replaced by two cooled running belts. In order to cast products with an even smaller thickness, it has also been proposed to carry out solidification by depositing the liquid metal on the cooled surface of a single rotating roll.

Obtaining good surface quality of the strip immediately is an essential element in making the casting operation successful. This is because the major advantage of casting thin strip directly from liquid metal is the possibility it offers of eliminating or considerably reducing the extent of the operation of hot rolling the thick intermediate product cast normally. When steel is cast in thick formats, it is possible to eliminate

surface defects by grinding, and in any case, the exten¬sive amount of rolling means that defects are signifi¬cantly reduced in size. In contrast, in thin-strip casting processes, it is imperative to obtain a surface containing few defects immediately on casting. In par¬ticular, the strip must be as free as possible of small surface cracks, called "microcracks", as these are damaging to the quality of the end-product after the cold rolling which is to give the strip its final thickness.

These microcracks generally have a depth of about 40 µm and an aperture less than or equal to 20 µm, and it should be pointed out that they are associated with an area where the metal is rich in elements which segregate during solidification, such as nickel and manganese. It is therefore clear that these defects are formed during solidification of the steel on the rolls. Their appear¬ance is connected with the contraction of the metal as it solidifies, the extent of which depends on the solidifi¬cation path, and therefore on the composition of the cast metal. The conditions of contact between the steel and the surface of the rolls are also extremely important in that they govern the heat transfer responsible for solidification. They are mainly controlled by the rough¬ness of the surface of the rolls, and also by the nature of the gas present during solidification in the etched parts in this surface in the case where it is not per¬fectly smooth. This is because this gas forms a "blanket" between the metal and the roll, and its effect on heat transfer depends on its nature and on how much of it is present. These two parameters are, in particular, go¬verned by the mould-inerting device which is used to protect the liquid steel from atmospheric oxidation, especially in the region where the surface of the metal comes into contact with the roll, called the "meniscus". In general, the heat transfer is more intense when an inerting gas having a significant solubility in the liquid steel, such as nitrogen, is used than when an inerting gas which is insoluble in the liquid steel, such as argon, is used.

Document EP 030924.7 proposes imparting roughness to the surface of the rolls in the form of "dimples"1, that is to say etched hollows with circular or oval apertures having a diameter of about 0.1 to 1.2 mm and a depth of 5 to 100 µm. Document EP 0409645 also concerns the nature of the inefting gas, and proposes combining the use of dimples and a mixture of gas which is soluble (nitrogen, hydrogen, C02 or ammonia) and gas which is insoluble (argon or helium) in the liquid metal. An inerting gas which is too soluble in the metal runs the risk of not preventing the metal from penetrating right into the bottom of the dimples: in this case, rapid solidification occurs, generating microcracks (just as if the casting surface were strictly smooth) which, addi¬tionally, leaves bumps on the surface of the strip constituting the "negative" impression of the dimples. Conversely, a gas which is completely insoluble runs the risk of expanding excessively and imprinting hollows in the surface of the strip. In other documents, it is proposed to produce these dimples by laser machining (EP 0577833)- or by shot peening (JP 6134553 and, JP 6328204) . In all the documents just mentioned, the dimples are non-touching, being separated from each other by areas which are smooth or very slightly rough.

It has also been proposed (document EP 0396862) that the rolls should have circumferential grooves, set from 50 µm to 3 mm apart, which are from 10 µm to 1 mm in width and from 30 to 500 µm  in depth.

Another document (WO 95/13889) proposes producing rolls having, on their surface, circumferential peaks and grooves from 10 to 60 fan. in depth and set from 100 to 200 µm apart. This form of etching corresponds to a requirement concerning the composition of the metal, which is an austenitic stainless steel, for example of SUS 304 type, in which the Creqil/Nieqa ratio must be less than 1.6, and preferably even less than 1.55. The latter requirement is tantamount to saying that the solidifica¬tion of the metal must take place in the primary aus-tenite phase. If the Crequ/Niequ ratio is greater than

these values, the strip has depressions in the form of "crocodile skin", which may degenerate into microcracks.

However, experience shows that with these types of austenitic stainless steels the strip is highly sensitive to hot cracking. There is then the risk of causing the formation of large longitudinal cracks which constitute a problem at least as serious as that posed by the microcracks which it was desired to avoid. In order to remedy this, it is necessary drastically to reduce the quantities of embrittling residual elements present in the metal, such as sulphur and phosphorus. This leads to particular requirements regarding the choice of raw materials and/or the mode of smelting the liquid steel . which, inevitably, increase the manufacturing cost of the products.

What is more, the methods just mentioned are not completely satisfactory in that, in many cases, the formation of microcracks on the product is still observed, even if it is appreciably reduced compared to cases in which the steel is cast onto smooth rolls or rolls having an uncontrolled roughness.

The aim of the invention is to provide steel¬makers with a method enabling them to cast austenitic stainless steels, for example (but not exclusively) those of SUS 304 type, in the form of thin strip having a thickness of a few mm, having as few microcracks and longitudinal cracks as possible, but without also having to work with a liquid metal having a drastically low residual-element content.

The subject of the invention is a process for the continuous casting of an austenitic stainless steel strip directly from liquid metal of composition, expressed in percentages by weight: C 

-	a Crequ/Niequ ratio greater than 1.55 is conferred on said liquid metal, with:

Cr«p, = %Cr + 1.37x%Mo + 1.5x%Si + 2x%Nb + 3x%Ti and

Nieq„ = %Ni + 0.31x% Mn + 22x%C + 14.2x% N + % Cu;

-	one or more walls are used whose entire surface comprises touching dimples

having a diameter of between 100 and 1500 µm and a depth of between 20 and 150

µm;

-	and an inerting gas is used, comprising a gas which is soluble in steel.

Accordingly, the present invention also provides a plant for the continuous casting of thin metal products, of the type comprising one or two cooled moving walls against which the said products solidify, the said walls comprising dimples, and a device making it possible to control the composition of the gaseous atmosphere surrounding the meniscus, characterized in that the said dimples are touching and have a diameter of between 100 and 1500um and a depth of between 20 and 150 um.

In a preferred embodiment, the said moving walls consist of the external surfaces of two cooled rolls with horizontal axes, rotating in opposite directions.

The subject of the invention is also a casting plant for the implementation of this process.

As will have been understood, the objective pursued by the invention is achieved by marrying the requirements regarding the composition of the metal, the roughness of the casting surface or surfaces and the composition of the inerting gas.

As has been stated, a thin strip of a metal sensitive to hot cracking is highly likely to develop longitudinal cracks as it solidifies. In order to remedy this drawback, it is proposed, according to the inven¬tion, to bring about the solidification of the strip not entirely in the primary austenite phase, but in a phase which includes primary ferrite. The proportion of primary ferrite must, however, not be too great, so as to mini¬mize the contractions which the metal undergoes as it solidifies and which are associated with the transition from ferrite to austenite. Under these conditions, in order to obtain this result, an austenitic stainless steel (for example those of SUS 304 type, according to the AISI standard) whose composition, expressed in percentages by weight, is: C s 0.08%; Si s 1%; Mn s 2%; P s 0.045%; S 

1.70, the variations in volume associated with the ferrite-austenite transformation, which starts before the end of the solidification, remain extremely small and are easily compensated for by additions of liquid metal. When Crequ/Niaqu is greater than 1.70, the contractions asso¬ciated with the ferrite-austenite transformation start to increase and the reduction in microcracks becomes less significant.

The CrBqu/Niequ ratio is calculated from the Hammar and Swensson formulae, that is to say:

Crequ = %Cr + 1.37x%Mo + 1.5x%Si + 2x%Nb + 3x%Ti and

Ni-qu = %Ni + 0.31x%Mn + 22x%C + 14.2x%N + %Cu.

This particular composition of the steel, in order to be able fully to fulfil its role in limiting the surface defects, must go hand in hand with a configur¬ation of the surface of the casting rolls which guaran¬tees excellent heat-transfer uniformity over all of the said surface. From this point of view, the configurations normally used in the prior art, in which the casting surfaces are conditioned so as to exhibit etched regions (grooves or dimples) separated from each other by areas which are smooth or very slightly rough, are not suit¬able. This is because they have, especially because of there being no possibility of the gas passing from one hollowed region to another, an abrupt alternation of relatively wide portions where the metal is directly in contact with the cooled roll and of equally wide portions  where the metal is in contact with a gas blanket which moderates the cooling conditions. This alternation is prejudicial to good uniformity in the cooling of the strip and becomes a major drawback when a metal is cast which is likely to undergo a ferrite-austenite transfor¬mation as it solidifies.

Under these conditions, the impression of touch¬ing dimples on the surface of the rolls, which therefore leave little place for direct contact between the metal and the roll and allow the inerting gas to pass from one dimple to another, makes it possible to achieve the

desired cooling uniformity. The roughness peaks serve as sites of solidification initiation, while the hollowed parts constitute "contraction joints" for the metal during solidification, and allow better distribution of the stresses than if the surface of the rolls had smooth or slightly- rough plateaus between the dimples. Of course, cooling uniformity would also be achieved if rolls were used whose surfaces were strictly smooth. However, the cooling would then be too sudden and there would no longer be any benefit from the presence of contraction joints which make it possible to "damp" the ferrite-austenite transformation. This would generate large numbers of cracks. Moreover, one would be deprived of the possibility of modulating the intensity of the heat transfer by varying the composition and the flow rate of the inerting gas, which makes it possible, for example, to adjust the crown of the rolls during casting

random character of the surface structure of the roll.

In order to obtain the desired result, the touch¬ing dimples must have a diameter of from 100 to 1500 µm if they have an at least approximately circular shape. It goes without saying that they can also have a shape which is more or less roughly elliptical. In this case, their dimensions must give them a surface area substantially equivalent to that which circular dimples of the type mentioned previously would have. Their depth would be between 20 and 150 µm.

The dimples may be imprinted on the rolls by the usual known means: laser machining, photo-etching or shot peening. In the latter case especially, it goes without saying that the method used to obtain dimples of the desired size must take into account the mechanical properties of the nickel layer which usually covers the surface of the copper sleeve of the roll.

These dimple sizes must be matched to a compo-

sition of the inerting gas which is suited to them, at least in the meniscus region where the surrounding gas is trapped in the dimples between the surface of the roll and the meniscus. It is not possible, for example, to use pure argon, which is insoluble in steel, as it would form too thick a "blanket" which would make the contact between the steel and the roll too uneven. There would thus be too great and too sudden a temperature difference between the points of contact and the points of non-contact between the metal shell and the roll. This would slow down the solidification, and therefore the consoli¬dation of the metal shell, too much and would thus encourage the formation of cracks. Conversely, the use of a pure soluble gas such as nitrogen runs the risk, in the case in which the dimples have a diameter lying at the top end of the range defined above and a shallow depth, of not being suitable either, since it could not prevent the steel from penetrating deeply into the dimples and from thus having too great an area of contact with the roll. The problems which it was desired to avoid would thus reappear, with the additional risk of forming bumps on the strip which would be the "negative" replica of the roughness of the rolls. It would therefore be necessary, by modelling and/or experiment, to determine which compo¬sitions of inerting gas present in the region of the meniscus are best suited to given dimples and to given metal compositions. Most generally, an inerting gas consisting of nitrogen (50-100%) and argon (0-50%) will be used. Excellent results are obtained with such an inerting gas, used in conjunction with touching dimples from 700 to 1500 µm in diameter and from 80 to 120 µm in depth, for casting a stainless steel of SITS 304 type having a Creqa/Niaqa  ratio of between 1.55 and 1.70.

It is also necessary for the continuous casting machine to be equipped with an inerting device enabling the composition of the atmosphere in the meniscus region to be well controlled. For this purpose, the device described in French Patent Application FR 2 727 338 is satisfactory, but any other equivalent device may be

In order to obtain an even better surface quality of the end-product, provision may also be made to carry out, in line and just after casting, hot rolling at a temperature of between 800 and 1200°C, with a reduction ratio greater than or equal to 5%. This makes it possible to reduce the roughness of the as-cast strip and thus to impart a beautiful surface appearance to the cold-rolled end-product.

By way of example, Table 1 illustrates the effect of the Crequ/Niequ ratio of the steel on the number of microcracks per dm2 measured on a strip cast between two rolls. The results were obtained for two average dimple diameters (600 and 1000 µm) and for an inerting gas composed of 90% of nitrogen and 10% of argon. The compositions of the steels corresponding to the various tests are given in Table 2: these are austenitic stain¬less steels of SUS 304 type, the residual-element contents of which are not especially low.

As may be seen, for a 1000 µm average dimple diameter, a strip surface free or to all intents and purposes free of microcracks is obtained up to a Crequ/ Niaqu ratio of 1.69 inclusive. It is normally considered that a microcrack density per dm2 of less than or equal to 40 is a very good result. From this standpoint, the use of smaller diameter dimples (600 /xm) gives less satisfactory results. However, it should be emphasized  that the strips thus obtained are, for both types of dimples, free of longitudinal cracks, except just those for which there was a Crequ/Niaqu ratio of 1.40. The presence of such longitudinal cracks, visible to the naked eye, is a totally unacceptable defect since it remains on the rolled products, rendering them completely unsuitable for use. As has been stated, in order not to obtain such longitudinal cracks on a steel which could have a Cr-qu/Niaqu ratio of less than 1.55, it would be necessary to reduce its contents of embrittling elements (in particular sulphur and phosphorus), something which would appreciably increase the production cost. The combination of the casting conditions according to the invention enables this problem to be solved.

The effect of the dimple diameter on the forma¬tion of microcracks was also studied in more detail, and the results of this are summarized in Table 3. Two different grades, corresponding to Craqu/Nie(Ill ratios of 1.63 and 1.80 (see Table 2 for their detailed composi¬tion) were considered. The inerting gas was composed of 90% of nitrogen and 10% of argon.

It may be seen in these examples that it is mainly for dimple diameters of about 700 to 1500 µm and a Crequ/Niequ ratio of 1.63 that the best results, in terms of density of microcracks, is obtained. The absence of longitudinal cracks was noted on all the specimens examined.

With regard to the effect of the composition of the inerting gas (in this case, its character of being to a greater or lesser extent soluble in steel), the results of studying this are summarized in Table 4. The tests were carried out using rolls whose dimples had an average diameter of 1000 µm.

It should be noted that the results are excellent mainly for argon contents of less than or equal to 50%, with a Cr^/Ni,,,, ratio of 1.63, the optimum being achieved for an argon/nitrogen ratio of from 10/90 to 20/80%. However, above 50% of argon it is found that the roughness of the roll is imprinted "as a negative" on the strip in an excessive manner and it is not recommended to work in this range of values.

Finally, with regard to the effect of in-line hot rolling, carried out just after casting, on the roughness Ra of the strip. Table 5 shows this effect on strip having a Crequ/Nie

The roughness of the strip decreases when the reduction ratio of its thickness during hot rolling increases. The roughness values Ra usually encountered with no hot rolling on strip in the prior art are about 4.5 pan at least: a reduction ratio of 5% is therefore sufficient to obtain lower roughness values under the optimum conditions of the invention.

As has been stated, the invention may be applied to machines for casting, onto one or between two moving walls, thin metal products, such as a single-roll casting machine or a twin-belt casting machine. The main point, in respect of this plant, is that the composition of the steel, the casting surface or surfaces brought into contact with the liquid metal have the roughness characteristics which have just been described, and that the gaseous environment in the meniscus region may also be made to comply with the above teaching.

WE CLAIM:

1.	A process for the continuous casting of an austenitic stainless steel strip directly

from liquid metal of composition, expressed in percentages by weight: C 

8.0 and 10.5%; on a machine for casting onto one or between two moving walls

whose external surface is provided with dimples and in which the region surrounding

the meniscus is inerted with an inerting gas of controlled composition, characterized

in that:

-	one or more walls are used whose entire surface comprises touching dimples

having a diameter of between 100 and 1500 urn and a depth of between 20 and 150

urn;

-	and an inerting gas is used, comprising a gas which is soluble in steel.

2.	The process as claimed in claim 1, wherein said Crequ/Niequ ratio is between 1.55

and 1.70.

3.	The process as claimed in claim 1 or 2, wherein the said dimples have a diameter of

between 700 and 1500 urn and a depth of between 80 and 120 urn.

4.	The process as claimed in any one of claims 1 to 3, wherein the said inerting gas is a mixture containing 50-100% of nitrogen and 0-50% of argon.

5.	The process as claimed in any one of claims 1 to 4, wherein the said strip is subjected, directly after it has been cast, to hot rolling at a temperature of 800 to 1200°C, with a reduction ratio greater than or equal to 5%.

6.	The process claimed in any one of claims 1 to 5, wherein the said moving walls consist of the external surfaces of two cooled rolls with horizontal axes, rotating in opposite directions.

7.	A plant for the continuous casting of an austenitic stainless steel thin metal products as claimed in claim 1 comprising one or two cooled moving walls against which the said products solidify, the said walls comprising dimples, and a device making it possible to control the composition of the gaseous atmosphere surrounding the meniscus, characterized in that the said dimples are touching and have a diameter of between 100 and 1500um and a depth of between 20 and 150 um.

8.	The plant for the continuous casting of thin metal products as claimed in claim 7, wherein the said moving walls consist of the external surfaces of two cooled rolls with horizontal axes, rotating in opposite directions.

9.	A process for the continuous casting of an austenitic stainless steel strip

substantially as herein described and exemplified.

10. A plant for the continuous casting of thin metal products substantially as herein described and exemplified.	

Documents:

				595-mas-1997 abstract duplicate.pdf

				595-mas-1997 abstract.pdf

				595-mas-1997 claims duplicate.pdf

				595-mas-1997 claims.pdf

				595-mas-1997 correspondence others.pdf

				595-mas-1997 correspondence po.pdf

				595-mas-1997 description (complete) duplicate.pdf

				595-mas-1997 description (complete).pdf

				595-mas-1997 form-2.pdf

				595-mas-1997 form-26.pdf

				595-mas-1997 form-4.pdf

				595-mas-1997 form-6.pdf

				595-mas-1997 petition.pdf

« Previous Patent

Next Patent »

Patent Number	198390	

Indian Patent Application Number	595/MAS/1997	

PG Journal Number	20/2006	

Publication Date	19-May-2006	

Grant Date	17-Jan-2006	

Date of Filing	20-Mar-1997	

Name of Patentee	M/S. USINOR SACILOR	

Applicant Address	IMMEUBLE "LA PACIFIC" 11/13, COURS VALMY, LA DEFENSE 7-92800-PUTEAUX	

Inventors:

#	Inventor's Name	Inventor's Address	

1	PHILIPPE PARADIS	1160 RUE JEAN JAURES MOLINGHEM 62330 ISBERGUES	

PCT International Classification Number	C21D 01/04	

PCT International Application Number	N/A	

PCT International Filing date		

PCT Conventions:

#	PCT Application Number	Date of Convention	Priority Country	

1	9603545	1996-03-22	France	

© All Indian Patents, 2013-2021.

  Patent data available in the public domain from Indian Patents Office, Department of Industrial Policy and Promotions, Ministry of Commerce and Industry, Government of India.
