Repository: anandvc/allindianpatents

File: patents/198404-a-water-based-coating-flooring-composition-containing-emulsified-epoxy-resins.html
Indian Patents. 198404:A WATER BASED COATING/FLOORING COMPOSITION CONTAINING EMULSIFIED EPOXY RESINS

Indian Patents

Recently Granted Patents

  Recently Published Patents

Title of Invention	A WATER BASED COATING/FLOORING COMPOSITION CONTAINING EMULSIFIED EPOXY RESINS

Abstract	A stabilized oil in water emulsion The present invention relates to a stabilized oil in water emulsion capable of being used as coating/flooring composition comprising: 1) diglycidyl ether of Bisphenol in combination with ethoxylated nonyl-phenol and sodium lauryl sulphate, 2) at least one hardener consisting of water soluble/dispersible polyamide resin and a polyamine and at least one known filler material.	

Full Text	 

This invention relates to a water based coating/flooring composition containing emulsified epoxy resins. This coating/flooring where an epoxy' resin emulsion was used as a base may be self levelling in nature.

Coating compositions containing epoxy resins are widely used in civil engineering industry. The products known in the art exhibit excellent mechanical and physical properties and are used as floor coatings and as protective coatings for cementious substrates. However, the hitherto known compositions possess very high volatile organic compounds emission rate which no doubt is a potential health hazard. Use of environmentally harmftil solvents must therefore be minimised to meet the stringent requirements of the changing environmental protection regulations. Consequently, efforts are made to develop green products which are environmentally compatible. In the case of coating composition an effective way to reduce volatile organic compound content is by using water as a liquid phase. Prior to the enforcement of environment regulations a typical epoxy coating composition was made from high molecular weight curing agent cross linked with high molecular weight epoxy resins and are solvent based for easy application.

Water based epoxy resin compositions are preferred over conventional solvent based products as they have near zero volatile organic compound content, are almost odourless, and are non-inflammable. Water based compositions of our invention are easy to clean up, exhibit good adhesion

especially to damp or green concrete, have low viscosity and show good abrasion resistance. The water based epoxy resin composition developed by us uses an oil-in-water type emulsion as a base material. An appropriate hardener and suitably graded fillers are also used. The oil-in-water emulsion may contain a small quantity of organic solvents.

The epoxy resins used in the composition is a diglycidyl ether of Bisphenoi A based unmodified resin with an epoxy content between 5.1 to 5.6 having a viscosity of 9000 to 12000 cp. Bisphenoi A base resin modified with monofunctional aromatic reactive diluent with an epoxy content between 5.2 to 5.5, liquid epoxy novolac resin based on bisphenoi F and epichlorohydrin with an epoxy equivalent wt of 170 to 190, and a 75% xylene solution of unmodified Bisphenoi A based resin of low molecular weight having an epoxy value of 1.9 to 2.2 may also be used for preparation of said emulsion.

Emulsion is prepared by adding an ionic/non-ionic emulsifier such as a combination of nonyl-phenol ethoxylate and a sodium salt of lauryl ether sulphate to any of the epoxy resins referrenced herein above and emulsifying the mixture under agitation while adding water thereto. A high shear mixer may be used for agitating and emulsifying the mixture. At low volume phases a highly viscous water-in-oil emulsion is formed which undergoes a catastrophic 'phase inversion' to form a stable oil-in-water type emulsion at a higher volume phase ratio. The water content of the emulsion may vary from 25 to 75%. Conventional protective colloids and defoamers may be added at the final stage of emulsification.

Hardeners used in the compositions must have a water soluble/dispersible polyamide resin with low free amine and high reactivity. The desired hardener must provide improved adhesion, and good stability to the concrete. Floor coatings with high gloss to matt finish can be produced by using the hardener either alone or in combination with benzyl alcohol.

Atypical hardener formulation is represented herein below:

Benzyl alcohol	-  40-60 parts by wt.

Polyamide	-  20-30 parts by wt.

Polyamine	-  20-30 parts by wt.

Defoamer	-  0.05 to 3 parts by wt.

The following hardeners may effectively be used in the subject composition.

1.	Isophorone diamine

2.	Tris 2,4,6 (dimethylaminoethyl) phenol

3.	Polyamides with 180 - 600 cps

4.	Ethylene diamine in ethylene glycol monoethyl ether

5.	2,4,4-trimethylene hexamethylane diamine

6.	Epoxy functionalised aromatic amine accelerator.

The grades and the choice of fillers are also important in achieving the desired qualities of the final composition. Generally a self levelling flooring composition must have the following fillers.

1.	Silica flour (40 to 100 microns) 40 to 50%

2.	Quartz (o.l to 0.3 mm) 55 to 70%

Mica powder and Barytes may preferably used as filler.

The  oil-in-water  emulsion  mav  have  the  following;  non-ionic

«	tar'

surfactants:

1.	Sorbitan mono oleate/polyoxythylene sorbitan mono oleate

2.	Ethoxylated alcohols such as cetyl, cetostearyl, lauryl, oleyl and stearvl alcohols either alone or in combination with each other.

3.	Nonyl phenol  ethoxylate (8-9  mols  of ethylene  oxide  units preferably).

lonoic surfactants capable of being used in this composition are

1.	Sodium stearate which may be fonned in situ.

2.	Sodium lauryl sarcosinate and

3.	Sodium lauryl ether sulphate.

Defoamers that may be used according this invention are:

1.	Tributyl phosphate,

2.	Polyethylene glycol with mol wt in the range of 200 to 600,

3.	Dimethyl polysiloxane emulsion,

4.	Methyl isobutyl ketone and

5.	Higher alcohols such as octanol and dicanol.

Protective colloids that can be added to the composition are (1)  Sodium alignate (2) gum accacia and (3) polyvinyl alcohol solution. An aqueous solution with 15% strength is preferred.

A typical oil-in-water emulsion forming the base of the composition contains the following:

Diglycidyl ether of Bisphenol A - 30 to 60%

Nonyl phenol ethoxylate with 8 to 9 mols of ethylene oxide 0.5 to 3%

Sodium lauryl ether sulphate - 0.5 - 3%

Water	- 20 to 40%

Defoamers	-0.5 to 4%

15% solution of polyvinyl alcohol as protective colloid 0.1 to 2%.

Required pigments may also be added to this emulsion.

The water based coating composition containing emulsified epoxy resins according to this invention comprises (1) an oil-in-water emulsion of diglycidyl ether of Bisphenol, at least one known ionic/non-ionic emulsifer and water; (2) at least one hardener consisting of water soluble/dispersible polyamide resin with low free amine content and a polyamine, and (3) and known fillers.

The weight ratio of the oil-in-water emulsion and the hardener to the weight ratio of the filler is preferably in the range of 1.0/0.3 to 1.0 to 1.0. The range of the hardener to the filler is from 0.1/1.0 to 0.8/1.0.

The water content in the emulsion may vary from 25 to 75%, During the final stages of emulsification, other ingredients such as, the protective colloids and defoamers mav be added.

This invention will now be described with reference to the following illustrative example.

100 gm of the oil in water emulsion of the epoxy resin is added to a mixture of 50/50 parts of polyamine and polyamide. The resulting mixture is stirred for about 5 minutes. 100 gms of a mixture containing silica flour of 40-100 microns and quartz of 0.1 to 0.3 mm are then added and the mixture homogenized thoroughly for an additional period of five minutes.

A suitable coating composition may	have the following percentage

composition.

Oil-in-water emulsion and hardener	25 to 30%

Solvents	1 to 3%

Fillers	15 to 30%

Pigments	4 to 10%

Water	30 to 40%

The weight ratio of the oil-in-water emulsion and the hardener to the weight ratio of the filler is preferably in the range of 1.0/0.3 to 1.0 to 1.0. The range of the hardener to the filler is fi-om 0.1/1.0 to 0.8/1.0.

The water content in the emulsion may vary fi'om 25 to 75%. During the final stages of emulsification, other ingredients such as, the protective colloids and defoamers mav be added.

This invention will now be described with reference to the following illustrative example.

100 gm of the oil in water emulsion of the epoxy resin is added to a mixture of 50/50 parts of polyamine and polyamide. The resulting mixture is stirred for about 5 minutes. 100 gms of a mixture containing silica flour of 40-100 microns and quartz of 0.1 to 0.3 mm are then added and the mixture homogenized thoroughly for an additional period of five minutes.

A suitable coating composition may	have the tbllowing percentage

composition.

Oil-in-water emulsion and hardener	25 to 30%

Solvents	1 to 3%

Fillers	15 to 30%

Pigments	4 to 10%

Water	30 to 40%

WE CLAIM:

1. A stabilized oil in water emulsion capable of being used as coating/flooring composition comprising: 1) 30% to 60% of diglycidyl ether of Bisphenol in combination with 0.5% to 3% of ethoxylated nonyl-phenol and 0.5% to 3% of sodium lauryl sulphate, 2) at least one hardener consisting of water soluble/dispersible polyamide resin and a polyamine and at least one known filler material.

2.	The stabilized oil in water emulsion as claimed in claim 1, wherein said dyglycidyl ether is selected from unmodified Bisphenol A with an epoxy content of 5.1 to 5.6 having a viscosity in the range of 9000 to 12000 cp, Bisphenol A with modified monofunctional aromatic reactive groups with an epoxy content of 5.2 to 5.5, liquid epoxy novolac resin based on Bisphenol F and epichlorohydrin having an epoxy equivalent weight of 170 to 190; and a 75% solution of unmodified Bisphenol A resin of low molecular weight in xylene having an epoxy value of 1.9 to 2.2.

3.	The stabilized oil in water emulsion as claimed in claims 1 and 2 wherein said hardener is selected from Isophorone diamine, Tris 2,4,6 (diaminomethyl) phenol, polyamides with a viscosity of 180 to 600 cps. Ethylene diamine in ethylene glycol monoethyl, 2,4,4-trimethylene diamine, and epoxy functionalised aromatic amine accelerator.

4.	The stabilized oil in water emulsion as claimed in claims 1 to 3, wherein said fillers are selected from silica flour of 40 to 100 microns, quartz of 0.1 to 0.3 mm, mica powder and Barytes.

5.	The stabilized oil in water emulsion as claimed in claims 1 to 4 also containing known defoamers protective colloids and pigments.

6.	The stabilized oil in water emulsion as claimed in claim 5, wherein said defoamers are selected form tributyl phosphate, polyethylene glycol having a molecular weight range of 200 to 600, an emulsion of dimethyl polysiloxane, methyl isobutyl ketone, and higher alcohols such as octanol and decanol.

7.	The stabilized oil in water emulsion as claimed in claim 5, wherein said protective colloids are selected from sodium alignate, gum accasia and a solution of polyvinyl alcohol preferably of 15% strength.

8.	The stabilized oil in water emulsion as claimed in claims 1 to 7 comprising 25 to 30% of said oil in water emulsion and hardener, 1 to 3% of a known organic solvent, 15 to 30% of fillers, 4 to 10% of pigments and 30 to 45% of water.

9.	The stabilized oil in water emulsion as claimed in claims 1 to 8, wherein said oil-in-water emulsion consists of 30 to 60% diglycidyl ether of Bisphenol 0.5 to 3% nonyl phenol ethoxylate, 0.5 to 3% of sodium lauryl ether sulphate, 20 to 40% of water, 0.5 to 4% of know defoamers, and 0.1 to 2% of known protective colloids.

10.	A stabilized oil in water emulsion substantially as herein described.

Documents:

				814-mas-2000-abstract.pdf

				814-mas-2000-claims filed.pdf

				814-mas-2000-claims granted.pdf

				814-mas-2000-correspondnece-others.pdf

				814-mas-2000-correspondnece-po.pdf

				814-mas-2000-description(complete) filed.pdf

				814-mas-2000-description(complete) granted.pdf

				814-mas-2000-form 1.pdf

				814-mas-2000-form 26.pdf

				814-mas-2000-form 3.pdf

				814-mas-2000-other documents.pdf

« Previous Patent

Next Patent »

Patent Number	198404	

Indian Patent Application Number	814/MAS/2000	

PG Journal Number	30/2009	

Publication Date	24-Jul-2009	

Grant Date	17-Jan-2006	

Date of Filing	28-Sep-2000	

Name of Patentee	FOSROC CHEMICALS (INDIA)LIMITED	

Applicant Address	HAFEEZA CHAMBER, II FLOOR, 111/3, K H ROAD, PB NO.2744, BANGALORE 560 027	

Inventors:

#	Inventor's Name	Inventor's Address	

1	GUNDU SAI RAGHAVANDRA RAVISHANKAR	C/O FOSROC CHEMICALS (INDIA)LIMITED HAFEEZA CHAMBER, II FLOOR, 111/3, K H ROAD, PB NO.2744, BANGALORE 560 027	

PCT International Classification Number	C09D163/00	

PCT International Application Number	N/A	

PCT International Filing date		

PCT Conventions:

#	PCT Application Number	Date of Convention	Priority Country	

1			NA	

© All Indian Patents, 2013-2021.

  Patent data available in the public domain from Indian Patents Office, Department of Industrial Policy and Promotions, Ministry of Commerce and Industry, Government of India.

File: patents/198418-a-method-of-manfacturing-an-anode-zinx-can-for-a-mangamese-dry-battery-and-a-manganese-dry-battery-provided-with-the-same.html
Indian Patents. 198418:A METHOD OF MANFACTURING AN ANODE ZINX CAN FOR A MANGAMESE DRY BATTERY AND A MANGANESE DRY BATTERY PROVIDED WITH THE SAME

Indian Patents

Recently Granted Patents

  Recently Published Patents

Title of Invention	A METHOD OF MANFACTURING AN ANODE ZINX CAN FOR A MANGAMESE DRY BATTERY AND A MANGANESE DRY BATTERY PROVIDED WITH THE SAME

Abstract	The present invention provides a method of manufacturing an anode zinc can which is prepared from the zinc-titanium alloy, which is prepared by adding spongy titanium to molten zinc; and melting the spongy titanium to alloy with the zinc at 500 to 750°C for 0.5 to 6 hours, thereby to obtain a zinc-titanium alloy which contains 0.001 to 5% by weight of titanium. The anode zinc can, which is prepared from the zinc-titanium mother alloy, is substantially free from metallic titanium and intermetallic compounds having the Zn- Ti atomic ratio of not less than 1/2. This invention also includes a manganese dry battery provided with the anode zinc can.	

Full Text	This invention relates to a method of manufacturing an anode zinc can for a manganese dry battery and a manganese dry battery provided with the same.

BACKGROUND OF THE INVENTION

The present invention relates to a method of manufacturing a zinc-titanium mother alloy for preparing a zinc alloy used for high corrosion-resistant zinc plating or an anode zinc can of a dry battery, and also to a manganese dry battery.

In order to enhance the workability and mechanical strength of an anode zinc can of a manganese dry battery and to prevent corrosion of the anode, that is, to prevent self-discharge of the battery, a general procedure add  0.3 to 0.8% by weight of lead to zinc, which is the primary constituent of the anode zinc can.

Like mercury and cadmium, lead included in waste dry batteries adversely affects the environment, and it is thus urgently required to manufacture anode zinc cans without lead or with a less amount of lead.

As is well known, however, a decrease in amount of lead or removal of lead from zinc significantly lowers the workability and mechanical strength of the anode zinc can and makes zinc rather corrosive.

There is a known technique of adding a metal, such as manganese, indium, or bismuth, to the zinc alloy

in order to solve the above problem regarding corrosion of zinc (for example, Japanese Patent Publication Sho 50-11576).

Compared with the conventional technique of adding lead alone to the zinc alloy, the technique of adding a metal, such as indium or bismuth, to the zinc alloy in order to enhance the corrosion resistance of zinc, however, tends to deteriorate the workability and mechanical strength of the anode zinc can with a decrease in amount of lead.

Addition of titanium to the zinc alloy has been proposed as a technique of solving this problem (Japanese Laid-open Patent Publication Hei 7-94194 and Hei 7-153449).  Although addition of titanium to the zinc alloy improves the workability and mechanical strength of the anode zinc can, a specific or larger amount of titanium worsens the corrosion resistance and discharge performance of the zinc alloy.  Some processes applied for addition of Ti cause pit-like corrosion or defectives of manufactured anode zinc cans.

A known method of manufacturing a zinc-titanium mother alloy adds plate-like or button-like titanium to metallic zinc (purity: 99.99% by weight), which has been molten in a graphite crucible at 700 to 750°C, to a specified concentration.

In this known method, the time required for

melting titanium is approximately 6 hours in the concentration of 2.0% by weight and 9 hours in the concentration of 5% by weight.  It is also required to hold the molten mixture for approximately 20 hours, in order to prevent metallic titanium and intermetallic compounds having the Zn-Ti atomic ratio of not less than 1/2 from remaining in the resultant alloy mixture.

The conventional method of manufacturing the zinc-titanium mother alloy requires a relatively long time from addition of materials to molten zinc to completion of the alloy (hereinafter referred to as "melting time") and is accordingly rather costly.

Another problem is that metallic titanium and intermetallic compounds having the Zn-Ti atomic ratio of not less than 1/2 still remain in the resultant alloy mixture even under such conditions.  The remaining metallic titanium and intermetallic compounds cause defectives of the manufactured anode zinc cans.

BRIEF SUMMARY OF THE INVENTION

One object of the present invention is thus to provide a method of manufacturing a zinc-titanium mother alloy, which uses an easily fusible titanium material to shorten the melting time and prevents metallic titanium and intermetallic compounds having the Zn-Ti atomic ratio of not less than 1/2 from remaining in the resultant alloy

mixture.

Another object of the present invention is to provide a manganese dry battery that includes an improved anode zinc can and is free from mercury and cadmium.

Still another object of the present invention is to provide an anode zinc can composed of a zinc alloy having no or a less amount of lead, but maintains the workability and mechanical strength as well as the corrosion resistance equivalent to or better than those of the conventional anode zinc can containing 0.3 to 0.5% by weight of lead.

The present invention provides a method of manufacturing a zinc-titanium mother alloy which comprises zinc as a primary constituent, wherein spongy titanium is used as a titanium material.

In one aspect of the present invention, a method of manufacturing a zinc-titanium mother alloy comprises the steps of:

meltir"^ "letallic zinc to obtain molten zinc,

adding a.  titanium material to the molten zinc, and

melting the titanium material to alloy with the zinc, thereby to obtain a zinc-titanium mother alloy which comprises zinc as a primary constituent.

In a preferred mode of the present invention, the titanium material is spongy titanium and a step of

melting the titanium material to alloy with the zinc is performed at a temperature of 500 to 750 °C for 0.5 to 6 hours, thereby to obtain a zinc-titanium mother alloy which contains 0.001 to 5% by weight of titanium.

In another preferred mode of the present invention, the method of manufacturing a zinc-titanium mother alloy further comprises a step of adding at least one element selected from the group consisting of lead, indium, bismuth, and manganese to obtain a zinc-titanium alloy which contains 0.001 to 10% by weight of said element.

The present invention is also directed to a manganese dry battery having an anode zinc can which is composed of the zinc-titanium mother alloy specified as above or a zinc-titanium alloy prepared from the zinc-titanium mother alloy.

The anode zinc can of the present invention is composed of a zinc-titanium alloy that is free from intermetallic compounds Zn2Ti, ZnTi, and ZnTi2 as well as a metallic Ti phase.

More specifically, in accordance with one preferable mode of the present invention, the manganese dry battery comprises an anode zinc can of a bottomed cylindrical shape and a cathode mixture which includes manganese dioxide as an active material and is fitted in the anode zinc can via a separator, wherein the anode zinc

can contains 0.002 to 0.4% by weight of lead, 0.001 to 0.005% by weight of titanium, and not larger than 50 ppm of iron as an accompanied impurity but is free from intermetallic compounds Zn^Ti, ZnTi, and ZnTi^ as well as a metallic Ti phase.

In accordance with another preferable mode of the present invention, the manganese dry battery comprises an anode zinc can of a bottomed cylindrical shape and a cathode mixture which includes manganese dioxide as an active material and is fitted in the anode zinc can via a separator, wherein the anode zinc can contains 0.001 to 0.005% by weight of titanium and not larger than 50 ppm of iron as an accompanied impurity but is free from intermetallic compounds Zn2Ti, ZnTi, and ZnTi^ as well as a metallic Ti phase.

While the novel features of the invention are set forth particularly in the appended claims, the invention, both as to organization and content, will be better understood and appreciated, along with other objects and features thereof, from the following detailed description taken in conjunction with the drawings.

BRIEF DESCRIPTION OF THE SEVERAL VIEWS OF THE DRAWINGS

Fig. 1 is a partial cross-sectional view illustrating structure of a cylindrical manganese dry battery according to the present invention.

Fig. 2 shows a method of measuring the mechanical strength of anode zinc cans given as examples of the present invention.

Fig. 3 is a graph showing intermittent discharge curves of a manganese dry battery, which are used to explain abnormal discharge.

Fig. 4 is a graph illustrating a typical intermittent discharge curve of a dry battery showing abnormal discharge.

DETAILED DESCRIPTION OF THE INVENTION

-In the method of the present invention for manufacturing a zinc-titanium mother alloy zinc as a primary constituent  spongy titanium is used as a titanium material.

The spongy titanium is a product specified in JIS "H2151" and manufactured by magnesium reduction or sodium reduction of titanium tetrachloride.

It is preferable that the content of the spongy titanium is 0.001 to 5% by weight.  The content of less than 0.001% by weight undesirably increases the amount of the mother alloy to be added to molten zinc to prepare a zinc-titanium alloy.  The content of larger than 5% by weight, on the other hand, is not easily molten and thereby increases the manufacturing cost or causes the impurities, such as metallic titanium, to remain in the

resultant alloy mixture.  This may result in defectives of the manufactured anode zinc cans.

The preferable temperature for melting the spongy titanium is in a range of 500 to 750°C.  The temperature of lower than 500°C makes it difficult to melt the spongy titanium and thereby causes the non-molten spongy titanium as well as impurities, such as metallic titanium, to remain in the resultant alloy mixture.  The temperature of higher than 750°C, on the other hand, causes vaporization of zinc and may thereby lead to application of an injection process of an inert gas.  Even when such injection process is not applied, since titanium is easily oxidized, production of oxides is enhanced and nitrogen is incorporated into titanium.  This causes the impurities, such as metallic titanium to remain in the resultant alloy mixture.

The preferable melting time ranges 0.5 to 6 hours.  The melting time of shorter than 0.5 hours undesirably causes the non-molten spongy titanium as well as impurities, such as metallic titanium, to remain in the resultant alloy mixture.  The melting time of longer than 6 hours, on the other hand, enhances production of oxides and thereby undesirably increases the impurities, such as metallic titanium and intermetallic compounds Zn^Ti, ZnTi, and ZnTi2

Vigorous stirring in the melting process is

recommended to prevent oxidation of the spongy titanium added to the molten zinc.  Metals, such as lead, indium, bismuth, and manganese, may be added to the mother alloy according to the requirements.

The zinc-titanium mother alloy is manufactured by appropriately setting the conditions including the temperature for melting the spongy titanium and the content of the spongy titanium used as the titanium material and the melting time as specified above. Microscopic observation of a vertical section of a cylindrical ingot of (|)10 x 500 mm prepared in the above manner and cut in parallel to the central axis thereof shows that the total of the metallic titanium phase and the intermetallic compounds Zn^Ti, ZnTi, and ZnTi^ remaining as impurities in the zinc-titanium mother alloy is not larger than 40 per 10 cm  and that the content of iron is not higher than 0.1% by weight.

The defectives of the manufactured anode zinc cans can be eliminated by utilizing the zinc-titanium mother alloy that is manufactured by adding the spongy titanium under the above conditions.

The mother alloy of the present invention may be added effectively to the zinc alloy used for high corrosion-resistant zinc plating other than for the anode zinc can of the dry battery.

The following describes the zinc alloy

constituting the anode zinc can of the manganese dry-battery of the present invention.

The zinc alloy constituting the anode zinc can contains 0.001 to 0.005% by weight of titanium and not larger than 50 ppm of iron as the accompanied impurity.

It is preferable that the anode zinc can contains at least one selected from the group consisting of 0.001 to 0.05% by weight of indium and 0.001 to 0.05% by weight of bismuth.

It is also preferable that the content of iron included in the anode zinc can as the accompanied impurity is not larger than 15 ppm.

Titanium in the zinc alloy mainly improves the rolling ductilities and the mechanical strength of the alloy with an increase in its content.  Addition of titanium larger than a specific amount, however, lowers the corrosion resistance of the alloy and causes abnormal discharge in a certain discharge system.

Indium and bismuth improve the corrosion resistance of the alloy with an increase in their contents, but worsen the rolling ductilities of the alloy.

Lead significantly improves both the rolling ductilities and the corrosion resistance with an increase in its content, and addition of lead less than 1.0% by weight further improves the mechanical strength.  A decrease in content of lead enhances the degree of effect

of iron included in the zinc alloy of the anode zinc can as the accompanied impurity on the corrosion resistance.

It is impossible to make titanium contained in the zinc alloy of the anode zinc can by directly immersing metallic titanium in molten zinc.  This is because the melting point of titanium is significantly higher than the temperature of molten zinc.  The method generally applied under such conditions is to prepare the mother alloy and immerse the mother alloy in molten zinc as discussed previously.

As a test, zinc-titanium mother alloys containing titanium in various concentrations have been added to the molten zinc.  The titanium concentration of not lower than 8% by weight is not preferable since it takes at least 30 minutes to melt titanium in molten zinc, the amount of titanium in molten zinc can not be controlled during the melting process, and there is a large oxidation loss of titanium in the melting process. The lower concentration of titanium contained in the mother alloy makes the addition to the molten zinc easier, but the required amount of the mother alloy increases to attain the target content, which is economically disadvantageous.

In the present invention, the concentration of titanium contained in the zinc-titanium mother alloy is accordingly not higher than 8% by weight and preferably

0.5 to 5% by weight.

The inventors have also found that the manufacturing conditions of the zinc-titanium mother alloy affects the ratio of defectives of the manufactured anode zinc cans.  While a variety of intermetallic compounds of zinc and titanium are produced, those having the high Ti ratio, such as Zn^Ti, ZnTi, and ZnTi^, have the melting points higher than 650°C, and are not readily molten in molten zinc but remain.  This may result in defectives of the manufactured anode zinc cans.  A similar problem arises when the mother alloy is contaminated with metallic titanium.

The inventors have extensively examined the manufacturing conditions of the zinc-titanium mother alloy, and found that the zinc-titanium mother alloy manufactured under the specific conditions does not contain any harmful intermetallic compounds of the high titanium ratio or metallic titanium or otherwise contains only a little amount of fine particles of such compounds and metallic titanium which do not adversely affect the manufacture of the anode zinc  cans.  The specific conditions are that spongy titanium is used as the titanium material, the content of the spongy titanium is 0.001 to 5% by weight, the temperature for melting the spongy titanium is 500 to 750°C, and the time required for manufacturing the zinc-titanium mother alloy is 0.5 to 6

hours.

The anode zinc can of the present invention composed of the zinc alloy containing a decreased amount of lead has the workability and the mechanical strength equivalent to or better than those of the conventional anode zinc can composed of the zinc alloy containing 0.3 to 0.5% by weight of lead.  This anode zinc can of the present invention also exerts the similar or better effects on corrosion resistance of zinc.  The anode zinc can of the present invention containing no lead has the workability and the mechanical strength equivalent to those of the conventional anode zinc can composed of the zinc alloy containing 0.3 to 0.5% by weight of lead.  This anode zinc can of the present invention also exerts the similar effects on corrosion resistance of zinc.

Accordingly, the present invention provides a method of manufacturing an anode zinc can for a manganese dry battery, comprising the steps of: (a) melting metallic zinc to obtain molten zinc, (b) adding spongy titanium to said molten zinc, and (c) melting said spongy titanium to alloy with said zinc at a temperature of 500 to 750°C for 0.5 to 6 hours, thereby to obtain a zinc-titanium mother alloy which contains 0.001 to 5% by weight of titanium, not larger than 50 ppm of iron as an accompanied impurity, and which is free from the intermetallic compounds ZnaTi, ZnTi and ZnTi2 as well as a metallic Ti phase, and (d) making an anode zinc can having a bottomed cylindrical shape by known methods from said zinc-titanium mother alloy as obtained according to step (c).

Accordingly, the present invention also provides a manganese dry battery comprising an anode zinc can manufactured by a method such as herein described

Some examples of the present invention are discussed below.

Examples 1 to 16

A zinc ingot (purity: 99.99% by weight) according to the specification of JIS "H2107" was placed in a graphite crucible No.3 and molten at 650°C in an electric fiimace. Spongy titanium was added to molten zinc to concentrations of 0.5% by weight, 1.0%) by weight, 2.0%o by weight, and 3.0% by weight.

Each molten mixture was cast into an ingot case	

of 4)10 X 500 mm when the melting time of 0.5 hours, 1 hour, 2 hours, or 4 hours had elapsed after the addition of the spongy titanium.

The vertical section of each cylindrical ingot thus obtained and cut in parallel to the central axis thereof was observed with a microscope, and the total number of the remaining metallic titanium and undesirable intermetallic compounds per 10 cm  was counted.  The results of measurement are shown in Table 1.

Comparative Examples 1 to 3

A zinc ingot (purity: 99.99% by weight) according to the specification of JIS "H2107" was placed in a graphite crucible No. 30 and molten at 650°C in an electric furnace.  Spongy titanium was added to molten zinc to a concentration of 6.0% by weight.

Each molten mixture was cast into an ingot case of 4)10 X 500 mm when the melting time of 4 hours, 16 hours, or 24 hours had elapsed after the addition of the spongy titanium.

The vertical section of each cylindrical ingot thus obtained was observed with a microscope, and the total number of the remaining metallic titanium and

2

undesirable intermetallic compounds per 10 cm  was counted.  The results of measurement are shown in Table 2.

Conventional Examples 1 to 9

A zinc ingot (purity: 99.99% by weight) according to the specification of JIS "H2107" was placed in a graphite crucible No. 30 and molten at 750°C in an electric furnace.  Plate-like or button-like titanium was added to molten zinc to concentrations of 1.0% by weight, 2.0% by weight, and 5.0% by weight.

Each molten mixture was cast into an ingot case of 
The vertical section of each cylindrical ingot thus obtained was observed with a microscope, and the total number of the remaining metallic titanium and undesirable intermetallic compounds per 10 cm  was counted.  The results of measurement are shown in Table 2.

As clearly shown in Tables 1 and 2, the method of the present invention gives the zinc-titanium mother alloy that is substantially not contaminated with metallic titanium or undesirable intermetallic compounds.

Example 17

The zinc alloys used in the samples No. 1 to No. 66 specified below were prepared in the following manner. A predetermined amount of zinc (purity: 99.99% by weight) was molten in a graphite crucible and kept at 450°C. Flakes of lead, indium, and bismuth were added to the molten zinc in this sequence by the amounts calculated as the addition yield of 100% by weight with respect to the target composition and stirred until being completely molten.  Titanium in the form of flakes of the mother alloy of zinc-titanium (3% by weight) was then added to the molten mixture by the amount calculated as the addition yield of 95% by weight with respect to the target composition and stirred until being completely molten. After the titanium mother alloy was molten, dross on the surface was removed carefully.  The molten mixture kept at 450°C was then cast into a die to yield a plate of 300 mm in width, 1,500 mm in length, and 10 mm in thickness.  The plate was rolled out at 200°C to a thickness of 5 mm.

The compositions of the zinc alloys thus obtained are shown in Tables 3 to 5.

The surface of each sample was observed for evaluation of the rolling ductilities.  The rolled plate was pressed to circular pieces of a predetermined size. The circular pieces were molded into an anode zinc can for a manganese dry battery of R20 size by impact molding process.

The mechanical strength of the anode zinc can

thus manufactured *-	  was measured by

the method discussed below.

Referring to Fig. 2, an anode zinc can 10 of each composition was placed in a V block 11, and a cone-shaped element 12 was then pressed against a certain point on the anode zinc can 10, which was 10 mm apart from the opening of the anode zinc can 10.  The displacement of the certain point in the moving direction of the element 12 and the force applied at this point were measured with a recorder.  The anode zinc cans of the R20 size tested here showed a substantially constant displacement of approximately 4 mm.  As a matter of convenience, the force applied at the measuring point under the condition of the 4 mm-displacement was regarded as the mechanical strength of each anode zinc can.

In order to evaluate the corrosion resistance of each anode zinc can, the hydrogen gas evolution test was carried out in an electrolyte.  In the hydrogen gas evolution test, each anode zinc can cut to a predetermined

weight was immersed at 45°C in 5 ml of the electrolyte containing 30% by weight of zinc chloride and not larger than 1.9% by weight of ammonium chloride and the amount of the evolved gas was measured for three days.

Tables 3, 4, and 5 show the results of the measurements; that is, the rolling ductilities of each zinc alloy, the mechanical strength of each anode zinc can, and the amount of gas evolved from each anode zinc can.  The rolling ductilities were evaluated with the symbols specified below.  The amount of the evolved gas in Tables 3 to 5 was the mean value per day.

0 : The whole surface of the rolled piece was in a favorable condition.

X : Cracks were observed on the side faces of the rolled piece.

XX : Cracks were observed on the whole surface of the rolled piece, and the plate could not rolled out to the predetermined thickness.

The samples No. 7 to No. 10 and No. 18 to No. 21 show that addition of titanium to the zinc alloy containing indium alone or both indium and lead improves the mechanical strength of the anode zinc can.  The samples No. 27 to No. 30 and No. 39 to No. 42 show that addition of titanium to the zinc alloy containing bismuth alone or both bismuth and lead improves the mechanical strength of the anode zinc can.

The samples No. 1 to No. 5 and No. 13 to No. 17 show that addition of indium to the zinc alloy containing titanium depresses evolution of hydrogen gas.  The samples No. 22 to No. 25 and No. 33 to No. 38 show that addition of bismuth to the zinc alloy containing titanium depresses evolution of hydrogen gas.

The samples No. 4 to No. 6 and No. 24 to No. 26 show that addition of titanium improves the rolling ductilities and that the effect of addition of titanium on the improvement in rolling ductilities is weakened when the content of indium or bismuth alone exceeds 0.1% by weight.

The results show that the anode zinc cans containing 0.001 to 0.005% by weight of titanium and 0.001 to 0.05% by weight of indium or 0.001 to 0.05% by weight of bismuth maintain the preferable rolling ductilities and have the mechanical strength and the effect of depressing the gas evolution equivalent to or better than those of

the sample No. 69 given as the conventional example and containing 0.4% by weight of lead.

The less contents undesirably make the resultant zinc alloy soft, whereas the larger contents make the resultant zinc alloy brittle and cause cracks in the process of rolling out the zinc alloy.  The contents out of the above ranges also lead to another problem; that is, the evolved gas prevents the practical discharge performance from being maintained in the battery stored.

Comparison between the zinc alloy containing lead and that without lead shows that the zinc alloy without lead has a little poorer effect of depressing evolution of the hydrogen gas, which is, however, equivalent to or better than that of the sample No. 69 given as the conventional example, and has the mechanical strength better than that of the sample No. 69.

The results of the samples No. 43 to No. 47 show that zinc alloys containing both indium and bismuth have the improved effect of depressing evolution of the hydrogen gas, compared with those containing only indium or bismuth.  The zinc alloy containing both 0.05% by weight of indium and bismuth showed the favorable rolling ductilities.

As is well known, the content of iron included in the zinc alloy as the accompanied impurity significantly affects the corrosion resistance of the

anode zinc can.  It is accordingly important to regulate the content of iron in the zinc alloy as well as to add the metals, such as indium and bismuth, which improve the corrosion resistance, while the content of lead in the zinc alloy of the anode zinc can is decreased.

The samples No. 48, No. 3, and No. 49 to No. 51 were used to evaluate the effect of the content of iron on corrosion resistance of the anode zinc can, when the content of lead in the zinc alloy was decreased.  The amount of the evolved gas increased when the content of iron in the zinc alloy exceeded 50 ppm.

It is accordingly preferable that the content of iron included in the zinc alloy as the accompanied impurity is not larger than 50 ppm when the content of lead in the zinc alloy of the anode zinc can is decreased.

The content of iron that is not larger than 15 ppm further improves the corrosion resistance.

The results of the samples No. 52, No. 15, and No. 53 to No. 55 show that the effect of iron is more significant when the zinc alloy does not contain any lead.

These results show that the anode zinc cans containing the respective elements in the specified ranges maintain the workability and mechanical strength as well as the corrosion resistance equivalent to or better than those of the conventional anode zinc can containing 0.3 to 0.5% by weight of lead.

The following describes the relationship between the content of titanium and the performance of the battery.

Addition of titanium of not less than 0.01% by weight causes abnormal discharge in the course of light-load intermittent discharge.

The discharge test was carried out for manganese dry batteries of R20 size having the construction shown in Fig. 1, according to the specification of the JIS standard; that is, the resistance of 39Q as the load and the cycle of 4 hour-discharge and 20 hour-rest.

Each manganese dry battery tested had the structure shown in Fig. 1.  A cathode mixture 1 including manganese dioxide as an active material was inserted into an anode zinc can 3 of a bottomed cylindrical shape via a separator 2.  A carbon rod 5 functioning as the cathode collector was inserted into the center of the cathode mixture 1.  A bottom insulator paper 4 is placed on the bottom of the anode zinc can 3.  The upper opening of the anode zinc can 3 was sealed with a plastic sealing member 9.  The manganese dry battery also includes a sealing cap plate 6 functioning as the cathode terminal, an anode terminal plate 7, and an outer jacket 8.

The solid lines in Fig. 3 represent a typical intermittent discharge curve of a general manganese dry battery.  El, E2, and E3 respectively denote the voltages

of the battery immediately after the start of discharging, after two hours, and immediately before the termination of discharging.  E4 denotes the voltage of the battery immediately after the re-start of discharging after the 20 hour-rest.

Referring to the graph of Fig. 3, the voltage of the battery decreases from El, E2 to E3 with a progress of discharging, and the voltage E4 after the 20 hour-rest is returned to the level higher than the voltage E3.

In case that the content of titanium in the anode zinc can is not less than 0.006% by weight as specified in Table 6, a voltage E4" immediately after the re-start of discharging after the 20 hour-rest becomes lower than a voltage E3" immediately before the termination of the previous discharging as shown by the broken lines in Fig. 3.

The abnormal discharge, in which the voltage after the rest is not returned but decreases, is attributable to the substance that is generated on the surface of the zinc can and prevents the conduction of electricity.

A large decrease of the voltage E4" results in the extremely short duration as the sample No. 63.  Fig. 4 shows an example of such abnormal discharge.

This phenomenon is observed when the sample contains the large amount of titanium.  No abnormal discharge is observed when the content of titanium is not larger than 0.005% by weight as shown by the samples No. 18, No. 19, No. 56 to No. 59, No. 64, and No. 65 in Table 6.  Abnormal discharge occurs when the content of titanium is not less than 0.006% by weight as shown by the samples No. 60 to No. 63 and No. 66.

Although the above examples regard the Zn-Ti-In alloy and Zn-Ti-Bi alloy, the Zn-Ti-In-Bi alloy and these alloys further including lead have the similar behaviors.

The zinc-titanium mother alloy without intermetallic compounds Zn^Ti, ZnTi, and ZnTi^ as well as a metallic Ti phase was processed to cans by the two different methods.

The process A used spongy titanium as the titanium material and adopted the optimum manufacturing conditions; that is, the content of the spongy titanium was 0.001 to 5% by weight, the temperature for melting the spongy titanium was 500 to 750°C, and the melting time was 0.5 to 6 hours.  The process B was the comparative

Process A

Metallic zinc (purity: 99.99% by weight) according to the specification of JIS "H2107" was placed in a graphite crucible No. 30 and molten at 650°C in an electric furnace, and spongy titanium was then added to molten zinc to the concentration of 2.0% by weight.  The molten mixture was cast into an ingot case of 4)10 x 500 mm after the melting time of 4 hours.  The resultant ingot was used as the titanium mother alloy.

Process B

Metallic zinc (purity: 99.99% by weight) according to the specification of JIS "H2107" was placed in a graphite crucible No. 30 and molten at 750°C in an electric furnace, and plate-like or button-like titanium was then added to molten zinc to the concentration of 2.0% by weight.  The molten mixture was cast into an ingot case of (t>10 X 500 mm after the melting time of 24 hours.  The resultant ingot was used as the titanium mother alloy.

The alloy samples having the same compositions as those of the samples No. 57, 59, 60, and 62 were prepared from the zinc-titanium mother alloy manufactured according to the process A or the process B.  Samples No. 57A, 59A, 60A, and 62A were prepared from the zinc-titanium mother alloy manufactured according to the process A, whereas samples No. 57B, 59B, 60B, and 62B were

prepared from the zinc-titanium mother alloy manufactured according to the process B.  Table 7 shows the ratio of defectives of the anode zinc cans of the R20 size and the R6 size prepared from these alloys.

As clearly shown in Table 7, all the anode zinc cans prepared from the alloy manufactured according to the process A had the normal workability, irrespective of their size.  In the anode zinc cans prepared from the alloy manufactured according to the process B, on the other hand, the portion having the extremely poor rolling ductilities was found in the process of impact molding the anode zinc cans, and the defectives were found in all such examples at the ratios specified in Table 7.

The abnormal portions of the defective cans prepared from the alloy manufactured according to the process B were observed with an X-ray microanalyzer.  The compounds having the high Ti ratio, such as Zn2Ti, ZnTi, and ZnTi2, were detected in such abnormal portions.

The above results show that the zinc alloy prepared from the zinc-titanium mother alloy that is manufactured by using spongy titanium as the titanium material and setting the content of the spongy titanium to 0.001 to 5% by weight, the temperature for melting the spongy titanium to 500 to 750°C, and the melting time to 0.5 to 6 hours, has the workability equivalent to that of the conventional zinc alloy containing 0.4% by weight of lead.

The lower limit value 0.002% given as the content of lead represents the content of lead that is inevitably contained in zinc (purity: 99.99% by weight), which is generally used as the material of the anode zinc can for a manganese dry battery.

As discussed above, the method of the present invention shortens the melting time and gives the zinc-titanium mother alloy that is substantially free from metallic titanium and intermetallic compounds having the Zn-Ti atomic ratio of not lower than 1/2.

The method of the present invention gives a useful manganese dry battery, which has the mechanical

strength of the anode zinc can required in the process of manufacturing the battery equivalent to or better than that of the conventional anode zinc can, maintains the effect of corrosion resistance in the stored battery equivalent to or better than that of the conventional anode zinc can, causes no abnormal discharge in the light-load intermittent discharging process, and does not adversely affect the environment.

Although the present invention has been described in terms of the presently preferred embodiments, it is to be understood that such disclosure is not to be interpreted as limiting.  Various alterations and modifications will no doubt become apparent to those skilled in the art to which the present invention pertains, after having read the above disclosure. Accordingly, it is intended that the appended claims be interpreted as covering all alterations and modifications as fall within the true spirit and scope of the invention.

WE CLAIM:

1.	A method of manufacturing an anode zinc can for a manganese dry battery,

comprising the steps of:

(a)	melting metallic zinc to obtain molten zinc,

(b)	adding spongy titanium to said molten zinc, and

(c)	melting said spongy titanium to alloy with said zinc at a temperature of 500 to 750°C for 0,5 to 6 hours, thereby to obtain a zinc-titanium mother alloy which contains 0.001 to 5% by weight of titanium, not larger than 50 ppm of iron as an accompanied impurity, and which is free from the intermetallic compounds Zn2Ti, ZnTi and ZnTi2 as well as a metallic Ti phase, and

(d)	making an anode zinc can having a bottomed cylindrical shape by known methods from said zinc-titanium mother alloy as obtained according to step (c).

2.	The method of manufacturing an anode zinc can for a manganese dry battery as claimed in claim 1, wherein at least one element selected from the group consisting of lead, indium, bismuth, and manganese are optionally added to obtain a zinc-titanium alloy which contains 0.001 to 10% by weight of said element.

3.	The method as claimed in claim 1 or 2, wherein said anode zinc can contains 0.001 to 0.005% by weight of titanium.

4.	The method as claimed in anyone of the preceding claims, wherein said anode

zinc can contains, 0.002 to 0.4% by weight of lead and 0.001 to 0.005% by

weight of titanium.

5.	The method as claimed in anyone of the preceding claims, wherein said anode

zinc can has, 0.001 to 0.05% by weight of indium and 0.001 to 0.05% by

weight of bismuth.

6.	The method as claimed in anyone of the preceding claims, wherein said anode

zinc can contains, not larger than 15 ppm of iron as the accompanied impurity.

7.	A manganese dry battery comprising an anode zinc can manufactured by a

method as claimed in anyone of the preceding claims.

8.	A method of manufacturing an anode zinc can for a manganese dry battery

substantially as herein described with reference to the accompanying drawings.	

Documents:

				467-mas-1997 abstract duplicate.pdf

				467-mas-1997 abstract.pdf

				467-mas-1997 assignment.pdf

				467-mas-1997 claims duplicate.pdf

				467-mas-1997 claims.pdf

				467-mas-1997 correspondence others.pdf

				467-mas-1997 correspondence po.pdf

				467-mas-1997 description (complete) duplicate.pdf

				467-mas-1997 description (complete).pdf

				467-mas-1997 drawings duplicate.pdf

				467-mas-1997 drawings.pdf

				467-mas-1997 form-2.pdf

				467-mas-1997 form-26.pdf

				467-mas-1997 form-4.pdf

				467-mas-1997 form-6.pdf

				467-mas-1997 others.pdf

				467-mas-1997 petition.pdf

« Previous Patent

Next Patent »

Patent Number	198418	

Indian Patent Application Number	467/MAS/1997	

PG Journal Number	20/2006	

Publication Date	19-May-2006	

Grant Date	18-Jan-2006	

Date of Filing	06-Mar-1997	

Name of Patentee	M/S. MATSUSHITA ELECTRIC INDUSTRIAL CO. LTD,	

Applicant Address	1006, OAZA-KADOMA-SHI, OSAKA-FU	

Inventors:

#	Inventor's Name	Inventor's Address	

1	MURAKAMI	3-3 EBISHU-CHO, KISHIWADA CITY, 596	

2	KOHEI KUBOTA	2-19-50-1-507, IZUMI, OKEGAWACITY, 363	

3	KOICHI SATO	3-25-2, TAMAGAWA-CHO, AKISHIMA CITY, 196	

4	ASHIHARA	11-8 IKEDA-HONMACHI, NEYAGAWA CITY, 572	

PCT International Classification Number	H01M 4/42	

PCT International Application Number	N/A	

PCT International Filing date		

PCT Conventions:

#	PCT Application Number	Date of Convention	Priority Country	

1	8266201	1996-10-07	Japan	

2	8-057226	1996-03-14	Japan	

© All Indian Patents, 2013-2021.

  Patent data available in the public domain from Indian Patents Office, Department of Industrial Policy and Promotions, Ministry of Commerce and Industry, Government of India.
