Repository: anandvc/allindianpatents

File: patents/198651-device-for-gas-dynamic-deposition-of-powder-materials.html
Indian Patents. 198651:DEVICE FOR GAS DYNAMIC DEPOSITION OF POWDER MATERIALS

Indian Patents

Recently Granted Patents

  Recently Published Patents

Title of Invention	DEVICE FOR GAS DYNAMIC DEPOSITION OF POWDER MATERIALS

Abstract	ABSTRACT The present invention relates to a gas dynamic spray device for depositing a large variety of coatings by spraying materials in powder form. The objective of this invention is to provide a device having enhanced functional and technological capabilities compared to previously disclosed gas dynamic spray devices. The device disclosed herein yields higher deposition efficiency of sprayed powder materials, thereby making the device and the process of deposition using the device economical. The device also permits coating of a wider range of powders (metal & metal alloys, cermets, metal polymer blends etc.) and can also be effectively used as a manual coating tool. The invention also relates to a method of depositing powder materials employing the above device. The device presented has utility in a wide spectrum of engineering industries viz. Powder generation, automotive, metallurgical, electrical etc. for producing coatings for different functional applications.	

Full Text	This invention relates to a device for the deposition of powder materials. This invention particularly relates to a gas dynamic spray device for depositing powder materials. The device of the present invention is useful in engineering industry, the power industry, metallurgy and other industrial spheres to produce one- and multi-layer coatings for different functional purposes. The invention also relates to a method of depositing powder materials employing the device.

Devices useful for gas dynamic spray including a powder feeder and supersonic nozzle unit located in one body, and a control console of powder particle velocity including blank-control elements for a component concentration defining (helium, hydrogen) in the working mixture with air are well known. Reference, in this context, may be made to Russian Patent No. 1618777, MKIC 23 4/20, 1984.

The disadvantages of the device disclosed in the above said patent are its technological and functional limitations, particularly low output, constraints on powder materials types that can be deposited due to the low temperature maintained during the coating process and inability to change elastic characteristics of the powder material as there is no a facility in the system to effect the change, for example, a gas heater. Besides, the presence of a feeder with driver and nozzle unit in the form of manual tool in a single whole body makes the device heavy and increases its size. Consequently, the process of coating employing the device is of limited utility and inconvenient to operate.

Mother type of gas dynamic spray device has been disclosed in another Russian Patent No. Patent RF No. 1674585, MKI C 23 26/00,1989, which comprises a source of compressed gas, a supersonic nozzle imit and a working gas heater. The disadvantage connected with this device is that the heater is in the form of a long electric conduction pipe the inside part of which is a 3neumatic channel of the working gas, which causes increase of the heater size and weight. \ccordingly, the device cannot be used as a manual handy tool. Besides, the powder used for coating is introduced only in the sub-critical region of the supersonic nozzle, which is not always appropriate, and the device does not permit a nozzle operation mode change that is desirable vhile using some types of powder materials for coating.

fAnother patent bearing number RU 2 075 535 CI titled "Equipment for Spraying Coatings on Internal Surfaces of Pipes" filed by the same applicants refers to an invention pertaining to a spray gun mounting and moving apparatus for providing coatings on internal surfaces of pipes only.

The patent mainly describes a gun mounting & moving mechanism to enable deposition of coatings on internal surfaces of pipes using a cold gas-dynamic spraying system, which consists of supersonic nozzle, pre-chamber, gas heater. The gun mounting &. moving mechanism is connected by means of an air duct with powder feeder and control panel installed on carriage of moving device. The gripping and turning mechanism connects the pipe to be coated with an isolating chamber and suction system, and forms a dust-isolating channel allowing collection and repeated use of excessive powder.

The major disadvantages of the mechanism referred to in the patent are:

•	Meant for depositing on internal surface of the pipe

•	Heavy weight and not possible to operate by hand

•	Limited choice of depositing materials

•	Difficulties in cleaning and changing of the powder

Considering the importance of the gas dynamic spray technique in depositing a variety of protective coatings on various substrates which are required in many engineering industries viz. power, automotive, metallurgy, electrical and other industrial spheres to produce one- and multi¬layer  coatings  for  different  functional  purposes  to  enhance  component  durability  and performance, there is a need to develop a device which is handy, efficient and cost effective.

Therefore, the main objective of the present invention is to provide a device for depositing powder materials, the resulting product being useful for various engineering applications.

Another objective of the present invention is to provide a device for depositing powder materials having enhanced functional and technological capabilities such as coating on open places, coating regions which are difficult to access, coating regions having semi-closed volumes and coating the inside of a reservoir etc.

Still another objective of the present invention is to provide a device for depositing powder materials, which results in saving of powder materials used for coating through enhanced deposition efficiency, thereby making the device, and the process of coating using the device, economical.

Yet another objective of the present invention is to provide a device for depositing powder materials which can be used for coating a much wider range o/powder materials than the previously disclosed gas dynamic spray devices.

Further objective of the present invention is to provide a device for depositing powder materials, which is very handy and lighter its effective use as a manual coating tool.

The above objectives of the present invention are achieved by providing the device in the form of two blocks connected by flexible pneumatic-electrical cables. One of these is a spray block, which is in the form of a manual handy tool with remote control including a supersonic nozzle that is connected with a gas heater, the metallic body of which is provided with an electro¬thermal-insulator with through parallel pneumatic channels and built-in heater elements. The total pneumatic channels flow section is designed for the condition Re > 2300, where Re- the Reynolds number, and the nozzle is placed with possibility to change the position relative to its Eixis and connected with the powder feeder with a flexible pneumatic cable, and a checker located along the axis with possibility to introduce a gas-powder mixture into the sub-critical as well as the super-critical nozzle section. The other block is a block of spray control and monitoring. It includes the electronic request systems, automatic temperature control of the heater working gas by control of electric power supplied to the heater elements by an electric cable and also the distant control element^br the electric driver of the powder feeder.

The above characteristics are not found in other gas dynamic techniques disclosed and available in the technical literature. Hence, the present device is being presented as an invention.

The device of the present invention is shown in the drawings accompanying this specification. In the drawings,

Figure 1 - shows the plan view of the device of the present invention

Figure 2 - shows the constructional features of the heater incorporated in the device

Figure 3 - shows the construction of the nozzle

According to the present invention, there is provided a gas dynamic spray device for depositing powder materials comprising two blocks (1 & 14) connected by flexible pneumatic-electric cables (12&17), one of the blocks being a spray block (1) provided with a distant control and comprises of a gas heater unit (2) having a metallic body (3) housing an electro-thermal insulator (4), pneumatic channels (5) and heater elements (6), the gas heater unit being also provided with a branch pipe (7) at the top for the supply of the working gas, the gas heater unit being further provided with a thermal probe (8), a switch on button {9) for a distant powder feeder driver (10) and a nozzle (11), the nozzle being fixed to the gas heater imit (2), the nozzle being placed in such a>way that it is capable of changing its position relative to its axis, and being also connected to the powder feeder (10) by a flexible pneumatic cable (12) and a checker (13) which is directed along the nozzle axis to enable introduction of the gas-powder mixture into the sub-critical as well as the super-critical nozzle section. The second block (14) consisting of a spray control and monitoring unit, comprising of an electronic system (15) being coimected to the heater elements (6) of the first block (1) by an electric cable (16), also including the blast control elements powered by the compressed gas source, which are connected by pneumatic cables (17) with the gas heater (2) through the branch pipe (7) and also being connected to the powder feeder (10) through pneumatic cable (18) with manometers, this second block additionally including a gas temperature indicator (19) connected with a thermal probe (8).

The constructive peculiarities of the gas heater (2), namely, a number of pneumatic channels (5), their diameter and length, provide intensive heating including the most efficient heat transfer from the heater elements (6) at the cost of organizing transitional or turbulent regime of their overflow with their surface temperature saving in the range of available values (at operation) for materials of heat elements (6). This, in particular, increases its useful life.

The possibility to change the position of the nozzle (especially when using a planar nozzle) relative to its axis allows manual tool operation to provide an optimal incident angle of the gas-powder jet on the coating surface to control coating quality and to ensure high productivity of the coating process.

The peculiarities of powder introduction (see Fig.3) provide for uniform spraying of both metal powders (for which introduction into sub-critical region is preferable) as well various other powder mixtures including cermet materials, metal-polymer blends etc. (for which introduction into supercritical region of the nozzle is preferred). This can significantly widen the technological capabilities of the device.

The reduction in size and weight of the spray block (1) are due to the efficient construction of the gas heater (2), i.e. availability of several pneumatic channels in a thermal insulator (5) (50 times shorter than a prototype), which also leads to lower the working gas losses. Appropriate selection of number of channels and their diameter, taking into consideration filling up the flow section by heater elements (6), allows parameters for gas flow over the heater elements to be set in a manner such that the Reynolds number (Re) assimies a value greater than 2300. This significantly enhances heat pick-up due to the transitional or turbulent flow. Effective heat removal from the heater elements (6) to the working gas also allows the temperature of heater elements to be kept low (in comparison with the prototype) and, therefore, enables supply of higher power (if necessary) to provide conditions of high heat flow. This permits increase of productivity on the whole. The heater elements are made in the form of spiral from an alloy of high electrical resistance and provided from a net work of 220/3 80V.

The device covered by the present invention works as follows. A compressed gas and electric power are supplied to the control and monitoring block (14). The required value of the working gas temperature is controlled by electronic system (15) that is connected to electro-heater elements (6) through an electric cable (16). The compressed gas is supplied by blast-control units to the gas heater (2) through a pneumatic cable (17) and branch pipe (7), and to the powder feeder (10) through pneumatic cable (18) to establish the necessary gas pressure. When the necessary pressure, controlled by manometers, is attained in the powder feeder (10) and gas heater (2), electric power is supplied from the electronic system (15) by an electric cable (16).

Travelling through the heater pneumatic channels (5), the working gas enters the supersonic nozzle (11) where it is accelerated up to a supersonic velocity and exits into the atmosphere. When the device comes to the stationary operating mode in respect of temperature and pressure of the working gas, the powder-feeder electric driver (10) is switched on by pushing the distant control button (9). As a result, the gas-powder mixture is introduced into the nozzle (11) through the pneumatic cable (12) using the checker (13) axially directed to the sub-critical region (Fig.3a) or super-critical region (Fig.Sb). The sprayed powder in the nozzle (U) is accelerated and heated by a gas jet from the heater (2) and the high-velocity powder stream impacts on the substrate in question to form a coated product.

In the device, a deviation of the working gas temperature by 1-2% (depending on the circuit sensitivity) from the set value is automatically corrected. The electronic system (15) either discoimects the gas heater (2) (when there is an increase of temperature) or cuts it in (when there is a decrease of temperature) by a signal from the thermal probe (8) to automatically provide the set value.

The device of the present invention on the whole, performed in the form of two blocks coimected functionally by the flexible elements, provides a facility to work at a considerable distance one block from the other and from a source of compressed gas and electric power. The device enables spraying of a wide variety of coatings on inaccessible elements of constructions, semi-closed volumes and reservoirs, including repair and re-construction works.

Advantages of the invention

The device facilitates depositing powders by using two blocks separated by a considerable distance. One block is in the form of a manual handy tool while the other block is for spray control and monitoring.

The device facilitates deposition of powders on inaccessible parts of constructions, semi-closed volumes and reservoirs, including of repair and re-construction works.

I

The device has enhanced functional and technological capabilities. // is capable of depositing a wide range of powder materials (metal & metal alloys, cermet, metal-polymer blends etc.) on a variety of substrate materials (metal & metal alloys, a range of non-metals etc.).

4.	The device helps in saving powder materials used for deposition because of the enhanced

deposition efficiency that it permits, thereby making the device and the process of deposition using the device economical.

5.	The device can be used as a handy manual tool and is convenient to operate.

We Claim:

1. A Gas dynamic spray device for depositing powder materials, comprising two blocks (1 & 14) connected by flexible pneuinatic-electric cables (12«&17), one of these blocks being a spraying block (1), provided with a distant control and comprises a gas heater unit (2) having a metallic body (3) housing an elected thermal insulator (4), pneumatic channels (5) and heater elements (6), the gas heater unit being also provided with a branch pipe (7) at the top for the supply of gas, the gas heater unit being also provided with an electro-thermal insulator (8) a switch-on button (9) for a distant powder feeder driver (10), and a nozzle (11), the nozzle bay fixed to the gas heater unit (2) in such a way that it is capable of changing its position relative to its axis, the nozzle being also connected to the powder feeder (10) by a flexible pneumatic cable (12) and a checker (13) which is directed along the nozzle axis to enable introduction of the gas-povvder mixture into the sub-critical as well as the super¬critical nozzle sections, the second block (14), which is a spray control and monitoring unit, comprises of a electronic system (15), the second block (14) consisting of the spray control and monitoring unit, comprising of an electronic system (15) being cormected to the heater elements (6) of the first block (1) by an electric cable (16), also including the blast control elements powered by the compressed gas source, which are cormected by pneumatic cables (17) with the gas heater (2) through the branch pipe (7) and also being cormected to the powder feeder (10) through pneimiatic cable (18) with manometers, the second block additionally including a gas temperature indicator (19) cormected with a thermal probe (8)

2.	A device as claimed in claim 1 wherein the heater elements are made in the form of spiral

from an alloy of high electrical resistance and powered from a network of 220/380 V.

3.	A device for depositing powder materials substantially as described in Figs.l to 3 of the

drawing accompanying this specification

Documents:

				0944-mas-2001 abstract-duplicate.pdf

				0944-mas-2001 abstract.pdf

				0944-mas-2001 claims-duplicate.pdf

				0944-mas-2001 claims.pdf

				0944-mas-2001 correspondence-others.pdf

				0944-mas-2001 correspondence-po.pdf

				0944-mas-2001 description (complete)-duplicate.pdf

				0944-mas-2001 description (complete).pdf

				0944-mas-2001 drawings-duplicate.pdf

				0944-mas-2001 drawings.pdf

				0944-mas-2001 form-1.pdf

				0944-mas-2001 form-19.pdf

				0944-mas-2001 form-3.pdf

« Previous Patent

Next Patent »

Patent Number	198651	

Indian Patent Application Number	944/MAS/2001	

PG Journal Number	20/2006	

Publication Date	19-May-2006	

Grant Date	25-Jan-2006	

Date of Filing	22-Nov-2001	

Name of Patentee	INTERNATIONAL ADVANCED RESEARCH CENTER FOR POWDER METALLURGY AND NEW MATERIALS (ARCI)	

Applicant Address	BALAPUR VILLAGE, RR DISTRICT, HYDERABAD 500 005	

Inventors:

#	Inventor's Name	Inventor's Address	

1	ALKHIMOV ANATOLI PAVLOVICH	INSTITUTSKAYA 4/1, ITAM SD RAS, 6300 080, NOVOSIBIRSK,	

2	KOSAREV VLADIMIR FEDOROVICH	INSTITUTSKAYA 4/1, ITAM SD RAS, 6300 080, NOVOSIBIRSK,	

3	ALKHIMOV OLEG ANATOLIEVICH	INSTITUTSKAYA 4/1, ITAM SD RAS, 6300 080, NOVOSIBIRSK,	

4	LAVRUSHIN VICTOR VLADIMIROVICH	INSTITUTSKAYA 4/1, ITAM SD RAS, 6300 080, NOVOSIBIRSK,	

PCT International Classification Number	C23C 24/04	

PCT International Application Number	N/A	

PCT International Filing date		

PCT Conventions:

#	PCT Application Number	Date of Convention	Priority Country	

1			NA	

© All Indian Patents, 2013-2021.

  Patent data available in the public domain from Indian Patents Office, Department of Industrial Policy and Promotions, Ministry of Commerce and Industry, Government of India.

File: patents/198691-process-for-producing-optically-active-isopulegal-using-tris-2-6-diarylphenoxy-aluminum-as-catalyst.html
Indian Patents. 198691:PROCESS FOR PRODUCING OPTICALLY ACTIVE ISOPULEGAL USING TRIS (2,6-DIARYLPHENOXY) ALUMINUM AS CATALYST

Indian Patents

Recently Granted Patents

  Recently Published Patents

Title of Invention	PROCESS FOR PRODUCING OPTICALLY ACTIVE ISOPULEGAL USING TRIS (2,6-DIARYLPHENOXY) ALUMINUM AS CATALYST

Abstract	A process for producing l-isopulegol by simple operations with safety in high yield. A process for producing isopulegol, which comprises selectively cyclizing citronellal in the presence of a tris(2,6-diarylphenoxy)aluminum catalyst represented by the following general formula (3): wherein Al represents an aluminum atom, Ar<sup>1</sup> and Ar<sup>2</sup> each represent a substituted or unsubstituted aryl group or a heteroaryl group; and R<sup>1</sup>, R<sup>2</sup> and R<sup>3</sup> each represent a hydrogen atom, a halogen atom, an alkyl group having 1 to 8 carbon atom(s), an alkoxy group having 1 to 8 carbon atom(s), a substituted or unsubstituted aryl group, a dialkylamino group having 1 to 4 carbon atom(s), or a nitro group.	

Full Text	 

This invention relates to a process for producing optically active isopulegol using tris(2,6-diarylphenoxy) aluminum as catalyst, which is a useful material for making aromas and an important precursor for synthesizing menthol.

BACKGROUND OF THE INVENTION Menthol, particularly i-menthol is extraordinary important as an aroma with coolness and has been finding wide applications in a variety of fields.  Known methods of synthesizing menthol are divided into optical resolution of d-?-menthol and asymmetric synthesis (see Indoh Moto-ichi, Gosel  Koryo, Kagaku Kogyo Nipposha, pp. 106-114) .  In the route of asymmetric synthesis, t-menthol is obtained by hydrogenation of I-isopulegol as a precursor.  Synthesis of the I-isopulegol involves selective cyclization of d-citronellal as an important step .

The process of producing £-isopulegol comprising selectively cyclizing d-citronellal in the presence of zinc bromide as a catalyst, which is. disclosed in JP-A-53-116348 and Nakatani and Kawashima, Synthesis, p. 147 (1978), has already been put to practical use.  In this process, the ratio of I-isopulegol to other isomers is 94/6.

Other catalysts hitherto reported for selective cyclization of citronellal include Me2AlCl (Micheal, K. and Snider, B.B., J.  Am. Soc.,  102, pp. 7951-7953

(1980)), Zn(binaphthol) (Sakane, S. et al., Tetrahedron Lett.,  vol. 26, No. 45, pp. 5535-5538 (1985)), RhCl(PPh)3

(Funakoshi, K. et al., Chem. Pharm.  Bull.,  vol. 37, No. 8, pp. 1990-1994 (1989)), an acid catalyst supported on a silica gel or alumina carrier (Kropp, P.J., J.  Org. Chem.,  vol. 60, pp. 4146-4152 (1995)), Zn/trimethylsilyl chloride (Marty, M. et al., Tetrahedron,  vol. 52, No. 13, pp. 4645-4658 (1996)), Sml2 (Sarkar, T.K. and Nandy, S.K., Tetrahedron  Lett.,  vol. 37, No. 29, pp. 5195-5198

(1996)), Sc(trifluoromethane sulfonate)3 (Aggarwal, V.K. et al., Tetrahedron Lett.,  vol. 39, pp. 1997-2000 (1998) and International Publication WO 99/32422) , trans-[Ru(salen) (NO) (H20)]+ (Ellis, W.W. et al. , Chem. Common.,  pp. 1311-1312 (1998)), S-Zr02 (Yadav, G.D. and Nair, J.J., Chem. Commun., pp. 2369-2370 (1998)), and solid catalysts (JP-A-11-267524).  None of these catalysts is superior in selectivity to isopulegol to zinc bromide that have been used in industry.

Sc(trifluoromethane sulfonate)3 is equal to zinc bromide in selectivity only when the reaction is conducted in an extremely low temperature of -78°C. The selectivity to i-isopulegol reduces to 80% at room temperature, which is insufficient for industrialization.

The catalyst of the present invention, a tris(2,6-diarylphenoxy) aluminum, is reported as a catalyst for polymerization (JP-A-11-335432) or aldol condensation (Yamamoto, H. et al., J.  Am. Chem. Soc.,  vol. 116, pp. 4131-4132 (1994), Yamamoto, H. et al., J.  Am.  Chem. Soc.,,  vol. 122, pp. 7847-7848 (2000)).  Application of this catalyst to cyclization reactions, still less to synthesis of isopulegol, has not been reported nor known.

SUMMARY OF THE INVENTION

An object of the present invention is to provide a process for obtaining isopulegol through high-selectivity cyclization of citronellal, particularly a process for producing I-isopulegol, which is an important synthesis precursor for I-menthol and is useful as a material of perfumes, etc., by simple operations with safety in high yield.

As a result of extensive investigations, the present inventors have found that a specific catalyst enables citronellal to be cyclized to provide isopulegol in high yield and at such a selectivity as high as 98% or more based on the total isomers produced, i.e., isopulegol, isoisopulegol, neoisopulegol, and, neoispisopulegol.  The present invention has been completed based on this finding.

Accordingly the present invention provides a process for producing optically active . isopulegol represented by the following formula (4):

wherein * indicates an asymmetric carbon atom, which comprises selectively cyclizing optically active citronellal represented by the following formula (5)

wherein * indicates an asymmetric carbon atom, in the presence of a tris(2,6-diarylphenoxy)aluminum catalyst represented by the following general formula (3):

wherein Al represents an aluminum atom, Ar1 and Ar2 each represent a substituted aryl group or a heteroaryl group; and R1 and R2 and R3 each represent a hydrogen atom, a halogen atom, an alkyi group having 1 to 8 carbon atom(s), an alkoxy group having 1 to 8 carbon atom(s), a substituted or unsubstituted aryl group, a dialkylanrno group wherein each alkyi group has 1 to 4 carbon atom(s), or a nitro group; wherein the catalyst is used in an amount of 0.05 to 5 mol% based in citronellal (5) and the reaction is performed at a temperature ranging from -60°c to 100°c, for a period of 0.25  to  30  hrs  to  give  optically  active  isopulegol  (4)  in  a  smooth  manner.

The process for producing isopulegol wherein said tris(2,6-diarylphenoxy)aluminum catalyst is a reaction product obtained by reacting at least one compound selected from an alkylaluminum compound represented by the following general formula (6a)

(R4) 3-pAlHp	(6a)

wherein Al represents an aluminum atom, R4 represents an alkyi group having 1 to 4 carbon atom(s), and p represents an integer of 0 to 2, and a metal aluminum hydride represented by the general formula (6b):

MA1H4	(6b)

wherein M represents a lithium atom, a sodium atom or a potassium atom, and Al represents an aluminum atom; and a 2,6-diarylphenol represented by the following general formula (7):

wherein Ar1, Ar2, R1, R2, and R3 are as defined above, in an inert solvent.

DETAILED DESCRIPTION OF THE INVENTION The process for producing isopulegol according to the present invention is represented by the following reaction scheme:

wherein Al, Ar1, Ar2, R1, R2, and R3 are as defined above. That is, citronellal (2) is selectively cyclized in the presence of a tris(2,6-diarylphenoxy)aluminum catalyst (3) to produce isopulegol (1).

Commercially available citronellal can be used as a starting compound (2) or (5).

In formula (6a) representing an alkylaluminum compound used to prepare the tris(2,6-diarylphenoxy)aluminum catalyst (3), R4 represents an alkyl group having 1 to 4 carbon atom(s), and p presents an integer of 0 to 2.

R4 includes methyl, ethyl, propyl, isopropyl, n-butyl, isobutyl, sec-butyl, and tert-butyl.

Examples of the alkylaluminum compound (6a) are trimethylaluminum, triethylaluminum, tripropylaluminum, tributylaluminum, dimethylaluminum hydride, diethylaluminum hydride, dipropylaluminum hydride, dibutylaluminum hydride, methylaluminum dihydride, ethylaluminum dihydride, propylaluminum dihydride, and butylaluminum dihydride.

In formula (6b) representing a metal aluminum hydride, M represents a lithium atom, a sodium atom or a potassium atom.

Examples of the metal aluminum hydride (6b) are lithium aluminum hydride, sodium aluminum hydride, and potassium aluminum hydride.

In formula (7) representing a 2,6-diarylphenol used to prepare the tris (2 , 6-diarylphenoxy) aluminum compound, Ar1 and Ar2 independently represent a substituted or unsubstituted aryl group or a heteroaryl group, R , R ,

and R3 independently represent a hydrogen atom, a halogen atom, an alkyl group having 1 to 8 carbon atom(s), an alkoxy group having 1 to 8 carbon atom(s), a substituted or unsubstituted aryl group, a dialkylamino group wherein each alkyl group has 1 to 4 carbon atom(s) or a nitro group.

Examples of Ar1 and Ar2 include a phenyl group which may have from 1 to 5 substituent(s) such as an alkyl group having 1 to 4 carbon atom(s) (e.g., methyl, ethyl, propyl, isopropyl, n-butyl, isobutyl, sec-butyl or tert-butyl), an alkoxy group having 1 to 4 carbon atom(s)

(e.g., methoxy, ethoxy, propoxy, isopropoxy, butoxy, isobutoxy, sec-butoxy or tert-butoxy), a halogen atom

(e.g., fluorine, chlorine, bromine or iodine), etc.; a naphthyl group which may have from 1 to 7 substituent(s) such as an alkyl group having 1 to 4 carbon atom(s)

(e.g., methyl, ethyl, propyl, isopropyl, n-butyl, isobutyl, sec-butyl or tert-butyl), an alkoxy group having 1 to 4 carbon atom(s) (e.g., methoxy, ethoxy, propoxy, isopropoxy, butoxy, isobutoxy, sec-butoxy or tert-butoxy), a halogen atom (e.g., fluorine, chlorine, bromine or iodine), etc.; and a heteroaryl group, such as furyl, thienyl, pyronyl, benzofuryl, isobenzofuryl, benzothienyl, indolyl, isoindolyl, carbazolyl, pyridyl, quinolyl, isoquinolyl, and pyrazyl groups.

Examples of R1, R2, and R3 include a hydrogen atom; a halogen atom such as fluorine, chlorine, bromine or iodine; an alkyl group having 1 to 8 carbon atom(s) such as methyl, ethyl, propyl, isopropyl, n-butyl, isobutyl, sec-butyl, tert-butyl, pentyl, hexyl, heptyl, and octyl; an alkoxy group having 1 to 8 carbon atom(s) such as methoxy, ethoxy, propoxy, isopropoxy, butoxy, isobutyoxy, sec-butoxy, tert-butoxy, pentoxy, hexoxy, heptoxy, and octoxy; a phenyl group which may have from 1 to 5 substituent(s) such as an alkyl group having 1 to 4 carbon atom(s) (e.g., methyl, ethyl, propyl, isopropyl, n-butyl, isobutyl, sec-butyl or tert-butyl), an alkoxy group having 1 to 4 carbon atom(s) (e.g., methoxy, ethoxy, propoxy, isopropoxy, butoxy, isobutoxy, sec-butoxy or tert-butoxy), a halogen atom (e.g., fluorine, chlorine, bromine or iodine), etc.; a naphthyl group which may have from 1 to 7 substituent(s) such as an alkyl group having 1 to 4 carbon atom(s) (e.g., methyl, ethyl, propyl, isopropyl, n-butyl, isobutyl, sec-butyl or tert-butyl), an alkoxy group having 1 to 4 carbon atom(s)

(e.g., methoxy, ethoxy, propoxy, isopropoxy, butoxy, isobutoxy, sec-butoxy or tert-butoxy), a halogen atom

(e.g., fluorine, chlorine, bromine or iodine), etc.; a dialkylamino group wherein each alkyl group has 1 to 4 carbon atom(s), such as dimethylamino, diethylamino,

dipropylamino, diisopropylamino, and dibutylamino; and a nitro group.

The tris (2 , 6-diarylphenoxy) aluminum catalyst (3) can easily be synthesized by the process described, e.g., in Yamamoto, H. et al., J.  Am. Chem.  Soc., vol. 116, pp. 4131-4132 (1994).

As the process for preparing the tris(2,6-diarylphenoxy)aluminum catalyst (3), it can easily be prepared by, for example, allowing at least one aluminum compound selected from the alkylaluminum compound (6a) and the metal aluminum hydride (6b) to react with the 2,6-diarylphenol (7) of a molar quantity about 3 times as much as the aluminum compound (6) in an inert organic solvent, such as a hydrocarbon (e.g., hexane, heptane, benzene, toluene or xylene) or an ether (e.g., diethyl ether, diisopropyl ether or tetrahydrofuran) at a temperature of about 0 to 50°C for about 30 minutes.

In the tris(2,6-diarylphenoxy)aluminum catalyst (3), Ar1 and Ar2 independently represent a substituted or unsubstituted aryl group or a heteroaryl group, and R1, R2 and R3 independently represent a hydrogen atom, a halogen atom, an alkyl group having 1 to 8 carbon atom(s), an alkoxy group having 1 to 8 carbon atom(s), a dialkylamino group wherein each alkyl group has 1 to 4 carbon atom(s), or a nitro group.  Examples of Ar1, Ar2, R1, R2 and R3 are the same as those recited above.

The tris(2,6-diarylphenoxy)aluminum catalysts represented by formula (3) preferably include, but are not limited to, the compounds shown in Tables 1 to 3 below.  Symbols used in the Tables 1 to 3 have the following meanings, which also apply to those used elsewhere in the present invention.  The numerals used in combination with the symbols indicate the position of substitution on a phenyl group. For example, "4-Me-Ph" stands for a phenyl group substituted by a methyl group at the 4-position, and "3,4-F-Ph" stands for a phenyl group di-substituted by a fluorine atom at the 3-position and 4-position.

H:  hydrogen

Ph:  phenyl group

Me:  methyl group

Xy:  xylyl group

iPr:  isopropyl group

tBu:  tert-butyl group

Np:  naphthyl group

F:  fluorine atom

CI:  chlorine atom

MeO:  methoxy group

Furyl:  furyl group

ThioPh:  thiophenyl group

Py:  pyridinyl group

Cy:  cyclohexyl group

Me2N:  dimethylamino group

benzene:  benzene ring fused to the benzene ring to form a naphthyl group

Still preferred tris(2,6-diarylphenoxy)aluminum catalyst are tris(2,6-diphenylphenoxy)aluminum (compound No. 1), tris[2,6-di(4-fluorophenyl)phenoxy]aluminum

(compound No. 10), tris[2,6-di(3,4-

difluorophenyl)phenoxy]aluminum (compound No. 12), tris[2,6-di(3,4,5-trifluorophenyl)phenoxy]aluminum

(compound No. 13), tris(2,6-diphenyl-4-methylphenoxy)aluminum (compound No. 25), tris(2,6-diphenyl-3,5-dimethylphenoxy)aluminum (compound No. 34), tris[2,6-di(2-methylphenyl)-3,5-dimethylphenoxy]aluminum

(compound No. 36), tris[2,6-di(2-isopropylphenyl)-3,5-dimethylphenoxy] aluminum (compound No. 37), tris[2,6-di (oc-naphthyl) -3 , 5-dimethylphenoxy] aluminum (compound No . 38), tris(3-phenyl-l,1'-binaphthyl-2-oxy)aluminum

(compound No. 47) , and tris[3-(4-fluorophenyl)-1,1'-binaphthyl-2-oxy]aluminum (compound No. 48).

The tris (2, 6-diarylphenoxy) aluminum catalyst (3) is used in an amount of about 0.05 to 5 mol%, preferably about 0.1 to 1 mol%, based on citronellal (2) or (5).

The cyclization reaction can be carried out either by (a) mixing the aluminum compound (6) (one compound selected from the alkylaluminum compound (6a) and the metal aluminum hydride (6b)) and the 2,6-diarylphenol (7) in a reaction system to prepare the catalyst and adding citronellal to the reaction system or Jb) separately preparing the catalyst by mixing the aluminum compound (6) and the 2,6-diarylphenol (7) and adding citronellal and the catalyst to a reaction system. Either mode of reaction produces the same results.

The reaction is performed at a temperature ranging from about -60° to 100°C, preferably about -30° to 50°C, still preferably about -15° to 20°C, at which the reaction system is kept for about 0.25 to 30 hours, preferably about 0.5 to 20 hours, to give isopulegol (1) or (4) in a smooth manner.

The reaction is conducted either with or without an inert solvent.

The solvent is not particular limited and any solvent is usable unless the reaction is hindered appreciably.  Illustrative examples include organic

solvents such as aliphatic hydrocarbons (e.g., hexane, heptane and octane); alicyclic hydrocarbons (e.g., cyclohexane and methylcyclohexane); aromatic hydrocarbons (e.g., benzene, toluene, and xylene); and ethers (e.g., diethyl ether, diisopropyl ether, dimethoxyethane, tetrahydrofuran, dioxane, and dioxolane).  Preferred of these organic solvents are toluene and heptane.  It is preferred to use a previously dehydrated solvent.

The volume of the solvent, if used, is from about 0 to 20 times, preferably 0.5 to 7 times, the weight of citronellal.

The cyclization is preferably carried out under an inert gas atmosphere, such as a nitrogen gas or argon gas atmosphere, for smooth progress of the reaction.

After completion of the reaction, the reaction mixture is worked-up in a conventional manner.  The product isopulegol (1) or (4) can be purified by distillation and recrystallization to give high-purity isopulegol.

The present invention will now be illustrated in greater detail with reference to Examples and Comparative Examples, but it should be understood that the invention is not deemed to be limited thereto, and modifications can be added thereto within the scope of the invention.

The products obtained in Examples were analyzed by gas chromatography (GLC).  The conditions are as follows.

Analyzer used: Gas chromatograph 65000 supplied by Hitachi, Ltd.

Column: TC-WAX (0.25 mm x 30 mm) supplied by GL Science Inc.

Detector: a flame ionization detector (FID).

EXAMPLE 1 Synthesis of 
Into a 50 ml  Schlenk tube were put 240 mg (1 mmol) of 2,6-diphenylphenol and 5 m( of toluene to prepare a solution at room temperature under an argon atmosphere. To the solution was added 0.35 ml  of a 0.93 mol toluene solution of triethylaluminum (Et3Al, 0.33 mmol), and the mixture was stirred at room temperature for 30 minutes to prepare a catalyst solution. The catalyst solution was cooled to 0°C, and 5.07 g (32.9 mmol) of d-citronellal (available from Takasago International Corp.) cooled to -15°C was added thereto dropwise, followed by stirring at 0°C for 4 hours. After completion of the reaction, 2 mi  of a 8% sodium hydroxide aqueous solution was added to the reaction mixture, and 5.05 g of dodecane was added as an internal standard.  The organic layer was analyzed by gas chromatography. As a result, the yield of (-isopulegol was 95.3% and the ratio of *-isopulegol to other isomers was 99.3/0.7.

EXAMPLES 2 TO 12

Reaction was carried out in the same manner as in Example 1, except for changing the kind or the amount of the aluminum compound, the amounts of phenols and the solvents as shown in Table 4 below. The results obtained are shown in Table 4.

EXAMPLE 13 Synthesis of l-isopulegol:

Into a 100 ml  reaction vessel were put 4.79 g of 2,6-diphenylphenol and 40 ml of toluene at room temperature under an argon atmosphere to prepare a solution.  To the solution was added 1  ml  of a toluene solution of triethylaluminum (EtaAl, 0.93 mol), and the mixture was stirred at room temperature for 30 minutes to prepare a catalyst solution.  Separately, 100 g of d-citronellal (available from Takasago International Corp.) and 55 ml  of toluene were put into a 300 ml  reaction vessel under an argon atmosphere, and the mixture was cooled to 0°C.  The whole amount of the catalyst solution prepared above and cooled to 0°C was added thereto dropwise, followed by stirring at 0°C for 4 hours. After completion of the reaction, 50 ml  of a 4% sodium hydroxide aqueous solution was added to the reaction mixture, followed by liquid-liquid separation.  Toluene was removed by evaporation, and the residue was distilled. A fraction having a boiling point of

91°C/1200 Pa (9 mmHg) was collected as a colorless oily product weighing 87.7 g. As a result of analysis by gas chromatography, it was found that l-isopulegol had been produced with a purity of 94.7% in a yield of 83.1% at an l-isopulegol to other isomers ratio of 99.7/0.3.

EXAMPLE 14 Synthesis of d-isopulegol:

Into a 30 ml reaction vessel were put 1.21 g of 2,6-diphenylphenol and 15 ml of toluene under an argon atmosphere at room temperature to prepare a solution. To the solution was added 1.75 ml of a toluene solution of triethylaluminum (Et3Al, 0.93 mol) , and the mixture was stirred at room temperature for 30 minutes to prepare a catalyst solution.  Separately, 5 g of l-citronellal (available from Takasago International Corp.) was put into a 50 ml reaction vessel and cooled to -15°C under an argon atmosphere.  The whole amount of the above prepared catalyst solution cooled to -15°C was added dropwise to the citronellal.  The mixture was stirred at -15°C for

1	hour, then at -10°C for 1 hour, and finally at -5°C for

2	hours. After completion of the reaction, 20 ml of a 2% sodium hydroxide aqueous solution was added to the reaction mixture, followed by liquid-liquid separation. Toluene was removed by evaporation, and the residue was distilled to obtain a colorless oily product weighing 4.19 g. As a result of analysis by gas chromatography,

it was found that d-isopulegol had been produced with a purity of 98.2% in a yield of 82.3% at a d-isopulegol to other isomers ratio of 99.4/0.6.

EXAMPLE 15 Synthesis of d£-isopulegol:

In Example 15, isopulegol was synthesized in the same manner as in Example 1, except for replacing d-citronellal with 5.00 g of dl-citronellal. As a result, dt-isopulegol was obtained in a yield of 95.1%, and the ratio of d*-isopulegol to other isomers was 99.4/0.6.

EXAMPLE 16

(1)	Into a 50 m* Schlenk tube were put 1.03 g of 2,6-diphenylphenol and 13.5 ml of toluene under an argon atmosphere at room temperature to prepare a solution. To the solution was added 1.5 mt  of a toluene solution of triethylaluminum (EtsAl, 0.93 mol) , and the mixture was stirred at room temperature for 30 minutes to prepare a pale yellow catalyst solution.  The solvent was removed from the catalyst solution by evaporation in a high vacuum to give 1.06 g of the catalyst as pale yellow powder.

(2)	In a 50 ml  Schlenk tube was charged 1.01 g of d-citronellal and cooled to -15°C under an argon atmosphere.  The catalyst powder (249 mg) obtained in (1) above was added thereto, and the temperature was elevated up to 5°C while stirring over a period of 17 hours.

After completion of the reaction, 2 ml of a 4% sodium hydroxide aqueous solution was added to the reaction mixture, and 1.14 g of dodecane was added as an internal standard. The organic layer was analyzed by gas chromatography. As a result,  the yield of *-isopulegol was 95.0% and the ratio of £-isopulegol to other isomers was 99.6/0.4.

The amount of the catalyst, the amount of the solvent used, the reaction temperature, reaction time, yield of isopulegol and the ratio of isopulegol to other isomers in Examples 1 to 16 are shown in Table 4 below.

COMPARATIVE EXAMPLE 1

Under an argon atmosphere, 55 mg of zinc bromide was added to a 50 m* Schlenk tube, and 28 mt  of a 15% toluene solution of d-citronellal (d-citronellal content: 3.82 g) was added thereto, followed by stirring at 110°C for 17 hours. After the reaction, 2 mi  of a 8% sodium hydroxide aqueous solution was added, and 1.23 g of dodecane was added thereto as an internal standard. The organic layer was analyzed by gas chromatography. As a result, the yield of *-isopulegol was 74.5% and the ratio of f-isopulegol to other isomers was 86.4/13.6.  Other than *-isopulegol and the isomers, 0.7% of unreacted d-citronellal was found, the resist being high-boiling substances.

COMPARATIVE EXAMPLE 2

Into a 50 mi  Schlenk tube was put 73 mg of zinc bromide under an argon atmosphere, and 1.03 g of d-citronellal and 7 mt  of toluene were added thereto, followed by stirring at 25°C for 1 hour.  After completion of the reaction, 5 ml  of a 8% sodium hydroxide aqueous solution was added, and 1.12 g of dodecane was added thereto as an internal standard.  The organic layer was analyzed by gas chromatography. As a result, the yield of £-isopulegol was 16.7% and the ratio of i-isopulegol to other isomers was 92.9/7.1.

Other than l-isopulegol and the isomers, 78.2% of unreacted d-citronellal was found, the rest being high-boiling substances.

COMPARATIVE EXAMPLE 3

Into a 50 ml Schlenk tube were put 91.5 mg (1 mmol) of phenol and 7 ml of toluene under an argon atmosphere to form a solution. To the solution was added 0.35 ml of a 0.93 mol toluene solution containing 0.33 mmol of triethylaluminum (EtaAl) , followed by stirring at room temperature for 30 minutes to prepare a catalyst solution. Then, 1.02 g (6.62 mmol) of d-citronellal was added thereto dropwise, followed by stirring at 25°C for 17 hours. After completion of the reaction, 2 ml of a 8% sodium hydroxide aqueous solution was added, and 1.12 g of dodecane was added thereto as an internal standard. The organic layer was analyzed by gas chromatography.  As a result, the yield of l-isopulegol was 11.8% and the ratio of l-isopulegol to other isomers was 83.9/16.1.

Other than l-isopulegol and the isomers, 7 6.3% of unreacted d-citronellal was found, the rest consisting of high-boiling substances.

COMPARATIVE EXAMPLE 4

As Comparative Example 4, isopulegol was synthesized in the same manner as in Comparative Example 3, except for replacing phenol with 166 mg of 2-phenylphenol. As a result of gas chromatography analysis, the yield of I-

isopulegol was 19.3%, and the ratio of (-isopulegol to other isomers was 90.9/9.1.

Other than (-isopulegol and the isomers,3.0% of unreacted d-citronellal was found, the rest being high-boiling substances.

COMPARATIVE EXAMPLE 5

As Comparative Example 5, isopulegol was synthesized in the same manner as in Comparative Example 3, except for replacing phenol with 119 mg of 2,6-dimethylphenol and changing the reaction time to 1 hour. As a result of gas chromatography analysis, the yield of (-isopulegol was 14.1% and the ratio of (-isopulegol to other isomers was 85.3/14.7.

Other than (-isopulegol and the isomers, 11.6% of unreacted d-citronellal was found, the rest being high-boiling substances.

COMPARATIVE EXAMPLE 6

As Comparative Example 6, isopulegol was synthesized in the same manner as in Comparative Example 3, except for replacing phenol with 201 mg of 2,6-di-tert-butylphenol.  As a result of gas chromatography analysis, the yield of (-isopulegol was 0%.

Other than (-isopulegol and the isomers, 14.5% of unreacted d-citronellal was found, the rest being high-boiling substances.

The kinds and amounts of the catalysts used, the reaction temperature, reaction time, and the reaction yield of isopulegol and the ratio of isopulegol to other isomers, in Comparative Examples 1 to 6 are shown in Table 5 below.

As is apparent from Tables 4 and 5, cyclization using tris(2,6-diarylphenoxy)aluminum catalyst of the present invention (Examples 1-16) makes it possible to produce isopulegol in good yield by cyclization at a convenient temperature (-15 to 50°C) .  Neither an extremely low temperature or a high temperature is required.  Cyclization using zinc bromide (Comparative Examples 1 and 2) as a catalyst instead of tris(2,6-diarylphenoxy)aluminum catalyst of the present invention

attained a yield of 74.5% and an isopulegol to other isomers ratio of 86.4/13.6 at a high temperature (110°C in Comparative Example 1), but the yield obtained at 25°C (Comparative Example 2) was as low as 16.7%.  It is understood that the zinc bromide requires high temperature. On the other hand, when phenol (no substituent on the 2,6-positions, Comparative Example 3), 2-phenylphenol (with an aryl group on only one of the 2,6-positions, Comparative Example 4) or 2,6-dimethylphenol or 2,6-di-tert-butylphenol (with an alkyl group on the 2,6-positions, Comparative Examples 5 and 6) was used as a ligand of an organoaluminum compound catalyst, the highest yield of isopulegol attained was 19.3%.

Thus, use of the tris(2,6-diarylphenoxy)aluminum catalyst according to the present invention in cyclization is of high utility in establishing synthesis of isopulegol.

The present invention provides a process for producing isopulegol, an important synthesis precursor for t-menthol and a useful material of aromas, etc., by using a tris(2,6-diarylphenoxy)aluminum catalyst in high yield at high selectivity.

While the invention has been described in detail and with reference to specific embodiments thereof, it will be apparent to one skilled in the art that various

changes and modifications can be made therein without departing from the spirit and scope thereof.

This application is based on Japanese patent application No. 2001-10527 filed January 18, 2001, the entire contents thereof being hereby incorporated by reference.

WE CLAIM

1.  A  process  for producing  optically active  isdpulegol  represented by the following formula (4):

wherein  *  indicates  an  asymmetric  carbon atom,  which  comprises  selectively cyclizing optically active citronellal represented by the following formula (5)

wherein *  indicates an asymmetric carbon atom, in the presence of a tris(2,6-diarylphenoxy)aluminum catalyst represented by the following general formula (3):

wherein Al represents an aluminum atom, Ar1 and Ar2 each represent a substituted aryi group or a heteroaryl group; and R1 and R2 and R3 each represent a hydrogen atom, a halogen atom, an alkyl group having 1 to 8 carbon atom(s), an alkoxy group having 1 to 8 carbon atom(s), a substituted or unsubstituted aryl group, a dialkylamino group wherein each alkyl group has 1 to 4 carbon atom(s), or a nitro group; wherein the catalyst is used in an amount of 0.05 to 5 mol% based in citronellal (5) and the reaction is performed at a temperature ranging from -60°c to 100°c, for a period of 0.25 to 30 hrs to give optically active isopulegol (4) in a smooth manner and isolating said isopulegal from the reaction mixture in a known manner.

2. The process for producing isopulegol according to claim 1 wherein said tris(2,6-diarylphenoxy)aluminum catalyst is prepared by reacting at least one compound selected from an alkylaluminum compound represented by the following general formula (6a)

*

(R4)3-pAlHp	(6a)

wherein Al represents an aluminum atom, R4 represents an alkyl group having 1 to 4 carbon atom(s), and p represents an integer of 0 to 2, and a metal aluminum hydride represented by the general formula (6b):

MAIH4	(6b)

wherein M represents a lithium atom, a sodium atom or a potassium atom, and Al represents an aluminum atom; and a 2,6-diarylphenol represented by the following general formula (7):

wherein Ar1, Ar2, R1, R2, and R3 are as defined above, in an inert solvent.

3.  A process for producing optically active isopulegol substantially as herein described.

Documents:

				0030-mas-2002 abstract duplicate.pdf

				0030-mas-2002 abstract.pdf

				0030-mas-2002 claims duplicate.pdf

				0030-mas-2002 claims.pdf

				0030-mas-2002 correspondence-others.pdf

				0030-mas-2002 correspondence-po.pdf

				0030-mas-2002 description (complete) duplicate.pdf

				0030-mas-2002 description (complete).pdf

				0030-mas-2002 form-1.pdf

				0030-mas-2002 form-19.pdf

				0030-mas-2002 form-26.pdf

				0030-mas-2002 form-3.pdf

				0030-mas-2002 form-5.pdf

				0030-mas-2002 others.pdf

				0030-mas-2002 petition.pdf

« Previous Patent

Next Patent »

Patent Number	198691	

Indian Patent Application Number	30/MAS/2002	

PG Journal Number	30/2009	

Publication Date	24-Jul-2009	

Grant Date	27-Jan-2006	

Date of Filing	11-Jan-2002	

Name of Patentee	M/S. TAKASAGO INTERNATIONAL CORPORATION	

Applicant Address	37-1, KAMATA 5-CHOME, OHTA-KU, TOKYO 144-8721,	

Inventors:

#	Inventor's Name	Inventor's Address	

1	TAKESHI IWATA	C/O TAKASAGO INTERNATIONAL CORPORATION, CENTRAL RESEARCH LABORATORY 4-11, NISHIYAWATA 1-CHOME, HIRATSUKA-SHI, KANAGAWA 254-007.	

PCT International Classification Number	C07C29/56	

PCT International Application Number	N/A	

PCT International Filing date		

PCT Conventions:

#	PCT Application Number	Date of Convention	Priority Country	

1	2001-010527	2001-01-18	Japan	

© All Indian Patents, 2013-2021.

  Patent data available in the public domain from Indian Patents Office, Department of Industrial Policy and Promotions, Ministry of Commerce and Industry, Government of India.
