Repository: anandvc/allindianpatents

File: patents/198715-preparation-of-metal-ceramic-friction-composites.html (part 1 of 2)
Indian Patents. 198715:PREPARATION OF METAL-CERAMIC FRICTION COMPOSITES

Indian Patents

Recently Granted Patents

  Recently Published Patents

Title of Invention	PREPARATION OF METAL-CERAMIC FRICTION COMPOSITES

Abstract	A process for preparation of metal-ceramic friction composites is disclosed which involves a pressure sintering method to sinter and bond the friction material to a steel backing frame to form a friction composite for use in high kinetic energy frictional engagements. The friction composites are in two types of compositions, copper and iron base; with two types of steel backing frames, cup type and flat plate type. A two step process involving loose sintering of the friction material followed by pressure sintering is used for copper base composites with cup type frame. A process involving a multi-layer compaction of the friction composite followed by pressure sintering of composite-backing frame assemblies involving simultaneous heating and pressure application by "pulling" action is used for iron base composites with a flat type frame. The friction composites possess good resistance to thermal gradients, stability of frictional properties and high wear life in service.	

Full Text	The present invention relates to new process for the preparation of novel sintered metal-ceramic friction materials. The invention further discloses process for the use of these materials in applications involving frictional engagements that result in dissipation of high kinetic energies and also produce high temperatures and thermal gradients.

Metal-ceramic friction material composites exhibiting (i) strong and thermally stable metallurgical bond between the friction materials and the supporting back plate, (ii) reduction in noise and judder during high energy frictional engagements in service and (ill) demonstrating high wear - life. The effort is to achieve structures in the resultant friction material that have structural stability, cracking and chipping resistance in the face of steep thermal gradients and loads imposed during service and in particular when subjected to continuous high kinetic energy dissipation applications. The copper and iron based friction material composites are intended for use in applications such as brake pads or liners in brakes of aircraft, high speed trains and heavy commercial vehicles(HCV). The applications of these friction composites also include transmission of high speed / torque in gear boxes and transmission clutch units of HCVs, ships, helicopters and battle tanks.

Prior Art

Various investigators in the past have attempted to achieve materials and processes to for frictional engagements and applications. A brief review will illustrate earlier attempts.

U S Patent No. 3,946,192 describes a process of electrical resistance sintering and

braze bonding of a number of small copper base metallic friction material elements on to

a steel backing plate pre coated with brazing metal/alloys of copper/tin/nickel using two

opposed electrodes and passage of electric cuaent for a short duration. This process

could involve at least three heating/pressing steps instead of a much-desired single

pressure sintering process. The brazed bonds done by resistance brazing for a short

duration as described in this cannot withstand arduous service conditions of very high

torque loads and thermal gradients in high-energy frictional situations such as aircraft

braking. The patent does not address the case of feasibility of this process of bonding

for larger friction material elements and when low thermal conductivity friction material

composites of iron base, possessing a large volume fraction of ceramics, are to be

bonded. The patent also does not address the issues of friction and wear rate of the

friction m.aterial disc and the finer issues such as the structural /thermal stability of the

friction material and ability for noise/judder damping which are critical in most

applications.	^

U.S. Patent Nos. 3.528,807 and 3,761,256 also deal with brazing bonds where a material is located between a preformed friction material and the bottom of a retainer cup. Although the braze bond can work well in a cup type of design, the cost of the brazing material is high and furthermore this process is again limited to copper base friction materials in a cup type design.

US Patent No. 4,050,620 describes a method of making a brake friction pad which includes the steps of placing a copper base sintered friction material into a retainer cup, heating the friction material and the retainer cup to a temperature of 1400 to 1650^ in an inert atmosphere, and striking the friction material with a single blow of a compressive force between 7000 and 20,000 psi force. This single blow is claimed to increase the density of the friction material and establish a metallurgical bond between the friction material arid the retainer cup. This patent is limited to bonding in copper based cup type friction material elements and does not address bonding in iron base friction materials and flat plate type of configurations.

A typical mechanical bond of copper based friction material in retaining cup is disclosed in U.S. Patent No. 2,784,105 where the sintered friction material is held in a retainer cup by crimping the sides of the cup against the friction material. Although the bonding on the sidewalls is good, the friction material with the cup bottom is not sufficiently strong and is mostly limited to welded screen. The integrity of the friction material with the bottom of the cup depends on the strength of the spot welds with the cup bottom.

The U.S. Patent No. 4,311,524 uses copper, tin, zinc sulphide, pyroceramic, graphite and lead etc. mixed in iron powder, formed by pressure under 294 MPa, then sintered at 1030.degree. C. for three hours under protected atmosphere of 1.96 Mpa. It describes the above composition and the powder metallurgy process of preparation for a specific application condition of operation under liquid lubrication and moderate frictional performance modes. The patent claims a superior wear resistance of the resulting friction material under liquid lubrication conditions but does not indicate the wear performance of the material under dry operating conditions. Moreover, the patent is only limited only to a specific composition of an iron base friction material and does not cover other compositional ranges and copper base materials. The issues related to the nature of bonding and noise damping are also not investigated.

U S Patent No. 4,415,363 also describes the formulation and preparation of a sintered iron base friction material. It discloses a specific formulation with iron-tin alloy as the matrix and equal portion mix of graphite - coke incorporated to impart a constant wear upto 300° C and a predictable linear wear between 300 and 500° C. The patent is specific in nature as it describes only an iron base friction material and also does not address the issue of use of a back plate and it"s bonding with the friction material.

U S Patent No. 4,456,578 relates to the method and apparatus for producing a friction element for a disc brake. This patent also describes a method of electrical resistance sintering and bonding of essentially a number of copper based friction materials to an electrically conducting back plate. The method applies specifically to disc brakes used in motorcycles and cars and does not address the problems related to continuous high kinetic energy dissipation applications.

U.S. Patent No. 4,871,394 uses copper powder mixed with silicon dioxide (or alumina), graphite, lead, tin and zinc, pressed to form green bodies of density 2.9.about.3.1 g/cm.sup.3, with a core plate pinched by two green bodies, and sintered for 1 hour at 650.degree. C. under 0.52 MPa protected in non-oxidizing atmosphere. This patent also is limited to a specific copper base composition suitable for operation only under oil lubrication. The aspects of bond strength and wear resistance have not been addressed.

U S Patent No. 5,5&5,266 describes bonding a friction material brake lining element to a metallic backing plate element. This patent deals with organic resin bonded friction materials and does not address the issues of metal-ceramic sintered friction materials. US patent no. 6,139,673 also deals with bonding of an organic resin based friction material with a metallic back plate.

U S Patent No. 5,824,923 covers frictional and physical properties of composite copper alloy powder sintered friction material and therefore is limited in scope as it does not include iron base materials and also does not qualify the aspects of bonding of the friction material to a backing plate.

U S Patent No. 5,925,837 covers manufacturing method and products of metallic friction materials and includes processes of (i) preparing powder materials, (ii) mixing copper as a base, proper proportion of iron powder or steel wool, aluminum powder, zinc or tin or lead powder, graphite powder and alumina or silicon dioxide powder, (iii) pressing mixed materials into green bodies under 375 to 625 MPa at room temperature, (iv) pre-heat treating the green bodies in an air furnace with temperature raised to 100 to SOO.degree. C. for 1 to 3 hours, (v) sintering the green bodies into test samples under 350 to 750 MPa for 24 to 60 hours to gain sintered friction materials having an oxidized layer of less than 1 mm thick, (vi) processing and grinding the sintered test samples with grinders to remove the oxidized layer, (vii) washing the outer surface of the sintered test samples ground into finished products. Products according to the invention has friction coefficient within the standard value, low wear loss and good heat stability. This patent does not address the issues of a strong, thermally stable inferfacial bonding with a backing plate and material integrity at elevated service temperatures. Further it is limited to essentially copper based friction materials.

U S Patent No. 6,004,370A sintered friction material especially suitable for use in a braking system has a matrix of a copper-system metal such as copper, tin, nickel and aluminum, and contains a specific additive, graphite and potassium titanate as friction conditioners. The specific additive consists of at least one material selected from a group consisting of zirconium oxide, silica, dolomite, orthoclase and magnesium oxide. The specific additive, the graphite and the potassium titanate are preferably blended in volume ratios of 1 to 15%, 10 to 50% and 5 to 30% respectively. The fonri of the potassium titanate is at least one of whiskery, platy and spherical forms and preferably plate-like or spherical. The sintered friction material has good abrasion resistance, low abrasion of the counterpart, a high friction coefficient, excellent material strength, good chattering resistance, and good squealing resistance. Although this patent addresses the problem of judder reduction and material integrity, is limited to sintered copper based friction materials and does not cover the aspects of bonding with a backing plate or cup.

U S Patent No. 6,143,051 describes a friction material comprising a sintered mass of iron in which graphite particles are dispersed, which sintered mass is formed from between 13 and 22 vol. % of iron fibers, between 13 and 22 vol. % of iron particles having a particle size of 10-400 ^.m, between 40 and 70 vol. % of graphite particles having a particle size of 25-3000 jam, and between 10 and 15 vol. % of a metallic binder having a melting point of 800-1140.degree. C, and a method of preparing such a friction

/

material, wherein a mixture of these components is compressed at a pressure of at least 100 MPa so as to form a compact having a desired form and size, and where the compact thus formed is sintered at a temperature between 800 and 1140.degree. C. for a period of time which is sufficiently long for achieving concretion of iron fibers, iron particles and metallic binder. This patent describes development of a specific iron based friction material with good a thermal material integrity. However interfacial bonding of the material with a back plate is not attempted.

Summary of the Invention

The invention disclosed here is related to novel process of manufacture of metal-ceramic friction materials involving copper / iron base metal-ceramic friction composites applicable to cup type and flat plate type designs and intended for a variety of applications. These applications include frictional engagements that result in dis"sipation of high kinetic energies and also produce high temperatures and thennal gradients. It also discloses a range of formulations appropriate for this process.

This invention overcomes the limitations and drawbacks of earlier work done through successful development of process for the preparation and compounding of sintered metal-ceramic friction material composites that result in good, strong and thermally stable metallurgical bond between the friction material and the supporting back plate, reduction in noise and judder during high energy frictional engagements in service, achievement of a high wear - life of the resultant friction material when subjected to continuous high kinetic energy dissipation applications. It further achieves a metallurgical structure in the resultant friction material that demonstrates a superior structural stability, cracking and chipping resistance in the face of steep thermal gradients and loads imposed during service.

The main object of this invention is to provide process for manufacture of sintered metal-ceramic friction composites that ensures a good interfacial metallurgical bonding between composite friction material and supporting backing member that withstands severe thermal and torque loads which obviates the drawbacks of eariier inventions as detailed in the prior art.

Another object of the present invention is to provide process for manufacture of sintered metal-ceramic fridion composites with thermal integrity to achieve reduction or elimination of material breakaway and chipping due to thermal abuse during service.

Yet another object of the present invention is to provide process of manufacture of friction composites for improved frictional service wear life

Still another object of the present Invention is to provide formulations for sintered metal-ceramic friction material composites with features that reduce excessive noise and judder during bral
Thus according to the process of this invention the manufacture of sintered metal-ceramic friction material composites broadly comprise of the following steps :

(i)  Selection of the appropriate materials in their particle size ranges.

(ii)  Dry and wet mixing of metal and ceramic powders

(ill)  Shearing/forming of alloy steel back plate or cup

(iv)  Spot welding of thin perforated metallic mesh/grid on to bottom of cup in cup

design (v)  Nickel/copper plating/coating on the back plate /cup (vi)  Diffusion treatment of the coated layer, if necessary (vii)  Loose or bulk jDre-sintering of metal-ceramic mix into coated cups (in case of

copper based compositions using cup type backing), (viii)  Single or multi layer compaction of the metal-ceramic friction material mix with or

without adhesive / cushioning layers or compaction of cup-composite loose

sintered units (for copper based composites with cup type design) (ix)  Pressure sintering of the assembled compact and coated back plate using a

variable load hydraulic "pull type" hydrogen atmosphere pressure sintering

process or pressure sintering using a static dead weight ( for copper base

composites with cup type design) (x)  Post sintering heat treatment, coining /sizing and finishing

One of the embodiments of the invention the supporting back plate is flat segmental plate type or circular annular disc type or cup type.

In another embodiment of the Invention loose sintering/bulk sintering of friction composite powder mix contained in copper coated backing cup is a process step prior to compaction for copper base friction materials in a cup type design to enhance bonding.

In yet another embodiment of the invention Hydrogen atmosphere pressure sintering using variable hydraulic "pull type" loading and static dead weight type loading is employed.

in another embodiment of the invention a rapid suiphamate nickel-plating process is introduced for building up thick stress free nickel coating on steel upto 0.15 mm thickness possessing good adhesion power.

Detailed description of the Invention The process details are as follows:

(A)	Preparation of iron or copper base friction material mix

(i)  Mixing of metallic powders such as iron, copper, tin, lead, zinc, antimony, molybdenum, nickel, silicon, ferroalloys etc., of specified particle size ranges in-dry state in a roller type pot mill for 1-6 hrs

(ii) Wet mixing of ceramic ingredients (i.e., friction additives/friction stabilisers) such as Silicon Carbide/Nitride, Silica, Aluminosilicates, Barium/Calcium Sulphate etc in alcohol medium in a pasty consistency for 1-4 hrs followed by drying at 60 -100 °C.

(iii) Mixing of metallic mix and dried ceramic mix in a blender for 1-4 hours followed by adding of solid lubricants/friction modifiers/ anti-seizure additives such as natural /synthetic graphite. Ferrous Sulphide, H-Boron Nitride, steel wool fibres etc., and further mixing for 2-8 hours

The final metal-ceramic friction composite mix composition is as follows :

metallic ingredients	: 45- 70% by weight

ceramic ingredients	: 10-30 % by weight

solid lubricants/modifiers	: 10-30% by weight

(B)	Preparation of the alloy steel back plate/cup/contalner

Two types of alloy steel for backing plates are used in the manufacture of copper and iron base friction materials, v.i.z..

(a-Type) low to medium plain carbon steel back plates with a hardness of 170 HV maximum to aid forming into cups, forming embossments and other shaped projections

and

(b-Type) medium carbon HSLA steel back plates with a final hardness up to 550 HV with high hardenability and thermal curling resistance and used as backing for high -energy-high temperature friction material compositions.

Processing of "a" type back plates involves the following steps

•	Receiving the raw materials as continuous strip coils in cold rolled and bright annealed condition (thickness from 1.0 to 2.5 mm)

•	Blanking and piercing to segmental shape with a central hole

•	Cup drawing, multiple embossment fonning, shaped rivet seat forming

•	Degreasing,  cleaning and blasting with fine sand to make active surface/ increase surface area

OR

Spot welding of perforated metal blank/mesh/grid on bottom of cup in cup design for copper based composites ^  •  Nickel  or  copper plating/coating  from  cyanide/acid/sulphamate  bath  to  a thickness of 10 - 30 microns

•	Diffusion treatment in hydrogen atmosphere furnace at 800-850 °C for 1-3 hours (applicable only to nickel plating/coating)

•	Ductility and adhesion test of plating by bend test  of the nickel/copper coated back plate/cup by 90 ° minimum

Processino of "b" type back plates

•	Receiving raw material as straight strip lengths or plates in hot rolled and spheroidise annealed condition (thickness from 2.0 to 5.0 mm)

•	Blanking and piercing to segmental shape with multiple, precise rivet holes or machining to back plates /discs

•	Acid pickling and blasting with cast iron grits to make surface active/ increase surface roughness /area

•	Nickel-plating from sulphamate bath to a thickness of 60 to 150 microns. Cyanide copper plating of 20 -35 microns on annular discs

•	Diffusion treatment in hydrogen atmosphere furnace at 900-950 °C for 2-3 hours

•	Adhesion test of plating by metallography of the nickel/copper coated back plate or by abrasion tests/peel tests

(C)	Loose sintering of copper based friction composites involving cup shaped

backing container

In case of copper base friction composites, particularly of higher final thickness, an additional sintering step is carried out prior to compaction on loose mass of friction powder mix contained in the copper plated and spot welded formed cup-mesh assembly. A measured quantity of mix from step (A) is poured Into the backing cup. Since the volume of loose powder will be quite high the vertical cup wall is extended all round by wrapping it with a stainless steel sheet welded canister. Several such assemblies are arranged in Inconnel / Nimonic alloy boats and loose sintering of the powder mix in the cups is carried out in a hydrogen atmosphere continuous type of furnace at a temperature between 700 to 900 "C for 1-3 hours. The reusable canisters are then stripped off the loose sintered cup-assemblies and these are then subjected to compaction in the next operation.

(D)	Preparation of single or multi layer friction material compacts

{]) For iron base fiiction cx>mposites:

•	Cold die compaction of the friction material element comprising of one or more layers, such as adhesive/cushion layer (0.5 to 2.0mm thick) of pure sponge iron powder and friction material layer (2.0 - 5.0 mm thick) of iron base friction material mix prepared as per para A above

•	Compaction is carried out in a die using a hydraulic press at pressures from 440 to 590 MPa and dwell times at pressure from 20 - 40 seconds. The compact is segmental in shape and about 0.5 to 1 mm undersize all round from the profile of the corresponding back plate. The friction material top face of the compact is flat but the bottom pure sponge iron face has technological projections to facilitate precise location of the compact on the back plate when they are assembled together.

,/•

•  In case of a formed cup type steel backing the above two layers are directly compacted in to the nickel plated cup housed in the die.

f/7j For copper based friction composites:

Formed cup type design of bacl
For thin friction material elements (up to approximately 3 mm friction material layer) friction composite powder mix is directly cold compacted into the cup housed in the compaction die using a hydraulic press at pressures of 310 to 460 MPa and dwell time at pressure from 10 to 25 seconds. For thicker friction material thickness loose sintered friction material - cup assembly is cold compacted in a die at pressures between 235 to 385 MPa and dwell time at pressure between 5 to 10 second

Flat plate design of back plate either in segment stiape or annular disc shape

Friction material compact is made separately as in the case of iron base composites. However only single layer cold die compaction of the friction material mix is carried out at pressures of 310 to 460 MPa and 10-25 seconds dwell time

(E)  Pressure sintering of friction material back plate assemblies

"Pressure sintering" is achieved by the following methods:

(i)  Applying a static dead weight load on the powder compact - back

plate/cup assembly at high temperature in a reducing atmosphere

furnace (ii)  Applying  pressure  by two  opposing  electrodes  and  heating  by

passing current through the assembly as done in resistance sintering (iii)  Variable hydraulic or pneumatic compressive or "pushing"  pressure

application  on the  assembly at high temperature in a  reducing

atmosphere furnace (iv)  Variable  hydraulic  or  pneumatic  tensile  or  "pulling"  pressure

application  on the  assembly at high temperature  in  a  reducing

atmosDhere furnace

(v)  By hot pressing in a die by hydraulic press and heating the die and part by induction heating/cartridge resistance heating.

Iron base flat plate type and cup type of configurations as well as copper base flat plate type and disc type configurations have been subjected to method (iv), whereas copper base cup type configurations have been subjected to method (i)

(a)  For iron based friction composites

This comprises of the following steps :

(i) Assembly of the friction material compact on the back plates with the pure iron layer facing the nickel-plated back plate surface and its technological projections housed in the respective holes in the back plate, (in case of cup type design this step is not required)

(ii) Stacking of the friction material - back plate assemblies into vertical stacks(1) with appropriate high temperature ceramic paper separators and preparing three vertical stacks. In case of back plates with projections additional inconnel / nimonic alloy fixture plates with necessary clearances/holes to house these projections are used. Three vertical stacks are made with about 30 to 60 friction material - back plate assemblies per stack. These stacks are placed, 120 ° apart from each other, on a circular graphite cushion block placed on the pressure sintering furnace refractory base. The height of the vertical stacks shall be equal. On top of the stacks one more graphite cushion block is placed. A pressure plate made of nimonic alloy is placed on top of the graphite cushion block. A water-cooled central circular pull rod enters the furnace base from the bottom and passes through central holes in the top and bottom graphite cushion blocks and the pressure plate and projects beyond the top of the pressure plate. This projected length has an undercut groove all round and this receives two steel split rings which help lock the pressure plate against the pull rod. After the pressure plate is locked, the hydraulic pressure on the stacks is gradually increased till the set value. For pressure sintering of iron based friction materials a hydraulic load con-esponding to a pressure of about 2.5 to 3.5 Mpa is applied. The pressure is kept at about 1.5 Mpa initially. An inconnel bell shaped furnace muffle is then lowered on to the base to cover the charge and the base. Hydrogen gas is then

introduced into the muffle and then the heating hood of the furnace is lowered to sun-ound the muffle and the heating is started.

Pressure sintering is carried out in the following steps :

Temperature Range	Soaking time  Pressure  H2 gas flow rate

(°C)	(Minutes)  (Mpa)  (NmVhr)

400 to 550	30-45  1.5-2.0	0.5-1.0

750 to 900	15-25  2.0-2.5	0.2-0.3

950to1050	120-180  2.5-3.5	0.2-0.3

(final temp)

In case of cup type designs in iron based friction composites the hydraulic pressure is restricted between 1.5 and 2.0 Mpa in order to prevent cup wall defonnation. The other parameters are however the same as above.

(b)  In case of copper based friction composites

(i)  For cup type designs that have undergone pre-sintering and pre-bonding by loose sintering prior to compaction

Pressure sintering is carried out in the above set up in a similar way but instead of using a variable and positive hydraulic load during pressure sintering a static dead weight load is applied on the stacks of cup shaped friction material compact assemblies which is equivalent to a pressure of 0.2 to 0.4 Mpa. Heating during sintering is carried out in two steps as follows :

Temperature Range	Soaking time  Pressure  H2 gas flow rate

(°C)	(Minutes)  (Mpa)  (Nm%r)

400 to 550	30-45  0.2-0.4	0.6-1.0

750 to 900	120-240  0.2-0.4	0.2-0.3

(Final temp)

(ii)  For fiat plate design of back plate either in segment shape or annular disc shape

Normal hydraulic "pulling type" pressure sintering under higher and variable sintering pressure, similar to the iron based friction composites, is employed. However the steps of sintering and temperatures employed are similar to the above as follows:

Temperature Range	Soaking time  Pressure  H2 gas flow rate

(°C)	(Minutes)  (Mpa)  (Nm%r)

400 to 550	30-^5  0.7-1.0	0.5-1.0

760 to 900	120-240  1.5-2.0	0.2-0.3

(F)  Post sintering heat treatment, coining and sizing and finishing

This comprises of the following steps:

(i) Post sintering heat treatment : In the case of the sintered and bonded friction material elements/segments which comprise of a "b" t^e back plate of a medium carbon-high strength steel, tempering heat treatment operation of the friction material elements is carried out at 350 - 500 °C for about 1-2 hours. No heat treatment is required for friction material elements backed by "a" type low carbon steel back plate.

(ii)  The friction material elements are then coined and sized to remove distortion and impart final density to the friction material in a hydraulic .press under flat dies at a pressure of 235 to 465 l\/IPa"for dwell time from 5 to 10 seconds

(iii) Finally the coined elements are machined marginally to their required final dimensionsAhickness

Examples

A few non limiting examples are used to illustrate the invention.

Example-1 ;

Manufacture of a copper based cup type friction composite element

A copper based friction material composite of the following composition ;

4.5%Tin powcler( 
Copper +Tin powder (metallic mix) are treated for 1 hour in a pot mill. Mullite powder is added to pot mil) and run for Ihour. Synthetic graphite powder is then added and run for another 1 hour

A 1.3 mm thick 0.2% plain carbon steel sheet used as a backing member was formed in the shape of a segmental cup of top area of 30 sq cm with a wall height of about 5 mm. A,jnesh / grid blanked out from a perforated steel sheet of 0.3 mm thickness was spot welded at 4 places at the inside bottom of the steel cup. The assembly was copper plated from a cyanide bath to a copper coating thickness of approximately 20 microns.

Measured quantity of the above powder mix was poured into the copper plated cup as obtained above after wrapping the cup wall all round with a stainless steel canister to increase the height of the cup to receive the extra volume of powder. The powder was lightly rammed in to this assembly. 18 such assemblies were an^anged in an Inconnel boat and subjected to loose sintering in a laboratory type hydrogen atmosphere pusher type continuous furnace at 750 °C for a total soaking period of 1 hour.

The loose sintered assemblies were then compacted in a shaped die using a.hydraulic press at a load of 100 tons and dwell time of 15 seconds.

The 18 compacts were then arranged in three vertical stacks of 6 compacts each, separated by alumina paper separators, and these stacks placed 120° apart from each

other on a pressure sintering furnace base. A circular 300 mm diameter graphite cushion block was placed on top of the stacks and then a tungsten alloy dead weight of the same diameter and weighing 300 kgs was placed on top. Pressure sintering in hydrogen atmosphere was carried out following the cycle given below;

Temperature

CO

450

800

Soaking time	H2 gas flow rate

(Minutes)	(Nm""/hr)

30	0.5-1.0

210	0.2-0.3

The sintered compacts were then coined using a hydraulic press in a shaped die at 80

tons load for 5 seconds to final density and finally surface ground to a thickness of 4.5

mm.

The friction elements thus made were then subjected to hardness tests, bend test and

microstructural analysis for assessment of bond quality, friction test in a chase type

machine to assess fiction and wear properties and finally to a thermal cycling test

involving repeated cycles (50 cycles) of heating of the element to 500°C followed by air

blast cooling and then observing for cracks in the friction material and bond failure by bend test and microstructural test. The results are as follows :

Test carried out

Results /Observations

Hardness on friction surface  ( HB 5 )

Bend test on unused friction element over a 15 mm dia roller type mandrel by 90° bend and then further bending upto 120°

Microstructural examination

90-105

The friction material found to bend along with the backing cup up to 90° bend. On further bending the friction material started to break away (normal) but left a layer of adhering friction material firmly stfcking on to the cup bottom and side walls(evidence of good bonding)

The element was sectioned across its thickness and polished to observe the microstructure of the friction material and the bonding interface at 50 X magnification. A friction material strnrfiire nomDrisino of uniformly distributed graphite (g) and

Friction and wear test (On 2 opposed friction element segments acting against a rotating steel disc mating member on a run -down test)

Thermal cycling (500 °C, 50 times )

mullite(m) phases in a copper base matrix (Cu) observed. Also observed is a sound interfacial bonding across the friction material(1) and cup bottom (3) through an intermediate steel mesh{2). This is shown in figure 1 A. Figure 1B shows the good bonding achieved between friction material(l) and cup side vertical wall(4)

100 continuous braking stops carried out using a fixed inertial mass of 3.5 kgfmsec^ and rubbing speed of 30 m/sec. Brake pressure applied : 40kgf/sq.cm Results : Average stopping time : 7 seconds

Coeff. Of friction ; 0.36

Average brake torque : 158 kgfm

Max temp achieved : 272 °C in the 44"*" stop thereafter more or

less constant

Wear in 100 stops :0.13mm (1.5 gms by weight)  .

Appearance : uniform shiny bluish black layer formation on the

friction surface as observed after 100 stops. No chipping or

cracking  noticed.  Smooth  brake  engagements without  any

judder/noise/vibration

After every thermal cycle the friction surface observed visually for cracks. No cracks found even after 50"*" cycle. The friction element was subjected to fluorescent penetrant test and microstmctural analysis across the bonded interface. No cracks or discontinuities observed in penetrant test indicating good structural integrity of friction material against thennal gradient. MicrostruiCture did not reveal any bond line discontinuity indicating no deterioration of bond during thermal cycling.

Example-2:

Manufacture of a copper based annular disc type friction composite element

A copper based friction material composite of the following composition

35 gms of Lead powder( 
Copper + iron + lead powder (metallic mix) are treated for 4 hours in a 10 litre capacity double cone blender. Calcined Silica grains are added to the blender and run for Ihour. Natural, flaky graphite powder is then added and run for another 1 hour.

A 5mm thick, medium carbon ( 0.35% C) alloy steel plate ( Cr-Mo-V steel ) was machined out in the shape of an annular disc of dimensions : OD = 180 mm and ID = 150 mm to be used as a backing member. Quantity 5 nos. of these machined discs were copper plated from a cyanide bath to a copper coating thickness of approximately 35 microns.

Measured quantity of the above powder mix ( 90 gms ) was poured into a die cavity assembled on a 250 Ton hydraulic press. The die was designed and manufactured in a shape and size so as to produce annular compacts of 180 mm OD and 150 mm ID. Accordingly the die cavity ID was maintained at 180*°^ mm con^esponding to the OD of the compact and the ID of the compact was formed by a core block of 150"°"" mm dia, centrally housed in the die cavity. The powder mix was filled up in the annular space between the core block and the die wall to a fill height of approximately 5 mm. The excess powder was leveled off the top surface of the die with a straight edge. The leveled off powder mix in the die cavity was then compacted by bringing the top punch of the tool attached to the moving top platen of a 250 Ton capacity hydraulic press. Compaction was carried out at a load of 240 tons and dwell time of 15 seconds.

Ten compacts made. Two compacts were taken each time and assembled on either side of the copper plated steel annular disc. Five such assemblies were prepared and were then arranged in one single vertical disc stack. The stack was then placed centrally on a pressure sintering furnace base. Each of the five disc assemblies were separated from

/

one another by alumina paper separators of the same annular shape and size. Pressure sintering of the stack of discs was carried out in a hydrogen atmosphere "pull type" hydraulic pressure sintering set up. Pressure sintering in hydrogen atmosphere was carried out following the cycle given below :

Temperature Range (°C)

Soaking time  Pressure  H2 gas flow rate (Minutes)  (Mpa)  (Nm%r)

500 850

40 180

1.0 2.0

0.5-1.0 0.2-0.3

The sintered compacts were then coined using a hydraulic press in a shaped die at 150 tons load for 5 seconds to final density and finally surface ground to a thickness of 8mm with equal thickness of sintered friction material lining on either side of the back plate within a tolerance of ± 0.10 mm.

The friction material discs thus made were then subjected to hardness tests, bend test and microstructural analysis for assessment of bond quality, friction test in a chase type machine to assess fiction and wear properties and finally to a thermal cycling test involving repeated cycles (50 cycles) of heating of the element to 500°C followed by air blast cooling and then observing for cracks in the friction material and bond failure by microstructural examination. The results are as follows ;

Test carried out	Results /Observations

Hardness on:

friction surface { HB 5)

back plate ( HB 30)

Bend test on 2 mutually opposite  segments of approximately 70  mm circumferential  length cut from the  bottom¬most disc of the stack over a 15 mm dia roller	35 to 45 247

The friction material lining on the top face was observed. This found to bend along with the backing steel plate up to 90° bend. On further bending the friction material started to break away (normal) but left a layer of adhering friction material firmly sticking on to the steel backing plate (evidence of good bonding )

/

type mandrel by 90° bend and then further bending upto 120°

Microstructural examination

Friction and wear test (On 2 opposed friction element segments of 70 mm length acting against a rotating steel disc mating member on a run -down test)

Thennal cycling ( 500 °C, 50 times )

One sintered disc element was sectioned across Its thickness and polished to observe the microslructure of the friction material and the bonding interface at 50 X magnification. A friction material structure comprising of uniformly distributed graphite, lead, iron and silica particles in a copper base matrix observed. Also observed was a sound interfacial bonding across the friction material and steel backing disc.

100 continuous braking stops carried out using a .fixed inertial mass of 3.5 kgfm"sec^ and rubbing speed of 30 m/sec." Brake pressure applied : 40 kgf/sq.cm Results : Average stopping time : 6 seconds

Coeff. Offriction:0.38

Average brake torque : 174 kgfm

Max temp achieved : 256 °C in the 69"^ stop thereafter more or less constant

Wear in 100 stops : 0.08 mm Appearance : unifonn shiny bluish black layer formation on the friction surface as observed after 100 stops. No chipping or cracking noticed. Smooth brake engagements without any judder/noise/vibration

After every thermal cycle the friction surface observed visually for cracks. No cracks found even after 50**^ cycle. The friction element was subjected to fluorescent. penetrant test and microstructural analysis across the bonded interface. No cracks or discontinuities observed in penetrant test indicating good structural integrity of friction material against thermal gradient. Microstructure did not reveal any bond line discontinuity indicating no deterioration of bond during thermal cycling.

Example 3:

Manufacture of an iron based flat plate type friction composite element

An iron based friction material composite of the following composition ;

12% electrolytic copper powder( 
Sponge iron + Copper (metallic mix) was treated in a pot mill for 1 hour. A ceramic mix consisting of BaS04+ SiC + alcohol was treated to achieve a pasty consistency. This was then dried at 65-75 deg C for around one hour.. The dried ceramic mix was added to the metallic mix and run for Ihour in pot mill. Natural graphite and H-BN powder were then added and run in the pot mill for another 2 hours.
