Repository: anandvc/allindianpatents

File: patents/198722-a-method-of-manufacturing-a-solar-cell.html
Indian Patents. 198722:A METHOD OF MANUFACTURING A SOLAR CELL

Indian Patents

Recently Granted Patents

  Recently Published Patents

Title of Invention	A METHOD OF MANUFACTURING A SOLAR CELL

Abstract	ABSTRACT Manufacturing Method For Solar Arrangements In a manufacturing method of a solar cell arrangement, a p-n junction is formed in semiconductor material which is then separated to give a main body and an off-cut. The off-cut is connected in reverse parallel across the main body so as to act as a protection diode for a solar cell which comprises that main body. The off-cut protection diode may be placed adjacent the main body or may alternatively be mounted on the front or rear of the solar cell.	

Full Text	 

This invention relates to a manufacturing method for solar cell arrangements and more particularly to solar cells having protection against reverse current through them.

In one type of solar cell (or photovoltaic cell), a voltage is developed across a p-n junction in a semiconductor when it is irradiated by photons. A plurality of solar cells may be connected together in an array to provide a power supply, such arrangements commonly being used in spacecraft and satellites for example. During operation, there may be circumstances where a single solar cell is shadowed or is faulty, and therefore not producing power, whilst the remainder of a string of cells with which is connected in series is illuminated and producing power. This may lead to current being driven in reverse through the shadowed solar cell. Power is dissipated within the cell which is proportional to the reverse voltage across it. If the power density is sufficiently high, the cell may irreversibly break down.

One way in which this problem may be alleviated is to use a protection diode wired across one or several solar cells in reverse parallel with them. If one of the cells across which it is connected is driven into reverse bias, the protection diode diverts current from the cell. This limits the power dissipation in the shadowed cell by both limiting the voltage across the shadowed cell and by passing the reverse current.

The present invention seeks to provide an improved method of manufacturing solar cell arrangements which is particularly advantageous when applied to GaAs solar cells and

cascade solar cells, although other types of solar cell may also benefit from it.

According to the invention, a method of manufacturing a solar cell arrangement includes the steps of:

forming a p-n junction in semiconductor material; separating the semiconductor material along a plane across the p-n junction to give an off-cut and a main body;

electrically connecting the off-cut in reverse parallel across a main body such that the off-cut forms a protection diode for a solar cell comprising that main body; and

providing first and second electrically conductive contacts on the front and rear respectively of the semiconductor material.

A method in accordance with the invention enables a protection diode to be readily manufactured at the same time that the solar cell itself is fabricated without requiring a large number of additional steps. In addition, because the diode is an off-cut of the main body which forms the solar cell, if the diode is placed adjacent the main body, being either spaced therefrom or mounted on the side of the main body, it closely conforms to I the shape of the main body at that location, giving a particularly compact arrangement. This is particularly advantageous where the arrangement is to be incorporated with others in an array.

In another embodiment, the diode is mounted on the front or rear of the solar cell. This

may require that a coverglass subsequently bonded to the solar cell include a recess for accommodation of the diode. However, a diode produced by a method in accordance with the invention may have only a relatively small thickness and it may be possible to use a standard coverglass and conventional automatic glassing techniques.

The off-cut may be electrically connected to the main body from which it was separated or alternatively to another main body formed when a different off-cut was separated from it. For example, a plurality of solar cells and protection diodes may be produced by separating semiconductor material to provide a plurality of off-cuts and a plurality of main bodies. It is not necessary that each off-cut be specifically matched to the main body from which it was separated.

Advantageously, at least one of the first and second electrically conductive contacts is provided before the semiconductor material is separated. The contact or contacts may be formed so that in addition to being extensive over the main body, they also cover the region of the semiconductor material surfaces which will be included in the off-cut following the separation step. The contact or contacts may then be utilized in connecting the off-cut to the main body. Alternatively, the metallization step may be carried following separation but this may be less convenient.

Preferably, the semiconductor material is separated by cutting it. For example, this may be done mechanically using a cutting tool or by a laser. Alternatively, the semiconductor material might be separated by fracturing it after pre-scoring it along the desired line and then applying pressure, perhaps on a ridged support to complete the separation step.

The separation may be carried out to give any convenient shape of off-cut and remaining main body. For example, the off-cut may be triangular in plan view, circular, square, rectangular or an irregular shape.

The method may be used in the manufacture of GaAs solar cells, cascade solar cells or may be applied to other types of solar cell.

Some ways in which the invention may be performed are now described by way of example with reference to the accompanying drawings in which:

Figures I to 6 schematically show steps in a method in accordance with the invention.

With reference to Figures 1 and 2, which show in side and plan view a step in the method, a germanium substrate 1 of rectangular plan view is taken and GaAs p and n layers 2 and 3 grown epitaxially thereon. The next step in the process is to add metallization to the front and rear surfaces of the semiconductor material. The rear metallization layer 4 covers the entire back surface of the substrate 1. The front metallization 5 comprises conductive strips 6 extending over part of the front surface, a supplementary pad 7 and a region 8 of metallization over a comer as shown.

At this stage, the off-cut is then separated from the main body by cutting the device shown in Figures 1 and 2 along the plane indicated by the broken lines in those Figures. The resultant off-cut 9 is then turned over so that as shown in Figure 4, the n layer is in front of the p layer. The n contact 11 formed by what was the rear metallization of the

device shown in Figure 1 is connected via a molybdenum contact electroplated with gold to the supplementary pad 7 of the main body 10 and the p contact is connected to the rear metallization 4 of the main body 10. The off-cut 9 is then connected as a protection diode for the solar cell which includes the main body 10.

Finally, as shown in Figure 5, a coverglass 12 is bonded by adhesive 13 to the front surface of the solar cell 10 and in this case is also extensive over the diode 11.

Figure 6 shows several solar cell arrangements formed in accordance with the method shown in Figures 1 to 5 connected as an array in a series string in which the front of the each solar cell is connected to the rear of the adjacent solar cell.

In other methods in accordance with the invention, the diode is mounted on the front or the rear surfaces of the main body. Although conveniently, it is connected to the main body on which it is mounted, it may alternatively be connected to an adjacent solar cell.

In the arrangement shown in Figures 3 and 4, the diode is spaced from the main body by a gap of about Inmi but alternatively, it could be rigidly bonded to the main body, for example by a bead of epoxy to join the back contacts.

WE CLAIM :

1.	A method of manufacturing a solar cell comprising the steps of forming a p-n junction in semiconductor material; separating said semiconductor material along a plane across said p-n junction to give an off-cut and a main body with the off-cut spaced away from the main body; electrically connecting said off-cut in reverse parallel across a main body such that said off-cut forms a protection diode for a solar cell comprising that main body; and providing first and second electrically conductive contacts on the front and rear surfaces respectively of the semiconductor material.

2.	The method as claimed in claim 1, wherein said off-cut is electrically connected to the main body from which it was separated.

3.	The method as claimed in claim 1, wherein said off-cut is electrically connected to a main body formed when a different off-cut was separated from it.

4.	The method as claimed in claim 1, 2 or 3, wherein at least one of said first and second electrically conductive contacts is provided before the semiconductor material is separated.

5.	The method as claimed in any one of the preceding claims, wherein said semiconductor material is separated by cutting it.

6.	The method as claimed in any one of the preceding claims, wherein the semiconductor material is substantially rectangular in plan view prior to being separated and the off-cut is triangular in plan view.

7.	The method as claimed in any uiic ui uic prcccumg ciaims, wnerem saia

off-cut is mounted on one of the front and back of said solar cell.

8.	The method as claimed in claims 1 to 6, wherein said diode is mounted

on the side of the solar cell.

9.	The method as claimed in any one of the preceding claims, wherein the

semiconductor material is GaAs.

10.	The method as claimed in any one of the preceding claims, wherein the

solar cell is a cascade solar cell.

11.	The method as claimed in any one of the preceding claims, wherein a

coverglass is mounted on said solar cell.

12.	The method as claimed in claim 11 wherein the coverglass covers said

diode.

13.	The method as claimed in any one of the preceding claims, used to manufacture a plurality of solar cell, and comprising the step of connecting said cells in an array.

14.	A solar cell manufactured in accordance with a method as claimed in any one of the preceding claims.

15.	A method of manufacturing a solar cell substantially as herein described

with reference to the accompanying drawings

Documents:

				0875-mas-1999 abstract-duplicate.pdf

				0875-mas-1999 abstract.pdf

				0875-mas-1999 claims-duplicate.pdf

				0875-mas-1999 claims.pdf

				0875-mas-1999 correspondence-others.pdf

				0875-mas-1999 correspondence-po.pdf

				0875-mas-1999 description(complete)-duplicate.pdf

				0875-mas-1999 description(complete).pdf

				0875-mas-1999 drawings-duplicate.pdf

				0875-mas-1999 drawings.pdf

				0875-mas-1999 form-1.pdf

				0875-mas-1999 form-3.pdf

				0875-mas-1999 form-5.pdf

				0875-mas-1999 petition.pdf

« Previous Patent

Next Patent »

Patent Number	198722	

Indian Patent Application Number	875/MAS/1999	

PG Journal Number	08/2007	

Publication Date	23-Feb-2007	

Grant Date	24-Jan-2006	

Date of Filing	03-Sep-1999	

Name of Patentee	E2V TECHNOLOGIES (UK) LIMITED	

Applicant Address	WATERHOUSE LANE, CHELMSFORD ESSEX CM1 2QU,	

Inventors:

#	Inventor's Name	Inventor's Address	

1	TAYLOR STEPHEN JOHN	136 HEYBRIDGE ROAD, INGATESTONE, ESSEX, CM4 9AJ,	

2	HARDINGHAM CHRISTOPHER	41 MALDON ROAD, DANBURY, QSSEX CM3 4QL,	

3	CROSS TREVOR ARTHUR	45 PRIMROSE HILL, CHELMSFORD, ESSEX CM1 2RH,	

PCT International Classification Number	H01L31/068	

PCT International Application Number	N/A	

PCT International Filing date		

PCT Conventions:

#	PCT Application Number	Date of Convention	Priority Country	

1	9819283.4	1998-09-04	U.K.	

© All Indian Patents, 2013-2021.

  Patent data available in the public domain from Indian Patents Office, Department of Industrial Policy and Promotions, Ministry of Commerce and Industry, Government of India.

File: patents/198836-a-busbar-arrangement-for-conducting-direct-electric-current-through-busbars-from-the-ends-of-the-cathode-bars.html
Indian Patents. 198836:A BUSBAR ARRANGEMENT FOR CONDUCTING DIRECT ELECTRIC CURRENT THROUGH BUSBARS FROM THE ENDS OF THE CATHODE BARS

Indian Patents

Recently Granted Patents

  Recently Published Patents

Title of Invention	A BUSBAR ARRANGEMENT FOR CONDUCTING DIRECT ELECTRIC CURRENT THROUGH BUSBARS FROM THE ENDS OF THE CATHODE BARS

Abstract	ABSTRACT A BUSBAR ARRANGEMENT FOR CONDUCTING DIRECT ELECTRIC CURRENT THROUGH BUSBARS FROM THE ENDS OF THE CATHODE BARS The present invention relates to a busbar arrangement for conducting direct electric current through busbars from the ends of the cathode bars of a longitudinally arranged electrolytic cell, in particular for manufacturing aluminium, to the ends of the traverse beam of the succeeding cell, whereby one busbar is passed in the longitudinal direction under the cell, characterized in that a fraction of the cathode bar ends at each long side of the cell is joined together to form partial busbars which are such that the said partial busbars run from the long side of the next cell transverse to their longitudinal axis under the cell and under the cell to a collector busbar , and the collector busbar under the cell in the longitudinal direction to the downstream end of the traverse beam.	

Full Text	 

The invention relates to a busbar arrangement for conducting direct electric current through busbars from the ends of the cathode bars of a longitudinally arranged electrolytic cell.

In order to produce aluminium electrolytically from aluminium oxide, the latter is dissolved in a fluoride melt which is for the greater part made up of cryolite. The aluminium precipitated out at the cathode collects under the fluoride melt on the carbon floor of the cell, the surface of the molten aluminium itself forming the cathode. Dipping into the melt from above and attached to a node or traverse beams are anodes which in the conventional process are made of amorphous carbon. As a result of the electrolytic decomposition of the aluminium oxide, oxygen is produced at the carbon anodes and reacts with the carbon of the anodes to form CO2 and CO. The electrolytic process takes place in general at a temperature of approx.940 to 970°C. In the course of the electrolytic process the concentration of aluminium oxide in the elctrolyte falls. At a low concentration of 1 to 2 wt. % of aluminium oxide in the electrolyte the anode effect occurs whereby the voltage rises from e.g. 4 - 5 V to 30 V and higher. Then at the latest the crust of solidified electrolyte material must be broken open and the concentration of aluminium oxide raised by adding aluminium oxide.

Under normal operating conditions of the electrolytic cell the crust is broken open at regular intervals and alumina fed to the cell also when no anode effect arises.

Embedded in the cathode floor of the electrolytic cell are the cathode bars, the ends of which extend through both long sides of the so called pot. These iron bars collect the electrolyzing current which flows to the carbon anodes of the next cell via busbars situated outside the cell, riser busbars, anode traverse beams and the anode rods. As a result from the cathode bars to the anodes of the next cell there are energy losses of the order of up to 1 kWh/kg of aluminium produced. Attempts have, therefore, often been made to optimize the arrangement of busbars with regard to this ohmic resistance. Accounts must be taken, however, of the vertical components of magnetic induction which, together with the horizontal components of current density, generate a field of force in the molten metal produced as a result of the reduction process.

In an aluminium smelter with longitudinally arranged electrolytic cells the

passage of current from cell to cell is as follows: The direct electric current

leaves the cell via the cathode bars			

in the carbon bottom of the cell. The ends of the cathode bars are connected via flexible strips to the collector bars or busbars running parallel to the row of electrolytic cells. The current flows from these busbars running along the long sides of the cell via other flexible strips and via riser conductor bars to both ends of the traverse beam of the next cell. Depending on the type of cell the distribution of current between the close and the further removed ends of the traverse beam - referred to the general direction of flow of current is from 100/0 % to 50/50 %. The vertical anode rods are bolted to the traverse beam which supports the carbon anodes and feeds them with electric current.

From the magnetic standpoint the state-of-the-art manner of feeding direct electric current is not particularly favourable, as the overlapping of three components of flow generates move¬ments in the liquid metal:

The first type of stirring movement - in principle a circulatory movement along the inner walls of the cell.- is particularly damaging to the stability of the electrolytic cell. This type of agitation is generated as a result of the influence of the neighbouring row of electrolytic cells. The direction of rotation depends on whether the neighbouring row of cells lies - with reference to the general direction of flow of the direct current - to the left or right of the cell.

The second type of stirring movement arises due to a circular movement in each half of the cell (with respect to its length), the directions of flow being counterwise to each other. This type of rotation depends on the distribution of current between the riser busbars.

The third type of stirring movement is made up of four rotational movements in the cell quadrants; these are such that the directions of rotation in the diagonally facing quadrants are the same. These rotations are a result of unequal distribution of current in the busbars and in the traverse beam from one cell end to the other.

The overlapping of these types of stirring movement causes the metal within the cell to move around at very different speeds. Where all three types of stirring movement run in the same direction, the rate of movement of the metal is high.

Described in the German patent document DE-A-2828180 is an arrangement of busbars of the kind described at the start. This previously known arrangement already provides some compensation for the electromagnetic fields, case 2090

Taking into account the state-of-the-art technology, it is the object of the present invention to provide an arrangement of busbars of the kind described at the start by means of which the electromagnetic fields generated by the various manners in which the electrical current flows are compensated for to as great an extent as possible.

That objective is achieved by way of the invention, characterised in that a fraction of the cathode bar ends at each long side of the cell is joined together to form partial busbars which are such that the said partial busbars run from the long side of the next cell transverse to their longitudinal axis under the cell and under the cell to a collector busbar, and the collector busbar under the cell in the longitudinal direction to the downstream end of the traverse beam.

The arrangement of busbars according to the invention for longitudinally arranged electro¬lytic cells is suitable for arrangements with current strengths of up to 170 K_\.

A preferred busbar arrangement is such that the partial busbars are arranged under each cell at their longitudinal centre and perpendicular to their longimdinal axis, and the collector busbar runs along the longitudinal axis of the cell.

Usefully, the partial busbars run under each cell between the beams supporting the steel cathode pot, whereby the collector busbar crosses the supporting beams. The arrangement of the partial busbars and the collector busbar is preferably such that they are at about half of the height at which the support beams are situated.

With the configuration of busbars according to the invention both the stationary condition of the cell is improved by reducing the differences in the level of the metal surface and also by the stability of the cell in the non-stationary condition, the latter by reducing Uie amount of disturbance in the cell during its operation.

Accordingly the present invention provides a busbar arrangement for conducting direct electric current through busbars from the ends of the cathode bars of a longitudinally arranged electrolytic cell, in particular for manufacturing aluminium, to the ends of the traverse beam of the succeeding cell, whereby one busbar is passed in the longitudinal direction under the cell, characterized in that a fraction of the cathode bar ends at each long side of the cell is joined together to form partial busbars which are such that the said partial busbars run from the long side of the next cell transverse to their longitudinal axis under the cell and under the cell to a collector busbar, and the collector busbar under the cell in the longitudinal direction to the downstream end of the traverse beam.

Further advantages, features and details of the invention are revealed in the following description of a preferred exemplified embodiments of the invention and with the aid of the drawing showing in

Fig.l a cross-section ofan electrolytic cell; Fig.2 the principle of magnetic compensation.

As shown in figure 1, an electrolytic cell 10 exhibits a steel pot 12 which is lined with thermal insulation 14 and features a carbon floor 16. Embedded in the carbon floor 16 are cathode bars 18 the ends of which pass through the long sides of the steel pot 12. The cathode bars 18 are connected to busbars 22 via flexible conductor strips 20, The steel pot 12 is situated a distance h from the floor 26 and is supported by steel beams 24.

The principle of magnetic compensation is seen from figure 2 which shows the arrangement for a row of electrolytic cells 10 with a nominal current strength of 140 KA. The general direction of flow of the direct electric current is indicated by I. The numbers shown in brackets in figure 2 refer to the number of cathode bars that are joined together to individual collector bars. The distribution of current within the cell depends, for the same type of cell, on the strength of current. As there is no linear relationship between the strength of current and the distribution of current, the latter i.e. the exact number of cathode bar units to be joined to the individual collector bars, is calculated for a particular current density on the basis of magnetohydrodynamic models.

In the present example the electrolytic cell lOn has 20 cathode bar ends on each long side of the cell, of which 26 cathode bar units feed the upstream lying end of the anode bar or the traverse 28 of the next cell lOn+i and 14 units feed the downstream lying end. 3 cathode bar I units on each long side of the cell 10^ are combined to each of a partial busbar A, B and led along the middle m of the next cell lOn+i under the ceil to its longitudinal axis x. In the middle of the longitudinal axis x of the cell both partial busbars A, B combine to form a busbar C that is led along the longitudinal axis x to the downstream lying end of the traverse beam 28.

Both partial busbars A, B run between the steel support beams 24. The collector busbar C passes through the steel beam 24 at openings 25 provided for this purpose. The busbar arrangement - comprising the partial busbars A, B and the collector busbar C - which is in the form of a "T', is at a height a above the floor 26, corresponding to about half of the height h I of the steel support beams 24.

The magnetic effect of the partial busbars A, B and the collector busbar C is reinforced by the closeness of the metal in the electrolytic cell and the ferromagnetic surroundings resulting from the steel pot 12 and the steel beams 24. The small distance of the partial busbars A, B I and the collector beam C to the electrolysed metal in the cell allows the current to be reduced by dividing the busbars into a "T\ In the present case, magnetohydrodynamic calculations lead to the results summarised in the foUowing table, case 2090

The values reached show clearly the superiority of the "T' - shaped arrangement of busbars according to the invention compared with a conventional arrangement of busbars. The most important information is provided by the stability analysis. The maximum in the growth factor, which is Unked to the states of excitation is in the case of the busbar arrangement in the form of a "T', optimised from the magnetic standpoint, 3 times smaller than that obtained with the arrangement without a "T*. As a result of this there is a substantial improvement in the stability of the electrolytic cell.

WE CLAIM

1.	A busbar arrangement for conducting direct electric current through busbars from the ends of the cathode bars of a longitudinally arranged electrolytic cell, in particular for manufacturing aluminium, to the ends of the traverse beam of the succeeding cell, whereby one busbar is passed in the longitudinal direction under the cell, characterized in that a fraction of the cathode bar ends at each long side of the cell (lOn) is joined together to form partial busbars (A, B) which are such that the said partial busbars run from the long side of the next cell (lOn+i) transverse to their longitudinal axis (x) under the cell and under the cell to a collector busbar ( C ), and the collector busbar under the cell in the longitudinal direction to the downstream end of the traverse beam (28).

2.	The busbar arrangement as claimed in claim 1, wherein the partial busbars (A, B) are arranged under each cell (10) at the longitudinal center (m) and perpendicular to their longitudinal axis (x), and the collector busbar ( C ) runs along the longitudinal axis (x) of the cell.

3.	The busbar arrangement as claimed in claim 1 or 2, wherein the partial busbars (A, B) run under each cell (10) between the supporting beams (24) of the steel pot (12), and the collector busbar ( C ) crosses the supporting beams (24).

4.	The busbar arrangement as claimed in claim 3, wherein the partial busbars (A, B) and the collector busbar ( C ) run under each cell (10) at a height (a) which is about half the height (h) of the supporting beams (24).

5.	A busbar arrangement for conducting direct electric current through

busbars from the ends of the cathode bars, substantially as herein described with reference to the accompanying drawings.

Documents:

				2369-mas-96 abstract-duplicate.pdf

				2369-mas-96 abstract.pdf

				2369-mas-96 claims-duplicate.pdf

				2369-mas-96 claims.pdf

				2369-mas-96 correspondence-others.pdf

				2369-mas-96 correspondence-po.pdf

				2369-mas-96 description (complete)-duplicate.pdf

				2369-mas-96 description (complete).pdf

				2369-mas-96 drawings.pdf

				2369-mas-96 form-1.pdf

				2369-mas-96 form-26.pdf

				2369-mas-96 form-4.pdf

				2369-mas-96 form-6.pdf

				2369-mas-96 petition.pdf

« Previous Patent

Next Patent »

Patent Number	198836	

Indian Patent Application Number	2369/MAS/1996	

PG Journal Number	08/2007	

Publication Date	23-Feb-2007	

Grant Date	20-Feb-2006	

Date of Filing	27-Dec-1996	

Name of Patentee	ALCAN TECHNOLOGY & MANAGEMENT LTD	

Applicant Address	BAHNHOFSTRASSE 16 CH 8212 NEUHAUSEN AM RHEINFALL,	

Inventors:

#	Inventor's Name	Inventor's Address	

1	JACQUES ANTILLE	RUE DE CLODEVIS, CH 1967 BRAMOIS	

PCT International Classification Number	C25C03/00	

PCT International Application Number	N/A	

PCT International Filing date		

PCT Conventions:

#	PCT Application Number	Date of Convention	Priority Country	

1			NA	

© All Indian Patents, 2013-2021.

  Patent data available in the public domain from Indian Patents Office, Department of Industrial Policy and Promotions, Ministry of Commerce and Industry, Government of India.
