Repository: anandvc/allindianpatents

File: patents/198867-elastomeric-element-valve.html
Indian Patents. 198867:ELASTOMERIC ELEMENT VALVE

Indian Patents

Recently Granted Patents

  Recently Published Patents

Title of Invention	ELASTOMERIC ELEMENT VALVE

Abstract	ABSTRACT OF THE DISCLOSURE A fluid control valve having a valve body, a cage, and a flexible elastomeric diaphragm with a formed convolution to fully open the cage opening An elastomeric regulator with a flow diverter in the fluid flow path to reduce fluid flow separation and thereby reduce the required flow recovery area before pressure throttling. A raised knife edge seat located on the cage in a position of stagnant fluid flow to reduce the build-up of contaminants on the seat. An elastomeric dial phragm regulator with a valve actuator coupled to a glided valve stem attached to the regulator diaphragm.	

Full Text	 

This invention relates to fluid control valves and in particular to pressure regulators or throttling valves including an elastomeric diaphragm element sealing a regulator orifice for flow control.

  Fluid control regulators, such as gas pressure regulators are in common use in gas pipeline systems to assist in maintaining system pressure within acceptable limits.  As an example, the primary function of a gas pressure regulator is to match the flow of gas through the regulator to the demand for gas placed upon the system. Also, the pressure regulator must maintain the system pressure within acceptable limits.

In one type of such gas pressure regulator, a cage is inserted between the regulator fluid input and output ports with a diaphragm assembly being under a spring load to seat against an orifice at the top of the cage.  Unreliable fluid sealing has been noted occasionally in this configuration  particularly at low fluid flow conditions.

In some such prior regulators, the diaphragm assembly contains several elements of complicated structure leading to a larger than desired regulator package which also is expensive to manufacture.  In other such prior regulators, the diaphragm assembly has been reduced to a minimum of components utilizing a flat plate across the top of the cage and over the orifice opening.  However, in such prior regulators the orifice is not substantially open and the flow path is obstructed even when the diaphragm is in the fully opened position above the orifice, thus reducing the regulated flow through the regulator. This undesired configuration leads to lower regulator flow capacity than desired.

It is desired therefore to provide a fluid control regulator having a diaphragm assembly which accommodates a high flow capacity in a small regulator package, and contains few components so as to reduce manufacturing and assembling costs.

SUMMARY OF THE INVENTION A fluid control regulator including a valve body having a fluid input and a fluid output and a flow passageway therebetween.  A cage element is inserted within the flow passageway and is adapted to permit flow through the cage and a top orifice between the regulator fluid input and output.  A diaphragm assembly

is movably mounted above the cage orifice to regulate fluid passing between the regulator input and output.

The diaphragm assembly includes an elastomeric diaphragm ring element circular in shape and having a flat central portion bounded by a formed convolution which in one embodiment is provided by a ridged annular diaphragm portion being joined together by a concave perimeter.  In another embodiment the formed convolution is provided by a raised annular ridge in the diaphragm joining together the flat central portion and a flat mounting perimeter.  The elastomeric diaphragm element is formed of a nitrile type material or other such elastomeric material.

In the regulator closed position the flat central portion of the diaphragm extends across the cage top to close the regulator orifice and prevent the flow of fluid through the passageway and through the regulator input and output.  In response to regulator operation requiring the opening of the orifice, the elastomeric diaphragm element is flexibly moved away from the cage top with the concave perimeter switching to a convex perimeter, or the raised ridge portion straightening out in the second embodiment, and, in both cases, enabling the regulator orifice to be fully opened.  Providing a full opening of the orifice allows the regulator to handle a high capacity of fluid

pressure as compared to prior regulator devices of this type.

A diaphragm mounting ring includes an exterior surface matching the annular ridged portion of the diaphragm ring in the seated position.  On the opposite side of the diaphragm, the regulator bonnet includes a diaphragm mounting flange having an interior surface which is contoured to match the diaphragm ring when the ring is flexed to the fully open position and the diaphragm concave perimeter has been switched to a convex perimeter, or the raised annular ridge straightens out.

The improved diaphragm assembly of the present invention is supported at its center with a diaphragm head on one side and a flat diaphragm plate on the other side to provide a seat load through a conventional plug/spring load configuration in for instance an unloading regulator.  The diaphragm head also serves as a flow deflector to prevent diaphragm erosion and to increase capacity.  As an alternative, the center diaphragm support can be drilled to provide a balancing port for a loading/actuated style regulator to provide a balanced plug curtain style valve. Therefore, the pressure regulator with an elastomeric diaphragm assembly of the present invention enables the production of a high capacity, small package, in-line

maintenance regulator valve that is adaptable for both loading and unloading actuation.

In a preferred embodiment of the invention, a fluid control valve, such as a throttling valve, includes a valve body having a fluid inlet, a fluid outlet, and a fluid passageway therebetween.  A cage member includes a cage interior receiving fluid at one cage end and a cap at the other cage end having cap openings in fluid communication with the cage interior. The cage member is mounted within the valve body fluid passageway for passing fluid from the valve body fluid inlet through the cage interior, and continuing through the cap openings to exit from the valve body fluid outlet.  A flexible diaphragm is mounted in the valve body and flexibly movable from adjacent the cap openings to move away from the cap openings in controlling the flow of fluid between the valve body fluid inlet and the fluid outlet.  Flow diverter means within the cage interior reduce the separation of the fluid flow which is passing between the cage top end and the cap openings so as to reduce the required flow recovery area as the fluid flow exits the top cage end and then enters the cap openings on the way to the valve body fluid outlet.

In one embodiment, the flow diverter means is provided by a decreasing cage interior volume as viewed by the fluid flow progressing from the cage inlet at

the bottom of the cage to the cage outlet, and followed by a substantially constant cage interior volume as the flow continues to exit the top of the cage.  This decreasing cage interior volume followed by a substantially constant cage interior volume portion tends to make the fluid flow curve around the top of the cage with a minimum of flow separation so as to reduce the amount of flow recovery area normally required prior to the fluid entering the cap openings. In another embodiment, a flow diverter is provided by a decreasing cage interior volume portion as the fluid flow progresses from the bottom of the cage towards the top of the cage, followed by a ledge projecting into the cage interior and with the projection continuing to the top cage end, either as a sharp ledge or as a more rounded ledge.  In either event, this alternative flow diverter reduces the fluid flow separation as the fluid passes out the top cage end and goes towards and finally enters the cap openings.  The ledge can also include a substantially constant cage interior volume in continuing to the top of the cage.

A raised seat is provided on the cage cap and is situated between the cage top end where the fluid flow exits the cage and the cap openings.  Preferably, the raised seat is located at a position of low turbulence and of low velocity, in a stagnant flow region.  This enables the sealing of the raised seat by

the diaphragm to be more reliable under all flow conditions, including low flow conditions which caused fluid sealing reliability problems in prior regulator valves. In addition, because of the flow diverter means reducing flow separation around the throttling area, the seat can be efficiently located so as to avoid the loss of regulator flow capacity which was required in prior devices.  Furthermore, the flow diverter means enables the location of a desired sharp raised seat or knife edge seat in an area on the cage cap so as to significantly reduce the build-up of contaminants on the seat.

A retaining ring engages the cap for mounting the cage in the valve body.  The retaining ring can be a hollow ring enabling full fluid flow therethrough, or can include flow blocking fingers in the ring interior which fingers can mate with the cap openings to desirably reduce the flow capacity of the regulator. In this manner, one cage can be used with any number of capacity alternatives by simply changing the retainer ring to a respective ring having none or a varying plurality of flow blocking fingers.  Alternatively, the retaining ring could be incorporated with the cage in a single casting.

A center diaphragm support is mounted to the diaphragm central portion and includes a lower diaphragm plug-like head and an upper flat diaphragm

plate with the diaphragm central portion sandwiched therebetween.  Aspirator passageways extend through the center diaphragm support for communicating the loading chamber on one side of the diaphragm to the other diaphragm side.

In an alternative embodiment, the afore¬mentioned regulator valve may include a noise attenuation device.  The noise attenuation device is provided by a perforated member surrounding the cage and intermediate the fluid flow progressing from the cap openings to the valve body outlet so as to attenuate noise in the fluid flow.  One or more of such perforated members can be mounted into position surrounding the cage to provide flow diffusion so as to reduce noise generated by turbulence, depending upon the level of attenuation desired.

A valve stem is engageably coupled to the center of the diaphragm so as to move the diaphragm towards and away from the cap openings, and passageways in the valve body accommodate and guide the valve stem during such movement.  This guided valve stem configuration permits stabilizing of the diaphragm. Alternatively, instead of stem guiding, the diaphragm assembly can include a skirt portion movably guided within the valve body.  A travel indicator having a scale also may be mounted to the valve body to cooperate with a marker on the valve stem to indicate

the valve stem position and therefore the opening position of the valve.

In a further embodiment of the invention, the valve stem actuated diaphragm is attached to a conventional valve actuator wherein the moving forces are supplied through a loading pilot.  Such a valve actuator and regulator combination in accordance with this invention can be reliably used for low differential pressure applications.  In a self-operated version of the actuator/regulator combination, instead of the moving force supplied through a loading pilot, the controlled pressure can be obtained from the down¬stream pressure.

The present invention solves many of the prior problems encountered in prior regulators using an elastomeric diaphragm and throttling cage element.  In addition, the present invention provides many significant advantages, including the following:

A.  "Plug Style" Elastomeric Regulator

a.	A diaphragm mounting plug provides a

hard surface on the fluid inlet to avoid erosion by

absorbing the high energy of particle impingement.

b.	The diaphragm plug along with the

improved seat of the present invention provides longer

seat life.  The cage seat has a sharp seating surface.

The cage seat is also provided for seating and not for

a pressure drop, as the pressure drop is taken else

WE CLAIM;

1.	A fluid control valve having a valve body having a fluid inlet, a fluid outlet, and a fluid passageway therebetween, and having a cage and a flexible diaphragm  characterized in that: the cage h is a cage interior for receiving fluid at one end and a cap at the other end having cap openings in fluid communication with said cage interior; said cage is mounted within said valve body fluid passageway for passing fluid from said valve body fluid I inlet through said cage interior, continuing through said cap openings to said valve 1  fluid outlet; the flexible diaphragm is mounted in said valve body and flexibly movable from adjacent said cap openings to away from said cap openings in controlling the flow of fluid between said valve body fluid inlet and fluid outlet; and said flexile diaphragm has a formed convolution around the perimeter of said diaphragm, s lid formed convolution straightening as said flexible diaphragm is moved away from said cap openings to flex said diaphragm to a substantially dome-shaped  open position away from said cap openings to increase the fluid flow capacity (>f said valve.

2.	The fluid control valve {s claimed in claim 1, said cage further having a ring seat formed in said cap, and  said flexible diaphragm seals said seat when adjacent said cap openings an
3.	The fluid control valve as claimed in claim 2, having a diaphragm center mounting assembly, and wherein  said diaphragm has a central portion mounted within said diaphragm center mounting assembly, said diaphragm center mounting

put

assembly having a diaphragm to seat said diaphragm on said  

;e and spring means for urging said diaphragm plate g seat.

4.  The fluid control valve as comprises a formed concave potion diaphragm to said fully open pos

claimed in claim 1, wherein said formed convolution straightening and becoming convex to flex said  .

5.  The fluid control valve as comprises a raised convolution open position.

claimed in claim 1, wherein said formed convolution which straightens to flex said diaphragm to said fully

ng  v

diverter means, characterized in one cage end and a cap at communication with said cage

that: the cage has a cage interior for receiving fluid at the other cage end having cap openings in fluid anterior; said cage is mounted within said valve body

fluid passageway for passing filled from said valve body fluid inlet through said cage

interior, continuing through  flexible diaphragm is mounted said cap openings to away fro between said valve body fluid within said cage interior to re( other cage and said cap opening fluid flow exits the other cage e

d cap openings to said valve body fluid outlet; the n said valve body and flexibly movable from adjacent n said cap openings in controlling the flow of fluid net and fluid outlets; and the flow diverter means is puce the separation of said fluid passing between the 3 so as to reduce the required flow recovery area as the id and enters said cap openings.

7. The fluid control valve as has decreasing cage interior vole cage end followed by a substantive to the other cage end.

claimed in claim 6, wherein said flow diverter means

me portion from said one cage end towards the other

lily constant cage interior volume portion continuing

8. The fluid control valve claimed in claim 6, wherein said flow diverter means has a decreasing cage interior volume portion from said one cage end towards the other cage end followed by a ledge portion having a ledge projecting into the cage

interior continuing to the other c

gee end.

9.	The fluid control valve a; claimed in claim 8, wherein said ledge portion has a substantially constant cage interj or volume portion.

10.	The fluid control valve as claimed in claim 6, having a raised seat on said cap

between said other cage end ail diaphragm to reliably prevent outlet.

d said cap openings for fluid sealingly engaging said id flow from said valve body fluid inlet to said fluid

11.  The fluid control valve mounting assembly, and where] said diaphragm center mount! having a diaphragm plate and

as claimed in claim 10, having a diaphragm center n said diaphragm has a central portion mounted within assembly, said diaphragm center mounting assembly prong means on one side of said diaphragm for urging

said diaphragm plate to seat sail diaphragm on said raised seat.

12.	The fluid control valve as claimed in claim 11, wherein said diaphragm center mounting assembly has a diaphragm head on the other side of said diaphragm having a protruding nose for deflectilg said fluid passing through said cage interior.

13.	The fluid control vane as claimed in claim 10, having a retaining ring engaging said cap for mounting said cage in said valve body, said retaining ring having flow blocking fingers mating wit| said cap openings to desirably reduce the flow capacity of said fluid control valve.

14.	The fluid control value as claimed in claim 10, having a perforated member surrounding said cage and intermediate the fluid flow from said cap openings to said valve body fluid outlet for attenuating noise in said fluid flow.

I

15.	The fluid control vulvas claimed in claim 10, having a valve stem engageable coupled to the center of said diaphragm for moving said diaphragm towards and away from said cap openings, and Item guide means in said valve body for guiding said valve stem during movement thereof

16.	The fluid control valve as claimed in claim 15, having a travel indicator mounted to said valve body cooperating with said valve stem to indicate the opening position of said valve.

17.	The fluid control valve m claimed to claim 15, having a valve actuator coupled to said valve stem for operatively' moving said valve stem.

18.	The fluid control valve a| claimed in claim 6, having aspirator passageway for communicating opposite sides mislaid flexible diaphragm to each other.

to provide a primary seat in inlet to said fluid outlet.

19.	The fluid control valve as claimed in claim 6, having a diaphragm mounting assembly for mounting saidlliaphragm in said valve body to define a loading chamber on one side of said diaphfegm, and aspirator passageway extending through said diaphragm mounting means |for communicating said loading chamber to the opposite side of said diaphragm.

20.	The fluid control as claimed in claim 12, having a resilient sealing member mounted in said diagram head for engaging said cage at said other cage end

pliable preventing fluid flow from said valve body fluid

21.	The fluid control valvl as claimed in claim 10, wherein said raised seat is located at a stagnant flow realm said cap.

22.	The fluid control valve as claimed in claim 21, wherein said raised seat is formed with a sharp seating edge for engaging said diaphragm.

23.	A fluid pressure regulatlir having a regulator having a regulator body with a fluid flow path through the epilator body and a pressure throttling area in the fluid flow path for pressure regulation the flow, the improvement characterized by a flow diverter in the fluid flow path core the pressure throttling area to reduce fluid flow separation around the pressure throttling area.

24.	The fluid pressure regulatlir as claimed in claim 23, having a raised seat located intermediate the flow diverter mad the pressure throttling area and in a position of stagnant fluid flow to reduce the build-up of contaminants on said raised seat.

.  in fluid pressure regulator as claimed in claim 24, wherein said raised seat is formed with a sharp seating Edge.

26,	A fluid control valve substantially as herein described with reference to the

accompanying drawings.  1

27.	A fluid pressure regulator, substantially as herein described with reference to

the accompanying drawings. 1

Documents:

				1851-mas-1997 abstract duplicate.pdf

				1851-mas-1997 abstract.pdf

				1851-mas-1997 assignemnt.pdf

				1851-mas-1997 claims duplicate.pdf

				1851-mas-1997 claims.pdf

				1851-mas-1997 correspondence others.pdf

				1851-mas-1997 correspondence po.pdf

				1851-mas-1997 description (complete) duplicate.pdf

				1851-mas-1997 description (complete).pdf

				1851-mas-1997 drawings duplicate.pdf

				1851-mas-1997 drawings.pdf

				1851-mas-1997 form-13.pdf

				1851-mas-1997 form-19.pdf

				1851-mas-1997 form-2.pdf

				1851-mas-1997 form-26.pdf

				1851-mas-1997 form-4.pdf

				1851-mas-1997 form-6.pdf

				1851-mas-1997 others document.pdf

				1851-mas-1997 others.pdf

				1851-mas-1997 pct search report.pdf

				1851-mas-1997 petition.pdf

« Previous Patent

Next Patent »

Patent Number	198867	

Indian Patent Application Number	1851/MAS/1997	

PG Journal Number	23/2006	

Publication Date	09-Jun-2006	

Grant Date	23-Feb-2006	

Date of Filing	21-Aug-1997	

Name of Patentee	M/S. FISHER CONTROLS INTERNATIONAL, LLC	

Applicant Address	8000, MARYLAND AVENUE, CLAYTON, MISSOURI 63105	

Inventors:

#	Inventor's Name	Inventor's Address	

1	HERBERT H WALTON	2612 RIDGE ROAD, MARSHALLTOWN, IOWA 50185;	

2	DOUGLAS C PFANTZ	2718 HART AVE., MELNOUNE, IOWA 50162	

3	GARY L SCOOT	4 COLUMBUS DRIVE, MARSHALLTOWN, IOWA 50158,	

4	WILLIAM J BONZER	2441 MARSH AVE, MARSHALLTOWN, IOWA 50158,	

5	JAMES L GRIFFIN, JR.,	211 NORTH FOURTH ST., MARSHALLTOWN, IOWA 50158,	

6	BERNARD CORNU	41 OREE DE MARLY, 78590 NOISY LE ROI,	

7	DONALD K DAY	1846 190 STREET, MARSHALLTOWN, IOWA 50158	

8	PAUL R ADAMS	2144-I MARSH AVEN., MARSHALLTOWN, IOWA 50158	

PCT International Classification Number	G05D16/06	

PCT International Application Number	N/A	

PCT International Filing date		

PCT Conventions:

#	PCT Application Number	Date of Convention	Priority Country	

1	60/024,415	1997-08-21	U.S.A.	

© All Indian Patents, 2013-2021.

  Patent data available in the public domain from Indian Patents Office, Department of Industrial Policy and Promotions, Ministry of Commerce and Industry, Government of India.

File: patents/198879-a-supersize-coating-formulation.html
Indian Patents. 198879:A SUPERSIZE COATING FORMULATION

Indian Patents

Recently Granted Patents

  Recently Published Patents

Title of Invention	A SUPERSIZE COATING FORMULATION

Abstract	Supersize formulations in which the binder medium is hydrophobic and radiation-polymerizable permits the use of larger quantities of supersize additives including additives that are water-soluble.	

Full Text	The present invention relates to a supersize coating formulation and to the production of coated abrasives bearing the supersize coating.

Supersize additives typically are chemicals that, under grinding conditions decompose to produce acid reacting materials such as halogens or halogen acids that react with a metal surface and make metal removal easier to accomplish.  Typical additives are insoluble or very slightly soluble alkali metal salts of halo-acids and the most commonly encountered additives include potassium fluoroborate and cryolite.  Other filler additives such as calcium carbonate or anti-loading or anti-static additives such as metallic stearates may also be incorporated into the supersize layer.

The additive is dispersed in a binder medium that ensures that the additive is present at the coated abrasive surface in the vicinity of the abrasive grains where the heat generated during grinding is the greatest.

Such coatings significantly enhance the grinding performance of coated abrasives by reducing the amount of heat generated, preventing glazing, extending the life of a coated abrasive material in addition to increasing the cut rate.  They are particularly important in the grinding of difficult to grind materials such as stainless steel, titanium, nickel and aluminum.  Clearly therefore the most preferred formulations contain the largest amount of the grinding aid that is feasible. Unfortunately when the binder medium is water-based as would be the case with a phenolic resin, epoxy or latex binder system for example, the amount of the grinding aid that can be incorporated is strictly limited because too much destabilizes the resin dispersion.  In fact a typical supersize formulation incorporates only about 58% by weight of an additive such as potassium fluoroborate.

In addition water soluble additives can not be used because they can cause rheology problems or because they precipitate out in the form of large crystals upon evaporation of the solvent.  This is unfortunate since certain additives such as potassium fluoride, sodium fluoride, magnesium chloride and sodium nitrite would appear to be well suited to this application except for their high level of water solubility.

It has now been discovered that a much wider range of additives can be used in larger amounts or in formulations with a much longer pot life if the binder medium is appropriately chosen.  The formulation of the present invention provides such a composition which, in addition to permitting a wider range and concentration of additives, can be more readily cured such that the production process can be significantly shortened. Description of the Invention

The present invention provides a supersize coating which comprises a supersize additive dispersed in a liquid, hydrophobic, radiation-curable binder medium. The invention also provides a coated abrasive incorporating such a supersize coating.  Since the dispersion medium is the binder itself and since it is non-aqueous, the matter of destabilization of the formulation does not arise and supersize additives such as potassium fluoride that are not normally usable because of solubility concerns, can be employed.

The liquid, hydrophobic radiation-curable binder is preferably one that is curable by UV radiation though other formulations with other radiation curable mechanisms such as electron beam radiation are also acceptable.  The binders that are particularly preferred include acrylated epoxy oligomers, such as the resins sold by UCB Radcure Inc under the trade names Ebecryl 3200, 3201, 3500, 3600, 3700 and 3800;  acrylated urethane oligomers such as the resins sold by UCB Radcure Inc. under the trade names  Ebecryl 230, 244, 8301, 8402

and 8803; polyester/acrylate oligomers such as the resins sold by UCB Radcure Inc under the trade names Ebecryl 40, 80, 81, 140, 150, 657, 810, 830, 870, 1657 and 2047; and in addition mixtures of such oligomers with mono-acrylated monomers, diacrylated monomers and poly-acrylated monomers which are typically added to adjust the physical properties, viscosity and/or molecular weight of the final product.  Typical such additives are 1,6-hexanediol diacrylate (HDODA); trimethylolpropane ethoxy triacrylate (TMPEOTA); trimethylol propane triacrylate (TMPTA); and octyl decyl acrylate (ODA).  Of these the most preferred include acrylated epoxy resins with a viscosity at ambient temperatures that makes it suitable for use as the carrier for a grinding aid.  This generally implies a viscosity of at least 500 cps, and preferably from about 1500 to about 25,000 cps.  As indicated above the viscosity can be adjusted by addition of acylated monomers.  Ebecryl 3200 is an acrylated epoxy oligomer resin with a viscosity of from 1500 to 3000 cps. that has proved particularly effective in the formulations of the present invention.

The supersize additives include those typically used With conventional binder media such as KBF4, cryolite, halohydrocarbons, iron sulfide and sodium fluorosilicate. However also included are those that have hitherto been considered unacceptable because of water solubility such as alkali metal halides and nitrites, magnesium halides, calcium hydrogen phosphate, as well as mixtures of two or more of any of the above additives.

The amount of the supersize additive that might be incorporated into the supersize formulation can be from about 15 to about 65, and particularly from about 35 to about 50% by weight based on the total weight of the additive and the binder.

The formulation can comprise other additives such as photoinitiators, (particularly where the binder is to be cured by UV radiation), free-radical generators,

antistatic or anti-loading compounds, lubricants, colorants, fillers and the like without compromising the effectiveness or usefulness of the formulations of the invention.

Accordingly, the present invention provides a supersize coating formulation which consists essentially of a supersize additive dispersed in a liquid, hydrophobic, radiation curable binder, wherein the supersize additive includes an at least partially water soluble supersize grinding aid and wherein the binder includes at least one oligomer selected from the group consisting of acrylated epoxy oligomers, acrylated urethane oligomers, and acrylated polyester oligomers.

Description of Preferred Embodiments

The invention is now described with reference to the following illustrative examples which are not intended to imply any necessary limitation on the essential scope of the present invention.

Example 1

This Example compares the performance of various abrasive discs according to the invention with prior art discs using the Schieffer test. In this test a disc about 11.4cm in diameter is attached to a backup support pad using a ring-clamping device in a horizontal position. A cyclindrical workpiece made of 304 stainless steel with an outside diameter of 2.54cm, wall thickness of 3.05mm and a length of 5.08cm is then moved into contact with the pad at a predetermined constant force and is rotated for a predetermined number of revolutions. In the present case the force chosen was 7 lbs (32 newtons) and the number of revolutions was set at 500.

After this had been completed, the difference in weights of both the workpiece and the disc were measured and recorded.

The test was carried out on discs prepared in identical ways except for the

supersize coating. In the disc identified as C-l, no supersize application was used. In

disc C-2 a conventional supersize coat comprising the maximum weight of potassium

fluoroborate that could be used without destabilizing the formulation. This

formulation contained 58% by weight but had a pot life of only about 6 hours. The

additive was dispersed in a standard water-based phenolic resin was used. In discs 1-1

through I-11 the same hydrophobic UV-curable Ebecryl 3200 acrylated epoxy

oligonmer resin was used as	

the binder resin.  In each case the amount of the indicated supersize additive was 40% by weight, based on the total weight of the binder plus additive.  The formulation also contained 1.21 wt% of a photoinitiator, (Ciba 1173).

Three iterations were averaged for each disc and the results are reported in Table 1 below.

In the above Table the abbreviations used (other than the conventional chemical formulae) have the following meanings:

TMDS....tetramethylthiuram disulfide (available from Aldrich Chemical Co. )

MKC-S....is a complex of potassium and manganese chlorides, (available from BBU Chemie GmbH, Austria)

As will be seen from the above Table, the supersize formulations of the invention performed extremely well in increasing the amount of metal removed.  Grinding aids such as potassium chloride and potassium phosphate are very soluble in water and cannot be used in an aqueous medium.  However as will be observed, they are components of the most effective grinding aid formulations.

WE CLAIM;

1.	A supersize coating formulation which consists essentially of a supersize additive dispersed in a liquid, hydrophobic, radiation curable binder, wherein the supersize additive includes an at least partially water soluble supersize grinding aid and wherein the binder includes at least one oligomer selected from the group consisting of acrylated epoxy oligomers, acrylated urethane oligomers, and acrylated polyester oligomers.

2.	The supersize coating formulation according to claim 1, wherein the binder consists essentially of a UV-curable liquid formulation.

3.	The supersize coating formulation according to claim 1, wherein the at least partially water soluble supersize grinding aid is present in an amount that is from 25 to 65% by weight, based on the total weight of the binder and the grinding aid.

4.	The supersize coating formulation according to claim 1, wherein the binder includes a mixture of acrylated epoxy oligomer and acrylated monomer having a viscosity of from 1,000 to 3,000 cps at 25°C.

5.	A supersize coating formulation which comprises a supersize grinding aid selected from the group consisting of potassium fluoroborate, sodium fluorosilicate, potassium fluoride, iron sulfide, potassium phosphate, molybdenum disulfide and calcium hydrogen phosphate dispersed in a liquid, hydrophobic, radiation-curable binder selected from the group consisting of acrylated epoxy oligomers and mixtures thereof with acrylated monomer.

6.	The coated abrasive incorporating a supersize coating formulation according to

claim 1.

7.	The coated abrasive incorporating a supersize coating formulation according to

claim 5.

8.	The supersize coating formulation according to claim 1, wherein the supersize additive is a substance selected from the group consisting of potassium fluoroborate, sodium fluorosilicate, potassium fluoride, iron sulfide, potassium phosphate, molybdenum disulfide and calcium hydrogen phosphate.

9.	The supersize coating formulation according to claim 1, wherein the supersize additive has one or more additives selected from the group consisting of known photoinitiatos, free-radical generators, anti-static additives, anti-loading additives, lubricants and fillers.

10.	The supersize coating formulation according to claim 1, wherein the at least partially water soluble supersize grinding aid is present in an amount that is from 35 to 50% by weight, based on the total weight of the binder and the grinding aid.

11.	A supersize coating formulation substantially as herein described and

exemplified.	

Documents:

				129-mas-1997 abstract-duplicate.pdf

				129-mas-1997 abstract.pdf

				129-mas-1997 claims-duplicate.pdf

				129-mas-1997 claims.pdf

				129-mas-1997 correspondence-others.pdf

				129-mas-1997 correspondence-po.pdf

				129-mas-1997 description (complete)-duplicate.pdf

				129-mas-1997 description (complete).pdf

				129-mas-1997 form-1.pdf

				129-mas-1997 form-26.pdf

				129-mas-1997 form-4.pdf

				129-mas-1997 petition.pdf

« Previous Patent

Next Patent »

Patent Number	198879	

Indian Patent Application Number	129/MAS/1997	

PG Journal Number	08/2007	

Publication Date	23-Feb-2007	

Grant Date	07-Mar-2006	

Date of Filing	24-Jan-1997	

Name of Patentee	M/S. NORTON COMPANY	

Applicant Address	1 NEW BOND STREET, BOX NUMBER 15138, WORCESTER, MASSACHUSETTS 01615-0138	

Inventors:

#	Inventor's Name	Inventor's Address	

1	GWO SHIN SWEI	8430 AVONSIDE COURT, EAST AMHERST, NEW YORK 14051	

2	ANTHONY C. GAETA	3789 RIDGE ROAD, LOCKPORT, NEW YORK 14094	

PCT International Classification Number	B24D 3/28	

PCT International Application Number	N/A	

PCT International Filing date		

PCT Conventions:

#	PCT Application Number	Date of Convention	Priority Country	

1			NA	

© All Indian Patents, 2013-2021.

  Patent data available in the public domain from Indian Patents Office, Department of Industrial Policy and Promotions, Ministry of Commerce and Industry, Government of India.
