Repository: anandvc/allindianpatents

File: patents/198888-silicon-carbide-alumina-aluminum-nitride-composite-abrasive-particles-and-process-of-preparing-the-same.html
Indian Patents. 198888:SILICON CARBIDE-ALUMINA-ALUMINUM NITRIDE COMPOSITE, ABRASIVE PARTICLES AND PROCESS OF PREPARING THE SAME

Indian Patents

Recently Granted Patents

  Recently Published Patents

Title of Invention	SILICON CARBIDE-ALUMINA-ALUMINUM NITRIDE COMPOSITE, ABRASIVE PARTICLES AND PROCESS OF PREPARING THE SAME

Abstract	This invention relates to a silicon carbide-alumina-aluminum nitride composite abrasive particles which comprises 1 to 95 weight percent of silicon carbide and 1 to 95 weight percent of a solid solution of alumina and aluminum nitride. This invention also includes a process for preparing silicon carbide-alumina- aluminum nitride composite abrasive particles by preparing a suspension of silicon carbide, an alumina precursor, and a carbon source, seeding the suspension with alpha alumina, separating, grinding calcining and heat treating said gel to obtain the abrasive composites. This invention further includes abrasive articles such as grinding wheels, discs, . bonded and coated abrasive articles like belts, abrasive paper and methods of making them with the composite abrasive particles discussed herein above.	

Full Text	 

This invention relates to silicon carbide-alumina-aluminum nitride composite abrasive particles and processes of preparing the same.

A variety of abrasive particles such as diamond particles, cubic boron nitride particles, silicon carbide, fused alumina, and sintered alumina are known in the art. Abrasive particles are either used in the loose form or are incorporated into abrasive articles such as coated abrasive products, bonded abrasive products, non-woven abrasive products. Abrasive particles for a particular abrading application include abrading life, rate of cut, substrate surface finish, grinding efficiency and production cost. Silicon carbide which is conventionally used in abrasives is found to be efficient in grinding cast iron glass and tungston carbide containing material. Hard and strong abrasive grits for use in abrasive wheels, flexible coated abrasive products such as sand paper, and loose abrasives are produced by fiision of alumina containing raw material in an electric ftimace or firing of shaped bodies containing finely divided alumina at a temperature well below the fusion point of the material. Such low temperature process is called sintering.

US patent no.3079243 discloses milling of calcined bauxite to produce a raw material of fine particle size which is then fomied into abrasive grit sized particle which are fired at a temperature above 1500°C to form hard, strong, tough pellets of polycrystalline alumina.

Seeded sol-gel alumina abrasives are formed by uniformly dispersing submicron sized particles of alpha alumina precursor such as boehmits. The mixture is fired after removing water therefi-om to above conversion temperature required to form alumina, which is then sintered US patent no.4623364 refers to such a process. US patent no.4855,246 discloses a high density micro crystalline composite ceramic abrasive particles containing alumina, gamma alumium oxynitride.

The main drawbacks of the present day composite abrasive particles are listed below:

1.	Absence of an efficient abrasive showing hardness between the range of silicon carbide abrasives and cubic boron nitride abrasives

2.	Present day abrasives are not suitable for abrading both ferrous and non-ferrous bodies.

3.	Sintered polycrystalline silicon carbide or silicon carbide composite abrasives similar to polycrystalline alumina are not available.

One of the objectives of the present invention is to develop a silicon carbide-alumina-aluminum nitride composite abrasive particles suitable for grinding botli ferrous and non-ferrous material. Abrasives of this invention shows hardness in between silicon carbide and cubic boron nitride which makes it suitable for grinding ferrous and non-ferrous material. Tliese abrasives also exliibit polycrystalline composite structure. Yet another improvement is in the production of cost effective sintered silicon carbide based abrasive composite shapes. Abrasives produced by the processes according to this invention are almost fully dense in nature.

This invention relates to a silicon carbide-alumina-aluminum nitride composite abrasive particles which comprises 1 to 95 weiglit percent of silicon carbide and 95 to 1 weigjit percent of a solid solution of alumina and aluminum nitride.

The preferred range of silicon carbide is 1 to 85 and 1 to 55 weiglit percent and the preferred range of a solid solution of alumina and aluminum nitride is 1 to 45 weight percent. This composite abrasive particle may have the abrasive particle granules in a homogenous or non-homogeneous solid solution.

Tliis invention also includes a process for preparing silicon carbide-alumina-aluminum nitride composite abrasive particles which comprises the steps of preparing a mixed sol suspension of silicon carbide particles, an alumina precursor and a carbon source, the components being present in proportions sufficient to provide a ceramic abrasive particle having 1 to 95 weiglit percent of silicon carbide and 95 to 1 weight percent of solid solution of alumina and aluminum nitride, seeding the suspension with alpha alumina to gel said mixed sol, separating and dr>ing said gel crushing and sieving the same to provide sized granules and thereafter calcining the same at a temperature in the range of 600^C to 1200'C followed by heat treatment in nitrogen or inert atmosphere at a temperature above 1600°C.

The calcined granules may be optionally shaped into a body and heated at a temperature above 1600oC in a nitrogen or inert atmosphere and then ground and classified to obtain tlie abrasive particles.

Carbon source in the said process may be carbon, or carbon generating compounds such as glycerol, polyvinyl alcohol polyvinyl pyrolidine and sucrose. The drying of the granules prior to calcining may be carried out in an ambient, nitrogen or inert atmosphere. Water soluble aluminum compounds such as alumina nitrate and aluminum chloride in tlie concentration ranging from 0.5 N to 5,0 N may be used as a source of aluminum.

This invention includes a method of producing bonded abrasives which comprises mixing the silicon carbide-alumina-aluminum nitride composite abrasive particles with conventional abrasive bonding mateiials such as polymer, resins, ceramic, metal powders either alone or in combination to form a bonded abrasive article such as grindmg wheels or discs.

Silicon carbide, aluminum oxide, sol-gel alumina, cubic boron nitride, diamond, zirconia, silicon nitride, zirconium toughened alumina, tungston carbide and other conventional abrasives may be added either alone or in combination for making these abrasives.

The following examples illustrating the process of preparing the silicon carbide-ahimina-aluminum nitrate composite according to the invention.

Example 1

300 g of Sic of surface area 1 nr/g is dispersed in 5000 cc of 1 (N) aluminum monohydrate sol and 9 g of carbon black is mixed thorou^ly. The pH of the medium is kept at 3.5 by adding 70 wt% of niti'ic acid. The suspension is stirred for 15 minutes and 50 g of 25 wt% aluminum nitrate solution is added while stirring. The whole mixture is allowed to age for 24 hours to complete the homogeneous gelation. Tlie gelling mixture is kept in circulating air-oven for 24 hours at 90oC for oven-drying. The oven-dried gel is crushed and sieved tlirougli 200 mesh, Tlie sieved fraction is calcined at lOOO^C in flowing nitrogen atmosphere. The calcined gel is again crushed, passed through 200 mesh sieve, shaped by any conventional method and fired at 2000^C under a nitrogen gas pressure of 20 atmosphere into an impervious graphite crucible for sintering. The sintered bodies is cnished and classified and used as abrasive grain capable of grinding both ferrous and non ferrous material.

Example 2

400 g of SiC of surface area I m"/g is dispersed in 4000 cc of I (N) aluminum monohydrate sol and 15 g of carbon black is mixed thoroughly. The pH of the medium is kept at 3.5 by adding 70 wt% of nitric acid. The suspension is stirred for 15 minutes and 50 g of 25 v\t% aluminum nitrate solution is added while stirring. The whole mixture is allowed to age for 24 hours to complete the homogeneous gelation. The gelling mixlure is kept in circulating air-oven for 24 hours at 90oC for oven-drying. The oven-dried gel is crushed and sieved through 200 mesh. The sieved fraction is calcined at lOOOoC in flowing nitrogen atmosphere. The calcined gel is again crushed, passed through 200 mesh sieve, shaped by any conventional method and fired at 2000oC under a argon gas pressure of 10 atmosphere into an impervious graphite crucible for sintering. The sintered shapes is crushed and classified and used as abrasive grain capable of grinding both ferrous and non ferrous material.

This invention further includes a method of making sintered articles which comprises shaping the calcined silicon carbide-alumina-aluminum nitride composite abraiiive paiticles after calcination by pressing, slip casting, tape casting, injection moulding and the like with subsequent heat treatment of the shaped mass at a temperature above 1650°C in an atmosphere of nitrogen or inert gas.

The heat treatment may be carried out for a period of 1 to 48 hours and may be done in impervious container for controlling the vapour pressure. It should be noted that the heat treatment in this process must be atleast 50oC above the heat treating temperature for the calcimining step in the preparation of the composite abrasive particles. Heat treatment may be etYected at a nitrogen gas pressure of 2 atmosphere to 100 atmosphere to minimize volatilization. Calcined granules in the range of 0.5 to 20 micron may be used in this method.

Furtlier, this invention includes a method of making bonded and coated abrasive products having a backing coated with atleast one layer of bonded abrasive having silicon carbide-alumina-aluminum nitride composite abrasive particles disclosed herein above.

Obvious equivalents and alternatives known to persons skilled in tlie art aie not excluded from the scope of this invention and the appended claims.

WE CLAIM:

1.	Silicon carbide - alumina - aluminum nitride composite abrasive particles comprising upto 1 to 95 weight percent of silicon carbide and upto 1 to 95 weight percent of a solid solution of alumina and aluminum nitride.

2.	The silicon carbide - alumina - aluminum nitride composite abrasive particle as claimed in claim 1 which has 1 to 85 and 1 to 55 weiglit percent of silicon carbide and 1 to 45 weiglit percent of alumina and aluminum nitride.

3.	The silicon carbide - alumina - aluminum nitride composite abrasive particle as claimed in claims 1 or 2 comprising conventional abrasives such as ceramics, metal powders, cubic boron nitride, diamond as optional constituents.

4.	A process for preparing silicon carbide-alumina-aluminum nitride composite abrasive particles comprising the steps of preparing a mixed sol suspension of silicon carbide particles, an alumina precursor and a carbon source, the components being present in proportions sufficient to provide ceramic abrasive particles of having 1 to 95 weight percent of silicon carbide and 1 to 95 weight percent of solid solution of alumina and aluminum nitride, seeding the suspension with alpha alumina to gel said mixed sol. separating and drying said gel, crushing and sieving the same to provide sized granules, and thereafter calcining the same at a temperature range of 600°C to 1200^C followed by heat treatment in nitrogen atmosphere above 1600°C.

5.	A process as claimed in claim 4 wherein the calcined granules are sliaped into bodies before sintering and the sintered body is ground and classified tor obtainign the abrasive.

6.	The process as claimed in claim 4 wherein said carbon source is carbon black or carbon generating precursors such as glycerol, polyvinyl alcohol, polyvinyl pyrolidine, sucrose and the like.

7.	The process as claimed in claims 4 to 6 wherein said granules are dried prior to calcining in an ambient/nitrogen/or inert atmosphere.

8.	The process as claimed in claims 4 to 7 wherein water soluble aluminum compounds such as aluminum nitride and/or aluminum chloride in the concentration ranging from 0.5(N) to 5.0(N) are the source of aluminum.

9.	A method of producing bonded abrasive articles comprising mixing the silicon carbide-alumina-aluminum nitride composite abrasive particles as claimed in claims 1 to 3 with conventional abrasive bonding materials such as polymer, resins, ceramics and metal powders either alone or in combination to form a bonded abrasive articles such as grinding wheel or discs.

10.	The method as claimed in claim 9 wherein known abrasives such as silicon carbide, aluminum oxide, sol-gel alumina, cubic boron nitride, diamond, zirconia and zirconia toughened alumina, tungston carbide are optionally added before forming said bonded abrasive article.

11.	Grinding wheels made by a method as claimed in any one of the claims 9 or 10.

12.	A method of making a sintered abrasive article comprising shaping tlie calcined silicon carbide-alumina-aluminum nitride composite abrasive particles as claimed in claims 1 to 3 by pressing, slip casting, tape casting and injection moulding with subsequent heating of said shaped article at a temperature above 1650°C in an atmosphere of nitrogen or ineit gas.

13.	The method as claimed in claim 12 wherein said heat treatment is carried out

for a period of 1 to 48 hours in an impervious container.

14.	The method as claimed in claims 12 and 13 wherein said heat treatment

temperature is at least 50^C above the calcination temperature in the method of

making said abrasive particle,

15.	The metliod as claimed in claims 12 to 14 wherein said heat treatment is

effected at a nitrogen gas pressure of 2 atmosphere to 100 atmosphere.

16.	Tlie method as claimed in claims 12 to 15 wherein calcined granules in the

range of 0.5 to 20 microns are subjected to shaping and sintering.

17.	A method of making bonded and coated abrasive products wherein a backing is

coated with at least one layer of bonded abrasives having silicon carbide

alumina-aluminum nitride composite abrasive particles as claimed in claims 1

to 3.

18.	Bonded and coated abrasive articles when made by a method as clauned in

claim 17.

19.	Silicon carbide-alumina-aluminum nitride composite abrasive particles

substantially as herein described.

Documents:

				042-che-2003-abstract.pdf

				042-che-2003-claims duplicate.pdf

				042-che-2003-claims original.pdf

				042-che-2003-correspondnece-others.pdf

				042-che-2003-correspondnece-po.pdf

				042-che-2003-description(complete)  duplicate.pdf

				042-che-2003-description(complete)  original.pdf

				042-che-2003-form 1.pdf

				042-che-2003-form 19.pdf

				042-che-2003-form 26.pdf

				042-che-2003-form 3.pdf

« Previous Patent

Next Patent »

Patent Number	198888	

Indian Patent Application Number	42/CHE/2003	

PG Journal Number	23/2006	

Publication Date	09-Jun-2006	

Grant Date	21-Feb-2006	

Date of Filing	14-Jan-2003	

Name of Patentee	M/S. CARBORUNDUM UNIVERSAL LTD	

Applicant Address	"TIAM HOUSE" NO. 72,(OLD NO. 28), RAJAJI SALAI, CHENNAI 600 001	

Inventors:

#	Inventor's Name	Inventor's Address	

1	SANTANU MANDAL	C/O. CUMI RESEARCH CENTRE,CARBORUNDUM UNIVERSAL LTD., "TIAM HOUSE" NO. 72,(OLD NO. 28), RAJAJI SALAI, CHENNAI 600 001	

2	VEIRAVAN ANNAMALAI	C/O. CUMI RESEARCH CENTRE, CARBORUNDUM UNIVERSAL LTD., TIAM HOUSE NO. 72,(OLD NO. 28), RAJAJI SALAI, CHENNAI 600 001	

3	BALACHANDRAN SUBRAMANIAN	C/O. CUMI RESEARCH CENTRE, CARBORUNDUM UNIVERSAL LTD., TIAM HOUSE NO. 72,(OLD NO. 28), RAJAJI SALAI, CHENNAI 600 001	

PCT International Classification Number	C09C 1/68	

PCT International Application Number	N/A	

PCT International Filing date		

PCT Conventions:

#	PCT Application Number	Date of Convention	Priority Country	

1			NA	

© All Indian Patents, 2013-2021.

  Patent data available in the public domain from Indian Patents Office, Department of Industrial Policy and Promotions, Ministry of Commerce and Industry, Government of India.

File: patents/198892-a-light-alloy-bicycle-rim.html
Indian Patents. 198892:A LIGHT ALLOY BICYCLE RIM

Indian Patents

Recently Granted Patents

  Recently Published Patents

Title of Invention	A LIGHT ALLOY BICYCLE RIM

Abstract	ABSTRACT (13/MAS/97) A LIGHT ALLOY BICYCLE RIM The invention relates to a light alloy bicycle rim comprising a base portion (2), two lateral flanks (3) forming an outer braking surface (4) , and a longitudinal hole (5) in particular a pinhole (5) . In order to obtain a clear indication of the fact that the braking surface (4) is worn off, a first portion (H,) of the braking surface (4) is arranged to be worn off down to the longitudinal hole (5) so as to form a visible slit (8) whilst a second portion (H2) , situated radially out¬wards with respect to the first portion (H1) , has a thickness such that it maintains its strength when said first portion (H,) is worn off. In order to prevent the lateral flanks (3) from bending outwards when the braking surface (4) is worn off they are further rein¬forced, for example by a web (6) between the pinholes (5)	

Full Text	"Light alloy bicycle rim 

The present invention relates to a light alloy bicycle rim comprising a base portion, two lateral flanks forming an outer braking surface, and a longi¬tudinal hole provided along said lateral flanks and extending over a first portion of the height of the braking surface.

Such a bicycle rim is generally known. This known rim is formed of an extruded profile showing pinholes along the lateral flanks to join both ends of the profile by means of pins which are pressed in the pinholes. These pinholes are located at the transition between the base portion and the lateral flanks.

A drawback of the existing light alloy bicycle rims is that, due to the use of more abrasive rim brakes, the braking surfaces are subjected to consider¬able wear which may result after prolonged use in a destruction of the rim. More particularly, the outer peripheral portion of the lateral flanks may break off, or may bend outwards under the pressure of the tyre, and may get stuck between the rim brakes. At the same time the tyre will come off the rim. It is clear that this is a dangerous situation which may lead to serious acci¬dents.

In order to avoid such accidents it has already been proposed to make an outer cut in the braking surface or to punch recesses therein. In this way, the user has an indication of the progress of the wear of the braking surfaces. However, even when the applied cut or recesses have completely disappeared,

there is no real incentive to replace the rim or, in other words, there is no direct indication of the dangerous situation.

An object of the present invention is there¬fore to provide an original rim concept which clearly indicates when the braking surface has been worn off.

To this end, the light alloy bicycle rim according to the invention is characterized in that the first portion of the braking surface is arranged to be worn off down to the longitudinal hole so as to form a visible slit whilst a second portion of the height of the braking surface, situated radially outwards with respect to the first portion, has a thickness such that it maintains its strength when said first portion is worn off, said lateral flanks being further reinforced to prevent them from bending outwards when the braking surface is worn off down to the longitudinal hole.

In contrast to the known wear indicators set forth hereinabove, the wear of the bicycle rim according to the invention is indicated by the appearance of a visible slit in the braking surface. When such a slit is formed in the braking surface, it is immediately clear that the rim is worn off. The rim according to the present invention provides thus a clear indication that it should be replaced before any dangerous situa¬tion arises.

In practice there exists already bicycle rims having lateral flanks formed by an entirely hollow profile. When the outer wall of this hollow profile, which forms the braking surface is worn off, the strength of this profile is lost. This is especially due to the fact that the rim brake will push the braking surface inwards so that the inner wall of the hollow profile is not supported any more and will thus bend outwards under the pressure of the tyre.

In a particular embodiment of the present invention, said longitudinal hole is a pinhole provided for forming a pin joint between the two extremities of the rim profile.

In this embodiment no additional longitudinal holes have to be provided along the flanks of the bicycle rim. An advantage of this embodiment is further that it provides an additional indication of the fact that the braking surfaces are worn off. Indeed, when the braking surfaces are worn off down to the pins of the pin joint, this will be felt upon braking, i.e. a shocking braking effect will be obtained.

In a preferred embodiment, a resilient element is pressed in said longitudinal hole, more particularly in the pinhole near the pin joint.

In this way said shocking braking effect will be achieved by this resilient element and will even be more pronounced than the shocking effect caused by the pins of the pin joint due to the higher frictional forces between the resilient element and the rim brake.

Accordingly, the present invention provides a light alloy bicycle rim comprising a base portion, two lateral flanks forming an outer braking surface, and a longitudinal hole provided along said lateral flanks and extending over a first portion (Hi) of the height (H) of the breaking surface, characterized in that said first portion (Hi) of the braking surface is arranged to be worn off down to the longitudinal hole so as to form a visible slit whilst a second portion (H2) of the height (H) of the braking surface, situated radially outwards with respect to the first portion (Hi), has a thickness such that it maintains its strength when said first portion (Hi) is worn off, said lateral flanks being further reinforced by a reinforcing web to prevent them from bending outwards when the braking surface is worn off down to the longitudinal hole.

Further particularities and advantages of the present invention will become apparent from the following description of some particular embodiments of the bicycle rim according to the invention. This description is only given as an example and is clearly not intended to limit the scope of the present invention. The reference numerals used in the description refer to the annexed drawings wherein:

Figure 1 shows a cross-sectional view of a prior art light alloy bicycle rim and of a brake shoe cooperating therewith.

Figure 2 shows a cross-sectional view of a light alloy bicycle rim according to the present invention and of a brake shoe cooperating therewith.

Figure 3 is a cross-sectional view analogous to Figure 2 but relating to another possible embodiment of the bicycle rim according to the invention ; and

Figure 4 shows a perspective view of one extremity of the rim profile shown in Figure 2 compris¬ing the pins of the pin joint.

In these different figures, the same reference numerals refer to identical or analogous elements.

As set forth hereinabove, prior art light alloy bicycle rims, in particular aluminium alloy rims, may cause dangerous situations since they wear off relatively quickly, especially when use is made of highly abrasive rim brake shoes. Figure 1 shows such a prior art bicycle rim and a rim brake shoe 1 cooperating therewith.

The bicycle rim shown in the figures comprises a base portion 2 and two lateral flanks 3 adjacent to the base portion 2 so as to form a generally U-shaped cross-section. The lateral flanks 3 show an outer braking surface 4 destined for cooperating with the rim brake shoes 1. Further a so-called pinhole 5 is pro¬vided for making a pin joint between both extremities of the normally extruded rim profile. Both pinholes 5 are mutually connected by a web 6 to reinforce the profile and they usually provide a seat 7 for the tyre beads.

In Figures 1-3, the wear of the rim caused by the rim brake shoe 1 has been indicated schematically by a curved recess 9 in one of the lateral flanks 3. For clarity's sake, no brake shoe has been indicated at the other lateral flank 3 but it will be clear that this latter flank 3 will also cooperate with a brake shoe 1 and will thus also be subjected to wear.

The curved recess 9 is only a schematic representation of the wear but is based on experimental data. The actual wear will in practice however depend on a number of factors, such as the abrasion resistance

of the flanks, the rigidity and structure of the brake shoes, etc., and may thus show a more or less pronounced curvature which will generally not be as regular as shown in the figures.

On the basis of this schematic representation, it will be clear that in the prior art bicycle rim of Figure 1, the lateral flanks 3 will bend outwards or may even break off before the braking surface 4 is worn off down to the pinhole 5. This prior art rim provides thus no visual indication of the dangerous situation which arises when the braking surface is worn off.

In contrast to the shown prior art rim, the rim according to the invention does provide such a visual indication. In general, the pinhole 5, or another longitudinal hole provided along the lateral flanks 3 of the rim according to the invention extends only over a first portion H, of the height H of the braking surface 4. According to the invention, the second portion Hj of the height H of the braking surface 4, situated radially outwards with respect to the first portion Hj, has to have a thickness such that it main¬tains its strength when the first portion Hj is worn off down to the pinhole 5. This is schematically shown in Figures 2 and 3. The lateral flanks 3 should further be reinforced to prevent them from bending outwards under the pressure of the type when the braking surface 4 is worn off down to the pinhole 5. In the embodiment shown in Figure 2, this is achieved by the web 6 between the pinholes 5. This web 6 could however also be provided between the second portions of the flanks 3 themselves. The required reinforcement can further be obtained by an additional support between the pinhole 5 and the base portion 2 or by an increased wall thickness of the pinhole 5 as shown in Figure 3. In the rims according to the present invention, a visible slit will thus be formed in the braking surface 4 when this surface is

worn off, providing a clear warning in case the rim has been worn off. The location where the visible slit will be formed has been indicated in Figures 2 and 3 by arrow 8.

In the embodiments shown in Figures 2 and 3, the thickness of the second portion H2 of the braking surface 4 increases towards the pinhole 5. As set forth hereinabove, it has been found experimentally that due to the wear, a generally curved recess will be formed in the braking surface 4 so that less material is required in these embodiments to retain the strength of the second portion HT.

The thickness of this second portion Hj of the braking surface 4, measured near the pinhole 5, will in particular comprise at least 12 0 percent of the thick¬ness at the level of the pinhole 5 and preferably from about 140 to about 160 percent of this latter thickness. These thicknesses may be smaller in case one would consider to use a hollow structure for the second portion. In such a case, the second portion of the braking surface, i.e. the outer wall of this hollow structure, may be for example 0.1 to 0.3 mm thicker near the pinhole 5 than the first portion at the level of the pinhole. Without additional reinforcement of the second portion of the braking surface, this second portion should for example be 0.4 to 1.0 mm, and more particu¬larly 0.6 to 0.8 mm thicker near the pinhole 5 than the first portion at the level of the pinhole.

In view of the generally curved recess which will be formed upon prolonged wear of the braking surface, the pinhole 5 or another longitudinal hole is located ideally such that the slit which will be formed into this longitudinal hole will be situated at a level of about 50 % of the height of the braking surface. In this wa^^^yie amount of material required to achieve the required^Biickness of the second portion Hj of the

braking surface 4 and of a third portion H3 of the braking surface 4, situated radially inwards with respect to the first portion Hj can be kept to a mini¬mum. In general, the slit formed upon prolonged wear of the braking surface 4, will be located at a distance of 20 to 80 % and more particularly of 25 to 65 % of the height H of the braking surface from the edge 10 thereof situated adjacent to the base portion 2.

In a preferred embodiment, the slit 8 will be located at a distance of 25 to 4 0 % of the height of the braking surface 4 from the edge 10. An advantage of this preferred embodiment is that, in view of the standard height of the flanks 3 above the tyre seat 6 usually formed by the pinhole 7, no important increase of the height of the braking surface 4 is involved as can be seen in Figure 2.

Figure 3 shows a variant embodiment of the bicycle rim according to the invention. In this embodi¬ment, the pinhole 5 is situated, just as in the prior art, in the corner between the base portion 2 and the lateral flank 3 but shows an extension 11 which extends towards the middle of the braking surface 4. In this way, a visible slit 8 will be formed into this extension 11 upon prolonged wear before the lateral flanks 3 loose their required strength.

In the above described embodiments, a further indication of the fact that the rim is worn off can be felt upon breaking. Indeed, the pins of the pin joint will act on the brake shoes 1 and will thus cause a shocking braking effect.

In order to enhance this effect, a resilient element may be pressed in the longitudinal hole, in particular in the pinhole 5 near the pin joint as shown in Figure 4. Such a resilient element can also be pressed in the longitudinal hole 5 in case this is not used as a pinhole, for example in case both extremities

of the rim are welded together. In the embodiment shown in Figure 4, the pins 12 are arranged to carry a resil¬ient element 13, for example a rubber sleeve or a rubber cap, and to push this element 13 into the pinhole 5 when making the pin joint. The free extremity of the pins 12 have for example a reduced diameter so that the resil¬ient element 13 can be slid thereover. By the force exerted by the pins 12 when pushing the elements 13 into the pinhole 5, these elements will be compressed between the wall of the pinhole 5 and the pins 12. When a slit 8 will be formed in the braking surface 4 due to pro¬longed wear, the presence of the resilient element 13 projecting somewhat out of the slit 8 will cause an irregular braking or in other words a shocking effect. This effect can be felt very clearly and is thus a further indication of a prolonged wear of the braking surfaces 4.

From the above description it will be clear that the invention as not limited to the described embodiments but that all kinds of modifications could on the contrary be applied thereto without leaving the scope of the annexed claims, in particular as to the possible shapes of the rim.

In the shown embodiments, the braking surfaces 4 on the rim define for example a mutual angle of 0°, or are in other words parallel to one another. These braking surfaces may however be disposed under an angle with respect to one another which will normally be smaller than 15°, and preferably smaller than 10°, to achieve the desired braking effect.

Further, as already indicated hereinabove, the longitudinal hole does not necessarily have to be formed by a pinhole, for example in case the rim comprises one or two further holes for making the pin joint or in case both extremities of the rim are welded together.

WE CLAIM;

1.	A light alloy bicycle rim comprising a base portion (2), two lateral flanks (3) forming an outer braking surface (4), and a longitudinal hole (5) provided along said lateral flanks (3) and extending over a first portion (Hj) of the height (H) of the breaking surface (4)  characterized in that said first portion (Hi) of the braking surface (4) is arranged to be worn off down to the longitudinal hole (5) so as to form a visible slit (8) whilst a second portion (H2) of the height (H) of the braking surface (4), situated radially outwards with respect to the first portion (Hi), has a thickness such that it maintains its strength when said first portion (Hi) is worn off, said lateral flanks (3) being further reinforced by a reinforcing web (6) to prevent them from bending outwards when the braking surface (4) is worn off down to the longitudinal hole (5).

2.	The bicycle rim according to claim 1, wherein when said first portion (Hi) is worn off down to the longitudinal hole (5), the formed slit (8) is located at a distance of 20 to 80 % of the height (8) of the braking surface (4  the edge (10) thereof situated adjacent the base portion (2).

3.	The bicycle rim according to claim 2, wherein when said first portion (Hi) is worn off down to the longitudinal hole (5), the formed slit (8) is located at a distance of 25 to 65 % of the height (8) of the braking surface (4  the edge (10) thereof situated adjacent the base portion (2).

4.	The bicycle rim according to claim 3, wherein when said first portion (Hi) is worn off down to the longitudinal hole (5), the formed slit (8) is located at a distance of 25 to 40 % of the height (8) of the braking surface (4)  the edge (10) thereof situated adjacent the base portion (2).

5.	The bicycle rim according to any one of the claims 1 to 4, wherein the thickness of said second portion (H2) of the braking surface (4) increases towards the longitudinal hole (5).

6.	The bicycle rim according to any one of the claims 1 to 5, wherein the thickness of said second portion (H2) of the braking surface (4) comprises near said longitudinal hole (5) at least 120 percent of the thickness at the level of said longitudinal hole (5) and preferably from 140 to 160 percent of this latter thickness.

7.	The bicycle rim according to any one of the claims 1 to 6, wherein said second portion (H2) of the braking surface (4) is 0.4 to 1.0 mm, and more particularly 0.6 to 0.8 mm, thicker near said longitudinal hole (5) than the first portion (Hi) at the level of the longitudinal hole (5).

8.	The bicycle rim according to any one of the claims 1 to 7, wherein said longitudinal hole (5) has an increased wall thickness to reinforce the flanks (3) so as to prevent them from bending outwards when the braking surface (4) is worn off down to the longitudinal hole (5).

9.	The bicycle rim according to any one of the claims 1 to 8, wherein the reinforcing web (6) is provided transversally between said flanks (3), in particular between said longitudinal holes (5).

10. A light alloy bicycle rim substantially as herein described with reference to the accompanying drawings.	

Documents:

				13-mas-1997 abstract duplicate.pdf

				13-mas-1997 abstract.pdf

				13-mas-1997 claims duplicate.pdf

				13-mas-1997 claims.pdf

				13-mas-1997 correspondence others.pdf

				13-mas-1997 correspondence po.pdf

				13-mas-1997 description (complete) duplicate.pdf

				13-mas-1997 description (complete).pdf

				13-mas-1997 drawings duplicate.pdf

				13-mas-1997 drawings.pdf

				13-mas-1997 form-1.pdf

				13-mas-1997 form-26.pdf

				13-mas-1997 form-4.pdf

				13-mas-1997 pettion.pdf

« Previous Patent

Next Patent »

Patent Number	198892	

Indian Patent Application Number	13/MAS/1997	

PG Journal Number	30/2009	

Publication Date	24-Jul-2009	

Grant Date		

Date of Filing	03-Jan-1997	

Name of Patentee	ALESA	

Applicant Address	WASSERIJSTRAAT 55-74 2900 SCHOTEN BELGIUM	

Inventors:

#	Inventor's Name	Inventor's Address	

1	CLAES IVO JOANNA HUBERT	ENGELSESTRAAT 45, BUS 11 8301 KNOKKE-HEIST	

PCT International Classification Number	B60B21/06	

PCT International Application Number	N/A	

PCT International Filing date		

PCT Conventions:

#	PCT Application Number	Date of Convention	Priority Country	

1			NA	

© All Indian Patents, 2013-2021.

  Patent data available in the public domain from Indian Patents Office, Department of Industrial Policy and Promotions, Ministry of Commerce and Industry, Government of India.
