Repository: anandvc/allindianpatents

File: patents/198901-a-solar-cell-and-a-method-of-fabricating-the-same.html
Indian Patents. 198901:A SOLAR CELL AND A METHOD OF FABRICATING THE SAME

Indian Patents

Recently Granted Patents

  Recently Published Patents

Title of Invention	A SOLAR CELL AND A METHOD OF FABRICATING THE SAME

Abstract	ABSTRACT 1764/MAS/96 A SOLAR CELL AND A METHOD OF FABRICATING THE SAME The present invention relates to a solar cell comprising: an n-type semi conductive substrate having a front surface and a back surface; a first plurality of emitter regions formed in said front surface to a relatively shallow depth with a relatively lightly doped p-type concentration; a second plurality of emitter regions formed in said front surface to a substantially greater depth than said first plurality of regions with a an at least moderately doped p-type concentration, said first and second plurality of regions being interspersed; a dopant region formed in said back surface for providing a back surface field; an ohmic contact formed over said dopant region; and a first patterned ohmic electrode layer containing aluminum formed over said second plurality of emitter regions; wherein said second plurality of emitter regions is formed from a p+-type dopant of aluminum.	

Full Text	This invention relates to the field of solar cells for converting solar energy into electrical energy.  More particularly, this invention relates to solar cells having front and back electrodes.

CROSS-REFERENCE TO PROVISIONAL APPUCATION This application claims priority based on Provisional Application Serial No. 60/004,833 filed October 5, 1995, for STRUCTURE AND FABRICATION PROCESS FOR SELF-ALIGNED LOCALLY DEEP-DIFFUSED EMITTER (SALDE) SOLAR CELL.

Solar cells comprising semiconductor devices employing the photovoltaic effect for converting solar energy into electric energy have long been known. A typical solar cell comprises a semiconductive substrate provided with metal electrodes on one or more surfaces of the substrate, the electrodes being electrically cormected to the substrate at the surface. The vast majority of solar cell designs incorporate a p-n junction within the semiconductive substrate for separating the electrons and holes generated within the body of the semiconductive substrate in response to the incidence of solar radiation.  The metal electrodes are characterized as either the p-type electrode, used to collect the holes or the n-type electrode, used to collect electrons.  In a single-sided solar cell, both types of electrodes are located on a single major surface of the substrate. In a double-sided solar cell, the electrodes of one type are located on one major surface of the substrate, while the electrodes of the other type are located on the other major surface of the substrate.  A common double-sided cell configuration provides a single common electrode on the back surface of the cell and a plurality of electrodes on the front surface of the cell. This plurality of electrodes is made up of a plurality of essentially metal stripes ohmically

interconnected by means of a bus bar stripe.  Known techniques for forming the metal stripes include evaporating aluminum onto the cell surface using a patterned mask, applying liquid aluminum to the cell surface and screen printing a mixture of aluminum and glass frit onto the cell surface in the stripe pattern.  This last technique (screen printing), while convenient, suffers from the disadvantage of introducing high electrical resistance within the electrodes, since glass frit is a good electrical insulator. This disadvantage is particularly severe when the glass frit accumulates at the interface between the substrate material (typically silicon) and the aluminum alloy contact electrode.  The actual location of the glass frit after formation of the electrode is dependent upon the details of the processing employed, and the process typically requires a temperature-time spike to achieve effective alloying without excessively segregating the glass frit at the interface.  This requirement adds complexity to the electrode formation process, which is undesirable. Typically, the non-contacted surfaces between the metal stripes on the cell are passivated using some type of thermal oxide, such as one of the oxides of silicon.

Electrons and holes can recombine at the illuminated surface of the semiconductive substrate or within the bulk of the material. Any such recombination of electrons and holes results in a reduction in solar cell conversion efficiency, and is thus highly undesirable.  Recombination at the illumination surface of the semiconductor substrate can occur in both the metal-electrode contacted region and the region not covered by the metal electrode.

Techniques have been explored for reducing the occurrence of electron-hole recombination at the illuminated semiconductor surface.  For the metal-contacted region, the emitter of the p-n junction underlying the metal electrodes should be heavily doped (e.g. at a concentration of ~ 1x10^° cm"^ or moderately doped (~ 1x10^^ cm-3) and the junction should be relatively deep (e.g. > 2 µm)

within the substrate.  In contrast, for the non-contacted regions between the metal electrodes and under the passivated surface, the emitter portion of the p-n junction should be lightly doped (e.g. ~ 5x10" cm"^ and the junction should be relatively shallow (for example, about 0.2 /xm) within the substrate.  Unfortunately, these two techniques pose conflicting requirements for doping the region adjacent the illumination surface of a solar cell. Although these opposing requirements can be implemented, the required processing is costly and complex, which results in a relatively high cost per cell fabricated and relatively low yield of acceptable functioning solar cells. For example, for high efficiency solar cells, the conflicting requirements of the two recombination techniques have been addressed by providing a second doped region under the electrode contact area.  While this solution is effective, it requires two photolithography processing steps, two separate diffusion conditions for the emitter region, and an additional photolithography step in order to align the electrode grid pattern to the deeply diffused junction, all of which add substantial cost to the manufacturing process. Consequently, this solution is not consistent with the requirement of low cost for the fabrication of silicon solar cells for many applications.

In addition to the problems imposed by the electron-hole recombination phenomenon, another problem affecting the doping process involves silicon surface passivation. In particular, an effective silicon surface passivation requires a lightly-doped p-n junction since the observed surface recombination velocity increases vAth the surface doping concentration.  Efforts to date to provide a low cost solar cell with effective reduction of electron-hole recombination have not met with success.

SUMMARY OF THE INVENTION

The invention comprises a solar cell with reduced electron-hole recombination performance, relatively high efficiency including relatively low electrode resistance, which can be fabricated at relatively low cost using simplified fabrication techniques resulting in relatively high yield.

^/  From an apparatus standpoint, the invention comprises a solar cell comprising a semiconductive substrate having first and second surfaces, a first plurality of emitter regions formed in one of the first and second surfaces to a relatively shallow depth with a relatively low dopant concentration, a second plurality of emitter regions formed in said one of the first and second surfaces to a substantially greater depth than the first plurality of regions with a relatively higher dopant concentration than the first plurality of regions, the first and second plurality of regions being interspersed, a dopant region formed in the second one of the first and second surfaces for providing a surface field, an ohmic contact formed over the dopant region, and a first patterned ohmic electrode layer containing aluminum formed over the second plurality of emitter regions. The semiconductor substrate preferably comprises n-type doped silicon, and the first plurality of emitter regions are preferably formed using a p+ type dopant material, such as boron. The second plurality of emitter regions is preferably formed from a p+ type dopant material comprising either pure aluminum or an alloy of aluminum and silicon.  The dopant region is preferably formed using an n+ type dopant material, such as phosphorus.

The depth of the shallow emitter regions is preferably no greater than about 0.2 /im, and the dopant concentration is preferably no greater than about 5x10^° cm"\  The minimum depth of the second plurality of deep emitter regions is about 2 /xm, and the dopant concentration is preferably no less than about 1x10^^ cm" 

Accordingly the present invention relates to a solar cell comprising: an n-type semi conductive substrate having a front surface and a back surface; a first plurality of emitter regions formed in said front surface to a relatively shallow depth with a relatively lightly doped p-type concentration; a second plurality of emitter regions formed in said front surface to a substantially greater depth than said first plurality of regions with a an at least moderately doped p-type * concentration, said first and second plurality of regions being interspersed; a dopant region formed in said back surface for providing a back surface field; an ohmic contact formed over said dopant region; and a first patterned ohmic electrode layer containing aluminum formed over said second plurality of emitter regions; wherein said second plurality of emitter regions is formed from a p+-type dopant of aluminum.

The present invention also provides a a method of fabricating a solar cell having self- aligned locally deep-diffused emitters, said method comprising the steps of: (a) providing an n-type semiconductive substrate having a front surface and a back surface; (b) forming a relatively shallow p-type emitter region in said front surface; (c) forming a relatively n-type field region in said back surface; (d) providing a patterned layer containing aluminum on said front surface; (e) heating said substrate to form a plurality of relatively deep p-type emitter regions in said substrate in regions underlying said patterned layer; and (f) providing an ohmic contact to said back surface.

The invention will now be described more in detail with reference to the accompanying drawings, in which;

FIG. 1 is a perspective view of a preferred embodiment of the invention;

FIG. 2 is a bottom plan view of the Fig. 1 embodiment;

FIG. 3 is an enlarged sectional view of the Fig. 1 embodiment illustrating the junctions; and

FIGS. 4A-4F are schematic sectional views illustrating the fabrication of the Fig. 1 embodiment.

DETAILED DESCRIPTION OF THE PREFERRED EMBODIMENTS

Turning now to the drawings, Fig. 1 is a perspective view of a single solar cell 10 incorporating the invention.  As seen in this figure, the solar cell comprises a substrate 12 of a suitable semiconductive material, such as Sb-doped n-type silicon.  Deployed on the upper, front illumination surface of substrate 12 is an electrode structure comprising a plurality of individual stripes or fingers 14 ohmically interconnected along one end by means of a bus bar 15. Stripes 14 and bus bar 15 are preferably fabricated from aluminum with an overcoat of a solderable ohmic material, such as silver.  Located along the lower, back surface of substrate 12 is a single back electrode 17 (shown in full in Fig. 2), which is preferably composed of silver. Electrical connection to the cell 10 is made via bus bar 15 and back electrode 17.  A passivation layer 18 of a suitable oxide material, such as SiOj, is formed in the areas between stripes 14 along the top surface of substrate 12.  The passivation layer also extends about the circumference of substrate 12 in the region between the top and bottom surfaces thereof.

Positioned on top of the passivation layer 18 is a coating 19 of a suitable antireflective material, such as titanium oxide.  A silver layer 20 is located or positioned on top of the metal stripes 14 and the

bus bar 15 in order to provide better ohmic contact with external circuitry.

With reference to Fig. 3, the emitter structure of the solar cell comprises relatively deep emitter regions 21 underlying the metal electrode stripes 14 and relatively shallow emitter regions 22 underlying the regions of the substrate 12 surface not covered by the electrode stripes 14 and underlying the passivation layer 18.  In the preferred embodiment, the emitter regions 21, 22 are p+ regions formed in the n-type substrate 12, thereby forming p-n junctions along the boundaries between the emitter regions 21, 22 and the substrate 12. The relatively deep regions 21 are at least moderately doped (~ 10^* cm'^) p-type using aluminum as the dopant material and preferably extend to a depth from the top surface in the range from about 2 to about 10 /xm. The relatively shallow emitter regions 22 are relatively Ughtly doped (~ 5x10'* cm"^) and extend to a depth from the top surface of substrate 12 no more than about 0.2 /xm.

Figs. 4A-4F illustrate the process for fabricating the solar cell shown in Figs. 1-3.  With reference to Fig. 4A, an n-type silicon substrate 12, preferably dendritic web silicon doped n-type with antimony, is first provided. Next, as shown in Fig. 4B, p4- and n+ layers are diffused into the upper and lower surfaces, respectively, of substrate 12.  The p+ and n+ diffused layers are formed using any one of several known techniques, such as simultaneous front and back diffusion from a liquid dopant source using rapid thermal processing. The p+ dopant is preferably boron, while the n+ dopant is preferably phosphorus.  The p+ layer creates the emitter for the cell and the n+ layer creates a back-surface field to repel holes from the ohmic contact to the base. The back n+ layer also promotes ohmic contact to the negative contact metal electrode 17.

Next, fritless aluminum is screen printed over the front surface area in the Fig. 1 pattern, forming stripes 14 which are

nominally 100 µm wide and spaced apart by approximately 1000 µm and bus bar 15.  The fritless aluminum may comprise pure aluminum as well as an aluminum/silicon alloy in which the silicon concentration is less than that required to form a eutectic composition.  The result of this screen printing step is illustrated in Fig. 4C.

Next, the developing cell is heat treated at a temperature in the range from approximately 750°C to about lOOO^C.  During this critical heat treat step, the aluminum alloys with the silicon (liquid phase) to a depth determined by the thickness of the aluminum originally deposited and in accordance with the known aluminum/silicon phase diagram.  Next, the temperature is lowered and the silicon regrows by liquid phase epitaxy until the eutectic temperature (577°C) is reached.  The regrown silicon is doped p-type with the aluminum in a concentration of about 10^* cm"^ The required p-n junction is formed as the aluminum concentration exceeds the donor concentration in the starting silicon, and the eutectic alloy (88.7% aluminum and 11.3% silicon, by weight) remains on the surface to serve as a contact to the p-type silicon. If the heat treatment is done in an oxygen ambient, a thin layer 18 of silicon dioxide is grown to a thickness of about 100 A on the front surface of the substrate 12 to passivate the surface and thereby reduce surface recombination.  In the absence of an oxygen ambient, a passivation layer can be separately provided. The result of the heat treat processing is illustrated in Fig. 4D.  It is important to note that this one process step creates a deep emitter under the grid, a contact to the deep diffused emitter, and oxide passivation of the exposed emitter surface and the sides of the cell.

Next, a suitable antireflective (AR) coating 19, such as titanium oxide, is applied on the front surface of the developing ceU using a technique such as atmospheric pressure chemical vapor deposition.  The result of this process step is shown in Fig. 4E.

Next, an ohmic conductive metal layer 17 is screen printed and fired onto the entire back surface to form the bottom electrode and an overlayer 20 of solderable material such as silver is screen printed and fired on top of the aluminum electrode pattern 14, 15 on the front surface. The finally finished cell is illustrated in section in Fig. 4F.

Solar cells fabricated according to the teachings of the invention afford a number of advantages. Firstly, the combination of deep moderately doped emitter regions under the electrodes and shallow lightly doped emitter regions under the exposed non-contacted regions acts to minimize recombination of holes and electrons in a functioning solar cell.  In addition, the use of fritless aluminum enables the formation of the relatively deep emitter regions, provides a positive contact ohmic electrode material and supplies a gettering agent to remove impurities and enhance the bulk lifetime, all in a single process step. Importantly, the ohmic metal contacts to the deep diffused emitter regions are self-aligned during the heat treat process step, thereby eliminating any need for additional photolithography steps to perform the electrode alignment required in prior art processing. Further, by using fritless aluminum, the problem of lower resistance encountered in prior art processes employing a mixture of aluminum and glass frit is completely eliminated, thereby simplifying the heat treat process step. Further, the application of the solderable metal (e.g. silver layer 20) over the aluminum alloy contact electrodes 14, 15 facilitates the interconnection of many cells together in order to achieve a higher power generation capability. Lastly, the invention is tolerant of a non-uniform emitter, since the aluminum electrodes dope the underlying silicon p-type.  It is even possible for the emitter to have n-type islands within the p-type region without deleterious effects.

Although the p-n junction at the boundary of deep emitter regions 21 may be quite deep (i.e., in the range from about 2 to

about 10 µm), since this junction is under the electrodes 14 only, it screens the base of the solar cell from the contact metal and is therefore beneficial.  The depth of the alloy junction can be controlled by using an aluminum/silicon alloy as the screen printed material instead of pure aluminum.  In general, as the silicon concentration in such an alloy is increased toward the eutectic composition, the amount of silicon that the printed aluminum can dissolve decreases. As a consequence, the depth of the finished junction also decreases.

In addition, the minority carrier lifetime will increase in web silicon as the point defects that are quenched in during crystal growth are annealed during the heat treating step of the process. The minority carrier lifetime will also increase in other forms of silicon than dendritic web silicon because of the phenomenon of impurity gettering associated with the aluminum-silicon alloying process.  Having the relatively deep p+ region 21 immediately adjacent the relatively shallow p+ region 22 provides the benefit of having a deep and moderately doped emitter under the grid and a shallow and lightly doped emitter under the passivation layer 18.

The following is a specific example of solar cells fabricated according to the teachings of the invention.  Dendritic web silicon strips 10 cm long and 2 1/2 cm wide by 100 µm thick were simultaneously diffused after dopant application (phosphorus and boron on opposite sides of the web strips) in a rapid thermal processing system. Aluminum paste with no glass frit was printed on the emitter side of the web strips to a thickness of 15 µm and fired at 800°C for 60 seconds in a belt furnace with an air ambient.  SEM pictures of the p + diffused layer under the aluminum paste showed a junction depth of 2.4-5 µm. The fabricated solar cell had a single layer titanium oxide antireflective coating.  Measured parameters for the best cell (25 cm squared area) indicated a short circuit current of 27.46 mA/cm squared and open circuit voltage of .586 V, a fill factor of .756, and an energy

conversion efficiency of 12.17%.  Although this process was not optimized to obtain high efficiency, the fill factor of 0.756 is considered respectable for screen printed solar cells.

While the above provides a full and complete disclosure of the preferred embodiments of the invention, various modifications, alternate constructions and equivalents may be employed, as desired. For example, while the invention has been described with reference to rectangular geometry, other geometries such as circular may be employed, as desired.  In addition, while specific oxide and antireflective coatings have been indicated, other oxides and other antireflective substances may also be employed.  Therefore, the above description and illustrations should not be construed as limiting the scope of the invention, which is defined by the appended claims.

WE CLAIM:

1.	A solar cell comprising: an n-type semi conductive substrate having a front surface and a back surface; a first plurality of emitter regions formed in said front' surface to a relatively shallow depth with a relatively lightly doped p-type concentration; a second plurality of emitter regions formed in said front surface to a substantially greater depth than said first plurality of regions with an at least moderately doped p-type concentration, said first and second plurality of regions being interspersed; a dopant region formed in said back surface for providing a back surface field; an ohmic contact formed over said dopant region; and a first patterned ohmic electrode layer containing aluminum formed over said second plurality of emitter regions; wherein said second plurality of emitter regions is formed from a p+- type dopant of aluminum.

2.	The solar cell as claimed in claim 1, wherein said first plurality of emitter regions are formed using a p + -type dopant of boron.

3.	The solar cell as claimed in claim 1, wherein said dopant region is formed using an n + -type dopant material.

4.	The solar cell as claimed in claim 3, wherein said dopant material is phosphorus.

5.	The solar cell as claimed in claim 1, wherein said first plurality of emitter regions has a depth no greater than about 0.2 urn.

6.	The solar cell as claimed in claim 1, wherein said first plurality of emitter

i o	T

regions has a concentration not greater than about 5x10  cm" .

7.	The solar cell as claimed in claim 1, wherein said second plurality of emitter regions has a minimum depth of about 2 um.

8.	The solar cell as claimed in claim 1, wherein said ohmic contact is formed from silver.

9.	The solar cell as claimed in claim I, wherein a second patterned layer of a solderable ohmic material is provided over said first patterned ohmic electrode layer.

10.	The solar cell as claimed in claim 9, wherein said solderable material is silver.

11.	The solar cell as claimed in claim 15 wherein a passivation layer is provided on said one of said first and second surfaces in regions between said first patterned ohmic contact layer.

12.	The solar cell as claimed in claim 11, wherein an antireflective layer is provided over said passivation layer.

13.	The solar cell comprising an n-type semiconductive substrate having a front surface and a back surface; a first plurality of emitter regions formed in said front surface to a relatively shallow depth with a relatively lightly doped p-type concentration; a second plurality of emitter regions formed in said front surface to a substantially greater depth than said first plurality of regions with an at least moderately doped p-type concentration, said first and second plurality of regions being interspersed; a dopant region formed in said back surface for providing back surface field;  an ohmic contact formed over said dopant region; and a first

patterned ohmic electrode layer containing aluminum formed over said second plurality of emitter regions; wherein said second plurality of emitter regions is formed form a p +-type dopant of an alloy of aluminum and silicon.

14.	A method of fabricating a solar cell having self- aligned locally deep-diffused

emitters,  said  method  comprising  the  steps  of:  (a)  providing  an  n-type

. semiconductive substrate having a front surface and a back surface; (b) forming a . relatively shallow p-type emitter region in said front surface; (c) forming a relatively n-type field region in said back surface; (d) providing a patterned layer containing aluminum on said front surface; (e) heating said substrate to form a plurality of relatively deep p-type emitter regions in said substrate in regions underlying said patterned layer; and (f) providing an ohmic contact to said back surface.

15.	The method as claimed in claim 14, wherein said relatively shallow n-type field region is formed using an n +-type dopant material.

16.	The method as claimed in claim 14, wherein the step of applying an ohmic patterned layer is applied over said patterned layer containing aluminum.

17.	The method as claimed in claim 14, wherein a passivation layer is formed over said one of said first and second surfaces in regions not covered by said patterned layer.

18.	The method as claimed in claim 14, wherein a layer of antireflective material is formed over said passivation layer.

19.	The method as claimed in claim 14, wherein said step (b) of forming is conducted to provide emitter regions having a depth no greater than about 0.2 µ.m.

20.	The method as claimed in claim 14, wherein said step (b) of forming is conducted to provide emitter regions having a dopant concentration not greater than 5x1018 cm"3.

21.	The method as claimed in claim 14, wherein said step (e) of heating is conducted to provide emitter regions having a minimum depth of 2 ji.m.

22.	The method as claimed in claim 14, wherein said step (e) of heating is conducted to provide relatively deep emitter regions having a dopant concentration no less than lxl019 cm"3.

23.	The method as claimed in claim 14, wherein said step (d) of providing is conducted with pure aluminum.

24.	The method as claimed in claim 14 wherein said step (d) of providing is conducted using a mixture of aluminum and silicon.

25.	A solar cell substantially as herein described with reference to the

accompanying drawings.

26. A method of fabricating a solar cell substantially as herein described with reference to the accompanying drawings.

Documents:

				1764-mas-96 abstract-duplicate.pdf

				1764-mas-96 abstract.pdf

				1764-mas-96 assignment.pdf

				1764-mas-96 claims-duplicate.pdf

				1764-mas-96 claims.pdf

				1764-mas-96 correspondence-others.pdf

				1764-mas-96 correspondence-po.pdf

				1764-mas-96 description (complete)-duplicate.pdf

				1764-mas-96 description (complete).pdf

				1764-mas-96 drawings-duplicate.pdf

				1764-mas-96 drawings.pdf

				1764-mas-96 form-1.pdf

				1764-mas-96 form-26.pdf

				1764-mas-96 form-4.pdf

				1764-mas-96 form-6.pdf

				1764-mas-96 others.pdf

				1764-mas-96 petition.pdf

« Previous Patent

Next Patent »

Patent Number	198901	

Indian Patent Application Number	1764/MAS/1996	

PG Journal Number	23/2006	

Publication Date	09-Jun-2006	

Grant Date	21-Feb-2006	

Date of Filing	07-Oct-1996	

Name of Patentee	EBARA CORPORATION	

Applicant Address	11-1, HANEDA ASAHI-CHO, OHTA-KU, TOKYO 144-8510	

Inventors:

#	Inventor's Name	Inventor's Address	

1	JALAL SALAMI	1121 HYSTON DRIVE, WEST, MIFFLIN, PENNSYLVANIA 15122	

2	AKIO SHIBATA,	1141 GRANDVIEW AVENUE, NO. 308, PITTSBURGH, PENNSYLVANIA 15211	

3	DANIEL L MEIER,	264, BARCLAY AVENUE, PITTSBURGH, PENNSYLVANIA 15221	

4	EDGAR L KOCHKA,	231, ARLA DRIVE, PITTSBURGH, PENNSYLVANIA, 15220	

PCT International Classification Number	H01L31/00	

PCT International Application Number	N/A	

PCT International Filing date		

PCT Conventions:

#	PCT Application Number	Date of Convention	Priority Country	

1			NA	

© All Indian Patents, 2013-2021.

  Patent data available in the public domain from Indian Patents Office, Department of Industrial Policy and Promotions, Ministry of Commerce and Industry, Government of India.

File: patents/198908-a-process-for-the-preparation-of-catalytic-system-for-homo-and-copolymerization-of-alpha-olefins.html
Indian Patents. 198908:A PROCESS FOR THE PREPARATION OF CATALYTIC SYSTEM FOR HOMO AND COPOLYMERIZATION OF ALPHA-OLEFINS

Indian Patents

Recently Granted Patents

  Recently Published Patents

Title of Invention	A PROCESS FOR THE PREPARATION OF CATALYTIC SYSTEM FOR HOMO AND COPOLYMERIZATION OF ALPHA-OLEFINS

Abstract	The present invention relates to a process for the preparation of catalytic system for homo and copolymerization of alpha-olefins comprising the step of mixing a metallocene compound having general formula (I) wherein "X" is selected from halogen, hydride, hydrocarbyl radical, alkoxide, dialkylamide; "n" is an integer between 2 and 18; Rand R' are selected from H, alkyl radicals having from 1 to 5 carbon atoms, cycloalkyl radicals having from 5 to 8 carbon atoms, aryl and alkyl aryl radicals having from 6 to 8 carbon atoms, aralkyl radicals having from 7 to 9 carbon atoms, "M" is zirconium, with the proviso that, referring to general formula (II), the number of R different from H is not higher than 2; at least one of two R' is H; excluding the compound having n=4, R=R'-R'=H, with a suitable alkylating agent (VI) in the presence of an aliphatic or aromatic hydrocarbon solvents or mixtures thereof, at a temperature of between -20° to + 100°C, for about 1 minute to 24 hours and contacting the mixture with a compound selected from alumoxane and compound having general formula III (Ra)<SUB>x</SUB>NH<SUB>4</SUB>- <SUB>x</SUB>B(Rd)<SUB>4</SUB>, formula IV (Ra)<SUB>3</SUB>PHB(Rd)<SUB>4</SUB>or formula V B(Rd)<SUB>3</SUB>, to obtain the catalytic system.	

Full Text	CATALYSTS FOR THE POLYMERIZATION OF ALPHA-OLEFINS

The present invention relates to new catalysts

of the metallocene type and to the process for the

production  of  (co)polymers  of  alpha-olefins,

5 particularly elastomeric copolymers  of ethylene

a-olefins, particularly ethylene-propylene, which uses these catalysts.

Elastomeric copolymers based on olefins can be prepared by the polymerization of ethylene and

10 an a-olefin, possibly in the presence of a diene. The most common elastomers based on olefins are elastomeric copolymers ethylene-propylene (EP elastomers) and ethylene, propylene, diene terpolymers (EPDM).

15 For the above copolymerizations complexes of zirconium or titanium are being continually developed with ligands of the bis-indenyl, bis-fluorenyl or mixed type, such as fluorenyl cyclopentadienyl ligands (P.C. Mohring, N.J. 20Coville, J.Organomet. Chem. 479, 1, 1994).

These catalysts however have the disadvantage

of  not  always  producing  copolymers  with  an

acceptable viscosity from an applicative point of

view,  particularly  in  the  preparation  of

25 elastomeric ethylene-propylene copolymers with a

propylene content of between 40 and 65% by weight, a composition range which gives the best results in terms of elastomeric properties.

It is also known that in the preparation of EP or EPDM copolymers, the copolymerization is often carried out in the presence of hydrogen as molecular weight regulator.

The use of hydrogen however sometimes creates considerable difficulties due to the high >sensitivity to hydrogen of the catalytic system based on metallocenes. As a result the quantities of hydrogen suitable for regulating the molecular weight are too small to be conveniently distributed.

New complexes of Zirconium have now been found which overcome the above drawbacks. The above catalysts are also active in the (co)polymerization of alpha-olefins.

In accordance with this, the present invention

3 relates  to  a  catalytic  component  for  the

(co)polymerization of alpha-olefins characterized

in that it comprises one or more compounds having

general formula  (I)

wherein "X" is selected from halogen, hydride,

hydrocarbyl  radical,  alkoxide,  dialkylamide,

preferably  from  halogen,  hydride,  hydrocarbyl

radical; even more preferably is chlorine;

"n"  is an integer between 2 and 18,  and is

preferably selected from 3, 5, 6, 10;

R and R* are selected from H, alkyl radicals having

from 1 to 5 carbon atoms, cycloalkyl radicals

having from 5 to 8 carbon atoms, aryl and alkyl

aryl radicals having from 6 to 8 carbon atoms,

aralkyl radicals having from 7 to 9 carbon atoms,

"M" is Zirconium,

with the proviso that, referring to general formula

(11)/

the number of R different from H is not higher than 2;

at least one of two R" is H, preferably the two R* are selected from H and C1-C3 alkyl radical; excluding the compound having n=4, R=R*=R*-H.

The compounds having general formula (I) can be prepared starting from cyclopentadienyl derivatives having general formula (II) described in the copending patent application filed by the same applicant IT-A-MI95 02707.

With respect to the meanings of R and R*, typical examples of Cx to C5 alkyl radicals are methyl, ethyl, n-propyl, iso-propyl, n-butyl, iso-butyl, ter-butyl, n-pentyl, iso-pentyl, neo-pentyl.

Typical examples of cycloalkyl radicals having from 5 to 8 carbon atoms are cyclopentyl, cyclohexyl, methylcyclopentyl, methylcyclohexyl.

Typical examples of aryl and alkyl aryl radicals having from 6 to 8 carbon atoms are phenyl, methylphenyl, ethylphenyl, dimethylphenyl.

In a preferred form of embodiment R and R* are selected from H and C: to C-, alkyl radicals. In an sven more preferred form of embodiment,  n is

selected from 3,5,6,10, R is H, R' are selected from H and C: to C3 alkyl radicals.

Non-limiting  examples  of  compounds  having general formula (I) are:

(1)	bis- {4,5,6-trihydro-pentalenyl)zirconium

dichloride;

(2)	bis- (l-methyl-4,5, 6-trihydro-pentalenyl)zirco¬

nium dichloride;

(3)	bis-(4-methyl-4,5, 6-trihydro-pentalenyl) zirco-

Inium dichloride;

(4)	bis-( 1,4-dimethyl-4,5,6-trihydro-pentalenyl)

zirconium dichloride;

(5)	bis- (5 -methyl-4,5,6-trihydro-pentalenyl)

zirconium dichloride;

i (6)  bis-(l,5-dimethyl-4,5,6-trihydro-pentalenyl) zirconium dichloride;

(7)	bis- (5-phenyl-4,5,6,7-tetrahydro-indenyl) zirco¬

nium dichloride;

(8)	bis- (4,5,6,7,8-pentahydro-azulenyl) zirconium

)dichloride;

(9)	bis-(l-methyl-4,5,6,7,8-pentahydro-azulenyl)

zirconium dichloride;

(10)	bis-(4,5,6,7,8,9-hexahydro-cyclopentacyclo-octenyl) zirconium dichloride;

(11)	bis- (l-methyl-4 ,5,6,7,8, 9-hexahydro-cyclopen-

tacyclooctenyl)zirconium dichloride;

(12)	bis-(4,5,6,7,8,9,10,11-octahydro-cyclopentacy-

clodecenyl) zirconium dichloride;

(13)	bis-(1-methyl-4, 5,6,7,8,9,10,11-octahydro-

> cyclopentacyclodecenyl) zirconium dichloride;

(14)	bis-(4,5,6,7,8,9,10,ll,12,13-decahydro-cyclo-pentacyclododecenyl)zirconium dichloride;

(15)	bis-(l-methyl-4,5,6,7,8,9,10,ll,12,13-decahy-drocyclopentacyclododecenyl)zirconium dichloride;

(16)	bis- (5,6-diphenyl-4,5,6,7-tetrahydro-indenyl)

zirconium dichloride;

(17)	bis-( l-phenyl-4,5,6, 7,8-pentahydro-azulenyl)

zirconium dichloride;

(18)	bis-(l-phenyl-4,5,6,7,8,9-hexahydro-cyclopen-tacyclooctenyl)zirconium dichloride;

(19)	bis-(l-phenyl-4,5,6,7,8,9,10,11,12,13-decahy-drocyclopentacyclododecenyl)zirconium dichloride;

Other examples are those in which, again with reference to compounds 1 to 19, the chlorides are substituted with methyls, phenyls, methoxides, phenoxides.

A typical example, which is illustrative but not limiting, for the preparation of the compounds having general formula (I) consists in reacting the compound with general formula (II), which we will

call  In  short  HRb,  with  ZrCl4  according  to  the

following scheme:

HRb  +  n-C4H9Li  -->  R^i  + n-C4H.2

2RbLi + ZrCl4	> (Rb)2ZrCl; + 2LiCl

A further object of the present invention relates to a process for the homo and copolymerization of C2-C20, particularly C2-C10 alpha-olefins, which uses a catalytic system which comprises the compound having general formula (I).

In the (co)polymerization of alpha-olefins, the catalytic system also comprises, in addition to the metallocene having general formula (I), another component (which we will call co-catalyst) selected from alumoxane and compounds having general formula (III) (Ra)xNH4.xB(Rd)4, or (IV) (Ra)3PHB(Rd)4, or (V) B(Rd)3, which by reaction with a metallocene having general formula (I) are capable of generating catalytic systems of ionic nature. In the above compounds having general formula (III), (IV) or i (V), the Ra groups, the same or different, are monofunctional alkyl or aryl radicals, whereas Rd, the same or different, are monofunctional aryl radicals, preferably partially or totally fluorinated, even more preferably totally i fluorinated. When compounds having general formula

(III), (IV) or (V) are used as co-catalysts, the catalytic system will basically consist of reaction products of one or more metallocenes having general formula (I), in which X is equal to H or a hydrocarbyl radical, with any one of the compounds having general formula (III), (IV) or (V), or a mixture thereof, as described in EP-A-277,004, the molar ratio between the compound having general formula (III), (IV) or (V) and the metallocene having general formula (I) being between 0.1 and 10, preferably between 0.5 and 3, even more preferably between 0.7 and 2.

When X is different from H or hydrocarbyl radical, the catalytic system consists of one or more metallocenes having general formula (I), an alkylating compound (VI) selected from aluminum trialkyl, magnesium dialkyl or lithium alkyl or other alkylating agents well known to experts in the field, and any of the compounds having general formula (III), (IV) or (V), or a mixture thereof, as described in EP-A-612769.

The formation procedure of the catalytic system involves the premixing of the metallocene compound having general formula (I) with a suitable alkylating agent (VI) in aliphatic or aromatic

hydrocarbon solvents, or their mixtures, at a temperature of between -20* to +100*C, preferably between 0*C and 60'C and more preferably between +20*C and +50'C, for a time varying from 1 minute to 24 hours, preferably from 2 minutes to 12 hours, even more preferably from 5 minutes to 2 hours. The mixture is then put in contact with a compound having general formula (III), (IV) or (V), at the above temperature for a time of between 1 minute and 2 hours, preferably between 2 minutes and 30 minutes, and is subsequently fed into the polymerization reactor.

The molar ratio between the alkylating compound (VI) and the compound having general formula (I) can vary from 1 to 1000, preferably from 10 to 500, even more preferably from 30 to 300.

The molar ratio between the compound having general  formula  (III),  (IV)  or  (V)  and the imetallocene (I) can vary from 0.1 to 10, preferably from 0.5 to 3, even more preferably from 0.7 to 2.

As regards the alumoxane, this is a compound of aluminum which, in its linear form, has the general formula (VII) i (Re)2-Al-0-[-Al(Re)-0-]F-Al(R*): (VII),

whereas in its cyclic form it has the general formula (VIII) -[-0-Al(Re) -]p.:-

wherein Re, the same or different, are selected from Cj-C6 alkyl radicals, C6-C,3 aryl radicals or H, "p" is an integer between 2 and 50, preferably between 10 and 35. The various Re are preferably the same as each other and are selected from methyl, isobutyl, phenyl or benzyl, preferably methyl.

When the various Re are different, they are preferably methyl and hydrogen or alternatively methyl and isobutyl, the hydrogen or isobutyl being preferably present, as the number of Re radicals, in between 0.1 and 40% by weight.

The alumoxane can be prepared according to various methods known to experts in the field. One of the methods, for example, comprises the reaction of an aluminium-hydrocarbon compound and/or an aluminium-hydroaluminium with water (gaseous, isolid, liquid or linked, for example, as crystallization water) in an inert solvent, for example, toluene. For the preparation of an alumoxane having different Re alkyl groups, two different aluminiumtrialkyls (A1R3 + A1R'3), are i

reacted with water (see S. Pasynkiewicz, Polyhedron 9 (1990) 429-430 and EP-A-302 424).

The exact structure of the alumoxane is not known.  It  is  possible  to  preactivate  the metallocene with the alumoxane before its use in the  polymerization  phase.  This  considerably increases the polymerization activity and improves the  morphology  of  the  particles.  The  above preactivation  is  preferably  carried  out  in  a solvent,  by  dissolving  the  metallocene  in  a solution  of  an  inert  hydrocarbon,  preferably aliphatic or aromatic, even more preferably in toluene. The concentration of the alumoxane in the solution is in the range of 1% by weight up to the saturation value, preferably from 5 to 30% by weight with respect to the total weight of the solution. The metallocene can be used in the same concentration but is preferably used in a quantity of between 10"4 and 1 mole per mole of alumoxane.

)The preactivation time is between 5 minutes and 60 hours, preferably between 5 and 60 minutes. The temperature is between -78*C and 100"C, preferably between 0" and 70*C.

The catalytic system of the present invention

5(catalyst  having  general  formula  (I)  and

co-catalyst) can be prepared by putting the catalyst In contact with the co-catalyst in the presence of or without the monomer to be polymerized, inside or outside the reaction reactor.

The quantities of catalyst and co-catalyst are not particularly limited. For example, in the case of polymerization in a solvent, the quantity of catalyst is preferably in the range of 10"7 and 102 immoles/litre, even more preferably from 10"4 to 1 mmole/litre, in terms of transition metal M. When alumoxane is used, the molar ratio between the Aluminum and the transition metal M is preferably higher than 10 and lower than 10,000. i  As well as the catalyst and co-catalyst, the catalytic system can contain a third optional component, usually one or more substances having active hydrogen atoms, such as water, alkanols (for example  methanol,  ethanol,  butanol),  or )electron-donor compounds, such as ethers, esters, amines, compounds containing alkoxide groups such as phenyl-borates, dimethylmethoxyaluminium, phenyl phosphate, tetraethoxysilane, diphenyldimethoxysi--lane.

e

The catalyst and co-catalyst can be introduced separately into the reaction reactor or after being previously in contact with each other. In the latter case the contact can be carried out in the presence of a monomer which is then to be polymerized, thus effecting the so-called "preliminary polymerization".

To return to the copolymerization process, it is convenient to remove catalyst poisons which are possibly present in the monomers, particularly in propylene. In this case purification can be carried out with an aluminiumalkyl, for example AlMe3, AlEt3, Al(iso-Bu)3. This purification can be carried out in the polymerization system or, alternatively, before polymerization by putting the propylene in contact with the Aluminum alkyl and subsequently separating it.

The catalytic system of the present invention can be applied to polymerization in the slurry phase (where a disperser is used, for example, propane or butane), to polymerization basically carried out without a solvent (such as polymerization without a solvent in a liquid phase and polymerization in a gas phase), and polymerization in solution. The catalyst of the

invention  can  obviously  be	applied  to

polymerization  in continuous or batch.

When  the  polymerization  is  carried  out  in  a

solvent,  aliphatic and aromatic  hydrocarbons  can be

conveniently  used  as  diluents,  either  alone  or

mixed with each other.

The catalytic component having general  formula

(I) can be supported on inert carriers. Techniques suitable for supporting metallocene components on porous solids, for example silica and alumina, possibly in the presence of the co-catalyst, are well-known in literature. The catalytic system thus supported can be used as such or prepolymerized with alpha-olefin monomers. Supporting enables heterogeneous catalytic components to be obtained with a specific morphology and particle size, particularly suitable for polymerization processes in gas phase.

The	polymerization	temperature	is

i approximately in the range of -78'C to 200'C, preferably from -20* to 100 *C. There are no particular limitations in the olefin pressure in the reaction system, even if the pressure is preferably within the range from atmospheric • pressure  to  50  kg/cm: G.  In  the  polymerization

process, the molecular weight can be controlled with any known method, for example by suitably selecting the polymerization temperature and pressure or by introducing hydrogen.

Olefins which can be polymerized with the process of the present invention are alpha-olefins (comprising ethylene) having from 2 to 20 carbon atoms,  preferably from 2 to 10 carbon atoms. Typical examples of alpha-olefins which can be i (co) polymerized with the process of the present invention  are  ethylene,  propylene,  1-butene, 4-methyl-1-pentene, 1-hexene, 1-octene, 1-decene, 1-dodecene,  1-tetradecene,  1-hexadecene, 1-octadecene, 1-eicosene. i  A further object of the present invention relates  to a process  for the preparation of elastomeric  ethylene  / a-olefin  copolymers  or elastomeric  ethylene  /  a-olefin  /  diene terpolymers, preferably ethylene-propylene (EPM) or ethylene-propylene-diene (EPDM) with a propylene content of between 15 and 75% by weight, preferably between 25 and 70% by weight, even more preferably between 40 and 60% by weight, which comprises the following steps:

1) an a-olefin and the possible diene are fed into the polymerization reactor/ preferably diluted with a C^-C^ low-boiling hydrocarbon, preferably propane, at such a pressure as to allow the use of this

a-olefin in a liquefied form;

2) ethylene is added to the mixture obtained in step (1) in a quantity which is sufficient to maintain the desired ratio ethylene/-olefin in the liquid phase;

13) the catalytic system is added comprising one or more metallocenes and one or more co-catalysts selected from alumoxane and compounds having general formula (III) (Ra)xNH4_xB(Rd)4 or having general  formula  (IV)  (Ra)3PHB(Rd)4  or  general

i formula (V) B(Rd)3/ possibly in the presence of an alkylating compound (VI);

4) the mixture obtained in step (3) is reacted for a time which is sufficient to allow the polymerization of the ethylene-alpha-olefin and

>possible diene system to give an EP(D)M having a Mooney viscosity (ML1M at 100*C) greater than 25, characterized in that the catalytic system comprises a metallocene selected from those having general formula (I)

5

wherein each "X" is independently selected from

halogen, hydride, hydrocarbyl radical, alkoxide,

dialkylamide,  and  is  preferably  selected  from

halogen, hydride, hydrocarbyl radical;

"n"  is an integer between 2 and 18,  and is

preferably selected from 3,4,5,6,10;

R and R* are selected from H, alkyl radicals having

from 1 to 5 carbon atoms, cycloalkyl radicals

having from 5 to 8 carbon atoms, aryl and alkyl

aryl radicals having from 6 to 8 carbon atoms,

aralkyl radicals having from 7 to 9 carbon atoms,

"M" is Zirconium,

with the proviso that, referring to general formula

(11)/

the number of R different from H is not higher than 2;

at least one of two R' is H, preferably the two R* are selected from H and CH3; sxcluding the compound having n=4, R=R*=H.

In a preferred form of embodiment, R and R* are selected from H and Cx to C3 alkyl radicals.

In an even more preferred form of embodiment, n is selected from 3,5,6,10, R is H, R' are selected from H and Cl  to C3 alkyl radicals.

The alpha-olefins which can be used in the production of copolymers with ethylene are those described above. Typical examples of dienes which can be used for the preparation of EPDM are 5-ethylidene-2-norbornene (ENB), 1,4-hexadiene, dicyclopentadiene; the diene is preferably 5-ethylidene-2-norbornene.

When EPDM are prepared, the diene content in the polymer is less than 15% by weight, preferably from 2 to 10%, the propylene content being that specified above.

The process for the production of EP(D)M is carried out by the polymerization in a slurry phase of ethylene, alpha-olefin, preferably propylene, land the possible diene, optionally diluted with a low-boiling form C3 to C5 hydrocarbon, preferably propane.

A catalytic system is suspended in this mixture,

consisting  of  the  metallocene  having  general

>formula (I) and the co-catalyst selected from MAO

and compounds having general formula (III), (IV) and (V), and optionally the alkylating compound (VI). This catalytic system is present in such a quantity as to provide a sufficient quantity of polymer containing the optional diene.

The concentration of the optional diene in the reactor, as a volume percentage, is between 0.05 and 10, preferably between 0.2 and 4%.

The ethylene is fed to the reactor at a (pressure  higher  than  the  pressure  inside  the reactor. The ethylene content of the polymer is determined from the ratio between the partial ethylene pressure and the total pressure in the polymerization  reactor.  This  partial  ethylene 5 pressure is generally maintained at between 0.5 and 50 bars, more preferably between 1 and 15 bars. The temperature of the reactor is kept at between -10* and 90 *C, more preferably between 20* and 60*C. Under  these  operating  conditions,  ethylene, 0 alpha-olefin and the optional diene polymerize to give an EP(D)M elastomer.

The polymerization can be carried out with a slurry process batchwise or preferably in continuous with a constant feeding of the mixture

of monomers, possibly diluted with the low-boiling hydrocarbon, and the catalytic system.

Without any limitations to the scope of the present invention, a procedure for carrying out the process of the present invention is the following: Liquid propylene  is  fed in continuous into a stirred reactor together with the ethylene and optional  diene,  possibly  diluted  with  the low-boiling C3-C5 hydrocarbon. The reactor contains la  liquid phase  basically consisting of  liquid propylene, optional diene monomers, the optional low-boiling  hydrocarbon  together  with  gaseous ethylene dissolved therein, and a gaseous phase containing vapours of all the components.  The » ethylene fed is introduced either as a gas in vapor phase of the reactor or spread in liquid phase, as known to experts in the field.

The components of the catalytic system (catalyst, co-catalyst, the optional alkylating compound and an optional scavenger) can be introduced into the reactor, by means of additional valves, either in gas or liquid phase, preferably in liquid phase.

The polymerization takes place in liquid phase generating a copolymer insoluble  in the phase

itself, with a residence time ox cne suspenszun AH the reactor which varies from 10 minutes to 10 hours and, preferably, from 30 minutes to 2 hours; longer  residence  times  produce  final  polymers  with

%a  lower content  of  catalytic residues.

The temperature of the reactor can be controlled by cooling the reactor by means of a coil or jacket in which cooling liquid circulates or, more preferably, by evaporating and condensing the alpha-olefin (and the optional low-boiling hydrocarbon) and refeeding them inside the reactor. The polymer thus produced is recovered by subjecting it to stripping treatment with water in a  vapor  stream to  remove  non-converted monomers  and

i the optional diluent, and effecting a treatment in the extruder to remove the water and optional residual  traces  of  alpha-olefins.

Accordingly, the present invention provides a process for the preparation of

*

catalytic system for homo and-copolymerization of alpha-olefms comprising the step of mixing a metallocene compound having general formula (I)

wherein "X" is selected from halogen, hydride, hydrocarbyl radical, alkoxide, dialkylamide; "n" is an integer between 2 and 18; R and R' are selected from H, alkyl radicals having from 1 to 5 carbon atoms, cycloalkyl radicals having from 5 to 8 carbon atoms, aryl and alkyl aryl radicals having from 6 to 8 carbon atoms, aralkyl radicals having from 7 to 9 carbon atoms, "M" is zirconium, with the proviso that, referring to general formula (II), the number of R different from H is not higher than 2; at least one of two R' is H; excluding the compound having n=4, R=R'=R'=H, with a suitable alkylating agent (VI) in the presence of an aliphatic or aromatic hydrocarbon solvents or mixtures thereof, at a temperature of between -20° to +100°C, for about 1 minute to 24 hours and contacting the mixture with a compound selected from alumoxane and compound having general formula III (Ra)xNH4. xB(Rd)4, formula IV (Ra)3PHB(Rd)4 or formula V B(Rd)3, to obtain the catalytic system.

The following examples provide a better understanding of the present invention.

Example 1

Synthesis of bis-(4,5,6,7,8-pentahydro-azulenyl) Zirconium dichloride (compound having formula (I) wherein n=5, R=R'=H, X=C1).

An ether solution of 2.8 g (0.02 moles) of 2,4,5,6,7,8-hexahydroazulene is prepared, the .

»

preparation being described in example 1 of the copending patent application filed by the same applicant. 12.5 ml of a 1.6 M solution of LiMe are added to the above solution: methane is released 5 with the subsequent precipitation of a white solid. The mixture is left under stirring for a night, is then cooled to -70 *C and 2.4 g (0.01 moles) of solid ZrCl4 are added. The temperature is left to rise to room temperature (about 20*C), the stirring 10 is maintained for 4 hours and the mixture is then filtered. The residue is washed with ethyl ether and is then extracted with methylene chloride (2 x 75 ml). The extract is concentrated and the solid thus obtained is filtered, washed with pentane and 15 dried.  1.4 grams of product are obtained (33% yield).

The Zirconium complex thus prepared has the following NMR spectra:

^-NMR (CDC13,  ppm rel. TMS): 5.99 (m, 6H); 202.65 (m, 8H); 1.91 (m, 6H); 1.55 (m, 2H), 1.25 (m, 4H) .

l3C-NMR (CDC13,  ppm rel. TMS): 29.06; 31.23; 32.86; 107.47; 115.9; 135.78.

Example  2  -  Synthesis  of 25 bis- (4,5,6,7,8,9-hexahydrocyclopentacyclooctenyl)

Zirconium  dichloride  (compound  having  formula  I

wherein n=6,  R=R'=R*=H,  X=C1).

An ether solution is prepared of 3.1 grams

(0.021	moles)	of

4,5,6,7,8,9-hexahydro-2H-cyclopentacyclooctene, whose preparation is described in the copending patent application filed by the same applicant.

8.5 ml of a 2.5 M solution of Lithium butyl in hexane are added to the above ether solution obtaining a white precipitate. The mixture is left under stirring for 4 hours and is then cooled to -70*C and 2.5 grams (0.011 moles) of solid ZrCl4 are then added. The temperature is left to rise to room temperature (about 20*-25*C). The mixture is filtered, washed with ethyl ether and is then extracted with methylene chloride.

On concentration, a voluminous solid precipitates which is filtered and carefully washed, owing to its high solubility, with methylene chloride and then with hexane. 0.4 grams of product are obtained.

On concentration of the mother liquor the solid is again obtained which, after filtering and washing, provides again 0.6 grams of pure product.

1.0 grams of pure complex are thus obtained (20% yield).

The Zirconium complex thus prepared has the following NMR spectra:

^-NMR (CDC13/ ppm rel. TMS) : 6.15 (t, 2H); 6.02 (d, 4H); 2.60 (m, 8H); 1.40 (m, 16H).

13C-NMR (CDC13, ppm rel. TMS): 26.5; 27.9; 32.57; 109.1; 114.6; 134.0.

EXAMPLE 2A - Synthesis of bis-(4,5,6,7,8,9,10,11,12,13-decahydro-cyclopentacy clododecenyl) Zirconium dichloride (compound having formula I wherein n=10, R=R*=R'=H, X=C1) .

12.5 ml of a 1.6 M solution of LiMe are added

at room temperature to an ether solution of 4.1 g

(0.02	moles)	of

4,5,6,7,8,9,10,11,12,13-decahyro-2H-cyclopentacyclo dodecene (whose preparation is described in example 3 of the copending patent application filed by the same applicant and have a purity of 81%). Gas develops and shortly afterwards a white solid precipitates. The mixture is left under stirring for a night. It is cooled to -70'C and 2.4 g (0.01 moles) of ZrCl4 are added. The temperature is left to rise to room temperature and the mixture is left i under stirring for 4 hours. It is filtered, washed

with ethyl ether and is extracted with Methylene Choride (2x75ml). The extract is concentrated, filtered and the solid washed with pentane and dried under vacuum. 1.6 grams (28% yield) of product are obtained which are pure on NMR analysis. It should be noted that at the end of this process the impurity initially present in the starting ligand is almost completely absent. NMR spectra:

^-NMR (CDC13/  ppm rel. TMS):

6.15  (s,  6H);  2.65  (ddd,  4H) ;  2.35  (ddd, 4H); 1.85-1.5 (m, 16H), 1.5-1.1 (m, 16H). 13C-NMR (CDC13,  ppm rel. TMS):

23.57; 25.81; 25.95; 26.43; 30.37; 108.36; 115.32; 134.06.

EXAMPLE  2B  -	Synthesis  of

bis-(l-methyl-4,5/6,7,8,9,10,11,12,13-decahydro-cy-clopentacyclododecenyl) zirconium dichloride (compound having formula I wherein, referring to ) general formula (II), n=10, R=R'=H, R'=CH3, X=C1). 7 grams (0.032 moles) of l-methyl-4,5,6,7,8,9,10,11,12,13,decahydro-2H-cyclo pentacyclododecene (whose preparation is described in example 4 of the copending patent application filed by the same applicant and having a purity of

75%) are dissolved in pentane, and the above solution is then treated with 15 ml of 2.5 M BuLi in hexane. Upon addition of THF an abundant precipitate is immediately formed which,  after

5 filtering, washing with pentane and drying, provides 4.3 g of Lithium salt (4.3 g, 0.019 moles).

2.4 g (0.01 moles) of ZrCl4 are added to the Lithium salt, suspended in ethyl ether and maintained at -70 *C. The temperature is left to rise to room temperature: a viscous suspension is formed which is difficult to stir.

After 2 hours at room temperature, the suspension is filtered, washed again with ether and extracted with 500 ml of methylene chloride under light heating. The mixture is concentrated in small volumes (50 ml), cooled to -20*C and filtered. It is washed with cold methylene chloride and is then dried  obtaining  3.5  g  of  product.  Upon

irecrystallization from methylene chloride 1.5 g of product are obtained whose characteristics are identical to those of the non-crystallized product (84% total yield).

It should be noted that, also in this case, at the end of the process the impurity present in the starting ligand is almost completely absent. NMR spectra:

H-NMR (CDCI3,  ppm rel. TMS):

i.92 (d, 2H); 5.78 (d, 2H); 2.55 {m, 6H); 2.1 (m, IH); 1.8-1.1 (m, 32H) . 3C-NMR (CDC13,  ppm rel. TMS):

.5.73; 23.14; 23.84; 24.47; 25.91; 25.93; 26.82; !6.97; 27.23; 27.27; 27.96; 30.36; 108.53; 109.40; L09.49; 129.76; 130.08; 131.41; 134.53; 134.79. examples 3-9 and Comparative examples CI and C2 Synthesis  of  ethylene-propylene  copolymers  and aropylene-ethylene-diene terpolymers.

The polymerizations were carried out in an 3.3

Liter	pressure-resistant  reactor,

thermostat-regulated and equipped with a magnetic drag-anchor stirrer, according to the following procedure:

After flushing the reactor with propylene containing Aluminium triisobutyl at 5% weight/volume and washing with fresh propylene, 2 liters of liquid "polymerization grade" propylene and optionally the third monomer (ENB) are fed at 23*C.  The  pressure-resistant  reactor  is  then

brought to the temperature preset for the

polymerization (precisely 45'C for tests 1 and CI

and 40*C for the other tests) and a hexane solution

at	10%  of  TIBA  (aluminium  triisobutyl)

corresponding to 1.5 mmoles of Al, is introduced. The optional gaseous hydrogen and ethylene are subsequently added by means of a plunged pipe in the preset ratios in order to reach the desired partial  pressures.

The catalyst is prepared as follows: A solution of metallocene in 10 ml of anhydrous toluene is prepared in a Schlenk tube maintained in a nitrogen atmosphere, to which a solution of methylalumoxane (MAO) at 30% in toluene (commercial product WITCO called Eurocen Al 5100/30T) is added in the necessary quantity to obtain the desired Al/Zr ratio.

The resulting solution is poured into a steel barrel maintained in a nitrogen atmosphere and rapidly introduced into the pressure-resistant reactor with an overpressure of nitrogen. The pressure of the reactor is maintained constant by feeding ethylene from a weight-controlled cylinder. After an hour, the feeding of the ethylene is interrupted,  the residual  monomers  are degassed and

the pressure-resistant reactor is cooled to room temperature.

The polymer is discharged and homogenized with a roll-mixer and finally characterized. Physico-chemical Analysis and Characterizations.

The following measurements are carried out on the polymers thus obtained:

Propylene content and ENB content:

The determination is carried out by IR on the polymers in the form of films with a thickness of 0.2 mm, using an FTIR Perkin-Elmer spectrophotometer model 1760.

Intrinsic Viscosity:

The measurements are carried out at 135'C with the polymer dissolved in orthodichlorobenzene. The dripping times of the solvent and solutions with increasing concentrations in the polymer under examination are measured using an Ubbelhode type viscometer. The extrapolation of the reduced viscosity relating to concentration zero provides the intrinsic viscosity value.

Molecular weight Distribution:

The analysis is carried out with the gel permeation chromatographic technique in orthochlorobenzene at 135'C using a Waters ALC/GPC

135 instrument. The calibration curve used for the molecular weight calculation is obtained with standard samples of monodispersed polystyrene, by the Mark-Houwink equation valid for linear polyethylene and polypropylene. The molecular weights are corrected in relation to the composition by means of the Sholte equation (J.Appl. Polym. Sci. 1984, 29,pages 3363-3782).

Mooney Viscosity (1+4)

This is determined at 100*C using a Monsanto "1500 S" viscometer, according to ASTM D 1646/68.

Vulcanization

The mixtures to be vulcanized are prepared using the formulations indicated in table 1.

TABLE 1

Ingredients	Parts by weight

for EPM  for EPDM

Polymer	100	100

FEF (1) carbon black	55	55

Zinc Oxide	5	5

Peroximon F40 MG (2)	5	5

Sulfur	0.37	1.5

Tetramethylthiuramdisulfide			1.5

Mercaptobenzothiazol			0.75

Paraffin oil (3)	30	30

(1)	High Abrasion Furnace low structure carbon

black of Cabot;

(2)	bis(ter-butylperoxy-isopropyl)-benzene,

masterbatch at 40% in EP copolymer, produced by

)Atochem.

Mechanical characterization

The mechanical characteristics of the vulcanized copolymers were measured according to *-he>  ASTM  methods  indicated  in  table  2,  using

samples taken from plates moulded in a plate-press at 165*C for 40 minutes and at 18 MPa.

TABLE 2

CHARACTERISTIC	METHOD

Breaking strength	D 412-68

Elongation to break	D 412-68

Tension Set at 200%	D-412-68

Shore A Hardness	D-2240-68

iEXAMPLES CI and C2

The comparative examples CI and C2 refer to

the copolymerization of ethylene with propylene

with bis(tetrahydroindenyl)zirconium dichloride in

the presence of MAO and without a molecular weight

J regulator.

Table 3 indicates the polymerization conditions and the main characteristics of the copolymers thus obtained, using the metallocenes of the present invention, compared with two polymers 3 (CI and C2) obtained using bis(tetrahydroindenyl) zirconium dichloride of the prior art.

Table 4 indicates the main mechanical characteristics after vulcanization of the copolymers obtained.

A comparison of the comparative examples CI and C2 shows how, in the case of the production of EP copolymers with a propylene content of more than 40% by weight, the Mooney viscosities of the polymers obtained with the catalysts of the present invention are decidedly higher than the corresponding viscosities of the copolymers prepared with the catalysts of the prior art.

The EP copolymers prepared with the catalysts of the present invention are elastomeric, as can be seen from the physico-mechanical characterizations of table 4 and in particular from the tension set values which remain low. The tension set value of less than 25% of the vulcanized product of example 6, with a high ethylene content, should be noted.

Example 5 shows that the same catalytic system of examples 3 and 4 enables the use of hydrogen as a molecular weight regulator; this is without an excessive loss of catalytic activity obtaining a copolymer having an average level of Mooney viscosity.

Example 9 shows that the catalysts of the present invention, in the presence of hydrogen, allow the chaining of the ENB termonomer producing

an EPDM terpolymer having a medium molecular weight with good elastic properties (see table 4).

Examples 7 to 9 show how another catalyst of the present invention has similar behavior in polymerization to that of examples 3 to 6.

In table 3, the "A" complex is the catalyst of the prior art bis(tetrahydroindenyl) Zirconium dichloride.

Complex (1) of table 3 is the metallocene of example 1, and complex (2) of table 3 is the metallocene of example 2. In the same table, the yield is expressed in kg pol./gZr.h.

In conclusion, the data of tables 3 and 4 show how only the catalysts of the present invention are effective in the preparation of ethylene-propylene copolymers having a propylene content of more than 40%.

Also EP copolymers with a propylene content of less than 40% can be efficiently prepared with the catalysts of the present invention. EXAMPLE 10

An ethylene-propylene copolymer is prepared using a catalyst prepared as follows: a solution with 2 ml of toluene, 0.3 grams of the metallocene of example 2, and a hexane solution of TIBA at 10% is prepared in a 100 ml glass test-tube, filled

with nitrogen, so that the molar ratio Al/Zr is equal to 300.

The solution is heated for 1 hour to 40'C under stirring, then diluted with 8 ml of toluene and a solution at 0.2% in toluene of N,N-dimethylaniline tetra(perfluorophenyl)borate is added, so that the molar ratio B/Zr is equal to 2.

The liquid obtained is then immediately fed into a pressure-resistant reactor for the copolymerization test, without MAO.

At the end of the polymerization, an EPM with a propylene content of 38% by weight and a Mooney ML(l+4, 100 *C) of 32, was discharged from the reactor.

The polymerization yield was equal to 2535 kilograms per gram of Zirconium per hour.

This example shows that the catalysts of the invention provide ethylene-propylene copolymers with a high productivity using, as an alternative co-catalyst to MAO, an activator capable of generating an ionic couple by reaction with the metallocene having formula (I).

WE CLAIM:  

1.A process' for the preparation of catalytic system for homo and copolymerization of alpha-olefins comprising the step of mixing a metallocene compound having general formula (I)

wherein "X" is selected from halogen, hydride, hydrocarbyl radical, alkoxide, dialkylamide; "n" is an integer between 2 and 18; R and R' are selected from H, alkyl radicals having from 1 to 5 carbon atoms, cycloalkyl radicals having from 5 to 8 carbon atoms, aryl and alkyl aryl radicals having from 6 to 8 carbon atoms, aralkyl radicals having from 7 to 9 carbon atoms, "M" is zirconium, with the proviso that, referring to general formula (II), the number of R different from H is not higher than 2; at least one of two R' is H; excluding the compound having n=4, R=R'=R'=H, with a suitable alkylating agent (VI) in the presence of an aliphatic or aromatic hydrocarbon solvents or mixtures thereof, at a temperature of between -20° to +100°C, for about 1 minute to 24 hours and contacting the mixture with a compound selected from alumoxane and compound having general formula III (Ra)xNH4.xB(Rd)4, formula IV (Ra)3PHB(Rd)4 or formula V B(Rd)3, to obtain the catalytic system.

2.  The process according to claim 1, wherein n is selected from 3, 5, 6, 10.

3.	The process according to claim 1, wherein X is selected from halogen, hydride, hydrocarbyl radicals.  

4.	The process according to claim 3, wherein the halogen is Chlorine.

5.	The process according to claim 1, wherein R' is selected from H and Q to C3 alkyl radicals.

6.	The process according to claim 2, wherein R is H, R' is selected from H and Ci to C3 alkyl radicals.

7.	A process for the homo and copolymerization of C2-C2o, particularly C2-C10, alpba-olefins, characterized in that it is carried out in the presence of a catalytic system which comprises a compound having general formula (I)

wherein "X" is selected from halogen, hydride,, hydrocarbyl radical, alkoxide,

dialkylamide; "n" is an integer between 2 and 18;

R and R' are selected from H, alkyl radicals having from 1 to 5 carbon atoms,

cycloalkyl radicals having from 5 to 8 carbon atoms, aryl and alkyl aryl

radicals having from 6 to 8 carbon atoms, aralkyl radicals having from 7 to 9

carbon atoms,

"M" is Zirconium, with the proviso that, referring to general formula (II),

the number of R different from H is not higher than 2;

at least one of two R' is H; excluding the compound having n=4, R=R'=R'=H.

> • 8.  The process according to claim 7, wherein n is selected from 3, 5, 6, 10.

9.	The process according to claim 8, wherein R is H, R' is selected from H and C1-C3 alkyl radicals.

10.	The process according to claim 7, wherein X is selected from halogen, hydride, hydrocarbyl radical.

11.	The process according to claim 10, wherein X is halogen.

12.	A process for the preparation of elastomeric ethylene a-olefin copolymers or elastomeric ethylene/a-olefin/diene terpolymers, preferably ethylene-propylene (EPM) or ethylene-propylene-diene (EPDM) with a propylene content of between 15 and 75% by weight, which comprises the following steps;

(1)	an a-olefin and the optional diene are fed into the polymerization reactor, preferably diluted with a C3-C5 low-boiling hydrocarbon, preferably propane, at such a pressure as to allow the use of this a-olefin in a liquefied form;

(2)	ethylene is added to the mixture obtained in step (1) in a quantity which is sufficient to maintain the desired ratio ethylene/a-olefin in the liquid phase;

(3)	the catalytic system is added comprising one or more metallocenes and one or more co-catalysts selected from alumoxane and compounds having general formula (III) (Ra)xNH4.xB(Rd)4 or having general formula IV (Ra)3PHB(Rd)4 or general formula V B(Rd)3, possibly in the presence of an alkylating compound (VI);

(4) the mixture obtained in step (3) is reacted for a time which is sufficient to allow the polymerization of the ethylene-a-olefin and optional diene system to give an EP(D)M having a Mooney viscosity (ML 1.4 at 100°C) greater than 25, characterized in that the catalytic system comprises a metallocene selected from those having general formula (I)

wherein "X" is selected from halogen, hydride, hydrocarbyl radical,

alkoxide, dialkylamide;

n is an integer between 2 and 18;

R and R' are selected from H, alkyl radicals having from 1 to 5 carbon

atoms, cycloalkyl radicals having from 5 to 8 carbon atoms, aryl and

alkyl aryl radicals having from 6 to 8 carbon atoms, aralkyl radicals

having from 7 to 9 carbon atoms,

"M" is Zirconium, with the proviso that, with reference to general

formula (II),

the number of R different from H is not higher than 2;

at least one of two R' is H; excluding the compound having n=4,

R=R'=R'=H.

13. The process according to claim 12, wherein ethylene-propylene (EP) or ethylene-propylene-diene (EPDM) copolymers are produced with a propylene content of between 25 and 70% by weight.

14.	The process according to claim 13, wherein the propylene content is between

40 and 60% by weight.

15.	A process according to claim 12, wherein the diene content is less than 15% bv

weight.

16.	The process according to claim 15, wherein the diene content is between 2 and

10%.

17.	The process according to claim 12, wherein n is selected from 3, 4, 5, 6, 10.

18.	The process according to claim 12, wherein X is selected from halogen,

hydride, hydrocarbyl radical.

19.	The process according to claim 18, wherein X is halogen.

20.	The process according to claim 17, wherein referring to general formula (II), R=H and R' are selected from H and CrC3 alkyl radicals.

21.	A process for the preparation of catalytic system substantially as herein

described and exemplified.

Documents:

				2184-mas-1996 abstract-granded.pdf

				2184-mas-1996 abstract.jpg

				2184-mas-1996 abstract.pdf

				2184-mas-1996 claims-granded.pdf

				2184-mas-1996 claims.pdf

				2184-mas-1996 corrspondence others.pdf

				2184-mas-1996 corrspondence po.pdf

				2184-mas-1996 description (complete)-granded.pdf

				2184-mas-1996 description (complete).pdf

				2184-mas-1996 form-26.pdf

				2184-mas-1996 form-4.pdf

				2184-mas-1996 form-6.pdf

				2184-mas-1996 petition.pdf

« Previous Patent

Next Patent »

Patent Number	198908	

Indian Patent Application Number	2184/MAS/1996	

PG Journal Number	23/2006	

Publication Date	09-Jun-2006	

Grant Date	20-Feb-2006	

Date of Filing	04-Dec-1996	

Name of Patentee	ENICHEM S.P.A	

Applicant Address	PIAZZA DELLA REPUBLICA 16 MILAN	

Inventors:

#	Inventor's Name	Inventor's Address	

1	VIVIANI BANZI	NEVIA S PERTINI 13-VIGARANO MAINARDA, FERRARA	

2	PAOLO BIANGINI	VIA GRAMSCI 73-TRECATE, NOVARA	

3	GABRIELE LUGLI	VIA MARTIRI DI CEFALONIA-SAN MILANESE, MILAN	

4	ROBERTO SANTI	VIA PIAZZA D'ARMIL 24/F-NOVARA	

5	GIAMPIERO BORSOTTI	STRADA PASTORE 14-NOVARA	

PCT International Classification Number	C07F17/00	

PCT International Application Number	N/A	

PCT International Filing date		

PCT Conventions:

#	PCT Application Number	Date of Convention	Priority Country	

1	MI95/A002731	1995-12-22	Italy	

© All Indian Patents, 2013-2021.

  Patent data available in the public domain from Indian Patents Office, Department of Industrial Policy and Promotions, Ministry of Commerce and Industry, Government of India.
