Repository: anandvc/allindianpatents

File: patents/198917-an-adhesive-composition-for-use-in-precoating-a-screw-member-or-the-like-and-a-process-of-preparing-the-same.html (part 1 of 2)
Indian Patents. 198917:AN ADHESIVE COMPOSITION FOR USE IN PRECOATING A SCREW MEMBER OR THE LIKE AND A PROCESS OF PREPARING THE SAME

Indian Patents

Recently Granted Patents

  Recently Published Patents

Title of Invention	AN ADHESIVE COMPOSITION FOR USE IN PRECOATING A SCREW MEMBER OR THE LIKE AND A PROCESS OF PREPARING THE SAME

Abstract	An adhesive composition for use in precoating a screw member or the like, which comprises: (A) a suspension solution comprising a mixture of: (AI) at least one polymerization accelerator; (A2) at least one compound having at least one polmerizable double bond at a terminal thereof or in a side chain thereof; (A3) at least one acidic substance which becomes acidic after dissolved in water; and (A4) an aqueous binder which has an emulsifying capability and which is water-insolubilized by said acidic substance (A3); and (B) microcapsules containing one or more polymerization initiator. The invention also provides a process for preparing the same.	

Full Text	The present invention relates to an adhesive composition for use in precoating a threaded member or the like and a process of preparing the same. In particular the invention relates to a precoating type adhesive composition which forms an adhesive layer on the spirally engaged surface of a screw member such as a screw, a bolt and a nut, to provide thread locking function and adhesion. More particularly, the present invention relates to a liquid adhesive composition which is applied in the form of a liquid adhesive composition which is applied in the form of a liquid material to the spirally engaged surface of a screw member such as a screw, a bolt and a nut, to form an apparently solid layer having bonding ability.

As known precoating type thread-locking adhesive to be applied to the

spirally engaged surface (thread) of a spiral engaging member such as a screw, a

bolt and a nut, there has been heretofore known a composition composed of: an

organic solvent or water as a solvent; microcapsules containing a reactive

adhesive; and a binder resin, as disclosed in JP-B-52-46339 (The term "JP-B" as

used herein means an "examined Japanese patent publication") and JP-A-53-

11833. Further, JP-A-57-192476 discloses, as a thread-locking adhesive, an

adhesive composition composed  of: a	~

polyraerizable monomer; microcapsules containing a polymerization initiator; a polymerization accelerator; and an aqueous binder of an ethylene/maleic anhydride copolymer. Moreover, JP-A-7-331187 discloses, as a thread-locking adhesive, an adhesive composition composed of: a polymerizable monomer; water-resistant microcapsules containing a polymerization initiator; a polymerization accelerator; and an aqueous binder of an water-soluble polyacetal resin.

Since the precoating type adhesive compositions disclosed in these references are generally in a liquid state, it requires the following procedure to form an adhesive layer on the spirally engaged surface of a bolt or the like:

(1)	a step of applying a liquid precoating type adhesive composition to the surface of an adherend such as a bolt; and

(2)	a step of drying the precoating type adhesive composition thus applied, to form an apparently solid layer.

The application of a precoating type adhesive composition in the step (1) has been heretofore accomplished, for example, by spray-coating a liquid precoating type adhesive composition onto an adherend, by dipping an adherend in a liquid precoating type adhesive composition to coat the adherend with the adhesive composition, or by using a coating apparatus as described in JP-B-U-2-43504 (The term "JP-B-U" as used herein means an "examined Japanese utility model

publication") and JP-B-U-63-4532.  Further, as for the step (2), it has been a common practice to allow the coated adherend to stand at ordinary temperature so that it is naturally dried, or to heat the coated adherend to an extent such that the polymerizable adhesive does not undergo a reaction, to thereby accelerate drying.

However, among the microcapsule type adhesives which have heretofore been known, those containing a reactive agent and a reactive initiator (hardener) which are respectively microcapsulized or either of which is microcapsulized are disadvantageous in that the use of a large amount of microcapsules increases a production cost, although they exhibit an excellent storage stability as a liquid adhesive as pointed out in JP-A-7-331187.  Further, since the amount of microcapsules, i.e., the amount of the reactive agent used is limited, the resulting adhesion is inadequate.

Among the microcapsule type adhesives containing a water-soluble binder, those containing an aqueous binder which readily becomes water-soluble are disadvantageous in that they require much time to dry after applied to a bolt or the like.  This deteriorates the productivity.  In order to eliminate these difficulties, a precoating type adhesive composition is emulsified by selecting an aqueous binder which exhibits an appropriate water solubility, and thus emulsified adhesive composition is applied to an adherend, to thereby improve the drying property as disclosed in the above

mentioned JP-A-5-140514.  However, such a precoating type adhesive composition has a high viscosity in a liquid form and thus is disadvantageous in that it is difficult to control the amount thereof to be attached to an adherend in the case where the application is conducted by dipping the adherend in the adhesive composition.  Thus, if a diluent is added to the precoating type adhesive composition to adjust the viscosity thereof, it causes problems such as a drop of adhesion, which is one of the originally intended properties of the precoating type adhesive composition.  Further, although this emulsified solution of the precoating type adhesive composition forms a solid surface layer fast, water content thereof tends to remain inside as drying at the surface thereof proceeds.  This requires much time for the film to dry.  Moreover, a shrinkage of the formed layer accompanied with the drying produces voids inside the formed layer or deteriorates the external appearance of the formed layer.

Further, the above mentioned JP-A-57-192476 discloses, as a thread-locking adhesive, an adhesive composition composed of: a polymerizable monomer; microcapsules containing a polymerization initiator; a polymerization accelerator; and an aqueous binder of an ethylene/maleic anhydride copolymer.  However, this composition also forms an emulsion state liquid matter

similar to the above composition.  Therefore, the water content thereof tends to remain inside the resulting solid surface layer.  Moreover, there may be cases where the storage stability of the emulsified liquid composition itself is deteriorated, or where the reactive substance in the dried coating layer is denatured to deteriorate the adhesion.

SUMMARY OF THE INVENTION The present invention is to solve the foregoing problems.  That is, an object of the present invention is to provide a precoating type adhesive composition having good storage stability in a liquid form before applied to a bolt or the like, while maintaining its essential properties, i.e., adhesion and sealing properties, and further having good operating characteristics in being applied onto an adherend such as a bolt, and providing good stability of reactive substances even after applied to form an apparently solid coating layer.

Another object of the present invention is to provide a precoating type adhesive composition which contains effective components, as an adhesive to be applied to an adherend such as a bolt, (in the form of solid matters) in an amount increased as much as possible, which has a not so high viscosity, and which can be easily applied to an adherend by dipping coating method to give good mass productivity.

Other objects and effects of the present invention will be apparent from the following description.

The above described objectives of the present invention have been achieved by providing:

an adhesive composition for use in precoating a threaded fastener, which comprises:

(A)	a suspension comprising a mixture of:

(Al) at least one polymerization accelerator;

(A2) at least one monomer having at least one polymerizable double bond at a terminal thereof or in a side chain thereof;

(A3) at least one substance which becomes acidic when dissolved in water selected from the group consisting of a phosphorus acid ester, a phosphoric acid ester, an aliphatic or aromatic carboxylic acid containing a carboxyl group at a terminal thereof and having a double bond in its molecule, an anhydride of an aliphatic or aromatic carboxylic acid containing a carboxyl group at a terminal thereof and having a double bond in its molecule, a carboxyl group-containing (meth)acrylate, a maleic anhydride and a maleic acid; and

(A4) an aqueous binder which is water-solubilized by alkali salting, has an emulsifying capability and which, due to the presence of said at least one substance (A3), produces a water-insoluble layer to form the particle portion of the suspension; and

(B)	microcapsules containing at least one polymerization initiator.

Accordingly, the present invention also provides a process for preparing an adhesive composition for use in precoating a threaded fastener comprising the steps of:

(a)	providing a mixture comprising:

(Al) at least one polymerization accelerator;

(A2) at least one monomer having at least one polymerizable double bond at a terminal thereof or in a side chain thereof;

(A3) at least one substance which becomes acidic when dissolved in water; and

(b)	adding to said mixture provided in step (a) an aqueous binder (A4) with stirring to effect emulsification to form particles,

(c)	allowing said at least one substance (A3) to contact with said aqueous binder (A4) to cause a sudden pH change and/or ion exchange at the interface thereof to cause said aqueous binder (A4) to become water insoluble to thereby produce a suspension containing emulsified particles each having a water-insoluble layer formed on the surface thereof; and

(d)	mixing said suspension with microcapsules containing at least one

polymerization initiator to obtain an adhesive composition.

In the above step (c), the microcapsules containing one or more polymerization initiator is added to the suspension solution to be dispersed therein. Thus, a uniform suspension solution is provided. Such a suspended structure makes it possible to restrain the viscosity of the adhesive composition at a lower value while maintaining a nonvolatile content, as compared to conventional emulsion type adhesive compositions. Therefore, the adhesive composition of the present invention enables the applied amount thereof to an adhered to be controlled.

DETAILED DESCRIPTION OF THE INVENTTDN The polymerization accelerator (Al) for use in the present invention may be any known polymerization accelerator such as amine compounds and sulfimide compounds, but not limited thereto.  Specific examples of the polymerization accelerator include tertiary amines such as N,N-dimethyl-p-toluidine and sulfimides such as 3-oxo-2, 3-dihydrobenzisothiazole-l,l-dioxide.  Of these, particularly preferred polymerization accelerators are 2-hydroxyethyl-p-toluidine, N,N-dimethyl-p-toluidine and derivatives thereof, such as N,N-dihydroxyethyl-p-toluidine, N,N-dihydroxymethyl-p-toluidine and N-ethyl-N-hydroxyethyl-p-toluidine.  Further, a ferrocene compound is effective as well.

The compound containing at least one polymerizable double bond at the terminal thereof or in side chains thereof (A2) may be a compound which has heretofore been known, such as compounds containing a (meth)acryloyl group at a terminal(s) thereof or in a side chain(s) thereof.  Of these, preferred compounds are those having a water solubility of not more than 10% by weight.  Specific examples of these compounds include 2-ethylhexyl (meth)acrylate, 2-hydroxyethyl (meth)acrylate, dimethylaminoethyl (meth)acrylate, epoxidized bisphenol A type di(meth)acrylate, 1, 3-butanediol di(meth)acrylate, ethylene glycol di(meth)acrylate, neopentyl di(meth)acrylate, trimethylolpropane tri(meth)acrylate, and polyurethane polvfunctional (meth)acrylate obtained by the

reaction of diisocyanate with glycol and hydroxyalkyl (meth)acrylate.  Of these, bisphenol A type (meth)acrylate is particularly preferred.

Examples of the acidic substance which becomes acidic after dissolved in water (A3) for use in the present invention include many compounds such as phosphorous acid esters and phosphoric acid esters.  Specific examples of preferred acidic substances include (meth)acrylate acid phosphates containing a reactive double bond at a terminal thereof or in a side chain thereof (e.g., Light Ester PA ((meth)acrylate), available from Kyoeisha Fat Chemical Co., Ltd.; Kayamer PM-1, Kayamer PM-2 and Kayamer PM-21, available from Nippon Kayaku Co., Ltd.; and JPA-514, available from Johoku Chemical Co., Ltd.); aliphatic or aromatic carboxylic acids containing a carboxyl group at a terminal thereof and a double bond in its molecule thereof, anhydrides thereof and carboxyl group-containing (meth)acrylates (e.g., HOA-MS (2-acryloyloxyethylsuccinic acid), HOA-MPL (2-acryloyloxy ethylphthalic acid), HOA-MPE (2-acryloyloxyethyl-2-hydroxyethylphthalic acid), HO-MS (2-methacryloyloxyethyl succinic acid) and HO-MPL (2-methacryloxyethylphthalic acid), available from Kyoeisha fat Chemical Co., Ltd.; Aronix M5400, and Aronix M5500, available from Toa Gosei Chemical Industry Co., Ltd.; NK Ester A-SA ((3-acryloyloxyethylhydrogen succinate) and SA (P-methacryloyloxyethylhydrogen succinate)

available from Shin-nakamura Chemical Co., Ltd.); maleic anhydride; and maleic acid.

If a substance containing a double bond in its molecule is used as the acidic substance (A3), it may substitute for the whole part or an appropriate part of the polymerizable monomer (A2).  However, if the acidic substance contains no double bonds in its molecule, it needs to be added in an amount such that the aqueous binder (A4) undergoes water-insolubilization to form a suspension, because bonding of spiral members such as a screw and a bolt to be hardened, which is a main intended purpose in the present invention, cannot be attained with such an acidic substance.  Generally, the addition amount of the acidic substance which becomes acidic after dissolved in water (A3) may be appropriately selected as long as the intended purpose of the use of the acidic substance (A3) can be achieved, i.e., the amount is enough to water-insolubilize the aqueous binder (A4) to form a water-insolubilized layer, and thus is not particularly limited.  However, the acidic substance (A3) is generally used in an amount of not more than 20% by weight based on the sum of the weights of the suspension solution (A) and the microcapsules (B).  By controlling the addition amount of the acidic substance, the degree of suspension formation can be controlled.  This, makes it possible to freely adjust the viscosity of the suspension thus produced. If the precoating type adhesive composition is used to be

applied to an adherend such as a bolt by a dipping method, the viscosity of the adhesive composition can be adjusted with a diluent or the like for controlling the amount of the composition attached to the adherend.  However, if the adhesive composition is overdiluted, it causes problems such as a drop of adhesion, which is one of the original objective of the present invention.  Thus, the nonvolatile content of the adhesive composition must be maintained high.  To put a standard, the suspension solution preferably has a viscosity of from 50 to 500 cps and a nonvolatile content of from 40 to 60% by weight.

Examples of the aqueous binder (A4) which comes in contact with the above-described acidic substance to produce a water-insolubilized layer include alkali metal salt of alginic acid, ammonium salt of alginic acid, alkali metal salt of pectic acid, ammonium salt of pectic acid, alkali metal salt of polyacrylic acid, ammonium salt of polyacrylic acid, alkali metal salt of polyacrylic acid ester, ammonium salt of polyacrylic acid ester, alkali metal salt of carboxymethyl (or carboxyethyl) cellulose, ammonium salt of carboxymethyl (or carboxyethyl) cellulose, and alkali metal salt of silicic acid.  However, the present invention is not limited to these substances.  In the present invention, these various aqueous binders may be used.  Of these, particularly preferred aqueous binders are a sodium polyacrylate resin and

a sodium alginate resin, which can give high adhesion to an adherend and with which a suspension is easily formed.

The aqueous binder forms a water-insolubilized layer also by the action of an ion of metal such as calcium, magnesium, iron and copper.  In the present invention, any metal salt which can be dissolved in the component (A3) may be used as a source of the metal ion.  Examples thereof include calcium lactate, calcium chloride, magnesium chloride, potassium carbonate, potassium phosphate, aluminum chloride, iron chloride and copper chloride.

If the water-insolubilization occurs remarkably, agglomeration tends to occur during the production of a suspension.  For moderating the water-insolubilization and for causing the adhesion with respect to a specific metal, an appropriate aqueous binder different from the component {A4) may be used in combination.  Specific examples of such an aqueous binder include polyvinyl alcohol and water-soluble polyacetal resin.

The polymerization initiator to be encapsulated in the microcapsules for use in the present invention may be a peroxide compound, a hydroperoxide compound, a perester compound, a peramide compound or the like.  The polymerization initiator is preferably a peroxide compound, more preferably a diacyl peroxide compound.  The wall material which forms the wall membrane of the microcapsules may be an aldehyde resin or a urea resin.  Examples of the

aldehyde resin include a urea-formaldehyde resin and a melamine/formaldehyde resin.  Examples of the urea resin include a polyurea resin and a polyurethane resin.  Of these, particularly preferred urea resin is a melamine resin.  The grain diameter of the microcapsules is appropriately determined depending on the shape or size of the adherend to which the adhesive composition is applied.  For example, in case where the adhesive composition is applied to a bolt or a nut, the grain diameter of the microcapsules can be varied within a range of from several micrometers to about 300 \xm. depending on the size of the thread of the bolt or the like. When a peroxide which normally stays in the form of solid grain, such as benzoyl peroxide (BPO), is used as the polymerization initiator, microcapsules having a layer formed along the powder surface can be obtained, although spherical microcapsules cannot be obtained.  Since the benzoyl peroxide powder itself is difficultly soluble in water, the use thereof makes it possible to drastically enhance the preservability of the adhesive composition.

The preparation process of the precoating type adhesive composition according to the present invention is described below.  In some detail, the components (Al), (A2) and (A3) are mixed beforehand.  The mixture thus obtained is then mixed with the aqueous binder (A4),  In this manner, the components (Al), (A2) and (A3) are temporarily emulsified with the aqueous binder (A4).  Subsequently, the water-

soluble acidic substance (A3) inside the emulsion grain is gradually eluted out from the interface of the grain to cause a sudden pH change and ion exchange at the interface of the grain.  This allows the aqueous binder (A4) to be insolubilized in water to form a layer on the surface of the emulsion grains.  The layer formation on the emulsion grain surface allows the emulsion grain to become apparently solid. Thus, a suspension solution is produced.  The term "emulsion" as used herein means a liquid-liquid dispersion where a liquid medium is dispersed and emulsified in a liquid medium. The term "suspension" as used herein means a liquid-solid dispersion a solid is dispersed in a liquid medium.

The amount of the microcapsules (B) containing a polymerization initiator and the amount of the polymerization accelerator (Al) based on the addition amount of the compound containing a polymerizable double bond (A2) may be appropriately selected as long as the amounts are sufficient to polymerize and harden the compound containing a polymerizable double bond (A2).  It is preferred that the microcapsules (B) containing a polymerization initiator and the polymerization accelerator (Al) be added somewhat excessively to an extent such that the stability of the compound containing a polymerizable double bond (A2) cannot be impaired.  An example of preferred mixing ratio of these components is that from 30 to 50 parts by weight of the compound containing a polymerizable double bond (A2), from 10

to 30 parts by weight of the aqueous binder (A4), from 1 to 5 parts by weight of the microcapsules (B) containing a polymerization initiator, and from 0.5 to 5 parts by weight of the polymerization accelerator (Al) are mixed with 50 parts by weight of water to prepare a suspension.  The effective amount of the polymerization initiator contained in the microcapsules (B) may vary depending on the kind of the material constituting the microcapsule wall or on the kind of the polymerization initiator to be encapsulated, but it is generally from 30 to 90% by weight based on the weight of the microcapsules (B).

In the present invention, various additives may be additionally used as needed.  For example, when a filler is used to be added to the adhesive composition, the addition amount is appropriately selected so that the bonding properties of the adhesive composition, e.g., a force of bonding a bolt in the case where the composition is applied to a bolt, are enhanced and that the microcapsules (B) containing a polymerization initiator become easily ruptured upon fastening the bolt.  The addition amount of the filler is preferably from 1 to 10 parts by weight per 100 parts by weight of the sum of the amounts of the components (Al), (A2), (A3), (A4) and (B).  The kind of the filler is not particularly limited, but in order to accomplish the foregoing objects, the filler is preferably in the form of scale or acicula.  The grain diameter of the filler may be

adjusted to not more than 100 m to allow the foregoing composition to be applied to a bolt or the like without causing any trouble.

The precoating type adhesive composition of the present invention may further contain a well-known polymerization inhibitor or a chelating agent to stabilize the compound containing a polymerizable double bond (A2). Specific examples of the polymerization inhibitor include hydroquinone, benzoquinone, naphthoquinone and anthraquinone. Specific examples of the chelating agent include /3-diketone, ethylenediaminetetraacetic acid and sodium salt of ethylenediaminetetraacetic acid.

Furthermore, to the precoating type adhesive composition of the present invention, a plasticizer, a pigment, a dye, a diluent, an anti-fearning agent, a mildewproofing agent, a rust preventive, a pH adjuster and other additives known in the art may be added by an appropriate means to an extent such that the objectives of the present invention cannot be impaired.  However, since the pH adjuster tends to affect the suspension formation and the stability of the suspension, the addition amount of the pH adjuster needs to be adjusted.

In the present invention, a colloidal silica is effectively used for keeping the stability of the suspension thus produced.  This is because the addition of a colloidal silica solution (A5) after the production of a suspension

causes a colloidal silica to be deposited on the surface of the suspension grains.  Examples of the solvent for use in the colloidal silica solution (A5) include water.  The colloidal silica once deposited can no longer be re-dispersed and thus can enhance the stability of the suspension grains.

The application process of the precoating type adhesive composition of the present invention to a bolt or the like is described below.  The suspension solution thus prepared can be applied to the spirally engaged surface of a bolt or the like by means of an automatic coater or brush coater, or by dipping an adherend in a container filled with the suspension solution.  The adherend coated with the suspension solution is allowed to stand at ordinary temperature or processed in a heating furnace to cause the water contents in the suspension solution to evaporate away to form an apparently dried coating on the spirally engaged portion of a bolt.

Thereafter, by fastening the bolt having an apparently dried coating on the spirally engaged portion thereof to a nut or the like, the polymerization initiator flown out from ruptured microcapsules (B) and the compound containing a polymerizable double bond (A2) oozed out from the aqueous binder (A4) undergo rapid polymerization and hardening with an aid of the polymerization accelerator (Al) to thereby fix the bolt to the nut.

The present invention will be described in greater

detail with reference to the following Examples and

Comparative Examples, but the invention should not be

construed as being limited thereto.  Prior to reference to

Examples, Comparative Examples 1 to 3 will be described.

COMPARATIVE EXAMPLE 1

A precoating type adhesive composition is prepared

with the following components and proportions thereof.

Component (Al):

Dimethyl-p-toluidine  0.2 parts by weight

Component (A2):

Bisphenol A type epoxy  50 parts by weight acrylate (BPE-4, available from Shin-nakamura Chemical Co., Ltd.)

Component (A4):

Water-soluble sodium  10 parts by weight polyacrylate binder (Cogum HW-7, available from Showa Highpolymer Co., Ltd.)

Component (B):

Microcapsules containing  3 parts by weight

polymerization initiator

(microcapsules: having a

wall made of a melamine/

formaldehyde resin; and

containing 70% by weight

of BPO)

(i)  A mixture solution X of the above components (Al) and (A2) was prepared.

(ii)  Then, the above component (A4) and 10 parts by weight of a water-soluble polyacetal (KW-10, available from Sekisui Chemical Co., Ltd.) were mixed with and dissolved in 30 parts by weight of water to prepare an aqueous solution Y.

(iii)  The above component (B) was added to and dispersed in 25 parts by weight of water to prepare an aqueous solution Z.  Then, the above described mixture X was added to the aqueous solution Y with stirring to prepare an emulsion solution.  Subsequently, to this emulsion solution was added the aqueous solution Z prepared above with stirring to obtain a precoating type adhesive composition (Comparative Sample 1).

COMPARATIVE EXAMPLE 2

A precoating type adhesive composition is prepared with the following components and proportions thereof.

Component (Al):

2-Hydroxyethyl-p-toluidine  0.2 parts by weight

Component (A2):

Bisphenol A type epoxy	50 parts by weight

acrylate (BPE-200, available from Shinnakamura Chemical Co., Ltd.)

Component (A4):

Water-soluble sodium	10 parts by weight

polyacrylate binder

(HW-7, available from Showa

Highpolymer Co., Ltd.)

Component (B):

Microcapsules containing	3 parts by weight

polymerization initiator

(microcapsules: having a

wall made of melamine/

formaldehyde resin; and

containing 70% by weight

of BPO)

(i)  A mixture solution X of the above components (Al) and (A2) prepared.

(ii)  The above component (A4) was mixed with and dissolved in 30 parts by weight of water to prepare an aqueous solution Y.

(iii)  The above component (B) was added to and dispersed in 25 parts by weight of water to prepare an aqueous solution Z.  Then, the above described mixture X was added to the aqueous solution Y with stirring to prepare an emulsion solution.  Subsequently, to this emulsion solution was added the aqueous solution Z prepared above with stirring to obtain a precoating type adhesive composition (Comparative

Sample 2).

COMPARATIVE EXAMPLE 3 A precoating type adhesive composition is prepared with the following components and proportions thereof.

Component (Al):

2-Hydroxyethyl-p-toluidine	0.2 parts by weight

Component (A2):

Bisphenol A type epoxy	50 parts by weight

acrylate (BPE-200, available from Shinnakamura Chemical Co., Ltd.)

Component (A4):

Water-soluble sodium	10 parts by weight

alginate binder (20% aqueous solution)

Component (B):

Microcapsule containing	3 parts by weight

polymerization initiator

(microcapsules: having a

wall made of a melamine/

formaldehyde resin; and

containing 70% by weight

of BPO)

Others:

Adhesion donative aqueous	10 parts by weight

binder (Gosenol GM-14,

available from Nippon

Synthetic Chemical

Industry Co., Ltd.; 4%

aqueous solution)

(i)  A mixture solution X of the above components (Al) and (A2) was prepared.

(ii)  The above component (A4) and the above adhesion donative aqueous binder were mixed with and dissolved in 30 parts by weight of water to prepare an aqueous solution Y.

(iii)  The above component (B) was added to and dispersed in 25 parts by weight of water to prepare an aqueous solution Z.  Then, the above described mixture X was added to the aqueous solution Y with stirring to prepare an emulsion solution.  Subsequently, to this emulsion solution

was added the aqueous solution Z prepared above with stirring to obtain a precoating type adhesive composition (Comparative Sample 3).

The compositions (Comparative Samples 1 to 3)

prepared in Comparative Examples 1 to 3 were then

respectively applied to the thread portion of a zinc

chromate-plated steel bolt (M (diameter) of 10 mm, P (pitch)

of 1.5 mm, L (effective screw length) of 25 mm) at a coating

width of from 22 to 24 mm from the top of the thread, and

then dried at a temperature of 80°C for 20 minutes to obtain

precoated bolts (Comparative Examples 1 to 3).

EXAMPLE 1

A precoating type adhesive composition is prepared

with the following components and proportions thereof.

Component (Al):

Dimethyl-p-toluidine	0.2 parts by weight

Component (A2):

Bisphenol A type epoxy	50 parts by weight

acrylate (BPE-4, available from Shinnakamura Chemical Co., Ltd.)

Component (A3):

Methacrylate acid	3 parts by weight

phosphate (JPA-514, / available from Johoku Chemical Co., Ltd.)

Component (A4):

Water-soluble sodium	lo parts by weight

polyacrylate binder (Cogum HW-7, available from Showa Highpolymer Co., Ltd.)

Component (B):

Microcapsule containing	3 parts by weight

polymerization initiator

(microcapsules: having a

wall made of a melamine/

formaldehyde resin; and

containing 70% by weight

of BPO)

(i) A mixture solution X" of the above components (Al), (A2) and (A3) was prepared.

(ii) The above component (A4) and 10 parts by weight of a water-soluble polyacetal (KW-10, available from Sekisui Chemical Co., Ltd.) were mixed with and dissolved in 30 parts by weight of water to prepare an aqueous solution Y.

(iii) The above component (B) was added to and dispersed in 25 parts by weight of water to prepare an aqueous solution Z.  Then, the above described mixture X" was gradually added to the aqueous solution Y with stirring to prepare a suspension solution.  Subsequently, to this suspension solution was added the aqueous solution Z prepared above with stirring to obtain a precoating type adhesive composition (Sample 1).

EXAMPLE 2

A precoating type adhesive composition is prepared with the following components and proportions thereof.

Component (Al):

2-Hydroxyethyl-p-toluidine	0.2 parts by weight

Component (A2):

Bisphenol A type epoxy	50 parts by weight

acrylate {BPE-200, available from Shinnakamura Chemical Co., Ltd.)

Component (A3):

Maleic anhydride	1 part by weight

Component (A4):

Water-soluble sodium	10 parts by weight

polyacrylate binder (HW-7, available from Showa Highpolymer Co., Ltd.)

Component (B):

Microcapsule containing	3 parts by weight

polymerization initiator

(microcapsules: having a

wall made of a melamine/

formaldehyde resin; and

containing 70% by weight

of BPO)

Colloidal silica:

(Adelite AT-300, available	10 parts by weight

from Asahi Denka Kogyo K.K.)

(i) A mixture solution X" of the above components (Al), (A2) and (A3) was prepared.

(ii) The above component (A4) was mixed with and dissolved in 30 parts by weight of water to prepare an aqueous solution Y.

(iii) The above component (B) was added to and dispersed in 25 parts by weight of water to prepare an

aqueous solution Z.  Then, the above described mixture X" was

gradually added to the aqueous solution Y with stirring to

prepare a suspension solution.  Subsequently, to this

suspension solution was added 10 parts by weight of the above

shown colloidal silica with stirring.  To the resulting

mixture was then added the aqueous solution Z prepared above

with stirring to obtain a precoating type adhesive

composition (Sample 2).

EXAMPLE 3

A precoating type adhesive composition is prepared

with the following components and proportions thereof.

Component (Al):

2-Hydroxyethyl-p-toluidine	0.2 parts by weight

Component (A2):

Bisphenol A type epoxy	50 parts by weight

acrylate (BPE-200, available from Shinnakamura Chemical Co., Ltd.)

Component (A3):

Methacrylate phosphate	1 part by weight

acid (Kayamer PM-1, available from Nippon Kayaku Co., Ltd.)

Component (A4):

Water-soluble sodium	10 parts by weight

alginate binder (20% aqueous solution)

Component (B):

Microcapsule containing	3 parts by weight

polymerization initiator (microcapsules: having a

wall made of a melamine/ formaldehyde resin; and containing 70% by weight of BPO)

Colloidal silica:

(Adelite AT-300, available  10 parts by weight from Asahi Denka Kogyo K.K.)

(i) A mixture solution X" of the above components (Al), (A2) and (A3) was prepared.

(ii) The above component (A4) was mixed with and dissolved in 30 parts by weight of water to prepare an aqueous solution Y.

(iii) The above component (B) was added to and dispersed in 25 parts by weight of water to prepare an aqueous solution Z.  Then, the above described mixture X" was gradually added to the aqueous solution Y with stirring to prepare a suspension solution.  Subsequently, to this suspension solution was added 10 parts by weight of the above shown colloidal silica with stirring.  To the mixture was then added the aqueous solution Z prepared above with stirring to obtain a precoating type adhesive composition (Sample 3).

The compositions (Samples 1 to 3) prepared in Examples 1 to 3 were then respectively applied to the thread portion of a zinc chromate-plated steel bolt (M (diameter) of 10 mm, P (pitch) of 1.5 mm, L (effective screw length) of 25 mm) at a coating width of from 22 to 24 mm from the top of

the thread, and then dried at a temperature of 80°C for 20 minutes to obtain precoated bolts (Examples 1 to 3).

The compositions and precoated bolts obtained in Comparative Examples 1 to 3 and Examples 1 to 3 were evaluated for the following properties.  The results are set forth in Table 1.

Table 1

Comparative Example 1	Comparative Example 2	Comparative Example 3	Example 1	Example 2	Example 3

Nonvolatile

content

(110°C,2hr)	45%	_i)	—	45%	-	-

Viscosity 1 (BL, 60rpm)	6,250	3,500	2,500	358	220	190

Viscosity 2 (BL, 6rpm)	7,600	4,800	3,000	420	240	210

Thixotropic ratio (the ratio of viscosity 1/ visco¬sity 2)	1.22	1.37	1.20	1.17	1.09	1.10

Breaking torque^^ (fastened at 300 kgf"Cin, hardened for 24 hr)	375	390	350	370	380	360

						-^■^====~	(

Note:  1) The symbol "-" indicates unmeasured.  2) Averaged value over 5 times

Ufa!termination of nonvolatile content and viscosity:

Comparative Samples 1 to 3 and Samples 1 to 3 were measured for nonvolatile content (110°C, 2 hrs.) and viscosity (cps) by means of a BL viscometer (at 60 rpm and at 6 rpm) to determine their structural viscosity ratio. Torque test;

The precoated bolts obtained were each fitted with and fastened to a nut at 300 kgf»cm, allowed to stand for 24 hours, and the breaking torque upon unfastening was measured.

As for Comparative Sample 1 and Sample 1, the respective composition prior to mixing with the component (B) was examined for the formation of a suspension by a scanning electron microphotograph and for the fluidity characteristics by a rheometer.  The examination of the suspension formation by a scanning electron microphotograph was conducted as follows.  Comparative Sample 1 and Sample 1 were each diluted 50 times with purified water to obtain a solution, which was then instantly frozen.  The solution thus frozen was metallized with gold, and an SEM photograph of the thus prepared specimen frozen at a solution state was taken to observe the state of a suspension. Formation of suspension;

Comparative Sample 1 was observed having a frozen resin distributed like cobwebs around oil droplets and a monomer dispersed as an oil droplet by the action of surface activity of the aqueous binder.  Thus, it was found that the

sample has a resin distributed around oil droplets in the form of liquid emulsion.  On the other hand, Sample 1 had an aqueous binder formed as a water-insolubilized film on the surface of oil droplets.  Thus, core-shell type oil droplets which act as solid were formed.  Further, only water was present around the oil droplets, demonstrating that the oil droplets are sufficiently kept suspended.  This shows that water can be readily evaporated away during drying. Results of measurement by rheometer;

It was confirmed that when measured at a shear rate falling below the measurement range by BL viscometer. Sample 1 shows an increased viscosity that makes it difficult for itself to drip.  When measured at a shear rate of 1/10 to 100 sec"\ which is optimum for coating. Sample 1 shows a low viscosity so as to be easily applied to an adherend.  The sample dipping-coated onto an adherend exhibits a high stationary viscosity so as to prevent itself from dripping. On the other hand. Comparative Sample 1 was diluted with water to adjust its viscosity almost equal to that of Sample 1, and then measured by a rheometer.  However, the sample shows no considerable stationary viscosity increase even at a reduced shear rate.  It was thus confirmed that this sample easily drips.

The bolts obtained in Example 1 and Comparative Example 2 were observed for external appearance of the formed coatings by a projector.  As a result, the bolt of Example 1

was observed to have a uniform smooth coated layer formed on the surface thereof to a sufficient thickness.  On the contrary, the bolt of Comparative Example 1 was observed to have a reduced film thickness due to shortage of the solid content that causes the generation of crinkles on the coated layer surface.

In accordance with the present invention, the use of a suspension system having a solid substance dispersed in a liquid medium makes it possible to obtain a precoating type adhesive having a high nonvolatile content and a reduced viscosity suitable for dipping coating.  The use of such a suspension system provides a precoating type adhesive composition which exhibits an enhanced internal drying ability during drying after applied to an adherend.  Further, after dried, a precoated thread-locking screw member thus obtained can be stored over a long period of time.
