Repository: anandvc/allindianpatents

File: patents/199057-a-method-of-producing-a-cast-steel-railway-wheel-and-a-railway-wheel-cooling-tunnel.html
Indian Patents. 199057:A METHOD OF PRODUCING A CAST STEEL RAILWAY WHEEL AND A RAILWAY WHEEL COOLING TUNNEL

Indian Patents

Recently Granted Patents

  Recently Published Patents

Title of Invention	A METHOD OF PRODUCING A CAST STEEL RAILWAY WHEEL AND A RAILWAY WHEEL COOLING TUNNEL

Abstract	ABSTRACT OF THE DISCLOSURE The present invention provides a method and apparatus related to the manufacture of cast steel railway wheels. After pouring and removal from the mold, the steel wheel is processed in various steps including processing in an annealing and a tempering furnace. The wheel is then passed through a wheel cooling tunnel where the wheel is cooled from approximately 900oF. to about am	

Full Text	 

WHEEL COOLING TUNNEL

BACKGROUND OF THE INVENTION

The present invention relates generally to the casting and production of a cast steel railway wheel, and, more particularly to the cooling of such a cast steel railway wheel in a cooling tunnel after tempering.

The present invention represents improvements over the wheel casting method and apparatus set forth in Canadian Patent No. 1123571.  The method and apparatus disclosed in that patent include a pouring station wherein metal is poured by a bottom pressure casting operation upwardly into two-piece molds comprising a lower drag section and an upper cope section.  Shortly after pouring, the cope and drag sections are separated and the cast steel wheel is removed from the drag section.  The wheel is gradually cooled when moving through a wheel kiln, and then subjected to certain processing operations including riser removal and hub cutting. The cast steel wheel is then passed through an aimealing furnace, subjected to a water spray rim treatment operation, and then passed through a tempering furnace.  At this time, the wheels were allowed to cool to ambient temperatures by simply placing the wheels vertically in storage inside the manufacturing facility.  Such cooling operation typically took twenty-four hours and was considered a delay in the overall wheel manufacturing process.

It is an object of the present invention to provide an improved method and apparatus for the production of cast steel railway wheels, specifically relating to the cooling of such wheels after tempering.

SUMMARY OF THE INVENTION

The present invention provides an improved arrangement relating to the manufacture of cast steel railway wheels.  The arrangement is particularly adapted, although not necessarily limited to, the use of permanent graphite molds each comprising a cope and drag section.  Pouring ladles of molten metal are moved to a pouring station where the pouring tank accepts the ladle and is adapted for the bottom pressure pouring of the molten steel upwardly into the permanent mold arrangement.  After such pouring, the mold arrangement with the cast steel wheel is moved along a conveyor system for a prearranged time period until the cope section can be removed from the mold.  Shortly thereafter, the cast steel wheel is sufficiently solidified to be removed from the mold and placed into a series of processing stations including a wheel kiln, sprue removal station, a hub cutting station, a normalizing furnace for annealing, a water spray system for rim treatment, a draw furnace for tempering, and a water spray system for hub treatment.  The present invention is related to the processing of the railway wheels upon exiting the hub treatment operation.

When exiting the hub treatment operation, the cast steel railway wheels are at approximately 900°F.  It is desirable to cool such wheels in an arrangement that would be significantly more rapid than unassisted air cooling to ambient temperature which currently

takes twenty-four hours.  Accordingly, a wheel cooling tunnel has been proposed which would allow the cooling of such railway wheels from about 900° F. to about ambient temperature in about two hours.

Such wheel cooling tunnel is designed to be an in-line operation similar to the draw furnace but including forced air by die use of a fan or multiple fans to introduce enough ambient air into the in-line cooling mnnel to allow the desired cooling to take place.  The wheels would be moved through the cooling tunnel in a manner similar to the draw furnace utilizing an overhead conveyor, with the air inlet and outlet being of the modes discussed in the detailed description.

BRIEF DESCRIPTION OF THE DRAWINGS

In the drawings. Figure 1 is a diagram of the steel casting and cooling operation in accordance with the present invention;

Figure 2 is a lateral sectional drawing of the wheel cooling tunnel in accordance with the present invention;

Figure 3 is a horizontal partial sectional view of the wheel cooling tuimel in accordance with the present invention; and

Figure 4 is a diagrammatic view of an alternative wheel coolmg tunnel in accordance with the present invention.

DETAILED DESCRIPTION

Referring now to Figure 1 of the drawings, two identical ladle preparation stations are shown at 10 and 12. These stations accommodate a preheated pouring ladle and receive molten steel from the melting source such as an electric arc furnace. When filled with molten metal, the ladle is rolled into pouring station 14.  Pouring station 14 is capable of receiving a pouring tank with cover such that the pounng tank and metal ladle can be pressurized to allow the bottom pressure pouring of molten steel upwardly into the bottom of an assembled mold.

An assembled mold comprises an upper cope section and a lower drag section and is preferably comprised of a graphite material, although other mold components can be utilized. After a predetermined time, the cope section of the mold can be removed and placed onto the cope conveyor line 18 for processing. The cast steel railway wheel is removed from the drag section and placed on wheel kiln conveyor 22.  The drag section of the mold is placed on drag conveyor 20 and moved for further processing.  Cast steel railway wheels are moved through wheel kiln 24 which is usually comprised of an unheated refractory side walled structure to allow gradual cooling of the cast steel railway wheels.

upon exiting wheel kiln 24, the cast steel railway wheels are further processed through stations such as the sprue removal station 26 which usually comprises a grinding operation to remove the remainders of the risers on the upper surface of the cast steel wheel. Further processing is provided at the hub cutting station 28 wherein the bore through the hub of the wheel to ultimately receive the axle is cut, usually by a torch.

Upon exitmg the hub cutting station 28, the cast steel railway wheels are moved into normalizing furnace 30 for annealing.  Normalizing furnace 30 usually is comprised of a circular furnace with an internal moving conveyor mechanism into which the cast steel wheels enter and are exposed to elevated temperatures for about 1 1/2 hours.

Upon exiting normalizing furnace 30, the cast steel railway wheels are passed mto a rim treatment operation 32 wherein water is sprayed onto the rims to aid in hardening the tread surface of the wheel that wilt come into contact with the rail surface.

Upon exiting rim treatment 32, the wheels enter draw furnace 34 for tempering. The wheels pass through utilizing an overhead conveyor system wherein each wheel is hung on a hook and carried through draw furnace 34 for about 2 hours.  The cast steel wheels exit draw furnace 34 at about 900° F.  The wheel enters the hub treatment station 37 whereby cooling water is sprayed in the hub bore which was cut in station 28.

Upon exiting hub treatment station 34, the cast steel wheels are passed onto entrance 35 to wheel cooling tunnel 36.  Referring now to Figures 2 and 3, a detailed view of wheel cooling mnnel 36 is provided.  Wheel cooling mnnel 36 can be similar in strucmre to draw furnace 34, except of course that draw furnace 34 includes gas fired heating devices to keep the temperature inside draw furnace at a desired elevated level.  Wheel cooling mnnel 36 includes air moving devices wherein accelerated cooling of the cast steel railway wheels passing through wheel cooling mnnel 36 is provided.

Wheel cooling tunnel 36 is typically comprised of various structural components.  In general, wheel kiln 36 is comprised of a floor section 40 with side walls 48 and 52, all of refractory materials with steel structural components, extending vertically upward therefrom to form a generally elongated rectangular strucmre. The roof of wheel cooling mnnel 36 can comprise two sections 42 extending transversely from side wall 48 and section 44 extending transversely from side wall 52.  Further a water mist can be provided by spray heads 45.

Side wall 52 is constructed to include openings to acconmiodate the mounting of fans 50 along its length. The number of such fans can vary depending on the overall length of cooling tunnel 36 and the number of wheels to be handled through cooling mnnel 36 and the air moving capacity of each fan.  Typically, a wheel cooling mnnel would handle 60 wheels per hour.  The air flow would accomplish the cooling of 60 wheels per hour from an entry temperature of about 900° F. at entry point 64 to about ambient temperamre of the wheel plant, approximately 70° F., at exit point 66.

Continuing with the structure of wheel cooling tunnel 36, it is seen that a conveyor assembly 60 would extend above opening 46 in the roof to move various hook assemblies 62 along its length.  Each hook assembly would carry one wheel through cooling tunnel 36. When exiting wheel cooling tunnel 36 at exit 66, each wheel is removed such that the conveyor assembly 60 turns around the outside of wheel coolmg tunnel 36 and returns by a conveyor path outside of the wheel cooling mnnel 36 itself.

Referring now to Figure 4, an alternate wheel cooling tunnel is shown at 70,  This wheel cooling tunnel is similar to wheel cooling mnnel 36 in construction especially with regard to the conveyor system for moving wheels through conveyor system 72.  However, a. single air inlet is provided at 74 wherein a forced air fan or multiple fans would direct cooling air to a plenum the length of the cooling tunnel, but located below the suspended hot wheels. The plenum would have slots or suitable openings to direct high velocity streams of cooling air between each of the wheels to provide maximimi surface area impingement of the hot wheel with cooling air.  A draw fan or multiple draw fans could be provided to assist in air flow at the air exit.

1.	A method of producing a cast steel railway wheel comprising the steps of

assembling a mold by placing a cope section on a drag section and moving

said assembled mold to a pouring station,

pressure pouring molten steel upwardly through a pouring mbe into said

assembled mold,

moving said filled assembled mold to a mold disassembly station where said

cope section is removed and said cast steel railway wheel is removed from said drag section, removing sprues from said cast steel railway wheel, annealing said cast steel casting steel wheel in a heat treatment furnace, rim treating said cast steel railway wheel in a water spray operation, tempering said cast steel railway wheel in a draw furnace, hub treating said cast steel railway wheel in a water spray operation, cooling said Cast steel railway wheel in a cooling tunnel by moving said cast

steel railway wheel through said cooling tunnel while movmg air through said cooling tunnel

of sufficient quantity that said cast steel railway wheel is near ambient temperature when

exiting said cooling tunnel.

2.	The method of claim 1

wherein said cooling m said cooling tunnel is accomplished by moving air through said cooling tunnel at a rate sufficient to cool said cast steel railway wheel from a

teraperattire of about 900o F. when entering said cooling tunnel to near ambient when leaving said cooling tunnel.

3.	The method of claim 2

wherein said air moving through said cooling ttinnel is accomplished by a plurality of fans distributed along the longitudinal extent of said cooling tunnel,

said cooling tunnel comprising an elongated structure having two open ends one of which receives said cast steel railway wheel and the other of which exits said cast steel railway wheel.

4.	The method of claim 3

wherein each of said fans is mounted at a lateral side of said wheel cooling tunnel to introduce ambient air into said cooling ttinnel.

5.	The method of claim 4

wherein a water mist is provided in addition to the introduction of ambient air into said cooling tunnel to assist in cooling said cast steel railway wheels.

6.	The method of claim 2

wherein a conveyor mechanism is provided whereby each cast steel railway wheel is suspended from a hook extending from a conveyor system into a top section of said cooling tunnel to move said cast steel railway wheels through said cooling tunnel.

7.	The method of claim 1

wherein warmed air is exhausted from said cooling tunnel to provide wanned make-up air for use in the railway wheel manufacturing plant.

8.	The method of claim 1

wherein said cast steel railway wheel moves through said cooling tunnel in about two hours.

9.	A railway wheel cooling tunnel comprising

two parallel sidewall structures forming an elongated cooling tunnel therebetween,

a conveyor system above and supported by said sidewall structures, said conveyor system including a plurality of hooks each adapted to support a cast steel railway wheel and move said wheel through said cooling tunnel,

a plurality of fans adjacent said sidewall structure to move air into said cooling tunnel of sufficient quantity that a cast steel railway wheel entering said tunnel at about 900° F. exits said tunnel at about ambient temperature.

10.	The wheel cooling tunnel of claim 9

further comprising

a plurality of water spray devices positioned along said cooling tunnel to provide a water spray onto said cast steel casting wheels moving along said cooling tunnel.

11.  A method of producing a cast steel railway wheel substantially as herein described with reference to the accompanying drawings.

Documents:

				2041-mas-1998 abstract.pdf

				2041-mas-1998 claims-duplicate.pdf

				2041-mas-1998 claims.pdf

				2041-mas-1998 correspondence-others.pdf

				2041-mas-1998 correspondence-po.pdf

				2041-mas-1998 description(complete)-duplciate.pdf

				2041-mas-1998 description(complete).pdf

				2041-mas-1998 drawings-duplicate.pdf

				2041-mas-1998 drawings.pdf

				2041-mas-1998 form-2.pdf

				2041-mas-1998 form-26.pdf

				2041-mas-1998 form-4.pdf

				2041-mas-1998 form-6.pdf

« Previous Patent

Next Patent »

Patent Number	199057	

Indian Patent Application Number	2041/MAS/1998	

PG Journal Number	08/2007	

Publication Date	23-Feb-2007	

Grant Date	28-Feb-2006	

Date of Filing	10-Sep-1998	

Name of Patentee	AMSTED INDUSTRIES INCORPORATED	

Applicant Address	44TH FLOOR-BOULEVARD TOWERS SOUTH, 205 NORTH MICHIGAN AVENUE, CHICAGO, ILLINOIS 60601	

Inventors:

#	Inventor's Name	Inventor's Address	

1	CHRISTOPHER Z SIERADZKI	25245 DOOLITTLE DRIVE, MONEE, ILLINOIS 60449	

PCT International Classification Number	C21D009/04	

PCT International Application Number	N/A	

PCT International Filing date		

PCT Conventions:

#	PCT Application Number	Date of Convention	Priority Country	

1	08/986588	1997-12-08	U.S.A.	

© All Indian Patents, 2013-2021.

  Patent data available in the public domain from Indian Patents Office, Department of Industrial Policy and Promotions, Ministry of Commerce and Industry, Government of India.
