Repository: anandvc/allindianpatents

File: patents/199091-a-device-for-the-treatment-of-low-viscosity-polymer-melts.html
Indian Patents. 199091:A DEVICE FOR THE TREATMENT OF LOW-VISCOSITY POLYMER MELTS

Indian Patents

Recently Granted Patents

  Recently Published Patents

Title of Invention	A DEVICE FOR THE TREATMENT OF LOW-VISCOSITY POLYMER MELTS

Abstract	Abstract of the disclosure HOE 96/F 216 Reactor with a ftexurally rigid stirrer element The invention relates to a device, in particular for the treatment of low-viscosity polymer melts, containing a vessel (1) with a stirrer element, the stirrer element (6) essentially comprising a support structure which passes through the vessel and on which surface formers (8) are arranged. According to the invention the support structure is designed as a cage-like rod frame (7). This results in the following advantages: 1. Owing to the now possible continuous wetting or wiping of the surfaces, encrustations and inhomogeneifies are avoided. 2. Due to enhanced cascading with weir plates, the residence time spectrum can be controlled, which likewise improves the product quality. 3. The flexing of the stirrer element is reduced.	

Full Text	The invention relates to a device, in particular for the treatment of  viscosity polymer melts  containing a vessel with a stirrer element, the stirrer element essentially comprising a support structure which passes through the vessel and on which surface formers are arranged.

Devices of the said type are known, for example from DE 2,244,664 and DE 1,595,070, which disclose devices for the continuous preparation of high-molecular polyalkylene terephthalates from precondensates. These two known devices are constructed in accordance with one of the two following design principles: either, for transmitting the required forces and moments to the stirrer element, a centrally arranged shaft is used to which the surface formers are fitted, or the forces and/or moments are transmitted to the outside radius of the stirrer element, utilizing the surface formers, I.e. the process engineering elements.

The known device according to DE 2,244,664 essentially comprises a horizontal vessel with an inlet for the liquid precondensates and an outlet for the polyconden-sate, a plurality of chambers formed by partition walls with passage openings and having a common vapor space with a vacuum connection, and a single shaft passing lengthwise through the vessel and having surface formers which protrude into the chambers. The surface formers serve to generate large surface areas of the-polycondensation liquid, such as free-falling curtains, which promote the removal of volatile reaction products during the polycondensation. Admittedly, using such devices, polyalkylene terephthalates can be prepared in a known manner, and also as deschbed in DE 2,244,664, but with the following disadvantages: polycondensation liquid dropping down remains adhering to the shaft and fully polymerizes. This causes encrustations which can also break off and drop back again into the polycondensation liquid and lead to contaminations and inhomogeneities and thus impair the product quality.

A further device of this type is disclosed by DE 1,595,070. In this device, the stirrer element is designed as a cylindrical cage and, in particular, it is formed from bar-shaped elements which are arranged on the peripheral side, extend parallel to the longitudinal axis of the vessel and are mutually connected via spirally arranged rods which represent chords of the cylindrica cage. To generate a liquid film, wires are fixed within the cage. These extend between the points of intersection of the rods with the bar-shaped elements and lie essentially in a plane perpendicular to the vessel axis.

This device has the disadvantage of a low flexural rigidity which places an upper limit on the length/diameter ratio of the vessel, since, in the case of stirrer elements which are unduly long in relation to the diameter of the vessel, the bar-shaped elements scrape along the vessel wall due to the flexing and thereby damage the device. If allowance were made in the vessel design for the flexing, different edge mobilities (difference between the internal diameter of the vessel and the external diameter of the stirrer) would result in the longitudinal direction. At points of unduly large edge mobility, the movement or the exchange of the polycondensation liquid would not longer be sufficient. The consequence would be caking on the vessel wail, with the disadvantages already described.

It is therefore the object of the invention to provide a device of the type indicated at the outset, wherein the disadvantages mentioned disappear. According to the invention, this is achieved by a device of the type indicated at the outset, which is characterized in that the support structure is designed as a cage-iike rod frame.

The invention thus relates to a device, in particular for the treatment of low-viscosity polymer melts, containing a vessel with a stirrer element, the stirrer element essentially comprising a support structure which passes through the vessel and on which surface formers are arranged, characterized in that the support structure is designed as a cage-like rod frame.

Particular embodiments are evident from the subclaims.

One particular embodiment of the invention is a device for the treatment of low-viscosity melts, containing a horizontal vessel, through which the melt can be passed, with a stirrer element, the stirrer element essentially comprising a support structure which passes through the vessel and on which surface formers are arranged, characterized in that the support structure is designed as a cage-like rod frame and in that the inside radius of the rod frame is determined by the level of the melt.

The rod frame can be a tube-grid structure or it can comprise perforated tubes. The tube-grid structure can comprise profiled beams, preferably having a triangular profile, which are arranged parallel to the vessel axis and which are mutually connected by connecting elements, for example tubes. It can be terminated at both ends by an end disk. The connecting elements can be perpendicular or at an angle to the vessel axis. Preferably, they form triangles together with the profiled beams, particularly preferably isosceles and very particularly preferably equilateral triangles. The junctions of the profiled beams, which are arranged parallel, with the connecting tubes can be made in such a way that the susceptibility to fatigue is minimized, a "shoe" being welded to the profiled beam, the tube in turn being welded to the shoe. The "shoe" can be made either of solid material or it can be drilled correspondingly to the internal diameter of the tube. This construction allows an adequately secure transmission of the bending moments and torsion moments. The process engineering elements, the surface formers such as scooping and wiping blades, perforated plates, wire mesh and weir plates can be arranged on the rod frame or on the tube-grid structure without any problems.

The device according to the invention offers the following advantages:

Due to the continuous wetting or wiping of the surfaces, encrustations and

inhomogeneities are avoided. The residence time spectrum can be controlled by

enhanced cascading with weir plates, which likewise improves the product quality.

The flexing of the stirrer element is reduced.

The materials which can be used are mainly the usual metallic materials familiar to a

person skilled in the art; depending on the application, unalloyed or low-alloyed

steels, rust-free or acid-resistant high-alloy steels, and nickel-based alloys of special materials for special applications.

The device is particularly suitable for the treatment of low-viscosity fluids, in particular for carrying out processes for the preparation of polycondensates, in particular polyesters such as polyethylene terephthalate (PET), by means of melt polymerization, preferably in the viscosity range from 0.15 to 0.35 dl/g, measured on solutions in dichloroacetic acid at 25'C. It is also generally suitable for gas treatment, degassing and vaporizing of low-viscosity fluids.

Below, the device according to the invention is illustrated in more detail by reference to the drawings in Figures 1 to 4 given by way of example, without it being intended to limit the invention thereby in any way.

In the drawings,

Fig. 1	shows a perspective side view of a horizontal vessel 1 with a

stirrer element 6,

Fig. 2	shows the horizontal vessel 1 according to Fig. 1 in cross-section

along 11-11,

Figs 3a-c	shows detail III from Fig. 1, viewed from the side and in section

(3a), viewed from above and before welding (3b) and viewed from

the front toward the inside of the end disk 9 (3c), and

Fig. 4	shows detail IVfrom Fig. 1.

Figure 1 shows an embodiment preferred according to the invention, a horizontal vessel 1 for the treatment of a polycondensation liquid 2, with an inlet 3 and an outlet 4 for the liquid 2 and an outlet 5 for the gaseous polycondensation products, containing a stirrer element 6 which is rotatabty mounted at both ends. According to the invention, the stirrer element 6 comprises a cage-like rod frame 7 which serves for force transmission and on which surface formers 8 are arranged. The cage-like rod frame 7 essentially comphses two end disks 9 which are mutually connected by profiled beams 11 arranged parallel to the longitudinal axis 10 of the vessel 1.

Neighboring profiled beams 11 are mutually connected by tubes 12 in such a way that a network of triangles is formed. Both the connection of the beams 11 to the end disks 9 and the connection of the beams 11 to the tubes 12 is optimized with respect to the fatigue strength, and particularly preferably in accordance with the forms of embodiment shown in Figures 3a, b, c and/or 4. According to Fig. 3a, a welded lip 13, onto which the beam 11 {triangular profile) can be placed and welded on at both sides owing to an opening 14, is incorporated into the end disk 9, The welded lip 13 is here formed by a conical all-round chamfer 17 of the end disk 9, two groove-shaped recesses 18, 19 and the opening 14. According to Fig. 3b, the connection of tube 12 and beam 11 is effected via a "shoe" 15. Said shoe 15 can also be drilled. The interna! diameter 16 of the rod frame 7 is made such that, in the course of one revolution of the stirrer element 6, all beams 11 and all tubes 12 dip into the polycondensation liquid.

WE CLAIM:

1.	A device  in particular for the treatment of low-viscosity polymer melts, containing a vessel (1) with a stirrer element, the stirrer element (6) essentially comprising a support structure which p^ses through the vessel mid on which surface formers (8) are arranged, wherein the support structure is designed as a cage-like rod frame (7).

2.	A device for the treatment of low-viscosity melts (2), containing a horizontal vessel (1), through which the melt (2) can be passed, with a stirrer element (6), the stirrer element (6) essentially comprising a support structure which passes through the vessel and on while surface formers (8) are armiger, wherein the support structure is designed as a cage¬like rod frame (7) and the inside radius (16) of the rod frame (7) is determined by the level of the melt (2).

3.	The device as claimed in any one of the claims 1 or 2, wherein the rod frame (7) is a tube-grid structure.

4.	The device as claimed in any one of the preceding claims wherein the rod frame (7) h^ profiled beams (U) which are arranged parallel to the vessel axis and at least neighboring profiled beams (11) are mutually connected by connecting elements.

5.	The device as claimed in claim 4, wherein the connection of the

profiled beams (11) by the connecting elements is made in the form of

triangle.

6.	The device as claimed in any one of claims 4 and 5, wherein the connecting elements are perforated tubes (12).

7.	The device as claimed in claim 5, wherein the triangular connection has the shape of an isosceles triangle, preferably of an equilateral

triangle.	

Documents:

				1969-mas-1997 abstract duplicate.pdf

				1969-mas-1997 abstract.pdf

				1969-mas-1997 assignment.pdf

				1969-mas-1997 claims duplicate.pdf

				1969-mas-1997 claims.pdf

				1969-mas-1997 correspondence others.pdf

				1969-mas-1997 correspondence po.pdf

				1969-mas-1997 description (complete) duplicate.pdf

				1969-mas-1997 description (complete).pdf

				1969-mas-1997 drawings.pdf

				1969-mas-1997 form-13.pdf

				1969-mas-1997 form-19.pdf

				1969-mas-1997 form-2.pdf

				1969-mas-1997 form-26.pdf

				1969-mas-1997 form-4.pdf

				1969-mas-1997 form-6.pdf

				1969-mas-1997 petition.pdf

« Previous Patent

Next Patent »

Patent Number	199091	

Indian Patent Application Number	1969/MAS/1997	

PG Journal Number	30/2009	

Publication Date	24-Jul-2009	

Grant Date		

Date of Filing	05-Sep-1997	

Name of Patentee	HOECHST AKTIENGESELLSCHAFT	

Applicant Address	D-65926 FRANKFURT AM MAIN	

Inventors:

#	Inventor's Name	Inventor's Address	

1	DR HARTMUT HEY	BETHOVENRING 23, 55283 NIERSTEIN	

2	DR HANS LOHE	KIEFERNWEG 18, 61476 KRONBERG	

3	DR ROLAND SCHMIDT	TRAJANSTRASSE 8, 55131 MAINZ	

PCT International Classification Number	B01D1/22	

PCT International Application Number	N/A	

PCT International Filing date		

PCT Conventions:

#	PCT Application Number	Date of Convention	Priority Country	

1	08/712,429	1996-09-11	U.S.A.	

© All Indian Patents, 2013-2021.

  Patent data available in the public domain from Indian Patents Office, Department of Industrial Policy and Promotions, Ministry of Commerce and Industry, Government of India.

File: patents/199128-alumina-zirconia-composite-power.html
Indian Patents. 199128:ALUMINA-ZIRCONIA COMPOSITE POWER

Indian Patents

Recently Granted Patents

  Recently Published Patents

Title of Invention	ALUMINA-ZIRCONIA COMPOSITE POWER

Abstract	The present invention for the preparation of alumina - zircona composite powder comprises of heating distilled water to a temperature between 80°c to 90°0 and dissolving 1:100 to 1:110 of aluminium sulphate and zirconium oxychloride in the hot water with continuous stirring. PH of the solution in increased between 4 to 4.5 by the addition of NH3 solution to precipitate the respective hydroxides as fine particles to form a solution. PH is raised between 9 to 10 by further addition of NH3 to convert the solution to gel, which is filtered under vacuum, washed to remove sulphate and chloride ions and dispersed in water and the PH is adjusted between 6 to 6.5 by the addition of nitric acid, resulting fine powders are further dried to remove any free moisture content, calcined and crushed to break soft agglomerates, if any.	

Full Text	This invention relates to a proceas for the preparation of alumina -zirconia composite powder.

Recant R&D activities in the area of advanced ceramikcs have led to the development of ceramics with improved proprties and performance.

Alumina-zirconia composite  is one of the most studied ceranic composites starting from the powder preparation to consolidation and properties.

In this class of ceramics the fracture toughness  of alumina is considerably improved by the incorporation of zircoaia in view of its transformation toughening behaviour. These composites  are prepared by mechanically mixing the constituent powdns, that is, alumina and zirconia powders and consolidating the mixture. By this  process achieving uniform distribution of the zirconia in alumina is difficult So the resulting composite cannot achieve its  full potential in properties that is,  the  purpose  of  adding  zirconia  to  improve

the  fracture  toughness  is  not  utilised fully.

Chemical  methods of preparation of  this powder

mixture will meet the purpose by ensuring a very honogeneous nixture of zirconia in alumina.

The process, according to this invention, for the

preparation of alumina- zirconia composite powder

conprises the heating of disti1 led water to a

tenperature between 80	deg.  C  to  90  deg.  C;

dissolving 1: 100 to 1; 110 of aluminium sulphate and zirconium oxychloride in the hot water and continuously stirring the sane; increasing the pH of the solution between 4 to 4.5 by the addition of ammonla solution, to precipitate the respective hydroxides as fine particles and forn a sol ; converting the solinto gel at a pH between 9 to 10 by the further addition of ammonia solution; fi1tering the get under vacuum; washing the same to remove sulphate and chloride fons; dispersing the washed gel in water and adjusting the pH between 6 to 6.5 by the addition of nitric acid, before spray drying the sane, the resulting fine powders being further dried to remove any free moisture content; calcining the dried powder  and

lightly crushing the sane to break soft agglonerates, if any.

EXAMPLE Doubly distil 1ed water contained in a glass beaker is heated to 00 deg. C on a hot plate having a magnetic stirring arrangenent. Required aaount of aluninium sulphate and zirconiua oxychioride are weighed to the accuracy of 0. 1 mg. They are dissolved in the hot water with continuous stirring (salt to water nole ration is 1 to 100). The pH of the solution is 3.

Standardised anount of 25X annonia solution is

then added to increase the pH of the solution to

A.	At  this  pH,  the  respective hydroxides  are

precipitated as fine particles and f orn the sol. This sol is converted into gel at a pH of 9 by the further addition of aanonia solution.

The gel is filtered under vacuun using a Buchner funnel with fit ter paper. The f i 1 tered gel is washed first with dilute ammonia and then with distilled  water  to  remove  the  sulphate  and

chloride ions.

A simple test is perforned to determine the con-pletion of washing. The filtrate is added to silver nitrate solution. A white precipitate is the indication of Incoaplete washing.

Thoroughly washed gel is dispersed in water (having 10 % solid content) and the pH adjusted to 6 by the addition of nitric acid. The gel is then sprayed dry at a rate of 11itre/hour.

The inlet tenperature in the spray drier is 210 deg. C and the out 1et temperature 110 deg. C.

The col 1ected f ine powder is further dried for 24 hours at 110 dag. C in an oven to remove any free moisture present in the powder.

The dried powder is then calcine at 950 deg. C for 5 hours at a heating rate of 5 deg./ mln. After calcination, the powder is lightly crushed to break any soft agglomerates present.

The advantages of the process proposed herein are;

KAverage agglonerate partiale Bize is 3 u mn and surface area 20 square metres/g.

The particles are spherical in shape.

Homogeneous distribution of zirconia particles in aluming

Better mechanical properties of the sintered conposites derived from this powder.

Reliability of the s intered composites is very high.

The terms and express ions in this specification are of description and not of description, there being no intention of excluding any equivalents of the features described and exemplified, but it is understood that various other modes of carrying out the process herein are posslble without departing from the scope and ambit of this invention.

This invention relates to a proceas for the preparation of alumina -zirconia composite powder.

Recant R&D activities in the area of advanced ceramikcs have led to the development of ceramics with improved proprties and performance.

Alumina-zirconia composite  is one of the most studied ceranic composites starting from the powder preparation to consolidation and properties.

In this class of ceramics the fracture toughness  of alumina is considerably improved by the incorporation of zircoaia in view of its transformation toughening behaviour. These composites  are prepared by mechanically mixing the constituent powdns, that is, alumina and zirconia powders and consolidating the mixture. By this  process achieving uniform distribution of the zirconia in alumina is difficult So the resulting composite cannot achieve its  full potential in properties that is,  the  purpose  of  adding  zirconia  to  improve

the  fracture  toughness  is  not  utilised fully.

Chemical  methods of preparation of  this powder

mixture will meet the purpose by ensuring a very honogeneous nixture of zirconia in alumina.

The process, according to this invention, for the

preparation of alumina- zirconia composite powder

conprises the heating of disti1 led water to a

tenperature between 80	deg.  C  to  90  deg.  C;

dissolving 1: 100 to 1; 110 of aluminium sulphate and zirconium oxychloride in the hot water and continuously stirring the sane; increasing the pH of the solution between 4 to 4.5 by the addition of ammonla solution, to precipitate the respective hydroxides as fine particles and forn a sol ; converting the solinto gel at a pH between 9 to 10 by the further addition of ammonia solution; fi1tering the get under vacuum; washing the same to remove sulphate and chloride fons; dispersing the washed gel in water and adjusting the pH between 6 to 6.5 by the addition of nitric acid, before spray drying the sane, the resulting fine powders being further dried to remove any free moisture content; calcining the dried powder  and

lightly crushing the sane to break soft agglonerates, if any.

EXAMPLE Doubly distil 1ed water contained in a glass beaker is heated to 00 deg. C on a hot plate having a magnetic stirring arrangenent. Required aaount of aluninium sulphate and zirconiua oxychioride are weighed to the accuracy of 0. 1 mg. They are dissolved in the hot water with continuous stirring (salt to water nole ration is 1 to 100). The pH of the solution is 3.

Standardised anount of 25X annonia solution is

then added to increase the pH of the solution to

A.	At  this  pH,  the  respective hydroxides  are

precipitated as fine particles and f orn the sol. This sol is converted into gel at a pH of 9 by the further addition of aanonia solution.

The gel is filtered under vacuun using a Buchner funnel with fit ter paper. The f i 1 tered gel is washed first with dilute ammonia and then with distilled  water  to  remove  the  sulphate  and

chloride ions.

A simple test is perforned to determine the con-pletion of washing. The filtrate is added to silver nitrate solution. A white precipitate is the indication of Incoaplete washing.

Thoroughly washed gel is dispersed in water (having 10 % solid content) and the pH adjusted to 6 by the addition of nitric acid. The gel is then sprayed dry at a rate of 11itre/hour.

The inlet tenperature in the spray drier is 210 deg. C and the out 1et temperature 110 deg. C.

The col 1ected f ine powder is further dried for 24 hours at 110 dag. C in an oven to remove any free moisture present in the powder.

The dried powder is then calcine at 950 deg. C for 5 hours at a heating rate of 5 deg./ mln. After calcination, the powder is lightly crushed to break any soft agglomerates present.

The advantages of the process proposed herein are;

KAverage agglonerate partiale Bize is 3 u mn and surface area 20 square metres/g.

The particles are spherical in shape.

Homogeneous distribution of zirconia particles in aluming

Better mechanical properties of the sintered conposites derived from this powder.

Reliability of the s intered composites is very high.

The terms and express ions in this specification are of description and not of description, there being no intention of excluding any equivalents of the features described and exemplified, but it is understood that various other modes of carrying out the process herein are posslble without departing from the scope and ambit of this invention.	

Documents:

				549-mas-98 abstract.pdf

				549-mas-98 claims duplicate.pdf

				549-mas-98 claims.pdf

				549-mas-98 correspondence-others.pdf

				549-mas-98 correspondence-po.pdf

				549-mas-98 description (complete) duplicate.pdf

				549-mas-98 description (complete).pdf

				549-mas-98 form-1.pdf

				549-mas-98 form-19.pdf

				549-mas-98 form-26.pdf

« Previous Patent

Next Patent »

Patent Number	199128	

Indian Patent Application Number	549/MAS/1998	

PG Journal Number	30/2009	

Publication Date	24-Jul-2009	

Grant Date		

Date of Filing	17-Mar-1998	

Name of Patentee	INDIAN INSTITUTE OF TECHNOLOGY,	

Applicant Address	IIT P.O, CHENNAI 600036	

Inventors:

#	Inventor's Name	Inventor's Address	

1	SANT KUMAR MALHOTRA,	DEPARTMENT OF METALLURGICAL ENGINEERING IIT CHENNAI 600036	

2	CHIMATA VENKATASUBRAHMANYAM GOKULARATHNAM,	PROFESSOR, DEPARTMENT OF METALLURGICAL ENGINEERING, IIT P.O, CHENNAI 600036	

3	MUTHIAH BALASUBRAMANIAN,	DEPARTMENT OF METALLURIGICAL ENGINEERING, IIT CHENNAI 600036	

PCT International Classification Number	C04B35/10	

PCT International Application Number	N/A	

PCT International Filing date		

PCT Conventions:

#	PCT Application Number	Date of Convention	Priority Country	

1			NA	

© All Indian Patents, 2013-2021.

  Patent data available in the public domain from Indian Patents Office, Department of Industrial Policy and Promotions, Ministry of Commerce and Industry, Government of India.
