Repository: anandvc/allindianpatents

File: patents/199611-an-improved-process-for-the-preparation-of-high-pure-iron-oxide-of-ferrite-grade.html
Indian Patents. 199611:An Improved process for the preparation of high pure Iron oxide of ferrite Grade

Indian Patents

Recently Granted Patents

  Recently Published Patents

Title of Invention	An Improved process for the preparation of high pure Iron oxide of ferrite Grade

Abstract	An improved process for the preparation of high-pure iron oxide of ferrite grade by treating the complex iron solution with air-ammonia mixture to effect copre-cipitation of impurities with hydrated iron(III) oxide, filtering and pressing the residue to expel the mother liquor, treating the filtrate along with the recovered mother liquor with hydrated yellow iron(III) oxide, filtering and pressing the residue to expel the mother liquor, repeating the above treatment successively, as required, treating the resultant filtrate with hydroxy-lamine hydrochloride, passing mixture of air and ammonia to precipitate iron oxide, filtering and washing the precipitate with demineralised water containing hydroxylamine hydrochloride, followed by drying, roasting and powdering of the roasted precipitate to obtain high-pure iron oxide.	

Full Text	This invention is related to an improved process for the production of high pure iron oxide of ferrite grade.

High purity synthetic iron oxides find a large number of applications : catalysts, ferrites, flare compositions etc. Iron oxides required for ferrite should have a minimum purity of 99.9% and a particle size of less than 1 micron. Also, they should satisfy the specifications as laid down in Table 1.

TABLE 1.

(Table Removed)

synthetic iron oxides of high purity required for ferrites are generally made by the following methods:

I. To a solution of iron(II) salt, an alkali is added and the resulting precipitate is filtered and washed. Then the precipitate is redissolved and reprecipitated The process is repeated as many times as desired to remove all impurities. The final precipitate is oxidised to iron(III) oxide which on filtration, washing, drying, roasting and pulverisation, gives the desired product.

The method is tedious in the sense that the final product is obtained after a series of precipitation-dissolution-precipitation operations. Also, the precipitate is slimy and offers considerable resistance to filtration and washing.

2. Iron(III) chloride (anhydrous) is vapourised and in the vapour state steam-hydrolysed to produce pure and fine iron oxide powder. This method involves preparation of anhydrous iron (III) chloride, its vaporisation and steam hydrolysis in vapour state. The method requires sophisticated apparatus and controls.

In our Indian Patent No. 167581, we have described and claimed a method for the preparation of High-Pure Synthetic Iron(III) oxide(HPIO) of ferrite grade. The patent No. 167581 deals primerely with the removal of silica which is detrimental for ferrite making. As per the specification on HPIO for soft ferrites, the silica content of the HPIO should not exceed 0.02%. The raw materials envisaged in this patent generally contain 0.1% to 0.2% silica which is brought down to below 0.02%. Other impurities amount to a maximum of 0.9%. Thus, the raw material delt with, has a purity of 99% with respect to iron(III) oxide content.

STEPS IN THE PROCESS OF PATENT NO. 167581:

1.	Treatment of the iron(II) salt solution with air + ammonia mixture to precipitate 20% of the iron present in the solution as yellow hydrated oxide at room temperature.

2.	Filtering the precipitate of step (1) and pressing the cake to recover maximum volume of mother liquor.

3.	Treating the filtrate with air + ammonia mixture till all iron present is precipitated as yellow or brownish yellow hydrated iron(III) oxide.

4.	Filtering the product of step (3) and washing it with demineralised water till free from chloride or sulphate.

5.	Drying the residue of step (4) in an air-oven to remove all free water.

6.	Roasting the product of step (5) at 500-800°C to get anhydrous high pure iron(III) oxide.

7.	Powdering the HPIO of step (6) to the required size.

In case of raw material of 85-90% purity with respect to iron(III) oxide content, certain difficulties arose which are described below:

The raw material used in the present invention is a mixture of iron(H) and iron(III) chlorides. When spray-roasted, the iron(III) oxide formed has the composition given in Table 2.

TABLE 2

Analysis of spray-roasted iron(IH) oxide.

(Table Removed)

The specifications for HPIO for soft ferrites are given in Table 3

TABLE 3

(Table Removed)

The first step in patent no.167581 was to precipitate 20% of the iron present in the raw material as hydrous iron(III) oxide to bring down the impurites. When this step was applied to the present raw material, the purity of HPIO was far from satisfactory. Increasing the precipitation to 80% gave a HPIO with the composition given in Table 4.

TABLE 4_ Analysis  of  HPIO after removal of impurities  at  80% precipitation level

(Table Removed)

The results show that eventhough other impurities are under control, the silica content far exceeds the specification.

The main object of the present invention is to provide an improved process for the preparation of high-pure iron oxide (HPIO) of ferrite grade which obviates the draw backs of the hitherto known processes. Another object is to provide a process for the preparation of HPIO with silica content below 0.02%.

Accordingly, the present invention provides an improved process for the preparation of high-pure iron oxide of ferrite grade which comprises :

(i; treating the complex iron solution with air-ammonia mixture to effect coprecipitation of impurities with hydrated iron(III) oxide,

(ii) filtering and pressing the residue to expel the mother  liquor,

(iii)  treating the filtrate along with the  recovered mother liquor with hydrated yellow iron(III) oxide, (iv)  filtering and pressing the residue to expel  the mother  liquor, repeating the above  treatment  successively, as required,

(v) treating the resultant filtrate with hydroxylamine hydrochloride,

(vi) passing mixture of air and ammonia to precipitate iron oxide,

(vii) filtering and washing the precipitate with demineralised water containing hydroxylamine hydrochloride, followed by drying, roasting and powdering of the roasted precipitate to obtain high-pure iron oxide.

The process may be effected at room temperature.

The complex iron solution used may be such as leach liquor from synthetic rutile

industries

The pressed residues may be processed to prepare red oxide.

The steps involved in the process are, therefore:

Precipitation of 60% of the iron present in the starting raw material with air + ammonia mixture to remove major part of the impurities at room temperature.

Filtration and pressing the cake to remove as much mother liquor as possible.

Processing the cake for red oxide preparation.

Treating the filtrate along with the recovered mother liquor in three successive operations with hydrated yellow iron (EI) oxide to remove silica.

Filtering the precipitate and pressing the cake each time to remove as much mother liquor as possible.

Processing the combined yellow cakes for red oxide preparation.

Treating the filtrate from the 3rd successive operation from step(4) along with recovered mother liquors with hydroxylamine hydrochloride.

Precipitating the remaining iron as hydrated iron(III) oxide with a mixture of air + ammonia at room temperature.

Filtering the precipitate and washing the precipitate with demineralised water containing hydroxy 1 amine hydrochloride, followed by demineralized water.

Collecting the precipitate and rejecting the washings. Drying the precipitate. Roasting the precipitate. Powdering the precipitate.

The present invention uses hydrated yellow iron (HI) oxide, added externally to remove especially silica. The yellow oxide is a commercial product sold under the names, ferrite yellow and yellow oxide pigment. This product invariably contains adsorbed impurities like silica, calcium, magnesium, potassium, sodium etc. which are the same impurities considered as objectionable for HPIO. These impurities get released into the process solution and find their way into HPIO. To eliminate this possibility, the yellow oxide is first boiled with sufficient water (20 g per 100 ml) for a few hours and then filtered, washed with demineralised water till the filtrate passes colour test for silica.

One should note here that the silican can be extraneous also. For example, it may come from the reactor walls where mild steel vessels are used or from dust in the environment. All purification efforts will be a waste if silica enters from reaction system and from dust. It is, therefore, essential that all-synthetic-material (e.g. polyethylene) reactor system must be used. The reaction system should be a closed one so that reactants do not come into contact with the dust in the environment.

The novelty of the process, therefore, lies in removing the silica by the yellow oxide added externally and preventing the co-precipitation of the manganese with the final precipitate by using hydroxylamine hydrochloride and using the same during washing also.

The results are given in Tables 5 and 6

TABLE 5

(Table Removed)

TABLE 6

Analysis of 60% precipitated, yellow oxide treated HPIO. precipitated in the presence of

hydroxylamine hydrochloride

(Table Removed)

Step (4) of the new process is specially ment for the removal of silica though it removes other left-over minor impurities also. Tables 4 and 5 illustrate the function of step (4). Step (6) involves roasting the externally added yellow oxide with its adsorbed impurities to good grade red oxide of iron, which is a valuable commercial product. This step is very essential for the economy of the process. The red oxide of iron (III) obtained is one of the best products available in the market and helps to reduce the cost of HPIO, making it competitive in the market. Step (7) is essential to keep the manganese at bay. This is illustrated by Tables (5) and (6). We now illustrate the invention with the help of suitable examples which prove the workability of the process.

EXAMPLE-1

Two liters of the liquor under investigation were treated with air + ammonia mixture at room temperature till 60% of the iron present in the solution was precipitated. The precipitate of the hydrated iron(IH) oxide was then filtered. The filtrate was treated with 12 grams of processed yellow oxide, stirred slowly for two hours and allowed to equilibriate for 4 hours. The precipitate was filtered. The filtrate was used to prepare HPIO by precipitation with air + ammonia etc. The HPIO thus prepared was analysed for silica. The process was repeated by increasing the treatment with yellow oxide twice and thrice. The results; are given in Table 7.

TABLE 7

Analysis of HPIO for SiO2 (yellow treatment

Sl.No. Single stage Double stage Triple Stage

1.  0.4%	0.06	0.013%

From these results it is evident that single or double treatments with yellow oxide do not remove silica completely but three successive treatments are required.

EXAMPLE-2

Two liters of the liquor under investigation were treated with air + ammonia till 60% of the iron present in the solution was precipitated. Filtered and the filtrate was treated with 12 gram portions of the yellow oxide successively three times. The filtrate from the last yellow treatment was used for the precipitation of high pure iron(IH) oxide (HPIO). The hydrated oxide was filtered, washed, dried and roasted to get HPIO. The result of analysis is presented in Table 5. From this table it is evident that manganese may still be a problem.

EXAMPLE-3

Two liters of the liquor under investigation were treated with air + ammonia mixture till 60% of the iron present in the solution was precipitated. Filtered and the filtrate was treated with 12 gram portions of the yellow oxide successively three times. The filtrate from the last treatment was treated with hydroxylamine hydrochloride and hydrated iron(IH) oxide was precipitated by air + ammonia mixture. The precipitate was filtered, washed, dried and roasted. The HPIO was analysed. Table 6 shows the results. It shows that the desired HPIO produce has been obtained.

EXAMPLE-4

This experiment was carried out on a larger scale (50 liters of iron chloride solution) with all the improvements incorporated and illustrates amply the utility of the new invention for complex iron salt solutions. Fifty liters of the complex iron chloride liquor was filled into the special reactor fabricated for this purpose. Air + ammonia mixture was introduced into the reactor at the rate of 200 liters per minute for a pre-determined period at room temperature, to precipitate

60% of iron. The contents of the reactor were transfered to a decantai ion tank and allowed to equilibriate overnight. The supernatent liquor was decanted and preserved. The remaining slurry was filtered and pressed to recover as much mother liquor as possible and the filtrate thus obtained was mixed with the decantant preserved earlier (F-l). The residue (R-l) was transferred to a cylindrical mild steel vessel, sufficient water was added, stirred, neutralised and filtered. The residue was washed with water till the filtrate was free from chloride, dried in an air oven (110 ± 10°C) to remove all free water and roasted at 800°C for 2 hours. The roasted mass was powdered to the required size. The yield was 3.25 Kg primer grade red oxide. Alternately, the residue, R-l is transferred to a M.S. reactor, dissolved in sufficient concentrated Hydrochloric Acid, the Fe2+: Fe'+ ratio is adjusted to 0.5 by adding scrap iron or air as the case may be and stirred without passing air for two hours to get iron oxide black. This, on filtration, washing, drying and roasting at 350°C gives magnetic brown oxide which on roasting at 800°C gives good grade red oxide of iron. The filtrate (F-l) was transferred to the reactor, the volume was made up to fifty liters and stirred with 300 grams of the processed yellow oxide for two hours and allowed to equilibrate for 4 hours. The residue was then filtered under vacuum and pressed to recover as much mother liquor as possible. The residue was preserved and the filtrate was treated along with its recovered mother liquor with 300 grams of the processed yellow oxide as described above. This procedure was repeated again. The three yellow residues thus obtained were combined (R-2) and were taken into a cylindrical mild steel vessel, sufficient water was added and neutralised with liquor ammonia to pH 7. The whole slurry thus obtained was filtered, washed free from chloride, dried at 110 ± 10°C and roasted at 800°C for one hour to get 1.03 Kg of good grade red oxide pigment of iron.

The filtrate (F-2) from yellow treatments was transferred to the reactor, hydroxylamine hydrochloride in the form of a solution containing 50 grams of the salt was added. The volume was adjusted to fifty liters. Air + ammonia mixture was passed into the contents of the reactor at a rate of 100 liters per minute till pH 7 reached. Air + ammonia passage was stopped. Simple air was passed at a rate of 150 liters per minute for two hours. All these operations were carried out at room temperature. The contents of the reactor were transferred to a settling tank and settled for four hours. The clear supernatent liquid was decanted and preserved for ammonia recovery. The residue was filtered and washed with demineralised water which was 0.1% with respect to

hydroxylaniine hydrochloride, followed by deineralized wafer (ill free from chloride, dried at 100 t 10OC in and air oven followed by roasling al 800OC lo gel anhydionus iron (HI) oxide which analyses as per (he Table 8 with a yield of 1.75 Kg. The final anhydrous iron(Ifl) oxide (HPIO) may be powdered (o the required size.

TABLE 8 

(Table Removed)

We claim:

1.	An improved process for the preparation of high-

pure iron oxide of ferrite grade which comprises :

(i) treating the complex iron solution with air-ammonia mixture to effect coprecipitation of impurities with hydrated iron(III) oxide,

(ii) filtering and pressing the residue to expel the mother  liquor,

(iii)  treating the filtrate along with the  recovered mother liquor with hydrated yellow iron(III) oxide, (iv)  filtering and pressing the residue to expel  the mother  liquor, repeating the above  treatment  successively, as required,

(v) treating the resultant filtrate with hydroxylamine hydrochloride,

(vi) passing mixture of air and ammonia to precipitate iron oxide,

(vii) filtering and washing the precipitate with demineralised water containing hydroxylamine hydrochloride, followed by drying, roasting and powdering of the roasted precipitate to obtain high-pure iron oxide.

2.	An improved process as claimed in claim (1) where

in the complex iron solution used is leach liquor from

synthetic rutile industries.

3.  An improved process as claimed in claims (1)  and

o (2) wherein the process is effected at 25 C.

4. An improved process for the preparation of high-pure iron oxide of ferrite grade substantially as herein described with reference to the examples.

Documents:

				3351-DEL-1997-Abstract.pdf

				3351-DEL-1997-Claims.pdf

				3351-del-1997-complete specification (granted).pdf

				3351-DEL-1997-Correspondence-Others.pdf

				3351-DEL-1997-Correspondence-PO.pdf

				3351-DEL-1997-Description (Complete).pdf

				3351-DEL-1997-Form-1.pdf

				3351-DEL-1997-Form-19.pdf

				3351-DEL-1997-Form-2.pdf

				3351-del-1997-petition-137.pdf

				3351-del-1997-petition-138.pdf

« Previous Patent

Next Patent »

Patent Number	199611	

Indian Patent Application Number	3351/DEL/1997	

PG Journal Number	37/2008	

Publication Date	12-Sep-2008	

Grant Date	15-Dec-2006	

Date of Filing	21-Nov-1997	

Name of Patentee	Council of Scientific and Industrial Research,	

Applicant Address	Rafi Marg,	

Inventors:

#	Inventor's Name	Inventor's Address	

1	Turaga Prabhakara Prasad,Scientists	Regional Research Laboratory, Bhubaneswar	

2	Kodavanti Kasipati Rao, Scientists	Regional Research Laboratory, Bhubaneswar	

3	Jalasutram Muralidhar	Regional Research Laboratory, Bhubaneswar	

4	Josyula Samba Murty	Regional Research Laboratory, Bhubaneswar	

PCT International Classification Number	C21C	

PCT International Application Number	N/A	

PCT International Filing date		

PCT Conventions:

#	PCT Application Number	Date of Convention	Priority Country	

1			NA	

© All Indian Patents, 2013-2021.

  Patent data available in the public domain from Indian Patents Office, Department of Industrial Policy and Promotions, Ministry of Commerce and Industry, Government of India.

File: patents/199640-a-process-for-manufacturing-mullite-aggregates-from-pyrophyllite-high-alumina-minerals-and-al-hydroxy-hydrogel.html
Indian Patents. 199640:A process for Manufacturing Mullite Aggregates from pyrophyllite, High Alumina Minerals and AL-Hydroxy Hydrogel

Indian Patents

Recently Granted Patents

  Recently Published Patents

Title of Invention	A process for Manufacturing Mullite Aggregates from pyrophyllite, High Alumina Minerals and AL-Hydroxy Hydrogel

Abstract	A process for manufacturing mullite aggregates from pyrophillite an apparently unusable mineral to produce quality mullite aggregate (of the order of 45 - 65 % mullite). Pyrophyllite, an alumino silicate mineral, abundantly available in nature finds very limited use in refractory industry. Theoretically, pyrophyllite on heating yields mullite, but this reaction is retarded due to the formation of large amount of free silica and alumino-silicate glassy phase. In the present invention the process produces mullite aggregates from a powder precursor containing pyrophyllite, kyanite minerals and aluminium hydrate and intimately mixing the same with AI-O-OH hydroxy hydrogel network produced by flash condensation techniques. The active precursor on firing at a temperature in the range of 1550°C to 1600°C produces mullite aggregates (of the order of 45 - 65 % mullite) with dense microstructure. Percentage of mullite is estimated by x-ray analysis. Dense mullite aggregate has industrial usage as a raw material for making different types of refractories, both shaped and unshaped, such as refractory and kiln furniture for use at comparatively higher temperatures, greater than 1400°C.	

Full Text	The present invention relates to a process for manufacturing mullite aggregates from pyrophyllite, high alumina minerals and Al-hydroxyhydrogel.

Dense mullite aggregate has industrial usage as a raw material for making different types of refractories, both shaped and unshaped, such as refractory and kiln furniture for use at comparatively higher temperatures, greater than 1400°C.

The first identification of mullite (3Al2O3: 2SiO2 ; 71.80 wt% Al2O3) in the Al2O3 - S1O2 binary system is credited to the historic work of Bowen and Greig. Toropov and Galakov prepared mullite from alumina gel and quartz. Mullite as solid solution range was first proposed by Shears and Archibold. Aramaki and Roy identified the solid solution range of 71.8-74.3 wt.% Al2O3 They also determined that the solid solution could be extended to 77.7% Al2O3 under metastable conditions. However mullite is generally represented as 3Al2O3 2SiO2 with * 72% Al2O3 that melts incongruently at >1800°C.

Generally, mullite is made by using conventional powder mixing techniques in which alumina and silica powder (having a particle size of approximately 1 micron) are mixed and sintered above 1600°C. However, mullite prepared using these techniques tends to contain traces of other components, such as, a-Al2O3 and a-cristobalite, which indicates that the reaction to mullite is not complete even at such high temperatures. As a result there is decreased density for compositions formed from such mullite. Reference may be made to M. D. Sacks & H-W Lee, "A Review of Powder Preparation Methods and Densification Procedures for Fabricating High Density Mullite", appearing in Mullite and Mullite Matrix Composites, Ceramic Transaction 6, 167-207 (S. Somiya, R. F. Davis, & J. A. Pask eds. 1990), the disclosures of which are herein incorporated by reference in their entirety. When used in industrial applications, it is desirable to have mullite compositions or compacts that have a high density because it enhances the structural integrity of the ceramic

component i.e., prevents cracks and brittleness) and enhances the useful life of the components.

It is also desirable to lower sintering temperatures for mullite i.e., lower the mullitization temperature, and such attempts have been made by trying to reduce the effective particle size of the starting materials used for making the mullite powder. For example, colloid techniques, sol-gel techniques, and solution techniques, which generally operate based on precipitation principles, using typical starting materials that have smaller particle sizes (i.e., less than 50 nm) and higher surface area (i.e., greater than 200 m2/g), which can lead to more complete mullitization even at lower sintering temperatures. Using these methods, sintering temperatures less than about 1200°C. have been obtained. However, despite these various methodologies employed to make mullite powders using lower temperatures, there remains the problem of producing mullite composites also having high density.

In addition, prior art techniques for making mullite powder typically use organic solvents or organic components as part of the reaction conditions, which is ecologically undesirable. There has been a move toward trying to prepare water-based mullite sols. For example, it is known that a water-based silica sol is stable in high pH (≈ 8) and a water-based alumina sol is stable in low pH (≈2) for which reference may be made to R. K. Her, in "The Chemistry of Silica"(John Wiley & Sons 1979) and B. E. Yoldas, Ceramic Bulletin, 54(3), 1975, 286-88 & 289-290, the disclosures of which are herein incorporated by reference in their entirety. When the alumina sol and the silica sol are mixed together, a gel or precipitation is immediately formed. The sol has to stay in a solution state in order to effectively impregnate the preform so that it may be processed into a mullite composite, thus, these methods are not suitable for making mullite composites. Water-based mullite sols have also been reported in the literature for monolith and powder preparations. Reference may be made to, C. J. Brinker & G. W. Scherer, in Sol-Gel Science: " The Physics and Chemistry of Sol-Gel Processing", p. 216-223 (Academic Press, Inc.

1990), the disclosures of which are herein incorporated by reference in their entirety. In these applications, the sol is converted to a gel in a short time (i.e., minutes to days) so a sol having months stability is not required. However, this rapid conversion to a gel makes mullite sols prepared according to this methodology poor candidates for use in impregnating preforms, which is an essential step in making mullite composites. Water-based mullite sols having sintering temperatures of about 1000°C have been synthesised, but they contain hazardous fluoride ion and react with reinforcing preform material. Further, these mullite sols have a high exothermic phase transition from amorphous to crystalline mullite at crystallisation temperatures (about 980° C), which is an indication that mullite composites made from the sol will have poor density characteristics.

Therefore, the mullite sol is an important factor in the success of composite processing. The sol has to be stable for easy handling and processing, it should have a high solids contents for high yield, its components should have a small particle size, it should be homogeneous, it should exhibit little or no exothermic reaction during heat treatment or densification procedures before mullitization, and should be easily converted into substantially crack-free and dense mullite composites at relatively low sintering temperatures. Also, to comply with environmental issues, the sol should preferably be water based.

Reference may be made to United States patent no.: 5,932,168 wherein the inventors: Su; Wei-Fang Anne, have attempted to address the above noted requirements as well as other needs by presenting aqueous mullite precursor sols, unlike the prior art mullite powders, that can be made into mullite composites. The said invention produces stable, water-based mullite precursor sols by hydrolysing an aqueous silane solution with a base and then adding an aqueous solution of aluminium nitrate to the solution. These stable sols can then be used to prepare, substantially crack-free and dense mullite composites of the invention.

The above said process uses silane and the process primarily depends on the stability of mullite sol. Tetra ethoxysilane is used as source of silicon. Therefore the above process suffers from two limitations, that is the requirement of stability of the sol and specificity of source of silica which is generally an alkoxysilane. The alkoxysilane during processing is likely to cause environmental pollution and yield of the product will also be low as this process is limited by solid content of the reaction system. The micro structure development of mullite crystals, were not specifically defined.

Reference may be made to Inui; Tomoyuki, Inoue; Masashi in US Patent No. 5338707 seeks to provide a process for the production of high purity mullites which are highly resistant to heat in their application as various structural materials. Briefly stated, the process involves reacting a mixture of aluminum alkoxide and silicon alkoxide with an atomic ratio (weight) of Al/Si in the range of 2:1 to 7:1 in an aromatic hydrocarbon solvent at a temperature of 200°C-350°C and calcining the resulting reaction product at temperature above 900°C.

Reference may also be made to Yoldas; Bulent E., Partlow; Deborah P., in US Patent No. 4687652 where in provided a novel method for preparing high purity mullite which comprises the steps of (a) partially hydrolyzing a dilute silicon alkoxide solution; (b) adding an aluminum alkoxide to the partially hydrolyzed, dilute silicon alkoxide solution; and (c) eliminating terminal alkoxide groups. In one embodiment of the invention, the liquid is evaporated out and the remaining material is calcined at about 500°C to yield an amorphous structure having the mullite composition. Further heating to about 650°C eliminates alkoxide terminal groups still present in the amorphous material. Firing the material to about 985°C converts the amorphous material to crystalline mullite. In another embodiment of the invention, the solution resulting from step (b), above, is further hydrolyzed using a relatively small amount of water A solution prepared in this manner will yield a clear gel and may be used to deposit a coating on a substrate.

Firing the deposited coating to about 985°C converts the amorphous material to crystalline mullite. In yet another embodiment of the invention, the solution resulting from step (b), above, is further hydrolyzed using a relatively large amount of water to produce a precipitate. This precipitate converts to mullite at about 985°C.

Reference may further be made to Ismail; M. G. M. U., Nakai; Zenjiro, Tsunatori; Hideo in US Patent No. 5045514 with a primary object of the present invention to provide a method for making composite mullite/cordierite ceramics having an increased sintering strength and an enriched mechanical strength, in which sintering can be carried out even at a relatively low temperature, say, 1450°C. It is another object of this invention to provide a method for making composite mullite/cordierite ceramics having an increased sintering density and so not much pores, in which sintering can be carried out even at a relatively low temperature, say, 1450°C. When this ceramic product is used as an IC substrate, a signal pattern formed on its surface is unlikely to break down, since it is substantially rid of pores. Nor does a temperature rise produce an adverse influence on an integrated circuit such as an LSI mounted on the substrate, because water is unlikely to stay therein due to the absence of pores Yet another object of this invention is to provide a method for making composite mullite/cordierite ceramics having a dielectric constant as low as 5.2. By using this ceramic product as an IC substrate, it is possible to improve the transmission properties of an integrated circuit mounted on it. Still another object of this invention is to provide a method for making composite mullite/cordierite ceramics having a coefficient of thermal expansion, say, 3-4.times.10.sup.-6/°C, the figures being close to that of silicon. According to the present invention, the above-mentioned objects are achievable by the provision of a method for making composite mullite/cordierite ceramics characterized by including the steps of: preparing a mullite-intensive sol by mixing alumina and silica sols together, preparing a cordierite-intensive so! by mixing alumina, silica and magnesia sols together, gelating a mixture of

the mullite- and cordierite-intensive sols, calcinating the thus obtained gel, and compacting and sintering the thus calcinated material.

The general disadvantages of above described prior art processes are:

1.	Incomplete reaction of the reactants,

2.	High mullitization temperature,

3.	Ecologically undesirable reaction in cases, where organic solvents or organic components are used as part of the reaction conditions,

4.	Low stability of mullite sol in some cases.

The main object of the present invention is to provide a process for manufacturing mullite aggregates from pyrophyllite, high alumina minerals and Al-hydroxyhydrogel which obviates the drawbacks as mentioned above.

Another object of the present invention is to provide a process of making dense mullite aggregates from a cheap and abundantly available mineral pyrophyllite.

Yet another object of the present invention is to provide a process of making dense mullite aggregates from pyrophyllite, wherein mullite formation is over 40%.

Still another object of the present invention is to prepare sintered mullite aggregates with dense microstructure.

Yet another object of the present invention is to prepare sintered dense mullite aggregate which has industrial usage as a raw material for making different types of refractories, both shaped and unshaped, such as refractory

and kiln furniture for use at comparatively higher temperatures, greater than 1400°C.

In the present invention there is provided a process for manufacturing mullite aggregates from pyrophillite an apparently unusable mineral to produce quality mullite aggregate (of the order of 45 - 65 % mullite). Pyrophyllite, an alumino silicate mineral, abundantly available in nature finds very limited use in refractory industry. Theoretically, pyrophyllite on heating yields mullite, but this reaction is retarded due to the formation of large amount of free silica and alumino-silicate glassy phase. In the present invention the process produces mullite aggregates from a powder precursor containing pyrophyllite, kyanite minerals and aluminium hydrate and intimately mixing the same with AI-O-OH hydroxy hydrogel network produced by flash condensation techniques. The active precursor on firing at a temperature in the range of 1550°C to 1600°C produces mullite aggregates (of the order of 45 - 65 % mullite) with dense microstructure. Percentage of mullitre is estimated by x-ray analysis.

Mullite is formed by two broad and distinctly different mechanisms. It forms at alumina interface if reaction is carried out at high temperature. If the reaction is conducted at 
1.  AI2O3 dissolves in amorphous SiO2 matrix,

2.	Mullite nuclei formed within this matrix as the matrix composition exceeds the saturation  limit with respect to mullite and,

3.	Mullite crystals grow as more Al2O3 dissolved in to the matrix and then is incorporated into the growing mullite grains.

Therefore to obtain a grown and elongated crystals of mullite in the matrix, temperature of formation of mullite should be low. This is achievable by using highly reactive powder precursor in the hydroxy hydrogel form.

Pyrophyllite, reference for which may be made to Singer F & Singer S.S., "Industrial Ceramics" pp 93-94, Edited by Chapman and Hall, London & New York,(Reprint 1984), is a hydrous aluminium silicate minerals, Al2O3. 4 SiO2. H2O (28.3% Al2O3, 66.7% SiO2l 5.0% H20) and chemically more akin to the clay minerals having a crystal structure similar to the ideal structure for montmorillonite. It is perfectly crystalline and hence does not absorb water or ions. However, pyrophyllite is not preferred as a source of AI2O3 and SiO2 to produce mullite due to the following reason:

Theoretically, pyrophyllite decomposes during heating producing mullite and silica as per the following reaction:

(Formula Removed)

but this reaction is retarded due to the formation of large amount of free silica and alumino-silicate glassy phase. The mineral pyrophyllite used contained alkali, alkaline earth and iron bearing impurities and these largely combine with the siliceous material to form low viscous glassy phase. The amount of silica which readily dissolves in glassy phase at elevated temperature, enhances the viscosity of the silica rich melt and negatively influences the relative amount of mullite. The ultimate structure normally consist of small

amount of secondary mullite embedded in a glassy matrix which make the ultimate product unsuitable for refractory application.

The troublesome glassy phase may be significantly reduced by addition of aluminous substances like kyanite so as to produce secondary mullite in addition to primary mullite derived from kyanite. Kyanite starts changing to mullite at 1300°C [3(Al2O3.SiO2) = 3 Al2O3.2SiO2 + SiO2] and the formation of small nuclei assist in the further crystallization of well developed mullite crystals from the mixture. The number of favorable sites for crystallization is enhanced and the rate of nucleation passes through a maximum. As the temperature is increased the rate of nucleation increases exponentially. Since both the nucleation rate and the growth rate are strongly temperature dependent the over all rate of recrystalization increases rapidly with the temperature. To make the system further efficient, an alumina precursor material may be incorporated in the reaction system in such a way that the nascent silica formed from pyrophyllite will have reactive encounter with it and will combine to produce further mullite. This is possible by preparing a powder precursor containing pyrophyllite along with kyanite particles entrapped in the hydroxy-hydrogel cages of Al - O - OH network.. Gel derived mullite grains are sufficiently fined to develop better bonding with the fused mullite grains during sintering thus enhancing the over all refractory properties of the aggregates.

Accordingly the present invention relates to a process for manufacturing mullite aggregates from pyrophyllite, high alumina minerals and Al-hydroxyhydrogel, which comprises; (a) mixing calcined at a temperature in the range of 650°C to 850°C and pulverized pyrophyllite alongwith high alumina minerals such as pulverized kyanite in the mole ratio ranging from 1:0.5 to 1:7 with aluminium hydrate in the range of 3 to 6 mole% of aluminium hydrates per mole of pyrophyllite to obtain a mixed material, (b) adding aluminium hydroxy hydro gel in the range of 0 to 0.2 mole% into the mixed material to obtain an active precursor, (c) pressing the active precursor into

brickets by conventional methods such as herein described and firing the brickets at a temperature in the range of 1550°C to 1600°C, for a period in the range of 1 to 4 hours at the peak temperature to obtain the desired product.

In an embodiment of the present invention the pyrophyllite is calcined at a temperature in the range of 650°C to 850°C.

In another embodiment of the present invention china clay is used instead of kyanite proportionately.

In yet another embodiment of the present invention the aluminium hydrate is of commercial grade.

In still another embodiment of the present invention aluminium hydrate used is such as Bayer's alumina, diaspore.

In yet another embodiment of the present invention the aluminium hydroxy hydrogel is produced by flash polycondensation technique in alkaline medium.

In a further embodiment of the present invention the quantum of mullite obtained is increased by firing at a temperature in the range of 1600°C to 1750°C, for a period in the range of 1 to 4 hours at the peak temperature.

The novelty of the process of the present invention is the formation of mullite at lower temperature in higher amount, of the order of 45 - 65 %, with considerable densification characteristics and well developed propeties from an apparently non-usable pyrophyllite. The inventive step lies in forming a powder precursor containing pyrophyllite along with kyanite particles entrapped in the hydroxy-hydrogel cages of Al - O - OH network produced by flash polycondensation technique in alkaline medium.

The stepwise details of process of the present invention are given below:

a)	Calcined and pulverized pyrophyllite along with pulverized kyanite in the mole ratio ranging from 1:0.5 to 1:7 is mixed with commercially available aluminium hydrate in the range of 3 to 6 mole % of aluminium hydrate per mole of pyrophyllite to obtain a mixture.

b)	Aluminium hydroxy hydrogel in the range of 0 to 0.2mole% is added to the mixture obtained in step 'a' to obtain an active precursor.

c)	The active precursor obtained in step 'b' is then pressed into brickets by conventional methods.

d)	The brickets obtained in step 'c' are then fired at a temperature in the range of 1550°C to 1600°C for a period in the range of 1 to 4 hours at the peak temperature.

e)	Estimating the formation of mullite percentage by x-ray analysis.

The following examples are given by way of illustration of the process of the present invention in actual practice and therefore, should not be construed to limit the scope of the present invention.

Example -1

500 gms of calcined and pulverized pyrophyllite alongwith 500 gms of pulverized kyanite were mixed with commercially available aluminium hydrate of 3 mole % of aluminium hydrate per mole of pyrophyllite to obtain a mixed material, mixing aluminium hydroxy hydrogel 0.125 mole% produced by flash polycondensation technique in alkaline medium to obtain an active precurser. Brickets were prepared and fired at 1600°C with 2 hours soaking at the peak temperature. The fired material was crushed and estimation of mullite % was

done by x-ray analysis. Percentage of mullite present in the fired material was estimated to be 65%.

Example - 2

300 gms of calcined and pulverized pyrophyllite alongwith 200 gms of pulverized kyanite were mixed with commercially available aluminium hydrate of 6 mole % of aluminium hydrate per mole pyrophyllite to obtain a mixed material, mixing aluminium hydroxy hydrogel 0.15 mole% produced by flash polycondensation technique in alkaline medium to obtain an active precurser. Brickets were prepared and fired at 1600°C with 1 hour soaking at the peak temperature. The fired material was crushed and estimation of mullite % was done by x-ray analysis. Percentage of mullite present in the fired material was estimated to be 58%.

Example - 3

750 gms of calcined and pulverized pyrophyllite alongwith 1200 gms of pulverized kyanite were mixed with commercially available aluminium hydrate of 5 mole % of aluminium hydrate per mole pyrophyllite to obtain a mixed material, mixing aluminium hydroxy hydrogel 0.075 mole% produced by flash polycondensation technique in alkaline medium to obtain an active precurser. Brickets were prepared and fired at 1550°C with 4 hours soaking at the peak temperature. The fired material was crushed and estimation of mullite % was done by x-ray analysis. Percentage of mullite present in the fired material was estimated to be 48%.

Example -4

750 gms of calcined and pulverized pyrophyllite alongwith 1000 gms of pulverized kyanite were mixed with commercially available aluminium hydrate of 4 mole % of aluminium hydrate per mole pyrophyllite to obtain a mixed

material, mixing aluminium hydroxy hydrogel 0.10 mole% produced by flash polycondensation technique in alkaline medium to obtain an active precurser. Brickets were prepared and fired at 1550°C with 2hours soaking at the peak temperature. The fired material was crushed and estimation of mullite % was done by x-rsy analysis. Percentage of mullite present in the fired material was estimated to be 55%.

The main advantages of the process of the present invention are:

a)	Utilization of apparently unsuable mineral pyriphyllite to produce quality mullite aggregate.

b)	Low mullitization temperature, thus saving of energy

c)	Lower cost of production of mullite aggregates.

d)	Produces dense mullite aggregate which has industrial usage as a raw material for making different types of refractories, both shaped and unshaped, such as refractory and kiln furniture for use at comparatively higher temperatures, greater than 1400°C.

We Claim:

1.	A process for manufacturing mullite aggregates from pyrophyllite, high alumina minerals and Al-hydroxyhydrogel, which comprises; (a) mixing calcined at a temperature in the range of 650°C to 850°C and pulverized pyrophyllite alongwith high alumina minerals such as pulverized kyanite in the mole ratio ranging from 1:0.5 to 1:7 with aluminium hydrate in the range of 3 to 6 mole% of aluminium hydrates per mole of pyrophyllite to obtain a mixed material, (b) adding aluminium hydroxy hydro gel in the range of 0 to 0.2 mole% into the mixed material to obtain an active precursor, (c) pressing the active precursor into brickets by conventional methods such as herein described and firing the brickets at a temperature in the range of 1550°C to 1600°C, for a period in the range of 1 to 4 hours at the peak temperature to obtain the desired product.

2.	A process as claimed in claim 1 wherein, china clay is used instead of kyanite proportionately

3.	A process as claimed in claim 1-2 wherein, the aluminium hydrate is of commercial grade.

4.	A process as claimed in claim 1-3 wherein, the aluminium hydrate used is such as Bayer's alumina, diaspore.

5.	A process as claimed in claim 1-4 wherein, the aluminium hydroxy hydrogel is produced by flash polycondensation technique in alkaline medium.

6.	A process as claimed in claim 1-5 wherein, the quantum of mullite obtained is increased by firing at a temperature in the range of 1600°C to 1750°C, for a period in the range of 1 to 4 hours at the peak temperature.

7. A process for manufacturing mullite aggregates from pyrophyllite, high alumina minerals and Al-hydroxyhydrogel, substantially as herein described with reference to the examples.

Documents:

				915-del-2003-abstract.pdf

				915-del-2003-claims.pdf

				915-del-2003-complete specification (granded).pdf

				915-del-2003-correspondence-others.pdf

				915-del-2003-correspondence-po.pdf

				915-del-2003-description (complete).pdf

				915-del-2003-form-1.pdf

				915-del-2003-form-19.pdf

				915-del-2003-form-2.pdf

				915-del-2003-form-3.pdf

« Previous Patent

Next Patent »

Patent Number	199640	

Indian Patent Application Number	915/DEL/2003	

PG Journal Number	38/2008	

Publication Date	19-Sep-2008	

Grant Date	08-Dec-2006	

Date of Filing	22-Jul-2003	

Name of Patentee	Council of Scientific and Industrial Research	

Applicant Address	Rafi Marg New Delhi, 110001,India	

Inventors:

#	Inventor's Name	Inventor's Address	

1	Tapas Kumar Mukhopadhyay	Central Glass & Ceramic Research Institute, Kolkata 700032,India	

2	Syamal Ghosh	Central Glass & Ceramic Research Institute, Kolkata-700032 India.	

3	Sankar Ghatak	Central Glass & Ceramic Research Institute, Kolkata-700032 India.	

4	Sukhen Das	Central Glass & Ceramic Research Institute, Kolkata-700032 India	

5	Sachchidananda Chakrabarti	Central Glass & Ceramic Research Institute, Kolkata-700032 India	

PCT International Classification Number	B015 021/12	

PCT International Application Number	N/A	

PCT International Filing date		

PCT Conventions:

#	PCT Application Number	Date of Convention	Priority Country	

1			NA	

© All Indian Patents, 2013-2021.

  Patent data available in the public domain from Indian Patents Office, Department of Industrial Policy and Promotions, Ministry of Commerce and Industry, Government of India.
