Repository: anandvc/allindianpatents

File: patents/199644-a-process-of-forming-semiconductor-thin-film.html
Indian Patents. 199644:"A PROCESS OF FORMING SEMICONDUCTOR THIN FILM "

Indian Patents

Recently Granted Patents

  Recently Published Patents

Title of Invention	"A PROCESS OF FORMING SEMICONDUCTOR THIN FILM "

Abstract	A process of forming semiconductor thin film using a chemical vapour deposition method wherein a temperature dependency of an amount of release of hydrogen atoms within the film when the film is heated from room temperature exhibits a profile having a peak of the hydrogen releasing amount between 370°C and 410°C and a half value width of said peak is 30°C or less.	

Full Text	  DESCRIPTION 

  SEMICONDUCTOR THIN FILM AND THIN FILM DEVICE

Technical Field

The present invention relates to an improvement in the quality of a semiconductor thin film and an improvement in the performance of a semiconductor thin film device, and is widely applicable to functional thin film devices such as thin film transistors and photovoltaic devices.

Background Art

It is widely known that the electrical and photoelectrical properties of amorphous Group IV semiconductors are remarkably improved by terminating unjoined bonds (dangling bonds) of, for example, an amorphous semiconductor or polycrystalline semiconductor, with hydrogen atoms to inactivate them. For introducing hydrogen atoms, techniques of implanting activated hydrogen gas into a semiconductor material that does not contain hydrogen or that has insufficient termination with hydrogen are mainly used. Specific examples include an ion implanting method and a plasma hydrogen doping method.  However, these methods introduce hydrogen particles of high energy and thus cause damages to the semiconductor bulk material, or require a high-temperature process at a certain

temperature level or higher to incorporate hydrogen atoms efficiently.  Further, they require both steps of forming a semiconductor material and of hydrogenating it, thus increasing the number of processing steps.

On the other hand, with chemical vapor deposition methods including plasma CVD, in which a semiconductor thin film is formed by decomposing a raw material gas containing hydrogen atoms, such as a silane-based gas, hydrogen atoms are incorporated within a semiconductor film already immediately after the deposition.  Thus, the methods do not require a process of introducing hydrogen in a later stage, making it possible to form a hydrogenated semiconductor thin film in a simple manner.  In addition, since they can form a high-quality thin film on an inexpensive substrate by the low-temperature process, it is expected that the cost for the device can be reduced, and at the same time, the performance of the device can be improved. Actually, these methods can produce amorphous silicon, for example, with a quality applicable to functional devices such as photovoltaic devices and thin film transistors.

However, when a hydrogenated semiconductor thin film is deposited by the plasma CVD method, it is not easy to control the process so as to incorporate a just necessary and sufficient amount of hydrogen for terminating the dangling bonds.  In practice,

an excessive amount of hydrogen is present in the film, resulting in instability of the film and non-uniformity of the micro-structure of the film.  Further, even if hydrogen is incorporated efficiently in terms of amount, the bonding strength, that is, the bonding energy, with a Group IV semiconductor atom, is not constant, but week bonds and strong bonds exist dispersively, which causes a turbulence of the film structure and influences the stability, ultimately deciding the electrical properties of the semiconductor material.  Indeed, in a hydrogenated amorphous semiconductor or the like, when the process of releasing hydrogen contained in the film is analyzed as the temperature is increased while heating the film, and the temperature profile of its hydrogen releasing amount is observed, a broad releasing process can be observed in a broad range from some tens degrees (°C) or even 100 degrees or higher.  The correlation between released hydrogen and temperature corresponds to the bonding energy between the Group IV semiconductor and hydrogen atom within the film, and it implies that the dispersion is large.  This is also the case for hydrogenated semiconductor films which contain crystalline materials.

In view of the above-described problems of the conventional techniques, an object of the present invention is to improve the quality of a hydrogenated

semiconductor thin film formed by a low-temperature plasma CVD method by controlling the state of hydrogen atoms in the thin film, as well as to enhance the performance of the semiconductor thin film device. Disclosure of the Invention

The present invention provides a semiconductor thin film which is deposited by using a chemical vapor deposition method at an underlying layer temperature of 4 00°C or less, and contains, as main component elements, a Group IV atom and hydrogen atom, wherein a temperature dependency of an amount of release of hydrogen atoms within the film when the film is heated from room temperature exhibits a profile having a peak of the hydrogen releasing amount at 370°C or higher and 410°C or less, and a half-value width of the peak is 30°C or less, more preferably 20CC or less.

Further, the present invention provides a thin film device comprising a semiconductor unit portion including a semiconductor thin film of the present invention and an electrode portion including a electrically conductive thin film, wherein these portions are formed on the same substrate.

Brief Description of the Drawings

FIG. 1 is a cross sectional view of a structure of a hydrogenated silicon-based thin film photovoltaic device to which the present invention is applied as one example; and

FIG. 2 is a graph illustrating the temperature dependency of the amount of release of hydrogen in a hydrogenated silicon-based thin film in Example 1 of the present invention, and that of a comparative example.

Best Mode for Carrying Out of the Invention

Semiconductor thin films, to which an embodiment of the present invention is applied, can be formed by a method described below.

As the chemical vapor deposition, which is a method of forming a semiconductor thin film, a generally and widely used parallel plate-type RF plasma CVD method can be employed.  It may be of a type in which a high frequency power of an RF to VHF band at the frequency of 150 MHz or less can also be used.  The film forming temperature is set at 400 or less for a reason that hydrogen atoms contained in the film will not be released while forming the film but remain in sufficient amount, and for another reason that an inexpensive substrate can be used.  As the main component of the raw material gas introduced into a reaction chamber, a gas of a hydrogenated Group IV element is used.  In the case of silicon, for example, monosilane, disilane or dichlorsilane can be used. As a raw material for carbon, methane can be used, and as a raw material for germanium, germane or the like is used.  In addition to these material gases, a dilution

gas is introduced into the reaction chamber.  As the dilution gas, hydrogen gas is mainly used, and further an inert gas such as noble gas, preferably helium, neon, argon or the like may be used.  It is preferable that the flow rate of the dilution gas with respect to that of the raw material gas should be 20 times or more, and an optimal dilution amount is determined based on the combination with other film forming conditions such as the temperature of the underlying substrate, discharge power and the pressure within the reaction chamber.

The semiconductor thin film having the Group IV element as a main component contains a relatively large amount of hydrogen atoms which serves to terminate and inactivate defects at crystal grain boundaries or within a grain, since it is formed at a low temperature.  In the film in which the hydrogen content is 1 atomic % or more and 20 atomic% or less, the distribution of the bonding state between the Group IV atoms and hydrogen atoms can be estimated from the dependency of the hydrogen atom releasing amount on the increase in the temperature while the formed film is being gradually heated from room temperature.  The relationship between the released hydrogen amount and temperature corresponds to the bonding energy between the Group IV atom and hydrogen atom within the film. When a measurement result is illustrated in a profile

diagram where the temperature is taken in the abscissa axis and the amount of hydrogen released is taken in the ordinate axis, the semiconductor thin film of the present invention is characterized by its profile having one peak within a range of 370°C or more and 410°C or less, with a half-value width of the peak of 30°C or less, more preferably, 20°C or less, in that diagram.

The thin film device, to which an embodiment of the present invention is applied, has a semiconductor unit portion including a semiconductor thin film, as described above, containing Group IV atom and hydrogen atom as its main components.  The thickness of the semiconductor thin film should preferably be in a range of 0.1 (iior more and 20 jum or less.  If the thickness of the film is less than this range, the film is insufficient in terms of volume to achieve the device performance, whereas if it exceeds the range, the production cost for such a semiconductor thin film becomes high, which impairs the merit of the thin film device.  Further, the thin film device has an electrode portion including an electrically conductive thin film, in addition to the above-described semiconductor unit portion, which are laminated on the same substrate. As the conductive thin film, a metal thin film and a transparent conductive oxide film, having such a low resistance that can be used as an electrode, can be

used.  Further, the thin film device may further include an insulating thin film such as a silicon oxide film or silicon nitride film laminated on the same substrate.

Examples of the type of the thin film device include a MOS or MIS-type junction device such as a thin film transistor (TFT), and a p-n or p-i-n junction device such as a sensor, an imaging device and a photovoltaic device including a solar cell.  Here, a more specific embodiment of the present invention will now be described below taking, as an example, a hydrogenated thin film for the semiconductor thin film and a hydrogenated thin film silicon-based photovoltaic device for the thin film device.

As the substrate, a metal such as stainless, an organic film or an inexpensive glass having a low melting point, or the like is used.

First, as a rear electrode portion provided on the substrate, a thin film layer formed of one or more of the item (A) and (B) below is formed by, for example, a vapor deposition method or sputtering method.

(A)	A metal thin film made of at least one material selected from the group consisting of Ti, Cr, Al, Ag, Au, Cu and Pt, or an alloy thereof.

(B)	A transparent conductive oxide film comprising at least one layer of material selected from the group consisting of ITO, SnO2 and ZnO.

Next, a photovoltaic unit of an n-i-p or p-i-n junction is formed.  Here, it should be noted that all of the layers which constitute the photovoltaic unit are deposited by the plasma CVD method under a condition that the temperature of the substrate is 400°C or less.  A generally and widely used parallel plate-type RF plasma CVD method is employed.  Use may also be made of the plasma CVD method using a high frequency power of an RF to VHF band at a frequency of 150 MHz or less.

Firstly, of the photovoltaic unit, a one conductivity type layer is deposited.  Here, for example, an n-type silicon-based thin film to which phosphorus atoms, which are conductivity type-determining impurity atoms, have been doped, or a p-type silicon-based thin film to which boron atoms have been doped, or the like can be used.  These conditions are not restrictive, and as the impurity atom, for example, nitrogen or the like may be used in an n-type layer.  Further, as specific components and forms of the one conductivity type layer, it is possible to use an alloy material such as amorphous silicon carbide or amorphous silicon germanium, in addition to amorphous silicon, or also possible to use polycrystalline silicon, microcrystalline silicon partially containing crystalline one, or an alloy metallic material thereof.  In some cases, the percent

crystallinity and the carrier concentration due to the conductivity-determining impurity atom are controlled by irradiating a pulse laser beam after the deposition of the one  conductivity type layer

Subsequently, as the photoelectric conversion layer of the bottom cell, a hydrogenated silicon-based thin film, which is the semiconductor thin film of the present invention, is deposited.  Here, it is preferable that a non-doped intrinsic thin film silicon or a silicon-based thin film material of a weak p-type or weak n-type, which contains a very small amount of impurity, and has a sufficient photoelectric conversion function, should be used.  The present invention is not limited to these, and alloy materials such as silicon carbide and silicon germanium may be used.  The thickness of the photoelectric conversion layer is 0.1 to 20 jum which provides a necessary and sufficient thickness as the silicon-based thin film photoelectric conversion layer.

Subsequent to the deposition of the photoelectric conversion layer of the photovoltaic unit, a silicon-based thin film of a conductivity type opposite to the one conductivity type described above is deposited. As the opposite conductivity type layer, for example, a p-type silicon-based thin film to which boron atoms, which are conductivity type determining impurity atomd, have been doped, or an n-type silicon-based thin film

to which phosphorus atoms have been doped, or the like is used-  These conditions are not restrictive, and as the impurity atom, for example, aluminum or the like may be used in the p-type layer.  Further, as specific components and forms of the conductivity type layer, it is possible to use an alloy material such as amorphous silicon carbide or amorphous silicon germanium, in addition to amorphous silicon, or also possible to use polycrystalline silicon, microcrystalline silicon containing crystalline materials partially, or an alloy metallic material.

After the deposition of the photovoltaic unit portion, a transparent conductive oxide film made of at least one layer of material selected from the group consisting of ITO, Sn02 and ZnO is formed by, for example, a vapor deposition method or sputtering method.  In some cases, a comb-shaped metal electrode made of at least one material selected from the group consisting of Al, Ag, Au, Cu and Pt, or an alloy layer thereof is formed on the oxide film, providing a grid electrode.

With referenceto FIG. 1, thin film silicon photovoltaic devices, which serve as photovoltaic devices according to some examples of the present invention, and comparative examples, will be described below.

Example 1

On a glass substrate 1, a Ti film 101, Ag film 102 and a ZnO film 103 were formed to thicknesses of 50 nm, 300 nm and 100 nm, respectively, by the sputtering method to provide a rear electrode 10.  Next, a phosphorus-doped n-type silicon layer 111, a non-doped thin film silicon photoelectric conversion layer 112, and a p-type silicon layer 113 were formed to thicknesses of 20 nm, 2.5 micrometers and 10 nm, respectively, each by the RF plasma CVD method to provide an n-i-p junction silicon photovoltaic unit 11. Further, a transparent conductive film (ITO) having a thickness of 80 nm was formed as an upper electrode and a comb-shaped Ag electrode 3 for outputting an electric current was formed.

Here, the hydrogenated silicon film, which provides the thin film silicon photoelectric conversion layer 112, was deposited by the RF plasma CVD method using a high-frequency power of 13.56 MHz.  The reaction gas was obtained by mixing silane and hydrogen at a flow rate ratio of 1 : 90, and the pressure within the reaction chamber was set at 5.0 Torr.  Further, the discharge power density was set at 100 mW/cm2 and the film forming temperature was set at 30°C. The hydrogenated silicon film formed under these film forming conditions was subjected to a secondary ion mass spectrometry, and the hydrogen atom content within

the film was measured to be 2.5 atomic %.

The output properties of this thin film silicon photovoltaic device when an incident light 4 having an AM of 1.5 and a light intensity of 100 mw/cm2 was used were: a open circuit voltage of 0.520 volts, a short-circuit current density of 2 7,4 mA/cm2, a fill factor of 75.1% and a photoelectric conversion efficiency of 10.7%. Comparative Example 1

Similarly, a thin film silicon photovoltaic device was formed on a glass substrate.  The film forming conditions and the device structure were the same as in Example 1 described above, except for the film forming conditions for a photoelectric conversion layer 112.

Here, the hydrogenated silicon film, which provides the thin film silicon photoelectric conversion layer 112, was deposited by the RF plasma CVD method using a high-frequency power of 13.56 MHz.  The other film forming conditions were the same as in Example 1 except that the reaction gas was obtained by mixing silane and hydrogen at a flow rate ratio of 1 : 150. The hydrogenated silicon film formed was subjected to a secondary ion mass spectrometry, and the hydrogen atom content within the film was measured to be 2.8 atomic %.

The output properties of this thin film silicon photovoltaic device when an incident light 4 having

an AM of 1.5 and a light intensity of 100 mW/cm2 was

used were: a open circuit voltage of 0.4 02 volts,

a short-circuit current density of 2 7.7 mA/cm2,

a fill factor of 73.1% and a photoelectric conversion

efficiency of 8.1%.

Example 1>

The process in which hydrogen within the hydrogenated silicon film was released with an increase in the heating temperature of the film was analyzed. A sample was placed in a mass spectrometer for a gas released with an increasing temperature.  The starting temperature was set at room temperature (about 20°C), and the sample was heated to a finishing temperature of 6 00°C at a rate of 10°C per minute.  Of the gas released from the film, the relative value of the amount of released H2 molecule having a mass number of 2 was monitored.

With regard to the photovoltaic devices described in Example 1 and comparative Example 1 above, the sample in each case at the point where the photovoltaic unit 11 has been formed was subjected to the analysis of the increasing temperature dependency of the released hydrogen amount, and the results were presented in FIG. 2.  Of the silicon films contained in the photovoltaic unit, the thickness of each of the n- and p-type conductivity type layers was very small

as compared to that of the photoelectric conversion layer, and therefore it was determined that most of the released hydrogen observed was from the non-doped hydrogenated silicon film which is the photoelectric conversion layer. Each case indicates a profile having one peak at a temperature near 388°C, and it is observed that the released hydrogen was concentrated near this temperature.  However, in the sample of Example 1, stronger release of hydrogen was observed within a narrower temperature range.  From the estimation of the half-width value obtained by taking an interval between the temperatures at which the hydrogen releasing amount is a half of the peak value, it was 11°C in Example 1, whereas 70°C in Comparative Example 1.  As already mentioned above, there was no significant difference between the both cases in terms of physical properties including the absolute value of the total hydrogen amount contained in the film; however the performance as the photovoltaic device is clearly higher in Example 1.  The relationship between the released hydrogen and temperature corresponds to the bonding energy between silicon and hydrogen atoms within the film (note that it is considered that most of the bonding is for the passivation of the crystal grain boundaries).  In a film obtained under such conditions that a high performance can be obtained, the dispersion of the bonding energy is less and

uniform.  As to Comparative Example 1, in the film forming conditions for the hydrogenated silicon film, the degree of dilution of silane gas with hydrogen gas is increased.  When a film is formed by the plasma CVD method under these conditions, the energy of hydrogen radicals or ions becomes high, and the damage caused to the deposited film becomes prominent.  Consequently, the possibility that hydrogen atoms are implanted into the crystal grains and excessively taken into the film becomes high.  As a result, a fine structural turbulence is likely to occur within the film, and it is therefore considered that the electric properties and photoelectric properties of the hydrogenated silicon film are lower than those of Example of the invention. Examples 2-6 and Comparative Examples 2-4

Hydrogenated silicon films were formed under the conditions presented in TABLE 1, and thin film silicon photovoltaic devices were formed on glass substrates as in Example 1 and Comparative Example 1, respectively. In each case, the hydrogen content in the film and the half-value width of a peak appearing near 390°C in a temperature profile of the hydrogen releasing amount obtained by the analysis of release due to heating are presented as well.  The film forming conditions and device structures of the other layers than those of the hydrogenated silicon film which gives rise to the thin

film silicon photoelectric conversion layer 112 are the same as those of Example 1.  The results of the output properties of the photovoltaic device were "as presented in TABLE 2. TABLE  1 TABLE 2 (Table Removed) 

As presented in Examples 2 - 6 in TABLE 1, the parameters of the film forming conditions are various, but the films with a small half-value width in the releasing hydrogen amount temperature profile were obtained by appropriately selecting a combination of these parameters.  With such combination, the conversion efficiency of each of such photovoltaic devices is high.  On the other hand, in Comparative Examples 2-4, the half-value width is large and therefore the conversion efficiency of the photovoltaic device in each of these cases is low.  This is because, with regard to Comparative Example 2, the selected value of the gas flow rate ratio is excessively high as in the case of Comparative Example 1, and therefore the energy of the hydrogen radicals and ions is excessively

applied while forming a film by the plasma CVD. Further, in Comparative Examples 3 and 4, the energy of the hydrogen radicals and ions is insufficient, and therefore the structure relaxation of the deposited film is not sufficient, but the distortion and defects are considered to be more prominent.  It is further because, as compared to those of Examples of the invention, the hydrogen content within the film is relatively high, silicon-hydrogen bonds exist locally at high densities, and therefore many void-like structural portions exist.  Thus, the hydrogenated silicon thin film of the present invention can be realized by setting such film forming conditions that can apply appropriate hydrogen radial and ion energy.

As described above, according to the present invention, it is possible to improve the quality of the semiconductor thin film formed at low temperature and containing, as main structural components, an Group IV element and hydrogen atoms, and therefore it becomes possible to contribute remarkably to the improvement of the performance of low-cost thin film devices including a thin film silicon-based photovoltaic device.

CLAIMS

1.	A semiconductor thin film which is deposited

by using a chemical vapor deposition method at an

underlying layer temperature of 400°C or less, and

contains, as main component elements, a Group IV atom

and hydrogen atom, wherein a temperature dependency

of an amount of release of hydrogen atoms within

the film when the film is heated from room temperature exhibits a profile having a peak of the hydrogen releasing amount at 370°C or higher and 410°C or less, and a half-value width of said peak is 30t or less.

2.	The semiconductor thin film according to claim 1, wherein a hydrogen content within the film at room temperature atmosphere is 1 atomic % or higher and 20 atomic % or less.

3.	A thin, film device comprising a semiconductor unit portion including a semiconductor thin film according to claim 1 or 2, which has a thickness in

a range of 0.1 µm or more and 20 µm or less, and an electrode portion including an electrically conductive thin film, wherein said portions are formed on the same substrate.

4.  A semiconductor thin film substantially as hefein described with reference to and as illustrated by the accompanying drawings.

Documents:

				in-pct-2001-00062-del-abstract.pdf

				in-pct-2001-00062-del-assignment.pdf

				IN-PCT-2001-00062-DEL-Claims.pdf

				in-pct-2001-00062-del-complete specification (granted).pdf

				in-pct-2001-00062-del-correspondence-others.pdf

				in-pct-2001-00062-del-correspondence-po.pdf

				IN-PCT-2001-00062-DEL-Description (Complete).pdf

				in-pct-2001-00062-del-drawings.pdf

				in-pct-2001-00062-del-form-1.pdf

				in-pct-2001-00062-del-form-19.pdf

				IN-PCT-2001-00062-DEL-Form-2.pdf

				in-pct-2001-00062-del-form-3.pdf

				in-pct-2001-00062-del-form-5.pdf

				in-pct-2001-00062-del-pa.pdf

				in-pct-2001-00062-del-pct-106.pdf

				in-pct-2001-00062-del-pct-210.pdf

				in-pct-2001-00062-del-pct-409.pdf

				in-pct-2001-00062-del-petition-137.pdf

				in-pct-2001-00062-del-petition-138.pdf

« Previous Patent

Next Patent »

Patent Number	199644	

Indian Patent Application Number	IN/PCT/2001/00062/DEL	

PG Journal Number	37/2008	

Publication Date	12-Sep-2008	

Grant Date	02-Mar-2007	

Date of Filing	23-Jan-2001	

Name of Patentee	KANEKA CORPORATION	

Applicant Address	2-4, NAKANOSHIMA, 3-CHOME, KITA-KU, OSAKA-SHI, OSAKA 530-8288, JAPAN	

Inventors:

#	Inventor's Name	Inventor's Address	

1	YOSHIMI MASAHI	1-1-3-708, YOSHIDACHO, HYOGO-KU, KOBE-SHI, HYOGO 652-0872, JAPAN	

2	FUJIHARA TAKAFUMI	131-1-823, ARISE, IKAWADANICHO, NISHI-KU, KOBE-SHI, HYOGO 65-2113, JAPAN	

PCT International Classification Number	H01L 21/205	

PCT International Application Number	PCT/JP99/03941	

PCT International Filing date	1999-07-22	

PCT Conventions:

#	PCT Application Number	Date of Convention	Priority Country	

1	10-206605	1998-07-22	Japan	

© All Indian Patents, 2013-2021.

  Patent data available in the public domain from Indian Patents Office, Department of Industrial Policy and Promotions, Ministry of Commerce and Industry, Government of India.

File: patents/199673-dc-power-source-with-fuel-cell.html
Indian Patents. 199673:"DC POWER SOURCE WITH FUEL CELL"

Indian Patents

Recently Granted Patents

  Recently Published Patents

Title of Invention	"DC POWER SOURCE WITH FUEL CELL"

Abstract	A power source system (1) includes a fuel cell (40) and a battery (20) connected in parallel. A DC-DC converter (30) is connected to the battery (20) side. A maximum output ratio of the fuel cell (40) and the battery (20) is set in a range in which the output of the fuel cell falls within 65 to 80 % of the total output. Accordingly, electric power loss due to the DC-DC converter (30) is controlled, whereby a high energy efficiency can be achieved.	

Full Text	Field of the Invention

The invention relates to a DC power source for a vehicle using a fuel cell.

BACKGROUND OF THE INVENTION

Fuel cells have been gaining much attention in recent years as a power source with good operation efficiency and environmental characteristics. A fuel cell is a device that generates electricity through an electrochemical reaction of hydrogen and oxygen. A fuel cell outputs electric power as required by controlling the amount of fuel gas supplied. Sometimes, response of output electric power becomes poor due to a response delay of the gas supply amount. As one means for avoiding this problem, there is proposed a technique in which a fuel cell and a battery are connected in parallel to constitute the power source. For example, Japanese Patent Application Laid-Open No. 2000-12059 discloses a technique in which the output voltage of the fuel cell is converted by a DC-DC converter to allow usage of a battery and a fuel cell in combination. However, in the above-mentioned structure, further improvement of electric power output efficiency was desired.

DISCLOSURE OF THE INVENTION

An objective of the invention is to provide a technology that further improves the output efficiency of a direct current power source using both a fuel cell and an electric power storage device.

In this invention, maximum outputs of the fuel cell and the electric power storage device were set according to the following conditions, in a direct current power source having a fuel cell and an electric power storage device connected in parallel.

In a first structure of the invention, a ratio of a maximum output of the fuel cell to a maximum total output of the  fuel cell and the electric power storage device (hereafter referred to as output ratio)  is set in a range  0.65
  to or less than 0.8.

The energy efficiency of the direct current power source is

influenced by the output ratio of the fuel cell and the electric power storage device.  The applicants,  through their efforts,  found that the energy efficiency is optimum when the output ratio is in the above mention range.The output

ratio is where the fuel cell can be used as the main power supply.

Fig.  5 shows a relationship between the output ratio and  fuel efficiency or the energy efficiency as an example of the above-mentioned structure.  It shows the results obtained by simulating the fuel efficiency supposing a case of a motor driven vehicle with a weight of 2000kg and 80% motor efficiency.  In the figure, the results for 10-15 mode are shown by a solid line and the results for LA4 mode are shown by a broken line.  The LA4 mode is a driving mode used in the U.S.  as a reference for calculating fuel efficiency.  The fuel  efficiency ratio is the value obtained by normalizing the  fuel efficiencies at the respective output ratios by the maximum fuel efficiency.  As shown in the figure, the fuel efficiency ratio becomes significantly high in the output ratio range of 40% and 80%.

In a second structure of the invention,  the maximum output of the fuel cell is set to a value equal to or greater than the electric power target value continuously output from

a terminal for a predetermined period. Consequently, electric power equivalent.to the electric power target value can be continuously output from the fuel cell with high operation efficiency, whereby the energy efficiency is improved. In the case where the direct current power source of the invention is applied to a motor-driven vehicle, the above-mentioned electric power target value can be, for example, set based on the cruising performance of the vehicle. The maximum output of the fuel cell may be determined by the ratio of output to the electric power required from the direct current power source.

In a third structure of the invention, the capacity of the electric power stora'ge device is set to be equal to or greater than the maximum value of the electric power input to a terminal from an external device. This allows the electric power input from an external device to be efficiently charged, thereby improving energy efficiency. In the case of applying the direct current power source of the invention to a motor-driven vehicle, the electric power can be, for example, set based on a regenerated electric power recovered upon braking a vehicle by having the motor function as a generator. The capacity of the electric power storage device may be determined by using the ratio of the output of the fuel cell to the electric power required from the direct current power

i

source.

The conditions taken into account in the first to third structures mentioned above may be combined as appropriate to set the outputs for the fuel cell and the electric power storage device. It is most preferable to take into account all the conditions when setting the outputs.

In the first through third structures, the maximum total output of the fuel cell and the electric power storage device is preferably equal to or greater than the maximum

electric power required by the output terminal. Accordingly, it is possible to supply electric power that enables the capacities of the load devices connected to the power source to be fully utilized. If the maximum total output is matched with the maximum required electric power, the capacity of the power source can be fully utilized, which optimizes energy efficiency and space efficiency.

The direct current power source of the invention preferably includes a DC-DC converter connected between the electric power storage device and the terminal. In the first through third structures, the frequency with which the electric power of the fuel cell is used is greater than that of the electric power storage device. Electric power loss generated in DC-DC converters during voltage conversion can be controlled by connecting the DC-DC converter to the electric power storage device side having relatively low utilization frequency.

In the invention, the electric power storage device may be, for example, a secondary battery. Other rechargeable devices such as a capacitor may also be used.

The invention can be, in addition to being structured as a direct current power source, structured as various devices using such power source, for example, as a vehicle driven by a motor. Further, the invention may be structured as a method for designing a direct current power source, provided with a step for setting the outputs of the fuel cell and the electric power storage device so as to satisfy the conditions listed for the first through third structures.

The present invention therefore provides a direct current power source for a vehicle comprising:

a pair of terminals that output electric power;

a fuel cell connected to the terminals; and

an electric power storage device connected to the terminals in

parallel with the fuel cell,

wherein a ratio of a maximum output of the fuel cell to a maximum total output of the fuel cell and the electric power storage device is in a range equal to or greater than 0.65 and equal to or less than 0.8.

Brief Description of the Accompanying Drawings

Fig. 1 is an explanatory diagram of a vehicle equipped with a power source system as one embodiment of the invention;

Fig. 2 is a flowchart of electric power control processing while running;

Pig. 3 is an explanatory diagram showing output characteristics of a fuel cell;

Fig. 4 is a process diagram showing a method for setting an output ratio of the fuel cell and a battery;

Fig. 5 is an explanatory diagram showing the relationship between the output ratio and a fuel efficiency ratio; and

Fig. 6 is an explanatory diagram showing the fuel efficiency improvement effect.

De-bailed Description of the Preferred Embodiments

Hereinafter, embodiments of the invention as applied to a hybrid vehicle will be described according to the following items.

A.	Device configuration:

B.	Electric power control processing:

C.	Setting of output ratio

D.	Effect

A. Device configuration:

Fig. 1 is an explanatory diagram of a vehicle equipped with a power source system as one embodiment of the invention This vehicle runs with a synchronous motor 61 coupled to wheels 63L and 63R as a driving power source. A power source system 1 is the power source for the synchronous motor 61. Direct current output from the power supply system 1 is converted by an inverter 60 into a three-phase alternating current to be supplied to the synchronous motor 61. The synchronous motor 61 is also able to function as a generator during braking.

The power source system 1 includes a fuel cell 40, a

battery 20, a DC-DC converter 30, and the like. The fuel

cell 40 generates electricity by an electrochemical reaction

of hydrogen and oxygen. In this embodiment, a polymer

electrolyte fuel cell is used. The fuel cell 40 may be one

of various types, including a phosphoric-acid fuel cell and a

molten carbonate fuel cell. Hydrogen gas used for generation

is generated by reforming raw materials such as alcohol. In

this embodiment, a stack- that generates electricity, a

reformer that generates fuel gas, and the like are

comprehensively referred to as the fuel cell 40. Further, in

place of the reformer, the system configuration may employ a

hydrogen absorbing alloy or a hydrogen cylinder that stores

hydrogen itself.	

The battery 20 is a rechargeable secondary battery. In this embodiment, a nickel-metal hydride battery is used. Other various types of secondary batteries are also applicable. Instead of the battery 20, an electric power storage device other than a secondary battery, for example, a capacitor may be used.

The fuel cell 40 and the battery 20 are connected in parallel to the inverter 60. A diode 42 for preventing the current from the battery 20 or the current generated by the synchronous motor 61 from reversing is provided in a circuit between the fuel cell 40 and the inverter 60. To selectively use the electricity from the power sources connected in parallel appropriately, a relative pressure difference between the two needs to be controlled. In this embodiment, a DC-DC converter 30 is provided between the battery 20 and the inverter 60 for this purpose. The DC-DC converter 30 is a direct current voltage converter. The DC-DC converter 30 has a function of regulating the DC voltage input from the battery 20 and outputting it to the inverter 60, and a function of regulating the DC voltage input from either the

fuel cell 40 or the motor 61 and outputting it to the battery 20. These functions of the DC-DC converter 30 enable charging and discharging of the battery 20.

A vehicle auxiliary 50 and an PC auxiliary 51 are connected between the battery 20 and the DC-DC converter 30. In other words, the battery 20 acts as the power source for these auxiliaries. The auxiliary 50 refers to various electric devices used while driving a vehicle which includes, for example, a lighting device, air conditioning device, and a hydraulic pump. The FC auxiliary 51 refers to various electric devices used for operating the fuel cell 40 which includes, for example, a pump for supplying raw material to be reformed and a heater for regulating the temperature, of the reformer.

Operation of the respective elements are controlled by a control unit 10. The control unit 10 is configured as a microcomputer having a CPU, RAM, and ROM inside. The control unit 10 controls switching of the inverter 60 to output a three-phase alternating current according to the required power to the synchronous motor 61. The control unit 10 controls the operation of the fuel cell 40 and the DC-DC inverter 30 to ensure that an electric power according to the required power is supplied.

To achieve these controls, various sensor signals are input to the control unit 10. These sensors include, for example, an accelerator pedal sensor 11, an SOC sensor 21 that detects the state of charge (SOC) of the battery 20, a flow rate sensor 41 that detects the gas flow rate of the fuel cell 40, and a vehicle speed sensor 62 that detects the vehicle speed. Other sensors connected to the control unit 10 are omitted from the figure.

B. Electric power control processing:

Fig. 2 is a flowchart of electric power control

processing while running. The control unit 10 repeatedly executes this processing together with other control processing so as to control the driving of the motor 61, thereby enabling a vehicle to be run.

In this processing, the control unit 10 sets a required electric power Ereq for the fuel cell 40 (step S10). The electric power Ereq is determined as a sum of three elements, being an electric power required for running Ed, a charge/discharge electric power Eb, and an auxiliary electric power Es.

The electric power required for running Ed is an electric power that needs to be supplied to the motor 61 to enable a vehicle to be run, and is obtained by the following steps. First, the control unit 10 sets a target revolution and a target torque of the motor 61. These values are obtained from a table for accelerator pedal opening and vehicle speed. A product of the two values yields a power to be output from the motor 61. Electric power required for running Ed is obtained by dividing this power by the operation efficiency of the motor 61, in other words, a ratio of power output per electric power consumption. In the case of using the motor 61 as a generator for regenerative braking, the target torque is a negative value. Accordingly, the electric power required for running Ed is also -a negative value.

The charge/discharge electric power Eb is electric power involved in charging/discharging of the battery 20. The SOC of the battery is controlled to be maintained in a predetermined range. The battery 20 is charged when the SOC falls below a predetermined lower limit. The charge/discharge electric power Eb is a positive value according to the electric power required for charging. Consequently, the required electric power Ereq increases as

the battery 20 is charged. On the other hand, the battery 20 is discharged when the SOC exceeds a predetermined upper limit. The charge/discharge electric power Eb is a negative value according to the discharge electric power. The required electric power Ereq decreases as the battery 20 is discharged.

The auxiliary electric power Es is an electric power required for driving the vehicle auxiliary 50 and the FC auxiliary 51. It is set for both auxiliaries respectively according to the operation states thereof.

The control unit 10 sets the output voltage of the fuel cell 40 so as to output the required electric power Ereq set in step S10 and controls the gas flow rate of the fuel cell 40 (step S12). The voltage is set according to a map described below. Fig. 3 is an explanatory diagram showing output characteristics of  the fuel cell 40. The upper graph shows a relationship between electric power and electric current, and the lower graph shows a relationship between voltage and electric current.

The output characteristics of the fuel cell 40 change according to the flow rate of gas supplied. A curve Afl in the lower graph shows a state with a low gas flow rate whereas a curve Af2 shows a state with a high gas flow rate. When the gas flow rate is low, a point at which the voltage starts to drop shifts to a low-current side.

An electric current Ifc according to the required electric power Ereq can be obtained based on the power-current characteristics map (upper graph). A voltage Vfc according to the electric current Ifc can be obtained based on the voltage-current characteristics map (lower graph). When the gas flow rate of the fuel cell 40 is low and the required electric power cannot be output at a sufficient voltage value, a target value for the gas flow rate is also

set based on these characteristic maps.

Next, the control unit 10 sets the output voltage of the DC-DC converter 30 (step S14). When discharging the battery 20, that is, when the charge/discharge electric power Eb is negative, the battery 20 is made to be the input side and the inverter 60 is made to be the output side. The output voltage is matched with the output voltage of the fuel cell 40. That is, when charge/discharge electric power Eb is positive, the inverter 60 is made to be the input side and the battery 20 is made to be the output side. The output voltage is a predetermined value suitable for charging the battery 20. This predetermined value may be constant or may fluctuate according to the electric power to be charged.

The control unit lO controls the DC-DC converter 30 to a set output voltage and controls the inverter 60 so that a required electric power is supplied to the synchronous motor 61 (step S16). An electric power corresponding to the gas flow rate is output from the fuel cell 40 when the inverter 60 is switched. Further, an electric power corresponding to a difference between the electric power output from the fuel cell 40 and the electric power consumed by the inverter 60 is charged to or discharged from the battery 20. For example, when there is a response delay in the output from the fuel cell 40, the amount by which the required electric power Ereq is not met is compensated by the battery 20. The output from the battery 20 gradually decreases as the output from the fuel cell 40 approaches the required electric power Ereq. The above described control enables supplying of electric power with good response.

At least an electric power from the battery 20 is ensured for the vehicle auxiliary 50 and the FC auxiliary 51. The electric power from the fuel cell 40 or the synchronous motor 61 may be supplied to these auxiliaries when charging

the battery 20.

C. Setting of output ratio

In this embodiment, as described far the electric power control, the fuel cell 40 is used as the main power source and the battery 20 is used as an auxiliary power source that compensates for the response delay of the fuel cell 40. The energy efficiency of the vehicle under the given precondition change depending on the output ratio of the fuel cell 40 and the battery 20. In this embodiment, the output ratio is set according to the following procedures so as to achieve a high energy efficiency.

Fig. 4 is a process diagram showing a method for setting the output ratio of the fuel cell and the battery. First, a maximum output of the motor installed in a vehicle is set (step S20). This can be set based on the vehicle weight, target maximum speed, acceleration, and the like. Next, a maximum required electric power is determined by dividing the set maximum output by the motor operation efficiency (step S22). In addition to the motor output, the electric power consumed by the auxiliary may be taken into account. To fully utilize the motor capacity, the sum of the maximum outputs of the fuel cell 40 and the battery 20 needs to be equal to or greater than the maximum required electric power.

Meanwhile, a lower limit value and an upper limit value of the output ratio between the fuel cell 40 and the battery 20 are set based on a predetermined reference representative of the vehicle driving conditions. The output ratio refers to the maximum output of the fuel cell divided by the maximum output of the battery. For example, the lower limit value can be set based on a continuous cruising performance (step S24). For example, a vehicle with vehicle weight of 2000kg and motor efficiency of 80% is assumed. If the continuous 

cruising performance while on a 4.5% gradient at 120km/h is set as the target value, the required electric power is calculated to be approximately 65kW. If the maximum required electric power is assumed to be lOOkW, the output ratio required for outputting the required electric power for continuous cruising by the fuel cell 40 is set to be equal to or greater than 0.65.

The upper limit for the output ratio may be determined based on a regeneration capacity of the battery (step S26). It is preferable to charge the battery 20 with the electric power regenerated by the motor 61 upon braking so as to sufficiently raise the energy efficiency of the vehicle. If the capacity of the battery 20 is so small such that the regenerated electric power cannot be charged, energy efficiency is degraded. For example, the maximum regenerative electric power during deceleration is calculated to be 20kW when driving a so-called 10-15 mode with a vehicle having a vehicle weight of 2000kg and a motor efficiency of 80%. If the maximum required electric power is assumed to be lOOkW, the capacity of the battery 20 required for charging this regenerative electric power is 20kW. Accordingly, the upper limit value of the output ratio is set to 0.8.

The lower and upper limits of the output ratio can be variously set according to the target performance of the vehicle irrespective of these driving conditions.

Next, the output ratio is set taking into account the energy efficiency of the vehicle, the upper limit, and the lower limit (step S28). The efficiency can be evaluated, for example, using the following method.

Fig. 5 is an explanatory diagram showing the relationship between the output ratio and the fuel efficiency ratio. It shows the results of simulating the fluctuation of fuel efficiency when the output ratio is varied, assuming a

vehicle with a vehicle weight of 2000kg and a motor efficiency of 80%. In the figure, the results for 10-15 mode are shown by a solid line and the results for LA4 mode are shown by a broken line. The LA4 mode is a driving mode used in the U.S. as a reference for calculating fuel efficiency. Fuel efficiency ratio refers to the fuel efficiency at each output ratio normalized by the maximum fuel efficiency. As shown in the figure, the fuel efficiency ratio becomes significantly high in an output range of 40% to 80%.

If the aforementioned upper limit value of 80% and lower limit value of 65% for the output ratio are considered for the high energy efficiency range, the appropriate range for the output ratio in this embodiment is between 65% to 80%. The outputs of the fuel cell 40 and the battery 20 are set so as to satisfy the conditions under which the output ratio falls within this range and the conditions under which the sum of the maximum output becomes equal to or greater than the maximum required electric power (step S30). It is most preferable to set the output ratio such that the sum of the maximum outputs of the fuel cell 40 and the battery 20 coincides with the maximum required electric power.

D. Effect:

According to the power source system of this embodiment explained above, there is an advantage of good fuel efficiency by providing the DC-DC converter 30 'on the battery 20 side. Fig. 6 is an explanatory diagram showing the fuel efficiency improvement effect. The broken line indicates the fuel efficiency in the case where the position of the DC-DC converter is switched to the fuel cell side in the structure in Fig. 1. The solid line indicates the fuel efficiency for the structure employed in this embodiment. The fuel efficiency is indicated as being normalized by the maximum value of the former. As shown in the figure, fuel efficiency

is improved by approximately 5% maximum by connecting the DC-DC converter to the battery side. The following is considered to be the reason for this.

Ordinarily, the efficiency of the DC-DC converter at voltage conversion is usually in the range of approximately 90 to 95%. In this embodiment, the fuel cell is used as the main power source. Accordingly, when the DC-DC converter is connected to the fuel cell side, most of the electric power output from the power source system suffers loss due to voltage conversion. This loss due to voltage conversion can be controlled by connecting the DC-DC converter to the battery side that outputs a relatively small amount of electric energy.	

By connecting the DC-DC converter the battery side that has a relatively small amount of electric energy, the size of the DC-DC converter can be reduced, and thereby the size of the entire power source system may be reduced.

In the power source system of this embodiment, the vehicle auxiliary 50 and the FC auxiliary 51 are connected between the battery 20 and the DC-DC converter 30. Consequently, even in the case where the DC-DC converter 30 fails or the fuel cell 40 is unable to generate electricity, electric power supply to these auxiliaries is ensured. For example, consider a case where the fuel cell 40 is unable to generate sufficient electricity due to the fact that it is not warmed up. In this embodiment, the FC auxiliary 51 can be driven by the electric power from the battery 20 so as to warm up and start the fuel cell 40. The operation of the vehicle auxiliary 50 can also be ensured within the capacity of the battery 20. Accordingly, reliability of the power source system and the vehicle can be improved by this embodiment.

According to this embodiment, the output ratio of the

fuel cell 40 and the battery 20 can be optimized and a high energy efficiency can be achieved. A system design that satisfies both performance and energy efficiency can be achieved by setting the output ratio taking into account the operation efficiency as well as the target performance that defines the upper and lower limits.

Various embodiments of the invention have been described heretofore, however, the invention is not limited to these embodiments and may be in various forms within scope and spirit of the invention. For example, the invention may be applied to power source systems of various devices in addition to a vehicle.

We claim:

1.	-  -A direct current power source for a vehicle comprising:

a pair of terminals that output electric power;

a fuel cell connected to the terminals; and

an electric power storage device connected to the terminals in

parallel with the fuel cell, wherein a ratio of a maximum output of the fuel cell to a maximum total output of the fuel cell and the electric power storage device is in a range of equal to or greater than 0.4 and equal to or less than 0.8.

2.	A direct current power source as claimed in claim 1, wherein a maximum output of the fuel cell is equal to or greater than a target value of an electric power to be output from the terminals continuously for a predetermined period.

3.	A direct current power source for a vehicle as claimed in claim 1 or 2, wherein a capacity of the electric power storage device is equal to or greater than a maximum value of an electric power input to the terminals.

4.	A direct current power source for a vehicle comprising:

a pair of terminals that output electric power;

a fuel cell connected to the terminals; and

an electric power storage device connected to the terminals in

parallel with the fuel cell, wherein a maximum output of the fuel cell is equal to or greater than a target value of an electric power to be output from the terminals continuously for a predetermined period.

5.	A direct current power source for a vehicle as claimed in claim 4, wherein

a capacity of the electric power storage device is equal to or greater than a

maximum value of an electric power input to the terminals.

6.	A direct current power source for a vehicle comprising:

a pair of terminals that output electric power;

a fuel cell connected to the terminals; and

an electric power storage device connected to the terminals in

parallel with the fuel cell,

13.	A vehicle having a motor as a power source, comprising:

a direct current power source that supplies electric power to the

motor; and

a drive circuit that drives the motor by the electric power,

wherein the direct current power source comprises

a pair of terminals that output electric power;

a fuel cell connected to the terminals; and

an electric power storage device connected to the terminals in

parallel with the fuel cell,

and a maximum output of the fuel cell is equal to or greater than a required electric power during cruising of the vehicle.

14.	A vehicle having a motor as a power source as claimed in claim 13, wherein a capacity of the electric power storage device is equal to or greater than a maximum value of an electric power regenerated by the motor

15.	A vehicle having a motor as a power source, comprising:

a drive circuit that regeneratively operates the motor; and

a direct  current power source  capable  of storing electricity

regenerated by the motor,

wherein the direct current power source comprises

a pair of terminals to which electric power is input and from which

electric power is output;

a fuel cell connected to the terminals; and

an electric power storage device connected to the terminals in

parallel with the fuel cell,

and a capacity of the electric power storage device is equal to or greater than a maximum value of an electric power regenerated by the motor.

16.	A vehicle according as claimed in any one of claims 10 to 15, wherein a

maximum total output of the fuel cell and the electric power storage

device is equal to or greater than a maximum required electric power

required from the direct current power source.

wherein a capacity of the electric power storage device is equal to or greater than a maximum value of an electric power input to the terminals.

7- A direct current power source for a vehicle as claimed in any one of claims 1 to 6, wherein the maximum total output of the fuel cell and the electric power storage device is equal to or greater than a maximum required electric power required from the output terminals.

8.	A direct current power source for a vehicle as claimed in any one of claims 1 to 7, wherein a DC-DC converter is connected between the electric power storage device and the terminals.

9.	A direct current power source as claimed in any one of claims 1 to 8, wherein the electric power storage device is a secondary battery.

10.	A vehicle having a motor as a power source, comprising:

a direct current power source that supplies electric power to the

motor; and

a drive circuit that drives the motor by the electric power,

wherein the direct current power source comprises

a pair of terminals that output electric power;

a fuel cell connected to the terminals; and

an electric power storage device connected to the terminals in

parallel with the fuel cell,

and a ratio of a maximum output of the fuel cell to a maximum total output of the fuel cell and the electric power storage device is in a range equal to or greater than 0.4 and equal to or less than 0.8.

11.	A vehicle having a motor as a power source as claimed in claim 10, wherein a maximum output of the fuel cell is equal to or greater than a required electric power during cruising of the vehicle.

12.	A vehicle having a motor as a power source as claimed in claim 10 or 11, wherein a capacity of the electric power storage device is equal to or greater than a maximum value of an electric power regenerated by the motor

17.	A vehicle according as claimed in any one of claims 10 to 16, wherein the direct current power source further comprises a DC-DC converter connected between the electric power storage device and the terminals.

18.	A vehicle according as claimed in any one of claims 10 to 17, wherein the electric power storage device is a secondary battery.

19.	A method for designing a direct current power source in which a fuel cell and an electric power storage device are connected in parallel, wherein outputs of the fuel cell and the electric power storage device are set taking into account at least one of:

-a condition under which a maximum total output of the fuel cell and the electric power storage device becomes equal to or greater than a maximum required electric power required for the direct current power source;

-a condition under which a ratio of the maximum output of the fuel cell to the maximum total output of the fuel cell and the electric power storage device becomes equal to or greater than 0.4 and equal to or less than 0.8;

-a condition under which the maximum output of the fuel cell becomes equal to or greater than a target value of an electric power to be continuously output for a predetermined period; and -a condition under which a capacity of the electric power storage device becomes equal to or greater than a maximum electric power input to the direct current power source from an external device.

Documents:

				00630-delnp-2003-abstract.pdf

				00630-delnp-2003-claims.pdf

				00630-delnp-2003-complete specification granted.pdf

				00630-delnp-2003-correspondence-others.pdf

				00630-delnp-2003-correspondence-po.pdf

				00630-delnp-2003-decsription (complete).pdf

				00630-delnp-2003-drawings.pdf

				00630-delnp-2003-form-1.pdf

				00630-delnp-2003-form-13.pdf

				00630-delnp-2003-form-19.pdf

				00630-delnp-2003-form-2.pdf

				00630-delnp-2003-form-3.pdf

				00630-delnp-2003-form-5.pdf

				00630-delnp-2003-gpa.pdf

				00630-delnp-2003-pct-199.pdf

				00630-delnp-2003-pct-210.pdf

				00630-delnp-2003-petition-137.pdf

				abstract.jpg

« Previous Patent

Next Patent »

Patent Number	199673	

Indian Patent Application Number	00630/DELNP/2003	

PG Journal Number	30/2008	

Publication Date	25-Jul-2008	

Grant Date	09-Mar-2007	

Date of Filing	24-Apr-2003	

Name of Patentee	TOYOTA JIDOSHA KABUSHIKI KAISHA	

Applicant Address	TOYOTA-CHO,TOYOTA-SHI,AICHI-KEN 471-8571, JAPAN	

Inventors:

#	Inventor's Name	Inventor's Address	

1	Ishikawa Tetsuhiro,	C/o Toyota Jidosha Kabushiki Kaisha, 1 Toyota-cho, Toyota-shi, Aichi-Ken 471-8571,	

2	SUGIURA HIROSHI	1,TOYOTA-CHO,TOYOTA-SHI, AICHI-KEN 471-8571, JAPAN	

3	Watanabe Nobuo,	C/o Toyota Jidosha Kabushiki Kaisha, 1 Toyota-cho, Toyota-shi, Aichi-Ken 471-8571,	

4	Manabe Kouta,	C/o Toyota Jidosha Kabushiki Kaisha, 1 Toyota-cho, Toyota-shi, Aichi-Ken 471-8571,	

PCT International Classification Number	H01M 8/00	

PCT International Application Number	PCT/IB01/01811	

PCT International Filing date	2001-10-02	

PCT Conventions:

#	PCT Application Number	Date of Convention	Priority Country	

1	2000-304614	2000-10-04	Japan	

© All Indian Patents, 2013-2021.

  Patent data available in the public domain from Indian Patents Office, Department of Industrial Policy and Promotions, Ministry of Commerce and Industry, Government of India.
