Repository: anandvc/allindianpatents

File: patents/200168-a-compressor-having-a-protective-coating.html
Indian Patents. 200168:A COMPRESSOR HAVING A PROTECTIVE COATING

Indian Patents

Recently Granted Patents

  Recently Published Patents

Title of Invention	A COMPRESSOR HAVING A PROTECTIVE COATING

Abstract	This invention relates to a compressor having a protective coating disposed on an outside surface of the compressor, the protective coating comprising a sprayed metallic layer (12) disposed on the outside surface of a shell housing of the compressor; and an organic based surface layer (12) disposed on the sprayed metallic layer (12).	

Full Text	BACKGROUND OF THE INVENTION

Field of the Invention:

This invention relates generally to compressors and refers more

particularly to a protective coating that reduces corrosion for a compressor.

Discussion of the Related Art:

The outer shell of most compressors is composed of either a low

carbon hot or cold rolled steel stamping or gray cast iron. The steel or cast

iron, without a corrosion protectant coating, would typically corrode at a fast

rate even in a non-marine environment. For conventional compressor

applications, the outer surface of the compressor body is painted to minimize

corrosion. Corrosion mitigation is important not only to extend the useable life

of the compressor, but also to prevent premature failure of the pressurized

shell which may result in personal injury.

The steel compressor"s outer surface is composed of several stamped

steel components that are assembled together primarily by welding. Welding,

in itself, causes the surface of the steel be even more prone to corrosion due

to several metallurgical factors, two of which are hindering paint adhesion and

forming pinholes. The cast iron compressor version is composed of several

iron castings assembled together by fasteners. In the case of gray cast iron,

corrosion is also prone mainly because of the intrinsic presence of graphite

within the cast iron. Graphite encourages corrosion because of the galvanic

difference between iron and graphite, which causes preferential corrosion of

the iron matrix. Therefore, it is obvious to any expert in the corrosion field

that the aforementioned compressor types are highly likely to corrode,

especially in extreme environments.

The painting process mentioned as the prior art, has the following

sequence of events associated with it"s application: Liquid chemical cleaning of

the steel or iron surface to remove organic and inorganic contamination,

phosphatizing the cleaned surface (creating an iron phosphate layer that aids in

the adhesion of the paint), sealing the phosphated coating (sealing controls the

phosphating reaction and prepares the surface for painting), painting the

compressor (either with a powder electrostatic spraying, dipping or liquid

spraying methods), curing the paint either at room temperature or at elevated

temperatures.

Typically, the painted compressor must pass several standard test

methods to be considered acceptable. ASTMB-117 is one such standard test

method. With the paint quality associated with the prior art, it is conceivable

that the compressor would pass the standard test methods and still have

signs of corrosion of the underlying steel or iron (red rust) visible at localized

regions on the painted surface. For most applications, this sporadic red rust

is normal and would not affect the functionality of the compressor for the life

of the compressor.

However, certain compressor applications require very high reliability

and can not succumb to a corrosion failure without great loss. These stringent

applications require no visible red rust corrosion on the surface for an

extended period of time (as mentioned: despite the fact that it passed ASTM

testing). An example of such an application would be climate controlled

marine containers that are transported across the ocean. Marine

environments are especially corrosion causing because of the presence of

salts and other corrosion enhancing constituents found in seawater. The

"containers" may be exposed to marine mist or even periodically come in

contact with seawater due to splashing. Temperature fluctuations and direct

sun light may also be present (which includes the deleterious effect of

ultraviolet rays). These containers need to be refrigerated uninterrupted for

the entire journey to protect the enclosed cargo. These are high reliability

requiring applications, where failure of the compressor would not be easily

repairable and would result in large monetary damages if the climate control

system ceased to function. This represents an extraordinary challenge

considering the especially corrosion inducing marine environment.

The painting procedure described as the prior art does not have a high

enough corrosion preventative property associated with it. The prior art,

although acceptable for most applications, does not fulfill the requirements of

preventing "no visible red rust" during the life of the compressor. The prior art

has a weakness in that when nicks or dings occur due to, for example,

accidental impact or scratching damage during compressor handling or

preventative maintenance, the paint cracks and exposes bare steel which

then corrodes at an accelerated rate. The prior art paint process serves only

to provide a weak barrier coating. Once this coating is penetrated to the

underlying steel, corrosion immediately occurs. Bare metal exposed in this

manner will corrode quickly because there is no strong "cathodic protection"

provided by the prior art"s paint. This is a weakness of the prior art especially

because of the long hours the compressors are exposed to corrosive

environments.

SUMMARY OF THE INVENTION

In accordance with the teachings of the present invention, a

compressor system is provided which is coated with an environmental

protective coating. The coating is comprised of two or three layers, the first 

being a sprayed porous metallic layer disposed on the compressor. The 

second layer being a organic based surface layer disposed on the sprayed

metallic layer for sealing the metallic layer pores and the optional third layer 

being an organic based topcoat finish used for cosmetic reasons as well as to 

further enhance corrosion resistance.

The sprayed metallic layer is formed by powder flame spraying, wire flame

spraying, or electric arc spraying. The metallic layer thickness should be between 0.010

to 0.015 inches. The sprayed metallic layer should have a tensile bond adhesion level

of at least 1,000 psi.

Also disclosed is a method of having the steps of treating the surface

of the compressor with an abrasive grit to a suitable finish. After the surface

of the compressor is treated, a metallic coating is thermally sprayed onto the

treated surface of the compressor. A organic-based sealer and an optional

top coat finish are then applied to the metallic coating to seal the pores within

the thermally sprayed layer.

BRIEF DESCRIPTION OF THE/DRAWINGS

Still other advantages of the present invention will become apparent to

those skilled in the art after reading the following specification and by

reference to the drawings in which: Figures 1-3 show parts of the compressor

main body in various stages of the processing.

DETAILED DESCRIPTION OF THE PREFERRED EMBODIMENTS

Figures 1-3 show the parts of the compressor main body 10 in the

various stages of processing. As can be seen, the spray head 11 from the

thermal sprayer apparatus is shown applying the metallic coating layer 12

onto the surface of the compressor.

The coating system of the present invention provides a strong "barrier"

property because of the sprayed metallic layer 12. The form and composition

of the sprayed metallic layer 12 described herein is ductile and very adherent

to the underlying steel. Therefore, if accidental impact occurs, such as with a

wrench, the aluminum will just dent and smear and still remain basically in

tact and still cover or protect the steel. The sprayed metallic layer 12, of

course, must be thick enough to supply this property.

Moreover, the electrochemical galvanic potential relationship between

the sprayed metallic layer 12 and steel are such that the steel or iron

compressor housing 10 becomes protected even when bare steel or iron

regions are locally exposed to the corrodant. The sprayed metallic, which is

preferably an aluminum coating, is sacrificial to the steel and therefore

protects the steel from corroding. The approximate relationship describing

this is as follows: Service Life in Years=(0.64 x Aluminum Coating Thickness

(micrometers))/Percent Surface Area As Bare Steel.

The first step in the present invention is to clean the outer surfaces of

the compressor body 10 to be coated of all grease, oil or other organic

contamination. An aqueous alkaline cleaning system will suffice. In the case of

gray cast iron an additional step may be needed depending upon condition of

the cast iron surface. Graphite present on the surface of the cast iron may

inhibit adhesion of the metallic coating. A special chemical treatment may be

necessary to remove some or most of the exposed surface graphite. One such

method is known in the industry as Kolene Electrolytic Salt process. It is

understood that there may be other methods that are more economical in the

industry that will serve the same purpose. In certain cases, this graphite

removal step may not be necessary depending upon the quality of the casting

surface and the effectiveness of the grit blasting.

It is preferable that the compressor"s outer surface is first thoroughly

treated by abrasive grit blasting. The blasting must be sufficient enough to

satisfy the surface finish requirements of SSPC SP 5 or NACE #1 "White

Metal". Proper surface preparation by blasting is critical to produce a well

adhering thermally sprayed metallic coating. This roughened surface texture

not only removes surface contamination by exposing fresh steel or iron, but

also serves to mechanically anchor the aluminum coating firmly to the

substrate. Angular hard steel grit of mesh size of about 25-40 can be used, but

the preferred grit media is aluminum oxide with a mesh size of about 16-30. It

is preferred that the indentation that the shot makes on the surface of the steel

ambient air temperature shall be about 5 degrees Fahrenheit minimum above

the dew point.

As shown in Figures 1-3, the incident angle of the metallic spray should

be as close to 90 degrees as possible. The angle should not be less than 45

degrees. It has been shown that coating porosity increases as the incident

angle is reduced below 90 degrees. Distance of the spray gun to compressor

body 10 shall not farther than 8 inches for similar reasoning.

The most preferred composition is pure aluminum (99.9 % minimum purity). The

metal system deposited on the steel may be an aluminum alloy, having less than about

10% magnesium. An alloyed aluminum metal system preferably has less than about 5%

magnesium, which has good corrosion resistance. Aluminum/Zinc alloys should be

avoided in marine corrosion conditions, because they have less corrosion resistance

because of its solubility in salt water. The thickness of the aluminum shall be such that

there is no interconnected porosity from the atmosphere to the base steel or iron

substrate. This condition helps to prevent corrosion of the substrate. To help avoid this

porosity problem, the thickness of aluminum must be about .010 to .015 inch in thickness.

The aluminum coating thickness should be measured with an eddy current, ultrasonic or

magnetic induction type instruments. The tensile bond adhesion strength of the

aluminized coating must be 1000 PSI minimum as checked with the Elcometer Model 106

adhesion tester in accordance with ASTM D 4514. The wire diameter of the aluminum

shall be about .0625 inch. The nozzle gas pressure during aluminizing shall be about 55

PSI.

The metallic coating can be Powder Flame Sprayed or Wire Flame

Sprayed, but the preferred method is by Electric Arc Wire Spraying. Electric

Arc Wire Spraying exhibits a higher quality coating and is more economical

than flame spraying for this application. Electric Wire Arc Spraying is

performed by contacting two aluminum wires which are at a potential to each

other and generating a melt inducing arc. This arc is in proximity to a forced

gas or air jet. The gas may be an inert gas, but for economic reasons, dry and

cleaned compressed air may be used.

The aluminum wire becomes molten in the vicinity of the arc and the gas

jet atomizes the aluminum and forces the droplets to impinge upon the steel or

iron substrate. The droplets of aluminum impinge upon the steel and build up

layer-by-layer until the desired thickness is achieved. The droplets start to cool

and partially solidify prior to impingement. The kinetic energy of the droplets

cause deformation and flattening of the aluminum particles as they hit the steel

forming a uniform layer of aluminum on the steel or iron surfaces. Because of

the nature of this deposition process, a small amount of porosity forms between

the particles of aluminum. To maximize corrosion resistance, interconnected

porosity (porosity that connects the marine atmosphere with the underlying

ferrous substrate), must not exist. To prevent this, a sufficient amount of

aluminum must be deposited and an adequate sealer must be employed to

block the pores. The coating must be applied in multiple, thin even coatings

and not heavily applied in one spray. It has been found advantageous, for

completeness of coating, to perform spray strokes at 90 degrees from each

other and to allow some overlap for each subsequent spray stroke. The

practical application of this process dictates that it be automated and applied by

a robot or similar technology. This will assure consistency and completeness of

the coating. The grit blasting, described above, shall also be automated for the

same reasons. The complex shape of a compressor makes it difficult to

consistently coat or blast manually. Automation assures that all areas of the

compressor are adequately treated.

After thermal spraying the compressor, a seal coating is applied. The

purpose of a sealing step is to fill any porosity present in the thermally sprayed

metal coating and to further enhance corrosion resistance. If a sealer is used

without a top coat finish, it shall exhibit ultraviolet radiation stability from

exposure to the sun. This step enhances the corrosion resistance of the

metallized coating and increases the useable life of the aluminized compressor.

When only a sealer is used, the sealer also serves to produce a cosmetically

acceptable aluminized compressor. The aluminized compressor must not

exhibit dark blotches, which occur if improperly sealed or if an inadequate

sealer is used.

Several properties of the sealer must be unique to this compressor

application. Therefore a special custom formulated sealer has been invented.

The viscosity of the seal must be low enough so that the coating wicks into the

pores and does not agglomerate on the surface. The thickness of the seal coat

should not be greater than about .002 inch dry film thickness over the top of the

aluminized coating. No moisture should be present on the surface of the

metallized compressor prior to sealing unless the sealer is a water-based type.

If moisture is present, the compressor shall be heated to 250° F to remove

moisture prior to the application of the sealant. Application of the seal coat

should take place within about 24 hours of metallizing for optimal results.

Ultraviolet protection properties should also be incorporated into the seal coat if

no topcoat is used.

In addition, the chosen seal coat type must be such that it will withstand

a constant compressor operating temperature of 300° F. Only certain regions

of the compressor"s surface may reach this magnitude of temperature,

therefore the sealer must not discolor in the heated region and remain

uncolored in the non-heated region so as to produce a two-tone appearance.

After long term exposure to 300 F, the sealant must not degrade it"s corrosion

preventing sealing properties. Moreover, the sealer must retain it"s all of the

stated properties after exposure to normal compressor oils such as; polyol

ester, mineral oils, etc.. Accidental spillage of these oils may occur that exposes

the aluminized and sealed surface to such oils.

The application of the sealant may be by brushing, spraying or dipping

into the sealant. For the same reasons as above, the sealer shall be applied in

a consistent manner that preferably utilizes automation. The curing process for

the sealant should not exceed 300 F as to not damage the internal components

of the compressor due to excessive thermal degradation. The sealant should

coat the compressor uniformly without agglomeration, which exceeds the

required sealer thickness.

There are several chemical families that will meet the aforementioned

requirements. Generally, the customized sealant described herein will have a carrier, an

organic component, and an inorganic component. The first sealer consists of a silicon

resin acrylic sealant containing: parachlorobenzotriflouride, phenyl propyl silicone, mineral

spirits, high solids silicone, acrylic resin and cobalt compounds. Additionally, particulates

such as aluminum and/or silica can be incorporated. The silicon resin coating has good

U.V. stability and is stable at 300°F. Applying two coats of about .001 inch dry film

thickness each has been found to achieve better results than one coat at about .002 inch

thickness.

Another possible sealant coating is an epoxy polyamide with n-butyl

alcohol, C8.C10 aromatic hydrocarbons, zinc phosphate compounds and

amorphous silica.

The final coating considered acceptable for this application is a cross-

linked epoxy phenolic with an alkaline curing agent. The adherence and

performance of this sealant shall be enhanced by first applying an aluminum

conversion coating on top of the thermally sprayed aluminum. Two such

conversion coatings known in the industry are Alodine or Iridite. The epoxy

phenolic is then applied over the conversion coating.

Top coat finishes shall be of higher viscosity and similar in nature to

paints. The maximum topcoat thickness shall be about .004 inch. The topcoat

is applied over the sealer. The topcoat shall not be too thick as to negate the

cathodic protective properties of the underlying thermally sprayed coating. For

cosmetic reasons, it is preferable that dark coloring agents such as carbon

black be added to the sealant or top coat to achieve a black or gray color.

Moreover, the topcoat must be compatible with the sealer to maintain good

adhesion. Top coat finishes should not be applied over an un-sealed

aluminized coating.

The following are topcoat finishes that comply with the cosmetic and

functional requirements setforth herein: The first topcoat finish is a polyurethane

polymer with curing agents containing ethyl acetate, hexamethylene

diisocyanate, homopolymer of HDI, n-butyl acetate and fine aluminum particles.

This sealant also complies with the requirements of this application. The color

of this top coat is gray-black.

Yet another top coat coating is a neutral urethane base acrylic with ethyl benzene,

methyl ketone, xylene, aromatic naphtha, barium sulfate, and 1,2,4 trimethyl benzene and

a polyisocyanate curing agent. The color of this product is black. The final top coat finish

considered is an epoxy polyamide which contains magnesium silicate, titanium dioxide,

black iron oxide, butyl alcohol and naptha. The color of this product is haze gray.

A wide variety of features can be utilized in the various materials

disclosed and described above. The foregoing discussion discloses and

describes a preferred embodiment of the present invention. One skilled in the

art will readily recognize from such discussion, and from the accompanying

drawings that various changes, modifications, and variations can be made

therein without departing from the true spirit and fair scope of the invention.

WE CLAIM

1.	A compressor having a protective coating disposed on an outside surface

of the compressor, the protective coating comprising:

a sprayed metallic layer (12) disposed on the outside surface of a shell

housing of the compressor; and

an organic based surface layer (12) disposed on the sprayed metallic layer

(12).

2.	The compressor as claimed in claim 1 wherein the sprayed metalic layer

(12) is a flame sprayed layer (12).

3.	The compressor as claimed in claim 2 wherein the flame sprayed layer

(12) is a powder flame sprayed layer (12).

4.	The compressor as claimed in claim 2 wherein the flame sprayed layer

(12) is a wire flame sprayed layer (12).

5.	The compressor as claimed in claim 1 wherein the sprayed metalic layer

(12) is formed by electric arc wire spraying.

6.	The compressor as claimed in claim 1 wherein the sprayed metalic layer

(12) comprises aluminum.

7.	The compressor as claimed in claim 6 wherein the sprayed metalic layer

(12) additionally comprises magnesium.

8.	The compressor as claimed in claim 7 comprising less than 10 percent

magnesium.

9.	The compressor as claimed in claim 7 wherein the metallic layer (12)

comprises less than about 5 percent magnesium.

10.	The compressor as claimed in claim 6 wherein the metallic layer (12)

comprises more than about 99 percent aluminum.

11.	The compressor as claimed in claim 1 wherein the sprayed metaiic layer

(12) has a thickness of between 0.010 to 0.015 micrometers.

12.	The compressor as claimed in claim 1 wherein the sprayed metaiic layer

(12) has a tension bond adhesion strength between the compressor and

the sprayed metallic layer (12) of at least 1,000 psf.

13.	The compressor as claimed in claim 1 wherein the sprayed metaiic layer

(12) comprises flattened droplets of metal.

14.	The compressor as claimed in claim 1 wherein the sprayed metallic layer

(12) is a porous coating.

15.	A compressor having a housing vessel win an exterior surface and a

protective coating disposed on the exterior surface, the protective coating

comprising:

a sprayed aluminum layer (12) disposed on the exterior surface of the

housing vessel; and

an organic surface layer (12) disposed on the sprayed aluminum layer

(12).

16.	The compressor as claimed in claim 15 wherein the organic surface layer

(12) comprises an epoxy-based carrier, and an organic compound.

17.	The compressor as claimed in claim 16 wherein the organic surface layer

(12) additionally comprises inorganic particulate.

18.	The compressor as claimed in claim 17 wherein the inorganic particulate

comprises aluminum.

19.	The compressor as claimed in claim 15 wherein the organic surface layer

(12) comprises an ultraviolet stabilizer.

20.	The compressor as claimed in claim 15 wherein the organic surface layer

(12) can withstand greater than 300.degree. F. exposure wihout

degradation.

21.	The compressor as claimed in claim 15 wherein the organic based surface

layer (12) has a thickness of less than 0.002 inch.

This Invention relates  a compressor having a protective coating disposed on

an outside surface of the compressor, the protective coating comprising a

sprayed metallic layer (12) disposed on the outside surface of a shell housing of

the compressor; and an organic based surface layer (12) disposed on the

sprayed metallic layer (12).	

Documents:

				706-CAL-2001-FORM-27.pdf

				706-cal-2001-granted-abstract.pdf

				706-cal-2001-granted-claims.pdf

				706-cal-2001-granted-correspondence.pdf

				706-cal-2001-granted-description (complete).pdf

				706-cal-2001-granted-drawings.pdf

				706-cal-2001-granted-examination report.pdf

				706-cal-2001-granted-form 1.pdf

				706-cal-2001-granted-form 18.pdf

				706-cal-2001-granted-form 2.pdf

				706-cal-2001-granted-form 26.pdf

				706-cal-2001-granted-form 3.pdf

				706-cal-2001-granted-form 5.pdf

				706-cal-2001-granted-letter patent.pdf

				706-cal-2001-granted-reply to examination report.pdf

				706-cal-2001-granted-specification.pdf

				706-cal-2001-granted-translated copy of priority document.pdf

« Previous Patent

Next Patent »

Patent Number	200168	

Indian Patent Application Number	706/CAL/2001	

PG Journal Number	06/2007	

Publication Date	09-Feb-2007	

Grant Date	09-Feb-2007	

Date of Filing	21-Dec-2001	

Name of Patentee	COPELAND CORPORATION	

Applicant Address	Delaware, United States of America, 1675 W. Campbell Road, Sidney, Ohio 45365-0669.	

Inventors:

#	Inventor's Name	Inventor's Address	

1	1.SCANCARELLO MARC J., 2.COOPER KIRK E., 3.DEVORE TODD A., 4.REU DON G.	1.75 Stonycreek Road, Troy, Ohio 45373;2.918 Catalpa Circle, Troy, Ohio 45373;3.15406 St. Rt.65, Wapakoneta, Ohio 45895;4.2718 Ave.N.Fort Madison, Iowa 52627, U.S.A., all are U.S. citizens.	

PCT International Classification Number	B23B 15/04,15/16	

PCT International Application Number	N/A	

PCT International Filing date		

PCT Conventions:

#	PCT Application Number	Date of Convention	Priority Country	

1	09/750,448	2000-12-28	U.S.A.	

© All Indian Patents, 2013-2021.

  Patent data available in the public domain from Indian Patents Office, Department of Industrial Policy and Promotions, Ministry of Commerce and Industry, Government of India.

File: patents/200272-improved-process-for-the-preparation-of-magnesium-aluminate-spinel-grains.html
Indian Patents. 200272:IMPROVED PROCESS FOR THE PREPARATION OF MAGNESIUM ALUMINATE SPINEL GRAINS

Indian Patents

Recently Granted Patents

  Recently Published Patents

Title of Invention	IMPROVED PROCESS FOR THE PREPARATION OF MAGNESIUM ALUMINATE SPINEL GRAINS

Abstract	AN IMPROVED PROCESS FOR THE PREPARATION OF MAGNESIUM ALUMINATE SPINEL GRAINS Improved process for the preparation of dense magnesium aluminate spinel grains of both low purity (i.e. common spinels) and high purity with a bulk density of >3.35 g/cc from cheap and readily available Indian raw materials such as alumina sources including &#945;-AI2O3, bauxite, aluminum hydroxide, diaspore, bayerite, and gibbsite, and magnesia sources including MgO, brucite, caustic MgO, and magnesite is disclosed in this process. In this process, calcination temperature has been optimized in such a way that powders obtained from a mixture of aluminum and magnesium raw materials are highly reactive, porous and friable, which facilitate the ease of grinding operation as well as avoids the powders to be ground into sub-micron size. Calcination as well as sintering temperatures used in this process to facilitate spinel phase formation and to obtain desired sintered properties are at least lower by 100 K as compared to existed commercial processes.	

Full Text	 

This invention relates to an improved process for the preparation of magnesium aluminate spinel. The invention particularly relates to an improved process for the preparation of sintered grains of magnesium aluminate in spinel structure, for use, for example in the manufacture of refractory bricks, castables, monoliths, etc.

Magnesium aluminate in the spinel structure offers excellent spalling resistance, corrosion resistance and slag penetration resistance, which makes it one of the most favourable new generation synthetic refractory raw materials.

BACKGROUND OF THE INVENTION

Although magnesium aluminate spinel is not a naturally occurring mineral as is the chromium spinel, in the past there has been an increasing interest to apply the magnesium aluminate spinel in refractory applications. The major motivation to replace magnesite-chrome refractory by MgAl204 system stems from the fact that the environment hazard posed by the conversion of insoluble trivalent (+3) chromium to the soluble hexavalent (+6) state in the former.

Magnesium aluminate spinel find applications as precast monolithic shapes for steel plant ladles, electric furnaces, caster tundishes, degasser snorkels and lances, stoichiometric spinel addition in the range of 20-30 wt.% significantly increases the slag penetration resistance of alumina castables. Magnesia rich sintered spinel has been used for the development of magnesia spinel brick for cement rotary kilns.

Generally, it is known to mix magnesia (MgO) and alumina (AI2O3) in the stoichiometric portions required to form magnesium aluminate spinel (MgAl204), forming this admixture into shapes and then firing the shapes. In this approach, the chemical reaction between the magnesium aluminate spinel takes place during the firing of the refractory shape.

However, it has been found that the volume change-taking place concurrently with the reaction of forming spinel is so large that it tends to disrupt the refractory shape.

Thus, it is very difficult, by this method, to make a magnesium aluminate spinel shape.

In another normal practice, the mixture of AI2O3 and MgO is injected into an electric arc furnace at a temperature between 2773 and 3273K. the mixture reacts to form spinel and then melts leading to formation of dense refractory grog.

However, this process is very expensive due to high capital and power cost. Further, this process does not yield high purity spinel as lots of fusion additives are added during electrofusion.

Alternatively, it has been known to form magnesium aluminate spinel grain by admixing and firing magnesia and alumina in stoichiometric proportions. This grain is then sized, formed into shapes, and fired a second time, however, there are only a few of existing commercial processes for production of magnesium aluminate spinel using this technique.

The US patent publication No. 3, 950,504 assigned to North American Refractories Co., U.S.A., discloses a method, in which a high purity magnesium aluminate spinel is prepared by blending alumina in the form of electrostatic precipitator (ESP) fines with a finely divided source of magnesia in such proportion as to provide a magnesia: alumina weight ration of about 0.4 to 0.8 and heating said blend to a temperature of about 1873 K to 2373K for a period of time sufficient for substantially complete reaction of said blend to produce spinel having a bulk density of at least about 90 percent of theoretical density. However, this process produces a low-density product at substantially higher sintering temperatures.

Recently, Serry and co-workers (British Ceramic Transactions, 1998, Vol.97, No.6, pages 275-282, and references therein) reported the preparation of magnesium aluminate spinel, with 3.35g/cc bulk density after sintering at 1973 K, from precipitated brucite [Mg(0H)2] and gibbsite [AI(OH) 3] using double stage firing process.

Yet another process (American Ceramic Society Bulletin, 1993, Vol.72, No.4, pages 59-63, and references therein) involves wet co-grinding of alumina and magnesia, which are formed separately by calcination of its precursor like aluminum hydroxide or magnesium hydroxide or magnesite etc. The ground slurry is then fired at around 2273 K to form dense spinel. However, these processes also requfred higher sintering temperatures and high cost raw materials.

A low-grade magnesium aluminate spinel is produced in China (Xinxiang Refractory Plant, 45 Renmin Road, Xinxiang, Henan, P.R. China, 453000) by using high quality of bauxite and soft calcined magnesia. The raw mix co-ground followed by briquetting to form pellets of optimum green density, which is then electro-fused or fired around 2273 K in a rotary kiln. However, this process is limited to production of MgO rich magnesium aluminate spinel. The above process needs multiple stages of calcination or high quality of sophisticated equipment or high quantity of power and fuel or high grade raw material etc.

Considering the disadvantages of the existing processes explained above the present invention proposes an improved process overcoming the drawbacks associated with the production of a magnesium aluminate spinel refractory material in the existing known processes. This invention also describes the process for the preparation of high-density magnesium aluminate spinel at relatively low sintering temperatures from in-expensive and readily available Indian raw materials.

The present process for producing magnesium aluminate sintered spinel grains involves utilization of cheap and readily available Indian raw materials. The simultaneous calcination step, which is adopted in the present process, not only economizes but also enhances the efficiency of the process. Further, the raw materials have been selected in such a way so that the calcination temperature for required spinelization to over come volume expansion barrier during sintering is reduced by more than 100 K and also yields high porous and friable powders during simultaneous calcination process, which ultimately facilitates the ease of grinding operation. The reactivity of the calcined powder is maintained in such a way so that extensive grinding for bringing down the average particle size in sub-micron range is avoided. One of the most important features of this invention is that it is suitable for

producing both low and high purity MgAl204 spinels starting from alumina, bauxite, aluminum, hydroxide, diapsore, bayerite, gibbsite as alumina source and MgO, brucite, caustic MgO, magnesite as magnesia source. Finally, magnesium aluminate spinel grains with density >3.35 g/cc is obtained at relatively low temperatures such as 1873-1923 K according to this process.

The main objective of this present invention, accordingly, is to provide an improved process for the preparation of low purity (common spinel) and high purity magnesium aluminate spinel grains useful for refractory lining of steel making ladles and cement rotary kilns.

Another objective of the present invention is to produce the above mentioned spinel grains with purity not less than 98% and densities not less than 3.25 g/cc, apparent porosity not more than 2% and water absorption not more than 1.5% within substantially low sintering temperature range of 1923 to 1973 K.

Still another objective of the present invention is to provide an improved process for the preparation of high purity magnesium aluminate spinel refractory material or bricks with improved thermal spalling resistance, superior slag erosion and penetration resistance.

The invention has been developed based on our findings that separate calcination of the alumina as well as magnesia raw materials such as aluminum hydroxide and caustic magnesia or magnesite, respectively, will not give a reactive powder. But their simultaneous calcination results in an enhanced reactivity towards spinelization.

Accordingly the present invention provides an improved process for the preparation of low purity and high purity magnesium aluminate spinel grains which comprises :

i.  Mixing or co-grinding of MgO and MgAl204 yielding materials for a period in

the range of 4 to 6 hours ii.  Nodulizing or extruding the resultant raw mixture by known methods

iii.  Calcining the nodules or extrudes in conventional furnace or kiln within the

temperature in the range of 1473 to 1673 K iv.  Grinding the calcined materials to less than 10 micron (Dioo) V.  Granulating the ground calcined powder within the range of 0.15 mm to 1.5

mm vi.  Pressing or briquetting granules under the pressure in the range of 1800 to

2000 kg/cm2 vii.  Sintering the pressed pellets or briquettes at temperatures in the range of

1873 K to 1973 K for 1 to 2 hours.

For high purity spinal, the magnesia yielding material may be any such material, but preferably should yield at least 97%, and most preferably 98.5%, MgO upon firing. For example, it can be a naturally occurring material such as a magnesium carbonate or it can be a synthetically produced material such as a magnesium hydroxide synthesized by reacting a magnesium salt solution such as seawater or naturally occurring brines or bitterns with lime, hydrated lime, or caustic soda. It can also be magnesia itself. A particularly suitable for m of magnesia is lightly calcined magnesia, i.e., one which has been formed by calcining magnesium hydroxide, caustic MgO, magnesium carbonate, or the like, at such a temperature, for example from 973 to 1373 K, that magnesia in a highly reactive state is formed.

For high purity spinel, the alumina yielding material may also be any such material, but again preferably will be one which yields at least 98%, and most preferably 99.5% alumina upon firing. It can be an aluminum compound such as aluminum hydroxide, for example the material produced by the Bayer process for producing alumina, or it can be alumina itself, either calcined at a relatively high temperature to form the material known as tubular alumina or calcined at a lower temperature to form a more reactive alumina.

For low purity spinel the purity of raw materials are generally eithin90 to 95% on oxide basis.

The magnesia yielding and alumina yielding materials are admixed in such a proportion so that there is slight excess of magnesia, on the fired basis, over that

required to form stoichiometric magnesium aluminate spinel. The amount of excess magnesia should be limited so that the magnesia in excess of that required to form a stoichiometric spinel with the alumina present is less, on the weight basis, than the amount of stoichiometric spinel, which could be formed in the resulting grain. Preferably the amount of magnesia will be limited so that there are not more than three moles of magnesia for each mole of alumina in the admixture.

This admixture is milled in any conventional mixer like, planetary mixer, ball mill, rod mill, Eirich mixer, etc., for a period of 4 to 6 hours. The mixture is then nodulised in the sizes of around 8-15 mm of diameter nodules or extruded into rod shape of dimension of 25 mm diameter x 150-200 mm lengths with polymeric binder like dextrin solution, polyvinyl alcohol solution, wax emulsion, methylcellulose, etc., maintaining the binder percentage between 1& 5%. The nodules / extrudes are then dried in oven within 398-623 K so that moisture content is less than 0.5%. The dried nodjule is calcined within a temperature range of 1473-1673 K to obtain 60-100% of spinel phase. The calcined material is ground in ball mill or any other conventional mill for sufficient time to reduce the particle size less than 10 micron. The ground powder is then mixed with polymeric binder like polyvinyl alcohol solution, dextrin solution, methylcellulose, wax emulsion, etc., to form dough in a conventional dough making machine prior to granulation through granulator to a definite size fraction, which lies between -8 to +325 BSS mesh. The dried granule containing less than 2% moisture is pressed in the form of pellets having volume within 15-50 cc under the pressure of 1-3 tons/cm2. The pressed pellets having green density of >2.0 g/cc are fired within 1873-2073 K and soaked for 0.5-2 hour in an electrical /gas/ oil fired kiln like rotary or tunnel or vertical shaft or down draft etc. The sintered pellets having density of >3.35 g/cc, apparent porosity 
The following Examples are provided merely to illustrative the invention and therefore should not to be construed as limiting the scope of the invention. In the Examples,  unless  indicated  otherwise,  all  temperatures  are  in  Kelvin  (K),  all

compositions are in weight percent or weight ratios and all densities are in grams per cubic centimeter (g/cc).

EXAMPLE 1

In this experiment, aluminum trihydroxide was mixed and co-ground with caustic MgO in stoichiometric ratio in a steel ball mill using steel media for a period of around 4 hours. The chemical compositions of above alumina and magnesia raw materials are given in Table 1.

The ground mixture was then modulized into sizes of 8-10 mm of diameter nodules with dextrin solution maintaining the binder percentage in it within 3 to 5%. The nodules were then dried in oven at around 423 K to bring down the moisture content at less than 0.5%. The dried nodules were calcined in an electrically operated furnace at 1573 K to obtain not less than 70% of spinel phase. The calcined material was then ground in a ball mill to reduce the particle size (Dioo) to less than 10 microns. The ground powder was then mixed with polymeric binder like polyvinyl alcohol solution to form dough in conventional dough -making machine prior to granulation through granulator to a definite size fraction, which lies between 0.15 mm to 1.5 mm. The dried granule containing less than 2% moisture was pressed in the form of pellets having diameter 20 mm x 10 mm height under the pressure of 2000 kg /cm2. The pressed pellets having green density of 2.2 g/cc were fired at 1923 K for a soaking period of 1 hr in an electrically operated furnace.

EXAMPLE 2

In this example, Chinese Bauxite was used as an alumina raw material and Chinese magnesite was used as a magnesia source. This experiment was done to check the suitability of the present process for manufacture of low-grade spinel (known as common spinel). Both alumina and magnesia raw materials were mixed in 1:1 molar ratio with respect to alumina and magnesia in a conventional mixer for a period of 4 hours. The chemical compositions of Chinese Bauxite and Chinese magnesite are given in Table 2.

The ground mixture was nodulized with dextrin solution maintaining the binder percentage in it within 3 to 5%. The nodules were then dried and calcined in an electrically operated furnace at 1573 K. The calcined material was then ground in a ball mill to reduce the particle size (Dioo) to less than 10 microns. The ground powder was then mixed with polyvinyl alcohol solution to form dough in a conventional dough-making machine prior to granulation through granulator to a

definite size fraction. The dried granule containing less than 2% moisture was pressed in the form of pellets having diameter 20 mm x 10mm height under the pressure of 2000 kg/ cm2 . The pressed pellets having green density of 2.20 g/ cc were fired at 1923 K for a soaking period of 1 hour. The sintered properties of thus obtained magnesium aluminate spinel are as follows :

In this experiment calcined alumina, instead of aluminum tri-hydroxide as in Example 1, has been mixed and co-ground with caustic MgO in stoichiometric ratio in steel ball mill using steel media for a period of around 4 hours. The specification of calcined alumina is given below.

The ground mixture was nodulized with dextrin solution maintaining the binder wpercentage in it within 3 to 5%. The nodules were then dried and oven at around 423 K and calcined in an electrically operated furnace at 1573 K. The calcined material was then ground in a ball mill to reduce the particle size (Dioo) to less than 10 microns. The ground powder was then mixed with polymeric binder solution to form dough in a conventional dough-making machine prior to granulation through granulator to a definite size fraction. The dried granule containing less than 2% moisture was pressed in the form of pellets having diameter 20 mm x 10mm height

under the pressure of 2000 kg/ cm2. The pressed pellets having green density of 2.05 g/ CO were fired at 1923 K for a soaking period of 1 hour.

EXAMPLE 4

In this experiment the mixed and co-ground mass of aluminum, tri-hydrate and caustic MgO was nodulized and dried in oven. The dried nodules were calcined in an electrically operated furnace at 1373 K instead of 1573 K as in example 1. The extent of spinelization was found to be around 50%. The calcined material was ground in a ball mill to reduce the particle size (Dioo) to less than 10 microns followed by mixing with polymeric binder prior to granulation through granulator to a definite size fraction, which lies between 0.15 mm to 1.5 mm. The dried granule containing less than 2% moisture was pressed in the form of pellets having diameter 20 mm x 10 mm height under the pressure of 2000 kg/ cm2. The pressed pellets having green density of 1.95-g/cc were fired at 1923 K for a soaking period of 1 hour in an electrically operated furnace. The sintered properties of thus obtained magnesium aluminate spinel are as follows:

EXAMPLE 5

In this experiment the mixed and co-ground mass of aluminum, tri-hydrate and caustic MgO was nodullzed and dried in oven. The dried nodules were calcined in an electrically operated furnace at 1573 K to obtain not less than 70% of spinel phase. The calcined material was then ground in a ball mill to reduce the particle size (D100) to less than 15 microns instead of 10 microns as in earlier examples. The ground powder was then granulated and pressed in the form of pellets having diameter 20 mm x 10 mm height under the pressure of 2000 kg/ cm2. The pressed pellets having green density of 2.0-g/ cc were fired at 1923 K for a soaking period of 1 hour in an electrically operated furnace. The sintered properties of thus obtained magnesium aluminate spinel are as follows:

Advantages of the Invention

1.	Utilizes cheap and readily available Indian raw materials

2.	The simultaneous calcination step not only economizes but also enhances the efficiency of the process.

3.	Raw materials have been selected  in such a way so that the calcination

temperature for required spinelization to over come volume expansion barrier during sintering is reduced by more than 100 K.

4.	The formation of highly porous and friable powders during simultaneous calcination process ultimately facilitates the ease of grinding operation.

5.	The reactivity of the calcined powder is maintained in such a way so that extensive grinding for bringing down the average particle size in sub-micron range is avoided.

6.	The process is suitable for producing both low and high purity MgAl204 spinels starting from alumina, bauxite, aluminum hydroxide, diaspore, bayerite, gibbsite as alumina source and MgO, brucite, caustic MgO, magnesite as magnesia source.

7.	Magnesium aluminate spinel grains with density >3.35 g/cc is obtained at relatively low temperatures such as 1873-1923 K according to this process.

We Claim :

1.  An  Improved  Process for the  Preparation of high  purity and low purity magnesium aluminate spinel grains which comprises:

i.  Mixing or co-grinding of MgO and AI2O3 yielding materials for a period in the

range of 4 to 6 hours.	

ii.  Nodulizing or extruding the resultant raw mixture by known methods

iii.  Calcining the nodules or extrudes in conventional furnace or kiln within the temperature In the range of 1473 to 1673 K

iv.  Grinding the calcined materials to less than 10 micron (D100)

V.  Granulating the ground calcined powder within the range of 0.15 mm to 1.5 mm

vi.  Pressing or briquetting granules under the pressure in the range of 1800 to 2000 kg / cm2

vii.  Sintering the pressed pellets or briquettes at temperatures in the range of 1873 K to 2073 K.

2.	An improved process as claimed in claim 1 wherein the alumina source includes aluminum tri-hydroxide, bauxite, diaspore, gibbsite and alumina.

3.	An improved process as claimed in claim si & 2 wherein the magnesia source includes MgO, caustic MgO and Magnesite.

4 An improved process as claimed in claims 1 to 3 wherein the purity of raw materials on loss free basis should not be less than 98%.

3. An improved process as claimed in claims 1 to 4 wherein the calcination temperature falls in the range of 1373 K to 1673 K preferably 1523 K to 1623 K.

6. An improved process as claimed in claims 1 to 5 wherein the extent of spinelizaiton on calcination is not less than 60% preferably more than 70%.

7. An improved process as claimed in claims 1 to 6 wherein particle size (D100) of calcined and ground mass is not be more than 10 micron preferably not more than 8 micron and average particle size (D50) is less than 2 micron, preferably less than 1.5 micron.

6. An improved process as claimed in claims 1 to 7 wherein the size fraction of granules of calcined and ground mass lies between 0.15 mm to 1.5 mm

9. An improved process as claimed in claims 1 to 8 wherein the green density of the pressed briquette is greater than 2.0 gm / cc

10. An improved process as claimed in claims 1 to 9 wherein the sintering temperature is between 1873 K and 2073 K

11. An improved process as claimed in claims 1 to 10 which is suitable for producing both low purity and high purity MgAl204 spinel.

12. An improved process for the preparation of high purity magnesium aluminate spinel  grains  substantially  as  herein  described  with  reference  to  the

Documents:

				29-mas-1999 abstract duplicate.pdf

				29-mas-1999 abstract.pdf

				29-mas-1999 claims duplicate.pdf

				29-mas-1999 claims.pdf

				29-mas-1999 correspondence others.pdf

				29-mas-1999 correspondence po.pdf

				29-mas-1999 description (complete) duplicate.pdf

				29-mas-1999 description (complete).pdf

				29-mas-1999 form-1.pdf

				29-mas-1999 form-19.pdf

				29-mas-1999 form-4.pdf

				29-mas-1999 form-5.pdf

« Previous Patent

Next Patent »

Patent Number	200272	

Indian Patent Application Number	29/MAS/1999	

PG Journal Number	27/2006	

Publication Date	07-Jul-2006	

Grant Date	02-May-2006	

Date of Filing	07-Jan-1999	

Name of Patentee	INTERNATIONAL ADVANCED RESEARCH CENTRE	

Applicant Address	POWDER METALLURGY AND NEW MATERIALS OPP. BALAPUR VILLAGE, RCI ROAD, R.R. DISTRICT, HYDERABAD 500 005	

Inventors:

#	Inventor's Name	Inventor's Address	

1	MANTRAVADI CHANDRA SEKHAR RAO	MPRREFRACTORIES LTD HAVING ITS REGISTERED OFFICE AT , EVEREST, ADITYA ENCLAVE, AMEERPET 500038	

2	YASHWANT RAMCHANDRA MAHAJAN	INTERNATIONAL ADVANCED RESEARCH CENTRE FOR POWDER METALLURGY AND NEW MATERIALS, HAVING ITS REGISTERED OFFICE OPP. BALAPUR VILLAGE, RCI ROAD, RR DISTRICT, HYDERABAD 500 005	

3	IBRAM GANESH	INTERNATIONAL ADVANCED RESEARCH CENTRE FOR POWDER METALLURGY AND NEW MATERIALS, HAVING ITS REGISTERED OFFICE OPP. BALAPUR VILLAGE, RCI ROAD, RR DISTRICT, HYDERABAD 500 005	

4	SUBIR BHATTACHARJEE	INTERNATIONAL ADVANCED RESEARCH CENTRE FOR POWDER METALLURGY AND NEW MATERIALS, HAVING ITS REGISTERED OFFICE OPP. BALAPUR VILLAGE, RCI ROAD, RR DISTRICT, HYDERABAD 500 005	

5	RAY JOHNSON	INTERNATIONAL ADVANCED RESEARCH CENTRE FOR POWDER METALLURGY AND NEW MATERIALS, HAVING ITS REGISTERED OFFICE OPP. BALAPUR VILLAGE, RCI ROAD, RR DISTRICT, HYDERABAD 500 005	

6	BHASKER PRASAD SAHA	INTERNATIONAL ADVANCED RESEARCH CENTRE FOR POWDER METALLURGY AND NEW MATERIALS, HAVING ITS REGISTERED OFFICE OPP. BALAPUR VILLAGE, RCI ROAD, RR DISTRICT, HYDERABAD 500 005	

PCT International Classification Number	C01F7/16	

PCT International Application Number	N/A	

PCT International Filing date		

PCT Conventions:

#	PCT Application Number	Date of Convention	Priority Country	

1			NA	

© All Indian Patents, 2013-2021.

  Patent data available in the public domain from Indian Patents Office, Department of Industrial Policy and Promotions, Ministry of Commerce and Industry, Government of India.
