Repository: anandvc/allindianpatents

File: patents/200434-a-process-for-preparing-bitumen-compositions.html
Indian Patents. 200434:A PROCESS FOR PREPARING BITUMEN COMPOSITIONS

Indian Patents

Recently Granted Patents

  Recently Published Patents

Title of Invention	A PROCESS FOR PREPARING BITUMEN COMPOSITIONS

Abstract	The present invention relates to a process for preparing a bitumen composition which comprises mixing at a temperature of from 160°C to 220°C an oxidised bitumen having a penetration index of 0 to 5 with a thermoplastic rubber which is present in an amount of less than 5 %wt, based on total bitumen composition.	

Full Text	The present invention relates to a process for preparing bitumen compositions  bitumen compositions obtainable by such process and the use of them in asphalt mixtures for road applications.

Bitumen is used as a binder in road asphalt mixtures, and has developed continually to meet ever increasing performance demands from road building constructors. In general bitumen performs well in road asphalt, but increasingly heavy traffic loads have led to the premature wear of many roads through rutting and cracking of the surface. Cracking is a serious defect in a road asphalt because it allows water to reach lower layers of the road surface where it causes rapid deterioration, and accelerates the need for premature repairs. Increasing the bitumen content of asphalt or using a softer grade of bitumen improves the crack resistance of asphalt at low temperatures but increases the risk of excessive rutting at higher temperatures because the mixture is effectively softer. Conversely, resistance of rutting can be improved by reducing the amount of bitumen in the asphalt mixture or by using a harder grade of bitumen, at the expense of crack resistance because the mixture becomes less flexible.

In view of the above it will be clear that it would be advantageous to develop a hard bitumen composition meeting today"s crack resistance requirement, i.e. a bitumen composition having both a good low temperature performance and a good high temperature rutting resistance.

It is known that the low temperature properties of  can be improved by blending them with a polymer. However, when this modification is applied to

hard bitumen, an incompatibility between the bitumen and the polymer is generally observed, resulting in hardly or not improved low temperature properties and a relatively poor ageing behaviour.

It is further known to prepare industrial and roofing-grade bitumen by subjecting a bitumen/polymer mixture to a conventional blowing process. These bitumen compositions, "novjever,  appear to be not suitable for road applications, due to their high softening point and relatively high penetration.

Object of the present invention is to provide a bitumen composition suitable for road applications having both a good low temperature performance and a good high temperature rutting resistance, and in addition an improved ageing behaviour.

Surprisingly, it has now been found that such bitumen composition can be prepared by mixing a particular bitumen with a thermoplastic rubber.

Accordingly, the present invention relates to a process for preparing a bitumen composition which comprises mixing at an elevated temperature an oxidised bitumen having a penetration index of at least 0 with a thermoplastic rubber which is present in an amount of less than 5 %wt/ based on total  bitumen composition.

Preferably, the bitumen has a penetration index of at most 5. More preferably, the bitumen has a penetration index in the range of from 0 to 2.

Suitably, the thermoplastic rubber is present in an amount of less than 3 %wt, preferably in the range of from 0.1 to 2.5 %wt, based on total bitumen composition.

Suitably, the present process is carried out at a temperature in the range of from 160 to 220 "C.

Preferably, the process according to the present invention is carried out at a temperature in the range

of from 170 to 190 °C.

The process may be carried out at ambient pressure or elevated pressure. Normally, however, it will be carried out at ambient pressure.

Suitably, the present process is carried out over a period of time of less than 6 hours, preferably less than 2 hours.

The oxidised bitumen is suitably obtained by subjecting a bitumen to a blowing process. More preferably, the oxidised bitumen is obtained by subjecting a bitumen to a catalytic blowing process. Suitable catalysts to be used in such blowing process include those taught in the art such as ferric chloride, phosphorus pentoxide, aluminium chloride, boric acid and phosphoric acid, the latter being preferred. The catalyst is normally added to the bitumen to be blown in an amount of less than 2.5 %wt, based on bitumen. The blowing process is carried out with an oxygen-containing gas, such as air or pure oxygen. Preferably, use is made of air. The blowing process may be carried out at ambient pressure or elevated pressure. Normally, however, it will be carried out at ambient pressure.

Suitably, the catalytic blowing process is carried out over a period of time of less than 8 hours, preferably less than 4 hours.

Suitably, such blowing process is carried out at a temperature in the range of from 200 to 350 °C, preferably in the range of from 250 to 300 °C.

The bitumen to be oxidised may be a residue from distillation of crude oil, a cracked residue, an extract of a crude oil, a bitumen derived from propane bitumen, butane bitumen, pentane bitumen or mixtures thereof. Other suitable bitumens include mixtures of the above bitumen with extenders (fluxes) such as

petroleum extracts, e.g. aromatic extracts, distillates or residues. Suitably, the bitumen to be oxidised has a penetration in the range of from 50 to 400 dmm, preferably 100 to 300 dmm, and more preferably 200 to 300 dmm {as measured by ASTM D 5 at 25°C), and a softening point in the range of from 30 to 65 °C, preferably in the range of from 35 to 60 °C (as measured by ASTM D 36}.

The penetration index (PI) of the oxidised bitumen is determined by means of its penetration and softening point as is well appreciated by the skilled person (see for instance The shell Bitumen Handbook, 1991, pages 74 and 75).

The oxidised bitumen is mixed with a thermoplastic rubber. Suitably, the oxidised bitumen can be mixed with one or more different types of thermoplastic rubbers.

Although a wide range of thermoplastic rubbers can suitably be used in accordance with the present invention, the preferred thermoplastic rubbers comprise optionally hydrogenated block copolymers which comprise at least two terminal poly(monovinylaromatic hydrocarbon) blocks and at least one central poly(conjugated diene) block, forming a continuous network.

Preferably block copolymer constituents are selected from the group consisting of those of the formulae A(BA)j^ or (ABj^X, wherein A represents a block copolymer of predominantly poly(monovinylaromatic hydrocarbon), wherein B represents a block of predominantly poly(conjugated diene), wherein X represents the residue of a multivalent coupling agent and wherein n represents an integer > 1, preferably > 2, and m represents an integer > 1, preferably m is 1.

More preferably, the blocks A represent

predominantly poly(styrene) blocks and the B blocks represent predominantly poly(butadiene) blocks or predominantly poly(isoprene) blocks. Multivalent coupling agents to be used include those commonly known in the art.

With the term "predominantly" is meant that the respective blocks A and B are mainly derived from monovinyl aromatic hydrocarbon monomers and conjugated diene monomers, which monomers may be mixed with other structurally related or non-related co-monomers, e.g. monovinyl aromatic hydrocarbon monomers as main comporient and small amounts (up to 10^) of other monomers or butadiene mixed with isoprene or small amounts of styrene.

More preferably, the block copolymers contain pure poly(styrene)/ pure poly(isoprene) or pure poly(butadiene) blocks, of which the poly(isoprene) or poly(butadiene) blocks may be selectively hydrogenated to at most a residual ethylenic unsaturation of 20%, more preferably less than 5% of its original unsaturation content prior to hydrogenation. Preferably, however, the block copolymers are not selectively hydrogenated. Most preferably, the applied block copolymer has the structure ABA, wherein A has an apparent molecular weight of from 3000 to 100,000, preferably from 5000 to 25,000 and the diblocks AB have an apparent molecular weight in the range of from 50,000 to 170,000.  Preferably, the diblocks AB have an apparent molecular weight in the range of from 70,000 to 120,000.

With the term "apparent molecular weight" as used throughout the specification is meant the molecular weight of a polymer, as measured with gel permeation chromatography (GPC) using poly(styrene) calibration standards.

The originally prepared poly(conjugated diene) blocks usually contain from 5 to 65 % by weight vinyl groups, originating from 1,2 polymerisation relative to the conjugated diene molecules, and preferably a vinyl content from 10 to 55 % by weight.

The complete block copolymer to be used according to the present invention, is normally containing polymerised vinyl aromatic hydrocarbon monomers In an amount of from 10 to 60% by weight and preferably from 15 to 45% by weight.

The apparent molecular weight of the total block copolymer will normally be in the range of from 100,000 to 500,000 and pireferably in the range of from 250,000 to 450,000, and most preferably in the range of from 350,000 to 400,000.

As examples of suitable pure block copolymers can be mentioned KRATON G-1651, KRATON G-1654, KRATON G-1657, KRATON G-1650, KRATON G-1701, KRATON D-1101, KRATON D-1102, KRATON D-1107, KRATON D-1111, KRATON D-1116, KRATON D-H17, fCRATON D-1118, KRATON D-1122, PCRATON D-1135X, KRATON D-1184, KRATON D-1144X, KRATON D-1300X, KRATON D-4141 and KRATON D-4158 (KRATON is a trademark).

The present invention further provides a bitumen composition obtainable by any of the processes described hereinbefore. Such bitumen composition is very attractive since it displays both a good low temperature performance and a good high temperature rutting resistance.

Suitably, the bitumen composition has a penetration in the range of trom 30 to 300 dmm, preferably of from 100 to 200 dmm (as measured by ASTM D 5 at 25""C) , and a softening point in the range of 50 to 120 °C, preferably of from 60 to lOQ °C (as measured by ASTM D 36) .

Suitably, such bitumen composition has a G /sin 6-

value of at least 1 kPa (at 64 °C), preferably in the range of from 1 to 2 kPa (at 64 °C), and a m-value of at least 0.30 (at -6 °C), preferably at least 0.33 (at -6 ° C), (both the G*/sin 5-value and the m-value have been defined in Superpave Series No. 1 (SP-1), Asphalt Mstitute, which document is hereby incorporated by reference).

Fillers such as carbon black, silica and calcium carbonate, stabilisers, antioxidants, pigments, and solvents are known to be useful in bitumen compositions and can be incorporated in the bitumen compositions of this invention in concentrations taught in the art.

The present invention still further provides the use of a bitumen composition as described hereinbefore in an asphalt mixture for road applications.

Accordingly the present invention provides a process for preparing a bitumen composition which comprises mixing at a temperature of from ISCC to 220""C an oxidised bitumen having a penetration index of 0 to 5 with a thermoplastic rubber which is present in an amount of less than 5 %wt, based on total bitumen composition.

The present invention will now be illustrated by means of the following Examples. Example 1

An oxidised bitumen having a PI of 0.8 was obtained by subjecting a bitumen having a PI of -0.7 to a catalytic blowing process using phosphoric acid as catalyst, whereafter the blown bitumen obtained was mixed with a naphthenic flux. Said oxidised bitumen was then mixed at a temperature of 180 °C and for 1 hour with 2% by weight of a non-hydrogenated radial polystyrene-polybutadiene-polystyrene block copolymer, based on total bitumen composition. The block copolymer had a 30%w styrene content, an apparent molecular weight of 380,000 and contained polystyrene-polybutadiene diblocks having an apparent molecular weight of 112,000. The main properties of the bitumen composition so obtained are given in the upper part of Table 1.

The bitumen composition obtained was then subjected to the Rolling Thin film

Oven Test (ASTM test method D		■	

2572) whereafter it was further aged in a Pressure Ageing Vessel (AASHTO P?i;. The main properties of the bitumen composition after these ageing tests are shown in the bottom part of Table 1. Example 2

A process was carried out in a similar way as described in Example 1 except that a bitumen having a PI of -0.9 and which had not been subjected to an oxidation treatment was mixed with 4%  by weight of the radial polystyrene-polybutadiene-polystyrene block copolymer, based on  total bituinen composition. The main properties of the non-oxidised bitumen composition so obtained are given in the upper part of Table 1

The bitumen composition was then subjected to the Rolling Thin film Oven Test (ASTM test method D 2572) whereafter it was further aged in a Pressure Ageing Vessel {AASHTO PPl). The main properties of the bitumen composition after these ageing tests are shown in the bottom part of Table 1.

Table 1

Bitumen composition	Example 1  Example 2

Before RTFOT/PAV

Penetration at 25  °C, dim	151	113

Softening point (R&B), °C	49.5	62.9

Viscosity at 135 °C,  Pa.s	0.764	0.818

G*/sin 6 at 64 °C, kPa	1.13	1.23

After RTFOT

G*/sin 6 at 64 °C, kPa	3.87	2.47

2082	4094

124	278

0.333	0.317

After RTFOT/PAV G sin 5 at 19 °C, kPa Stiffness at -24 °C, MPa m-value at -24 °C

I

From Table 1 it will be clear that the bitumen composition prepared in accordance with the present invention [Example 1) displays i) an improved high temperature rutting resistance (after RTFOT) and ii} an improved low temperature performance (after RTFOT/PAV) when compared with a bitumen composition falling outside the scope of the present invention (Example 2). A finding which is especially surprising if one takes into account the fact that in Example 1 much less block copolymer is applied.

WE CLAIM:

1.	A process for preparing a bitumen composition which comprises mixing at a temperature of from 160""C to 220°C an oxidised bitumen having a penetration index of 0 to 5 with a thermoplastic rubber which is present m an amount of less than 5 %wt, based on total bitumen composition.

2.	The process according to claim 1, wherein the bitumen has a penetration index in the range of from 0 to 2.

3.	The process according to anyone of claims 1 to 2, wherein the thermoplastic rubber is present in an  of less than 3 %wt.

4.	The process according to claim 3, wherein the thermoplastic rubber is present in an amount of 0.1 to 2.5 %wt.

5.	The process according to anyone of claims 1 to 4, wherein the bitumen comprises a catalytically blown bitumen.

6.	The process according to anyone of claims 1 to 5, wherein the thermoplastic rubber comprises an optionally hydrogenated block copolymer which comprises at least two terminal poly(monovinylaromatic hydrocarbon) blocks and at least one central poiy(conjugated diene) block.

7.	The process according to claim 6, wherein the block copolymer has the formulae A(BA)ni or (AB)nX wherein A represents a block of predominantly poly{monovinylaromatic hydrocarbon) and wherein B represents a block of predominantly poIy(conjugated diene), wherein X represents the residue of a multivalent coupling agent and wherein n is an integer of at least 1 and m is an integer of at least 1.

8.	The process according to claim 7, wherein the A blocks are predominantly poly(styrene) block and the B blocks are predominantly poly(butadiene) blocks or predominantly poly{isoprene) blocks.

9.	The process according to claim 7 or 8, wherein diblocks prepared from A and Bhave anapparentmolecular weight in the range of from 50,000 to 170,000.

10.	A process for preparing a bitumen composition substantially as herein described and exemplified.	

Documents:

				902-mas-1997 abstract duplicate.pdf

				902-mas-1997 abstract.pdf

				902-mas-1997 claims duplicate.pdf

				902-mas-1997 claims.pdf

				902-mas-1997 correspondence others.pdf

				902-mas-1997 correspondence po.pdf

				902-mas-1997 description (complete) duplicate.pdf

				902-mas-1997 description (complete).pdf

				902-mas-1997 form-1.pdf

				902-mas-1997 form-19.pdf

				902-mas-1997 form-26.pdf

				902-mas-1997 form-4.pdf

				902-mas-1997 peititon.pdf

« Previous Patent

Next Patent »

Patent Number	200434	

Indian Patent Application Number	902/MAS/1997	

PG Journal Number	08/2007	

Publication Date	23-Feb-2007	

Grant Date	19-May-2006	

Date of Filing	29-Apr-1997	

Name of Patentee	M/S. SHELL INTERNATIONALE RESEARCH MAATSCHAPPIJ B.V	

Applicant Address	CAREL VAN BYLANDTLAAN 30 2596 HR THE HAGUE,	

Inventors:

#	Inventor's Name	Inventor's Address	

1	RUDOLF BAANERS	BADHUISWEG 3, 1031 CM AMSTERDAM,	

2	GERRIT VAN GOOSWILLIGEN	BADHUISWEG 3, 1031 CM AMSTERDAM,	

3	KOEN STEERNBERG	BADHUISWEG 3, 1031 CM AMSTERDAM,	

PCT International Classification Number	C08L 95/00	

PCT International Application Number	N/A	

PCT International Filing date		

PCT Conventions:

#	PCT Application Number	Date of Convention	Priority Country	

1			NA	

© All Indian Patents, 2013-2021.

  Patent data available in the public domain from Indian Patents Office, Department of Industrial Policy and Promotions, Ministry of Commerce and Industry, Government of India.

File: patents/200464-corrosion-inhibiting-solutions-and-processes-for-refrigeration-systems.html
Indian Patents. 200464:CORROSION INHIBITING SOLUTIONS AND PROCESSES FOR REFRIGERATION SYSTEMS

Indian Patents

Recently Granted Patents

  Recently Published Patents

Title of Invention	CORROSION INHIBITING SOLUTIONS AND PROCESSES FOR REFRIGERATION SYSTEMS

Abstract	Abstract of the Invention Anticorrosion solutions and processes useful for refrigeration processes are disclosed. Heteropoly complex anions of transitional metal elements can be added to an absorption refrigeration solutions which includes at least one alkali metal halide or similar compounds, or mixtures thereof, in combination with transition metal compounds or compounds of the metallic elements of Groups IIIa to VIa of the Periodic Table of Elements to minimize corrosion of the refrigeration system.	

Full Text	The following specification particularly describes and ascertains the nature of this invention and the manner in which it is to be performed.

Field of the Invention This invention relates generally to solutions for refrigeration systems, and in particular to absorption solutions which include corrosion inhibiting

agents.

Background of the Invention Alkali metal halides, such as lithium bromide, are used in absorbent fluids in absorption refrigeration machines.  An exemplary alkali metal halide solution for absorption refrigeration applications is a lithium bromide solution, adjusted to pH range of 7-13 with lithium hydroxide.

Although this and other types of absorption solutions can be advantageous for the refrigeration cycles, alkali metal halides can be corrosive toward the materials used to construct the refrigeration machine.  Such materials can include mild and stainless

-2-

steel for containment components and copper or copper-nickel alloys for tube bundles, among others.

In addition to the surface damage caused by-corrosion, the corrosion reaction evolves hydrogen gas as a byproduct.  Incondensibles in the form of atoms or ions can easily enter and diffuse into metals, resulting in the degradation of their mechanical properties under certain conditions.

The severity of corrosion can vary depending upon factors such as temperatures of the system, concentration of alkali metal halide in the absorption solution, metals used in the construction or the refrigeration unit, the presence of air, and the like. For example, during use, the internal temperature of such machines can be high, typically up to about 450°F and higher, depending on the type of the  absorption cycle, which can increase the corrosive effect of the alkali metal halide solution.

Various additives, such as lithium chromate, lithium nitrate, and lithium molybdate, have been proposed as corrosion inhibitors in alkali metal halide absorption solutions.  However, lithium chromate can raise environmental concerns, and its use is being phased out.  Further, the level of chromate and its oxidation state must be carefully maintained.  If too little chromate is used, then it does not properly passivate the whole metal surface and pitting can result.  Lithium nitrate can potentially evolve ammonia, which can cause stress corrosion cracking of copper based alloys such as heat exchanger tubes. Lithium molybdate exhibits only limited solubility in alkali metal halide solutions.  In addition, lithium molybdate is metastable in aqueous halide solutions. Thus it can be difficult to maintain in aqueous halide solution's and to maintain a constant concentration of molybdate ions in solution.

-3-

Pending U.S. Patent Application 08/882,771, filed June 26, 1997, titled "Corrosion Inhibiting Solutions for Refrigeration Systems," is directed to the use of heteropoly complex anions of transitional elements as corrosion inhibition, additives. Refrigeration absorption fluid formulations which included heteropoly complex anions as a component exhibited improved corrosion inhibition properties and low generation of hydrogen gas that is evolved due to the corrosion reaction of alkali halide solutions with the materials of construction of the refrigeration machine.  Pending U.S. Patent Application Serial No. 08/896,110, filed July 17, 1997, titled "Corrosion Inhibiting Solutions for Refrigeration Systems," is directed to the use of halide compounds of metallic elements of group Va, and demonstrated that alkali halide formulations containing these elements offer improved corrosion protection and low hydrogen as compared to conventional corrosion inhibitors.

Summary of the Invention The present invention provides alkali metal halide solutions, preferably lithium halide solutions, and more preferably lithium bromide solutions, which are useful as absorption fluids in refrigeration machines.  The absorption solution contains a mixture of at least one heteropoly complex anion of transition metal elements with at least one other transition metal compound.  Alternatively, the absorption solution contains a mixture of at least one heteropoly complex anion with at least one compound of the metallic elements of the groups IIIa to VIa of the Periodic Table of Elements.

The compositions of the invention containing a mixture of corrosion inhibitors provide improved corrosion protection for the materials of construction of the refrigeration machine.  The alkali halide

-4-

formulations of this invention which contain the mixture of additives also provide a more stable formulation over those containing only the heteropoly complex anions.  Still further,use of the absorption solutions on  a refrigeration machine can result in a protective layer containing magnetite (iron oxide) formed on carbon steel.  The inventors have found that protective layer which forms as a result of using the solutions of the invention can be more corrosion resistant than oxide layers formed in the presence of conventional corrosion inhibitors, such as lithium molybdate, in which magnetite films tend to be more amorphous and less developed.

-4A-

The present invention accordingly provides for a process for preparing an absorption solution for refrigeration systems, comprising combining at least one alkali metal halide, such as herein described, at least one heteropoly complex anion of a transition metal element, such as herein described, and at least one additional additive, such as herein described, said at least one heteropoly complex amino of a transition metal element and said at least one additional additive present in an amount sufficient to provide a corrosion inhibiting effect.

The present invention also provides for a process for inhibiting the corrosion of a refrigeration machine resulting from the presence of alkali metal halide absorbent solutions, comprising circulating in a refrigeration machine an absorption solution comprising at least one alkali metal halide, at least one heteropoly complex anion of a transition metal element, and at least one additional additive comprising a compound selected from the group consisting of transition metal compounds and compounds of the metallic elements of Groups IlIa to Via of the Periodic Table of Elements, said at least one heteropoly complex anion of a transition metal element and said at least one additional additive present in an amount sufficient to provide a corrosion inhibiting effect.

4B  

Brief Description of the Accompanying Drawings

Some of the features and advantages of the invention having been described, others will become apparent from the detailed description which follows, and from the accompanying drawings, in which:

Figure 1 is an X-ray diffraction pattern of a surface layer formed on carbon steel coupons exposed to a 65 wt.% LiBr solution which included heteropoly mglybdate anion/antimony complex at 400°F for one week; Figure 2 is an X-ray diffraction pattern of a surface layer formed on carbon steel coupons exposed to a 65 wt.% LiBr solution which includes a heteropoly molybdate anion at 400°F for one week; and

Figure 3 is an X-ray diffraction pattern of a surface layer formed on carbon steel coupons exposed to a 65 wt.% LiBr solution which includes lithium molybdate at 400°F for one week.

Detailed Description of the Invention The heteropoly complex anions of transition metal elements can be generally described as coordination-type salts and free acids with a complex and high molecular weight anion.  The heteropoly

-5-

complex anions include as a ligand ox" complexing agent at least one transition metal atom which, as an ion in solution, exhibits corrosion inhibiting properties in absorption refrigeration systems.  The heteropoly complex anions useful in the solutions of the invention also are preferably substantially completely soluble in alkali metal halide solutions, such as lithium bromide solutions, so as to maximize the concentration of the corrosion inhibiting ions in solution.  The heteropoly anions contains complexed transition metal atoms (such as Mo) .  Therefore, the dissolved heteropoly anions, can provide a higher level of transition metal anions (Mo anions) in a solution, as compared to simple transition metal oxides, such as molybdates like lithium molybdate.

Any of the heteropoly complex anions known in the art can be used in the invention, including compounds described in the above-referenced U.S. Patent Application Serial No. 08/882,771, filed June 26, 1997, the entire disclosure of which is incorporated herein by reference.  Such complexes can be generally represented by the following formulas:

wherein:

X and Z are central heteroatoms from Groups I-VIII of the Periodic Table of Elements;

the value of a varies and is 1 or 2;

the value of d varies and is an integer from 0 to 4;

MbOc, MbOcHe, and MbOc(OH)f are oxoanions in which M is a transition metal element; the value of b varies, depending upon the number of transition metal atoms present in the oxoanion and can be an integer

-6-

from 5 to 22, preferably 6 to 12; the value of c varies, depending upon the number of oxygen atoms present in the oxoanion attached to the transition metal and also capable of forming unique structural groups with the central atoms, and is an integer from 20 to 70, preferably from 24 to 40; the value of e varies (for example in the reduced heteropolyanion, the value of e varies depending upon the reduction of the heteropolyanion) and is an integer from 0 to 6; and the value of f varies and is an integer from 0 to 3; and

n is the charge of the anion and is the sum of the charges on X, Z, M, O, H, and OH.

Although the above formulas are general representations of the heteropoly complex anions useful in the invention, as will be appreciated by the skilled-artisan, other compounds can also be included.  Also as these formulas represent, in some heteropoly complex anions, H atoms in addition to the O atoms have been reported.  Any of the various heteropoly complex anions known in the art can be used in the invention, including compounds described by G.A. Tsigdinos, Topics Curr. Chem., vol. 76, 5-64 (1978) and D.L. Kepert, Comprehensive Inorganic Chemistry (A.F. Trofman et al.) Oxford:Pergamon Press, vol. 4, pp. 607 (1973), the entire disclosure of each of which is incorporated herein by reference.

With regard to the central or heteroatom X, over 40 different elements (both metals and nonmetals). from Periodic Groups I-VIII can function as central atoms in distinct heteropoly complex anions.  Exemplary central atoms include, but are not limited to, ions of phosphorus, silicon, manganese, arsenic, boron, iron, tellurium, copper, zinc, aluminum, tin, zirconium, titanium, vanadium, antimony, bismuth and chromium, and the 1ike.

M is a 2-18 hexavalent transition metal element atom, which surrounds one or more central atoms

-7-

X.  The transition metal atom M is selected from those elements which as ions in solution provide corrosion inhibiting effect in absorption refrigeration systems. Preferably the transition metal element M in the oxoanion is derived from molybdate or tungstate.  Other transition metal elements can also be present, as represented in the formula as Z, such as but not limited to, manganese, cobalt, nickel, copper, zinc, vanadium, niobium, tantalum and other transition elements.

Exemplary heteropoly complex anions include, but are not limited to, phosphomolybdates, such as but not limited to, [PMo12040] -3, wherein P5 is the central atom or heteroatom, [PMo10V2O40] -5, and the like; silicon molybdates, such as but not limited to, [SiMo11Ni040H2] -6, wherein Si+4  is the central atom; manganese molybdates, such as but not limited to, [MnMo9032] -6, wherein Mn+4 is the central atom; silicon tungstates, such as but not limited to, [SiW12O40] -4, wherein Si+4 is the central atom; tellurium molybdates, such as but not limited to, [TeMo6O24]-6, wherein Te+6 is the central atom; arsenic molybdates, such as but not limited to, [As2Mo18O62] -6, wherein As15 is the central atom; manganese niobiates, such as but not limited to,  [MnNb12036] -12, wherein Mn+4 is the central atom; and the like, and mixtures thereof.  Currently preferred heteropoly complex anions are phosphomolybdates.

The heteropoly complex anions which have been structurally characterized can be divided into the broad groups, depending upon the heteroatom [X], transition metal atom [M] stoichiometry, and upon the coordination number of the heteroatom (that is, the number of points at which M is attached to the heteroatom in the complex).  The heteropoly complex anions can be classified according to the ratio of the number of the central atoms to the peripheral molybdenum or other such atoms.  For example, the

-8-

different types of known heteropoly complex anions of molybdate show the following X:M ratio with one or more

central atoms: X:M = 1:12,  1:11,  1:10,  1:9,  1:6,  2:.10, 2:17, 2:5, 4:12, lm:6m (m unknown) and 1:1 heteropoly complex anions.  The known tungstates include all of the above in addition to 2:18, 2:17 and 2:4:18.

In a preferred embodiment of the invention, the. transition metal of the heteropoly complex anion is molybdenum or tungsten, and more preferably molybdenum. A particularly preferred solution includes the heteropoly complex anion [PMo12040] -3

Transition metal compounds useful in the invention are selected from compounds of transition metals which are capable of providing the transition metal element as ions in alkali metal halide solutions, such as Lithium bromide solutions, for complexing with the chosen heteropoly anion.  Preferably, the transition metal element of the transition metal compound is different from the transition metal of the heteropoly anion complex.  Exemplary transition metal.. compounds include nitrates, halides, oxides and the like, preferably a halide, of the transition metal elements such as cobalt, nickel, tungsten, zirconium, manganese, chromium, and the like, and mixtures thereof.

The compounds of the metallic elements of Groups IIIa to VIa of the Periodic Table of Elements are also selected from compounds which are capable of providing the metallic elements of Group IIIa to VIa as ions in alkali metal halide solutions.  Exemplary compounds of the metallic elements of Groups IIIa to VIa include oxides, sulfides, halides, and the like, preferably a halide, of metallic elements of Group IIIa to VIa, such as antimony and the like.  For example, the above-referenced U.S. Patent Application Serial No. 08/896,110, filed July 17, 1997, describes halides of metallic elements of Group Va of the Periodic Table of

-9-

Elements v/hich can be useful in the invention, although other compounds can also be useful in this invention. Exemplary halides of Group Va metallic elements (i.e., arsenic, antimony, and bismuth) include antimony bromide, arsenic bromide, and bismuth bromide, and the like and mixtures thereof.  The entire disclosure of pending U.S. Application Serial No. 08/.896,110  filed July 17, 1997, is incorporated herein by reference. The heteropoly complex anions, transition metal compounds and compounds of metallic elements of Groups IIIa and VIa are present in the compositions of the invention in amounts sufficient to provide the desired corrosion inhibiting effect.  This amount can vary depending upon various factors, such as the solubility of the compounds the absorption solution, the nature of the ions, temperatures of the environment of the refrigeration machine, concentration of the alkali metal halide solution, metals used in the construction of the refrigeration unit, the presence of air, and the like.  Preferably, the absorption solutions of the invention include at least one heteropoly complex anion in an amount ranging from about 100 parts per million (ppm) to about 3000 ppm, more preferably about 2 0 0 ppm to about 8 0 0 ppm. Transition metal compounds or compounds of the metallic elements of Group IIIa to VIa can be present in the solutions in amounts ranging from about 10 parts per million (ppm) to about 3000 ppm.

The absorption solutions inclu'de alkali metal halide in conventional amounts.  An exemplary alkali metal halide solution includes alkali metal halide in an amount from about 40 to about 65 weight percent, based on the total weight of the solution.  The alkali metal halide can be, for example, lithium halide, preferably lithium bromide, although the absorption solution can include other alkali metal halides, such as lithium chloride, lithium iodide, as well as

-10-

mixtures of these.  Further, the absorption solution can include lithium nitrate.  Still further, the absorption solution can include other halides, such as zinc halides, which can be particularly useful in high temperature applications (generally about 450°F and higher).  For these formulations, the solution pH can be adjusted between 7-13 with lithium hydroxide.

The present invention also provides processes for inhibiting the corrosion of a refrigeration machine resulting from the presence of alkali metal halide absorbent solutions.  In the process of the invention, the above described alkali metal halide solution which include a mixture of a heteropoly anion complexed with a transition metal compound or a compound of the metallic elements of Groups IIIa to VIa is circulated in a refrigeration machine under conditions and in amounts sufficient to provide a corrosion inhibiting effect.  As the skilled artisan will appreciate, the environment or conditions, such as temperature and/or pressure, of different refrigeration machines can vary. Typically, the temperature of the machine ranges from about 150°F to about 550°F, although the temperature can be outside this range as well.

The present invention will be further illustrated by the following non-limiting examples.

EXAMPLE 1

Table 1 presents results of this invention where the. LiBr formulation contains a complex of the heteropoly anion (PMA - phosphomolybdic acid) and antimony.  Tests were performed in a pressure vessel autoclave with temperature control (+/- 2°F).  A concentrated (65 wt.%) lithium bromide solution was prepared using anhydrous lithium bromide and deionized water.  The alkalinity of the solution was adjusted with lithium hydroxide to control the solution pH at a

-11-

level that optimized the performance of each chemical or generally accepted in the industry.

Pre-weighed metal coupons were placed in and above the lithium bromide solution contained in a 2 liter cylinder made of Inconel-600 material which fits into the furnace.  The cylinder containing the absorption solution was evacuated (to about 29.6 inches of Hg) using a vacuum pump prior to starting the test. The solution was heated to a specified temperature and held at that temperature for  a period of 168 hours.

Upon completion, the test coupons were removed and cleaned by ASTM method Gl-90.  The corrosion rate was calculated from the weight loss. The results are set forth in Table 1.  Hydrogen generation was also calculated for carbon steel in 65 wt.% LiBr in 168 hours for various, additives.  These results are set forth in Table 2..

TABLE 1

Additive	Corrosion Rate	(mils per year) for	Carbon Steeel at

	350 °F	400°F	450°F

None	60	118	132

Lithium molybdate (199 ppm) pH = 11-13	10	12	14

PMA (300 ppm) pH - 11-13	2.0	5	8

PMA/Sb complex (444 ppm) pH= 11-13	2.4	4	4

PMA/Sb complex (876 ppm) pH = 11-13		1.2	

-12-TABLE 2	

Additive	Hydrogen	Generation (mg/in2	of Carbon Steel) at

	350°F	400°F	450°F

None	27	36	37

Lithium molybdate	2.0	6.9	7.9

(199 ppm)			

pH = 11-13			

PMA (300 ppm)	1.8	0.9	5.0

pH= 11-13			

PMA/Sb complex	0.03	0.1	0.4

(444 ppm)			

pH = 11-13			

PMA/Sb complex		0.3	

(876 ppm)			

pH= 11-13			

EXAMPLE 2

The stability of PMA in lithium bromide solutions was also evaluated as follows.  A 55 wt.% lithium bromide solution was prepared using anhydrous lithium bromide and deionized water.  The alkalinity of the solution was adjusted with lithium hydroxide to control the solution pH at a level that optimized the performance of each chemical or generally accepted in the industry.  The test results, set forth in Table 3 below, demonstrate that: PMA is more stable in LiBr solution as a complex with antimony compounds.

TABLE 3

Days at 25°C	Solution with PMA/Sb complex	Solution with only PMA

	PMA (ppm)	PMA (ppm)

0	326	331

30	321	312

60	307	269

-13-

EXAMPLE 3

The surface of carbon steel coupons treated in formulations containing PMA in combination with antimony complex, PMA alone, and lithium molybdate (Li2MoO4) were analyzed using X-ray diffraction.  The X-ray diffraction measurements were carried out on a wide angle diffractometer using CuKa  radiation with a diffracted beam monochromator.

Figure 1 presents the X-ray diffraction pattern of a surface coating formed on a carbon steel metal coupon exposed to a LiBr solution (65 wt. %) which included PMA/SbBr3 complex at 400°F for one week, and specifically of a specific area of the metal coupon where a protective coating was formed.  The peaks seen in the spectra identify elemental antimony as the major phase in the coating with magnetite (Fe304).

Figure 2 is the X-ray diffraction pattern of a surface layer formed on a carbon steel coupon exposed to a LiBr solution (65 wt. %) which included just PMA at 400°F for one week.  Figure 3 is an X-ray diffraction pattern of a surface layer formed on carbon steel coupons exposed to a lithium bromide (65 wt. %) which included lithium molybdate at 400°F for one week.

Both coupons of Figures 2 and 3 show peaks that match well with the magnetite (Fe3O4) lines. However, the peaks at 161, 222, and 4 00 are much stronger in the case of PMA and PMA/Sb complex, suggesting more stable magnetite.  On the PMA exposed coupon peaks indicating the presence of some FeOOH (geothite and lepidocrocite) phases are also seen. These may be intermediate phases leading to the formation of more stable magnetite.  No such phases were seen in the case of the coupon exposed to Li2MoO4/LiBr formulation.

The foregoing examples are illustrative of the present invention and are not to be construed as limiting thereof.

200464

SHYAM KUMAR VERMA, MANUEL SARKIS MEKHJIAN, GEORGE ROBERT SANDOR,AND PHILIP JOHN BOON

N0.2025/CAL/97

3 SHEETS SHEET 1

WE CLAIM:  

1.	A process for preparing an absorption solution for refrigeration systems,  

comprising combining at least one alkali metal halide, such as herein described, at least  one heteropoly complex anion of a transition metal element, such as herein described,

  and at least one additional additive , such as herein described, said at least one heteropoly 

complex amino of a transition metal element and said a least one additional additive

  present in an amount sufficient to provide a corrosion inhibiting effect.

2.	A process for preparing an absorption solution for refrigeration systems as

claimed in claim 1, wherein said/at least one heteropoly complex amion,comprises at least one transition metal atom having corrosion inhibiting properties in absorption refrigeration

systems.

3.	A process for preparing an absorption solution for refrigeration systems as

claimed in claim 1, wherein said at least one heteropoly complex anion comprises a

compound selected from the group consisting of  [XaMbOc] n,  [XaZdMbOc n,

[XaZdMbOcHe] -n, [XaMbOc(OH)f] -n  [XaZdMbOc(OH)f] n, and mixtures thereof, wherein:

X and Z are central heteroatoms selected from the group consisting of elements from Groups l-VIII of the Periodic Table of elements;

a is 1 or 2;

d is an integer from 0 to 4;

MbOc, MbOcHe, and MbOc(OH)f are oxoanions in which M is a transition metal element; b is an integer from 5 to 22; c is an integer from 20 to 70; e is an integer from 0 to 6; and f is an integer from 0 to 3; and

n is the charge of the anion.

4.	A process for preparing an absorption solution for refrigeration systems as

claimed in claim 3, wherein

X is phosphorus, silicon, manganese, tellurium or arsenic; and M is molybdenum or tungsten.

-15-

5.	A process for preparing an absorption solution for refrigeration systems as claimed in claim 1, wherein said at least one heteropoly complex anion is selected from the group consisting of phosphomolybdates, silicon molybdates, manganese molybdates, silicon tungstates, tellurium molybdates, arsenic molybdates, and mixtures thereof.

6.	A process for preparing an absorption solution for refrigeration systems as claimed in claim 1, wherein said at least one heteropoly complex anion comprises a phosphomolybdate of the formula [PMo12O40]-3.

7.	A process for preparing an absorption solution for refrigeration systems as claimed in claim 1, wherein said at least one additional additive comprises at least one transition metal compound.

8.	A process for preparing an absorption solution for refrigeration systems as claimed in claim 7, wherein said at least one transition metal compound is selected from compounds of transition metals which are capable of providing the transition metal element as ions in alkali metal halide solutions.

9.	A process for preparing an absorption solution for refrigeration systems as claimed in claim 7, wherein said at least one transition metal compound comprises a transition metal which is different from the transition metal of the heteropoly anion complex.

10.	A process for preparing an absorption solution for refrigeration systems as claimed in claim 7, wherein said at least one transition metal compound is selected from the group consisting of nitrates, halides, and oxides of transition metal elements, and mixtures thereof.

11.	A process for preparing an absorption solution for refrigeration systems as claimed in claim 10, wherein said transition metal is selected from the group consisting of cobalt, nickel, tungsten, zirconium, manganese, chromium, and mixtures thereof.

-16-

12.	A process for preparing an absorption solution for refrigeration systems as claimed in claim 10, wherein said at least one transition metal compound comprises a halide of a transition metal elements.

13.	A process for preparing an absorption solution for refrigeration systems as claimed in claim 1, wherein said at least one additional additive comprises at least one compound of the metallic elements of Groups IlIa to Via of the Periodic Table of Elements.

14.	A process for preparing an absorption solution for refrigeration systems as claimed in claim 13, wherein said at least one compound of the metallic elements of Groups IlIa to Via of the Periodic Table of Elements comprises a compound capable of providing the metallic elements of Group Illa to Via as ions in alkali metal halide solutions.

15.	A process for preparing an absorption solution for refrigeration systems as claimed in claim 13, wherein said at least one compound of the metallic elements of Groups Ilia to Via of the Periodic Table of Elements comprises at least one oxide, sulfide, halide, or a mixture thereof of metallic elements of Group Illa to Vla.

16.	A process for preparing an absorption solution for refrigeration systems as claimed in claim 15, wherein said at least one compound of the metallic elements of Groups Illa to Via of the Periodic Table of Elements comprises a halide of a metallic element of Group Illa to Via of the Periodic Table of Elements.

17.	A process for preparing an absorption solution for refrigeration systems as claimed in claim 15, wherein said at least one compound of the metallic elements of Groups Ilia to Via of the Periodic Table of Elements comprises antimony as the metallic element of Groups Illa to Via of the Periodic Table of Elements.

-17-

18.	A process for preparing an absorption solution for refrigeration systems as

claimed in claim 15, wherein said at least one compound of the metallic elements of

Groups Illa to Via of the Periodic Table of Elements comprises a compound selected from

the group consisting of antimony bromide, arsenic bromide, and bismuth bromide, and

mixtures thereof.

19.	A process for preparing an absorption solution for refrigeration systems, comprising combining lilthium bromide, at least one heteropoly complex amion of a transition metal element, and at least one additional additive comprising a compound selected from the group consisting of transition metal compounds and compounds of the metallic elements of Groups Illa to Iva of the Periodic Table of Elements, said at least one heteropoly complex anion of a transition metal element and said at least one additional additive present in an amount sufficient to provide a corrosion inhibiting effect.

20.	A process for preparing an absorption solution for refrigeration systems as claimed in claim 19, wherein said at least one heteropoly complex anion of a transition metal element comprises a phosphomolybdate, and said least one additional additive comprises at least one transition metal halide.

21.	A process for preparing an absorption solution for refrigeration systems as claimed in claim 20, wherein said at least one transition metal halide comprises at least one halide of cobalt, nickel, tungsten, zirconium, manganese, chromium, and mixtures thereof.

22.	A process for preparing an absorption solution for refrigeration systems as claimed in claim 19, wherein said at least one heteropoly complex anion of a transition metal element comprises a phosphomolybdate and said at least one additional additive comprises at least one halide of a metallic element of Group Illa to Via.

23.	A process for preparing an absorption solution for refrigeration systems as claimed in claim 22, wherein said at least one halide comprises a halide of the metallic elements of Group Va of the Periodic Table of Elements.

-18-

24.	A process for preparing an absorption solution for refrigeration systems as

claimed in claim 23, wherein said haiide comprises antimony bromide (SbBr3), arsenic

bromide, or bismuth bromide.

25.	A process for preparing an absorption solution for refrigeration systems as

claimed in claim 19, wherein said at least one heteropoly complex amion of a transition

metal element is [PMo12O40] -3.

26.	A process for preparing an absorption solution for refrigeration systems as claimed in claim 1, said solution comprising lithium bromide, at least one phosphomolybdate and at least one transition metal halide, said phpsphomolybdate and said transition metal haiide present in an amount sufficient to provide a corrosion inhibiting effect.

27.	A process for preparing an absorption solution for refrigeration systems as claimed in claim 26, wherein said phosphomolybdate is  [PMo12O40] -3, and said transition metal haiide is cobalt haiide or nickel haiide.

28.	A process for preparing an absorption solution for refrigeration systems, comprising lithium bromide, at least one phosphomolybdate, and at least one haiide of the metallic elements of Group Va of the Periodic Table of Elements, wherein said phosphomolybdate and said haiide are present in an amount sufficient to provide a corrosion inhibiting effect.

29.	A process for preparing an absorption solution for refrigeration systems as claimed in claim 28, wherein said phosphomolybdate is rpMo12O4o] -3, and said haiide is antimony bromide (SbBr3).

-19-

30.  A process for inhibiting the corrosion cf a refrigeration machine resulting from the presence of alkali metal halide absorbent solutions, comprising circulating in a refrigeration machine an absorption solution comprising at least one alkali metal 'halide, at least one heteropoly complex anion of a transition metal element, and at least one additional additive comprising a compound selected from the group consisting of transition metal compounds and compounds of the metallic elements of Groups IIIa to VIa of the Periodic Table of Elements, said at least one heteropoly complex anion of a transition metal element and said at least one additional additive present in an amount sufficient to provide a corrosion inhibiting effect.

31.	The process of Claim 30, wherein during said circulating step, said at least one heteropoly complex anion and said at least one additional additive form a protective layer on a surface within said machine.

32.	The process of Claim 30, wherein during said circulating step said solution is exposed to temperatures ranging from about 150°F to about 550°F.

33.	The process of Claim 30, wherein said absorbent solution further comprises at least one alkali metal halide or a mixture thereof, lithium nitrate, and zinc halide.

-20-

34.	A process for preparation of an absorption solution, substantially as herein described, particularly with reference to the foregoing examples and as illustrated in the accompanying drawings.

35.	A process for inhibiting the corrosion of a refrigeration machine substantially as herein described, particularly with reference to the foregoing examples and as illustrated in the accompanying drawings.

Abstract of the Invention Anticorrosion solutions and processes useful for refrigeration processes are disclosed.  Heteropoly complex anions of transitional metal elements can be added to an absorption refrigeration solutions which includes at least one alkali metal halide or similar compounds, or mixtures thereof, in combination with transition metal compounds or compounds of the metallic elements of Groups IIIa to VIa of the Periodic Table of Elements to minimize corrosion of the refrigeration system.	

Documents:

				02025-cal-1997 abstract.pdf

				02025-cal-1997 claims.pdf

				02025-cal-1997 correspondence.pdf

				02025-cal-1997 description(complete).pdf

				02025-cal-1997 drawings.pdf

				02025-cal-1997 form-1.pdf

				02025-cal-1997 form-2.pdf

				02025-cal-1997 form-3.pdf

				02025-cal-1997 form-5.pdf

				02025-cal-1997 p.a.pdf

				02025-cal-1997 priority document.pdf

				2025-cal-1997-correspondence.pdf

				2025-cal-1997-examination report.pdf

				2025-cal-1997-form 3.pdf

				2025-cal-1997-form 5.pdf

				2025-cal-1997-granted-abstract.pdf

				2025-cal-1997-granted-claims.pdf

				2025-cal-1997-granted-description (complete).pdf

				2025-cal-1997-granted-drawings.pdf

				2025-cal-1997-granted-form 1.pdf

				2025-cal-1997-granted-form 2.pdf

				2025-cal-1997-granted-letter patent.pdf

				2025-cal-1997-granted-specification.pdf

				2025-cal-1997-pa.pdf

				2025-cal-1997-priority document.pdf

				2025-cal-1997-reply to examination report.pdf

« Previous Patent

Next Patent »

Patent Number	200464	

Indian Patent Application Number	2025/CAL/1997	

PG Journal Number	N/A	

Publication Date	29-Dec-2006	

Grant Date	29-Dec-2006	

Date of Filing	27-Oct-1997	

Name of Patentee	SHYAM KUMAR VERMA	

Applicant Address	2039-L, HUDSON BLVD., GASTONIA, NC 28056	

Inventors:

#	Inventor's Name	Inventor's Address	

1	SHYAM KUMAR VERMA	2039-L, HUDSON BLVD., GASTONIA, NC 28056	

2	MANUEL SARKIS MEKHJIAN	40718, LAGUNA PLACE, FREMONT, CA 94539	

3	GEORGE ROBERT SANDOR	1474, PLANTATION TRAIL, GASTONIA, NC 28056	

4	PHILIP JOHN BOON	5, HAWKSMORE CLOSE, SAUGHALL MASSIE, WIRRAL, L49 4RE	

PCT International Classification Number	C23F11/18,C09K05/04	

PCT International Application Number	N/A	

PCT International Filing date		

PCT Conventions:

#	PCT Application Number	Date of Convention	Priority Country	

1	60/053, 099	1997-07-26	U.S.A.	

2	08/944, 737	1997-10-06	U.S.A.	

© All Indian Patents, 2013-2021.

  Patent data available in the public domain from Indian Patents Office, Department of Industrial Policy and Promotions, Ministry of Commerce and Industry, Government of India.
