Repository: anandvc/allindianpatents

File: patents/200473-a-silicone-coating-composition-and-a-method-of-making-a-cured-coating-using-the-same.html (part 1 of 2)
Indian Patents. 200473:A SILICONE COATING COMPOSITION AND A METHOD OF MAKING A CURED COATING USING THE SAME

Indian Patents

Recently Granted Patents

  Recently Published Patents

Title of Invention	A SILICONE COATING COMPOSITION AND A METHOD OF MAKING A CURED COATING USING THE SAME

Abstract	This invention relates to silicone coating composition comprising a solventless silicone coating composition and a liquid silicone mist suppressant composition obtained by a method comprising reacting a large excess of at least one organohydrogensilicon compound containing at least three silicon-bonded hydrogen groups with at least one compound containing at least two alkenyl groups in the presence of a platinum group metal-containing catalyst.	

Full Text	A SILICONE COATING COMPOSITION AND A METHOD OF MAKING A CURED COATING USING THE SAME

During the process of coating silicone on to paper for release coating applications, the formation of silicone mist (i.e. aerosol) is undesirable. Small mist particles, on the order of 1 to 10 microns are considered to be capable of being inhaled and can be deposited deep within the lungs. Silicone mist can also cause hygiene problems by coating everything in the vicinity of the coating head with a layer of silicone.

Solventless silicone coatings have been disclosed in the art. For example, Chung et al. in U.S. Patent No. 5,036,117 discloses a curable composition comprising (A) an organosilicon compound having an average of at least two curing radicals per molecule thereof selected from the group consisting of the hydroxy radical and olefinic hydrocarbon radicals, (B) an organohydrogensilicon compound containing an average of at least two silicon-bonded hydrogen atoms per molecule thereof, the amounts of Components (A) and (B) being sufficient to provide a ratio of the number of silicon-bonded hydrogen atoms to the number of silicon-bonded curing radicals of from 1/100 to 100/1, (C) a platinum group metal-containing catalyst in sufficient amount to accelerate a curing reaction among said silicon-bonded curing radicals and said silicon-bonded hydrogen atoms, (D) an inhibitor compound for said accelerated curing reaction in a total amount sufficient to retard the curing reaction at room temperature but insufficient to prevent said reaction at elevated temperature, and (E) a bath life extender compound in a total amount sufficient to further retard the curing reaction at room temperature.

Jones et al. in U.S. Patent No, 5,125,998 discloses a process, the process comprising the steps of (I) first mixing (A) an inhibitor compound and (B) a platinum group metal-containing catalyst, (II) thereafter adding the mixture of (I) to (C) an organosilicon compound having an average of at least two curing radicals per molecule thereof selected from the group consisting of the hydroxy radical and olefinic hydrocarbon radicals, (III) thereafter adding to the mixture of (II) (D) an organohydrogensilicon compound containing an average of at least two silicon-bonded hydrogen atoms per molecule thereof, the amounts of components (C) and (D) being sufficient to provide a ratio of the number of silicon-bonded hydrogen atoms to the number of silicon-bonded curing radicals of from 1/100 to 100/1; (IV) applying the mixture from (III) to a solid substrate to form a coating; (V) exposing the coating to an energy source selected from the group consisting of (i) heat, and

(ii) actinic radiation in an amount sufficient to cure the coating; whereby the amount of component (A) present in the total composition of components (A), (B), (C), and (D), is

sufficient to retard any curing reaction at room temperature but insufficient to prevent any reaction at elevated temperatures; and whereby the amount of component (B) is sufficient to accelerate any curing reaction among the silicon-bonded curing radicals and the silicon-bonded hydrogen atoms at elevated temperatures.

Thayer et al. in U.S. Patent No. 5,281,656 discloses coating compositions comprising (A) an alkenyldiorganosiloxy-terminated polydiorganosiloxane, (B) an alkenyldiorganosiloxy-terminated polydiorganosiloxane-polyorganoalkenylsiloxane copolymer, (C) a hydrogendiorganosiloxy-terminated polydiorganosiloxane, (D) a platinum-containing catalyst, and (D) an inhibitor. Thayer et al. further discloses the amounts of Components (A), (B) and (C) that are used in the compositions, expressed in terms of the ratio of the number of silicon-bonded hydrogen atoms of Component (C) to the number of silicon-bonded alkenyl radicals of Components (A) and (B), are sufficient to provide a value of from 1/2 to 20/1 for said ratio and. preferably, from 1/2 to 2/1, and even more preferably, about 1/1.

Silicone compositions which are useful in suppressing silicone mist have also been described in the art. For example, Chung et al. in U.S. Patent No. 5,625,023 discloses silicone mist suppressant compositions which are prepared by reacting an organosilicon compound, an oxyalkylene containing compound, and a catalyst. Chung et al. further discloses that these compositions, when added to silicone coatings, reduce the amount of silicone mist in high speed coating processes. These silicone mist suppressant compositions were only partially compatible with silicone and produced a cloudy mixture when added to coating formulations. This partial incompatibility was believed to be critical to the mist-suppression performance of these materials. However, the use of these suppressant also introduced new issues with the coverage and anchorage of the silicone release coating.

This invention relates to silicone coating composition comprising a solventless silicone coating composition and a liquid silicone mist suppressant composition obtained by a method comprising reacting a large excess of at least one organohydrogensilicon compound containing at least three silicon-bonded hydrogen groups with at least one compound containing at least two alkenyl groups in the presence of a platinum group metal-containing catalyst.

This invention also relates to a method of reducing mist in a solventless silicone coating which comprises adding to a solventless silicone coating a liquid silicone mist suppressant composition obtained by a method comprising reacting a large excess of at least one organohydrogensilicon compound containing at least three silicon-bonded hydrogen groups with

2

at least one compound containing at least two alkenyl groups in the presence of a platinum group metal-containing catalyst.

The present invention also relates to the use of the silicone suppressant compositions in processes for preparing a laminate of a substrate and an adhesive wherein the adhesive will release from the substrate.

It is an object of this invention to provide a silicone composition which is capable of mist suppression in silicone coatings employed in high speed coating processes.

In a first embodiment, this invention relates to a silicone coating composition comprising (A) a solventless silicone coating composition and (B) a liquid silicone mist suppressant composition having a viscosity of from 150 to 50,000 millipascal-seconds (mPa.s) (1 millipascal-second = 1 centipoise) obtained by a method comprising mixing: (a) at least one organohydrogensilicon compound containing at least three silicon-bonded hydrogen groups per molecule, (b) at least one compound containing at least two alkenyl groups per molecule, and (c) a platinum group metal-containing catalyst which is present in an amount sufficient to provide 0.1 to 10 weight parts of platinum group metal per million weight parts of (a)+(b), with the proviso that the ratio of the number of silicon-bonded hydrogen atoms of Component (a) to the number of alkenyl groups of Component (b) is at least 4.6:1.

Component (A), the solventless silicone coating can be any of the well-known solventless hydrosilylation reaction based compositions known in the art. These solventless silicone coating compositions typically comprise (i) an organosilicon compound containing at least two silicon-bonded alkenyl groups per molecule, (ii) an organohydrogensilicon compound containing at least two silicon-bonded hydrogen atoms per molecule, (iii) a platinum group metal-containing catalyst, and (iv) an inhibitor.

The alkenyl groups of Component (i) are exemplified by vinyl, allyl, 3-butenyl, 4-pcntenyl, 5-hexenyl, 6-heptenyl, 7-octenyl, 8-nonenyl, 9-decenyl, 10-undecenyI, 4,7-octadicnyl, 5,8-nonadienyl, 5,9-decadienyl, 6,11-dodccadienyl and 4,8-nonadienyl.

Component (i) is exemplified by triorganosiloxy-terminated polydiorganosiloxane-polyorganoalkenylsiloxane copolymers, alkenyldiorganosiloxy-terminatcd polydiorganosiloxanc-polyorganoalkenylsiloxane copolymers, triorganosiloxy-terminated polydiorganosiloxane-polyorganoaikenylsiloxane copolymers, alkenyldiorganosiloxy-terminated polydiorganosiloxane-polyorganoalkenylsiloxane copolymers, triorganosiloxy-terminated polyorganoalkenylsiloxane polymers, and alkenyldiorganosiloxy-terminated

polydiorganosiloxane polymers, each having a degree of polymerization of from 20 to 500, preferably from 50 to 300 and a viscosity at 25°C of from 50 to 2,000 millipascal-seconds, and preferably from 80 to 1,000 millipascal-seconds: The organo substituent is exemplified by a monovalent hydrocarbon group having from 1 to 20 carbon atoms exemplified by alkyl groups such as methyl, ethyl, propyl, butyl, hexyl, octyl, and decyl, cycloaliphatic groups such as cyclohexyl, aryl groups such as phenyl, tolyl, and xylyl, and aralkyl groups such as benzyl and phenylethyl. It is preferred that the organo substituent is methyl. The several organo substituents can be identical or different, as desired. The alkenyl substituent is exemplified by vinyl, allyl, 3 butenyl, 4-pentenyl, 5-hexenyl, cyclohexenyl, 6-heptenyl, 7-octenyl, 8-nonenyl, 9-decenyl, 10-undecenyl, 4,7-octadienyl, 5,8-nonadienyl, 5,9-decadienyl, 6,11-dodecadienyl, and 4,8-nonadienyl, with vinyl and 5-hexenyl being preferred.

Component (i) is preferably selected from the group consisting of trimethylsiloxy-terminated polydimethylsiloxane-polymethylvinylsiloxane copolymers, vinyldimethylsiloxy-terminated polydimethylsiioxane-polymethylvinylsiloxane copolymers, trim ethylsiloxy-terminated polydimethylsiloxane-polymethylhexenylsiloxane copolymers, hexenyldimethylsiloxy-terminated polydimethylsiloxane-polymethylhexenylsiloxane copolymers, trim ethyl siloxy-term mated polymethylvinylsiloxane polymers, trimethylsiloxy-terminated polymethylhexenylsiloxane polymers,

vinyldimethylsiloxy-terminated polydimethylsiloxane polymers, and hexenyldimethylsiloxy-terminated polydimethylsiloxane polymers, each having a degree of polymerization of from 50 to 300 and a viscosity at 25°C of from 80 to 1,000 millipascal-seconds. Component (i) can also be a combination of two or more of the above described alkenyl siloxanes.

The organohydrogensilicon compound of Component (ii) is preferably free of aliphatic unsaturation and contains two, three, or more silicon atoms linked by divalent radicals, an average of from one to two silicon-bonded monovalent radicals per silicon atom and an average of at least two or more silicon-bonded hydrogen atoms per compound. The organohydrogensilicon compound is preferably an organohydrogensiloxane containing an average of three or more silicon-bonded hydrogen atoms such as, for example, 5, 10,20, 40, 70, 100, and more. The organohydrogensiloxane compounds suitable as Component (ii) can be linear, branched, cyclic, resins, and combinations thereof.

Component (ii) is exemplified by diorganohydrogensiloxy-terminated polydiorganosiloxane polymers, diorganohydrogensiloxy-terminated

4

polyorganohydrogensiloxane polymers, diorganohydrogensiloxy-terminated polydiorganosiloxane-polyorganohydrogensiloxane copolymers, triorganosiloxy-terminated polydiorganosiloxane-polyorganohydrogensiloxane copolymers, triorganosiloxy-terminated polyorganohydrogensiloxane polymers, each having a degree of polymerization of from 2 to 1,000, and preferably from 5 to 100 and a viscosity at 25°C of from 1 to 10,000 millipascal-seconds, and preferably from 5 to 100 millipascal-seconds. The organo substituent on these siloxanes is exemplified by a monovalent hydrocarbon group having from 1 to 20 carbon atoms exemplified by alkyl groups such as methyl, ethyl, propyl, butyl, hexyl, octyl, and decyl, cycloaliphatic groups such as cyclohexyl, aryl groups such as phenyl, tolyl, and xylyl, and aralkyl groups such as benzyl and phenylethyl. It is preferred that the organo substituent is methyl. The several organo substituents can be identical or different, as desired.

Thus Component (ii) is preferably selected from dimethylhydrogensiloxy-terminated polydimcthylsiloxane polymers, dimethylhydrogensiloxy-terminated polymethylhydrogensiloxane polymers, dimethylhydrogensiloxy-terminated polydimethylsiloxane-polymethylhydrogensiloxane copolymers, trimethylsiloxy-terminated polydimethylsiloxane-polymethylhydrogensiloxane copolymers, or trimethylsiloxy-terminated polymethylhydrogensiloxane polymers, each having a degree of polymerization of from 5 to 100 and a viscosity at 25°C of from 5 to 100 millipascal-seconds. Component (ii) can also be a combination of two or more of the above described organohydrogensiloxanes.

The amount of Components (i) and (ii) that is used in the compositions of this invention, expressed in terms of the ratio of the number of silicon-bonded hydrogen atoms of Component (ii) to the number of silicon-bonded alkenyl groups of Component (i), should be sufficient to provide a ratio of from 0.5:1 to4.5:l, preferablya ratio of from 0.5:1 to 3:1.

Component (iii) can be can be any platinum group metal-containing catalyst component. By platinum group it is meant herein ruthenium, rhodium, palladium, osmium, iridium and platinum and complexes thereof. Preferably Component (iii) is a platinum-containing catalyst. The platinum-containing catalyst can be platinum metal, platinum metal deposited on a carrier such as silica gel or powdered charcoal, or a compound or complex of a platinum group metal. Preferred platinum-containing catalysts include chloroplatinic acid, either in hexahydrate form or anhydrous form, and or a platinum-containing catalyst which is obtained by a method comprising reacting chloroplatinic acid with an aliphatically unsaturated organosilicon compound such as divinyltctramcthyldisiloxane. Component (iii) is present in an amount

5

sufficient to provide at least 10 weight parts, preferably 30 to 500 weight parts of platinum for every one million weight parts of Components (i)+(ii), and it is highlypreferred that it is present in an amount sufficient to provide 30 to 250 weight parts of platinum for every one million parts by weight of Components (i)+(ii).

Component (iv), the inhibitor, can be any material that is known to be, or can be, used to inhibit the catalytic activity of platinum group metal-containing catalysts. By the term "inhibitor" it is meant herein a material that retards the room temperature curing of a mixture of Components (i), (ii), and (iii), and any optional components without preventing the elevated curing of the mixture. Examples of suitable inhibitors include ethylenically or aromatically unsaturated amides, acetylenic compounds, silylated acetylenic compounds, ethylenically unsaturated isocyanates, olefmic siloxanes, unsaturated hydrocarbon diesters, conjugated ene-ynes, hydroperoxides, nitriles, and diaziridines.

Preferred inhibitors are exemplified by acetylenic alcohols exemplified by 1-ethynyl-1 -cyclohexanol, 2-methyl-3-butyn-2-ol, 2-phenyl-3-butyn-2-oI, 2-ethynyl-isopropanol, 2-ethynyI-butane-2-ol, and 3,5-dimethyI-l-hexyn-3-ol, silylated acetylenic alcohols exemplified by trimethyl(3,5-dimethyI-l-hexyn-3-oxy)siIane, dimethyl-bis-(3-methyl-l-butyn-oxy)silane, methylvinyIbis(3-methyI-l-butyn-3-oxy)silane, and ((1,1-dimethyl-2-propynyl)oxy)trimethylsilane, unsaturated carboxylic esters exemplified by diallyl maleate, dimethyl maleate, diethyl fumarate, diallyl fumarate, and bis-(methoxyisopropyl) maleate, conjugated ene-ynes exemplified by 2-isobutyI-l-butene-3-yne, 3,5-dimethyl-3-hexene-I-yne, 3-methyI-3-pentene-l-yne, 3-methyl-3-hexene-l-yne, 1-ethynylcyclohexene, 3-ethyI-3-butene-l-yne, and 3-phenyI-3-butene-l-yne, vinylcyclosiloxanes such as l,3,5,7-tetramethyl-l,3,5,7-tetravinyIcyclotetrasiIoxane, and a mixture of a conjugated ene-yne as described above and a vinylcyclosiloxane as described above.

The amount of inhibitor to be used in the solventless silicone coatings of this invention is not critical. It is preferred that from 0.1 to 10 parts by weight of inhibitor be used per 100 parts by weight of components (i)+(ii).

The solventless silicone coating compositions can further comprise (v) a bath life extender compound in a total amount sufficient to further retard the curing reaction at room temperature. Examples of suitable bath life extender compounds include compounds which contain one or more primary or secondary alcohol groups, carboxylic acids (including

6

compounds which yield carboxylic acids when exposed to water at room temperature), cyclic ethers, and water. Included in this group are the primary and secondary alcohols; diols and triols, such as ethylene glycol, propylene glycol and glycerine; partial ethers of diols and triols, such as 2- methoxyethanol, 2-methoxypropanol, and 2-methoxyisopropanol; tetrahydrofbran; water and aqueous solutions of mineral acids, alkalis, and salts. Primary and secondary alcohols, preferably having fewer than 10 carbon atoms are the most preferred for the compositions of this invention. Examples thereof include methanol, l-butanol, 2-butanol, tetradecanol and other alkanols, such as ethanol, and normal-, and iso-propanol, iso-butanol, and the normal-, secondary-, and iso-pentanols, -hexanols, -heptanols, and -octanols; benzyl alcohol, phenol, and other aromatic alcohols such as methylphenyl carbinol, and 2-phenylethyl alcohol; allyl alcohol, and cyclohexanol. It is highly preferred that the bath life extender is benzyl alcohol or water.

The amount of bath life extender (v) that is to be used can be as high as 10 parts or more by weight. Preferably, the amount of bath life extender to be used falls within the range of 0.01 to 5 parts, and most preferably 0.01 to 1 part by weight, per 100 weight parts of Components

(i)+(ii).

The solventless silicone coating compositions can further comprise (vi) a release additive. Any of the well-known release additives in the art may be employed. The release additive is preferably a siloxane resin consisting essentially of RSiO1/2 units and Si04/2 units wherein R is independently an alkenyl group as delineated hereinabove or an organo substituent and wherein the molar ratio of RSiO1/2 units to SiO4/2 is from 0.6:1 to 4:1, preferably from 0,6:1 to 1.9:1, and most preferably from 1.2:1 to 1.6:1. The organo substituent on the siloxane resin is exemplified by a monovalent hydrocarbon group having from 1 to 20 carbon atoms exemplified by alkyl groups such as methyl, ethyl, propyl, butyl, hexyl, octyl, and decyl, cycloaliphatic groups such as cyclohexyl, aryl groups such as phenyl, tolyl, and xylyl, and aralkyl groups such as benzyl and phenylethyl. It is preferred that the organo substituent is methyl. The several organo substituents can be identical or different, as desired. The siloxane resin can further be diluted with an organoalkenylsiloxane such as those described above (for example, vinyl or hexenyl containing polydiorganosiloxane polymers or copolymers. The high release additive preferably comprises 40 to 70 weight parts of the vinyl functional MQ resin and 30 to 60 weight parts of the organoalkenylsiloxane polymer. From 1 to 99 weight parts of the high release additive may be employed in the solventless siliconerelease coating (A) of this invention, and preferably 1 to 10 weight parts of high release additive is employed, per 100 weight parts of Components (i)+(ii).

7

The solventless silicone coating composition (A) can further comprise any optional components commonly used in platinum group metal catalyzed organosilicon compositions, such as reinforcing and extending fillers, hydrocarbons and halohydrocarbons free of aliphatic unsaturation, colorants, stabilizers, adhesion modifiers, and adhesive-release modifiers.

Components (i)-(iv), and any optional components can be mixed together using any suitable mixing means, such as a spatula, a drum roller, a mechanical stirrer, a three roll mill, a sigma blade mixer, a bread dough mixer, and a two roll mill. The solventless silicone release coating can be prepared by homogeneously mixing Components (i), (ii), (iii), (iv), and any optional components in any order. The order of mixing Components (i)-(iv) and any optional components is not critical however it is preferred that Component (iii), the platinum group metal-containing catalyst, be brought together in the presence of Components (i), (ii), (iv), and any optional components. It is highly preferred to mix Components (i), (ii), (iv), and any optional components in a preliminary mixing step followed by addition of catalyst (iii). Components (i)-(iv) and any optional components can be mixed at room temperature (20-25°C) or can be heated to temperatures above room temperature such as at temperatures of up to 200°C, however it is preferred that if ingredients (i)-(iv) and any optional components are heated, they are heated to a temperature of from 50°C to 120°C.

Component (A) can also be any of the radiation curable silicone coating compositions known in the art such as UV (ultraviolet) or EB (electron beam) curable silicone coatings. These radiation curable silicone coating composition generally comprise (i) an organosilicon compound having at least two groups selected from the group consisting of epoxy groups, vinyl ether groups, acrylamide groups, and acrylate groups; and (ii) an initiator. Preferably the organosilicon compound (i) is selected from the group consisting of vinylether-containing polyorganosiloxanes and epoxy-containing organopolysiloxanes.

The vinylether-containing organopolysiloxanes are exemplified by trimethylsiloxy-terminated polydimethylsiloxane-polymethylvinylethersiloxane copolymers, vinyletherdimethylsiloxy-terminated polydimethylsiloxane-polymethylvinylethersiloxane copolymers, trimethylsiloxy-terminated polymethylvinylethersiloxane polymers, and vinyietherdimethylsiloxy-terminated polydimethylsiloxane polymers wherein the vinylether group is selected from the group consisting of -Q(OQ)cOCH=CH2 and -QSi(OQOCH=CH2)3.mRn, wherein Q is an alkylene group, c has a value of 0 to 10, m has a value of 0 to 2, and R is a monovalent hydrocarbon group and wherein the vinylether-containing

8

organopolysiloxane has a degree of polymerization of from 3 to 700, and preferably from 5 to 300 and a viscosity at 25°C of from 5 to 25,000 millipascal-seconds, and preferably from 5 to 1500 millipascal-seconds. Component (i) in the radiation curable silicone coating can also be a combination of two or more of the above-described vinylether-containing organopolysiloxanes. In the above formula, Q is independently an alkylene group exemplified by methylene, ethylene, propylene, butylene, phenylene, trimethylene, 2-methyltrimethylene, pentamethylene, hexamethylene, 3-ethylhexamethylene, octamethylene, decamethylene, dodecamethylene, tetradecamethylene, and octadecamethylene, cyclohexylene, phenylene, and benzylene, and R is exemplified by alkyl groups such as methyl, ethyl, propyl, butyl, hexyl, octyl, and decyl, cycloaliphatic groups such as cyclohexyl, aryl groups such as phenyl, tolyl, and xylyl, and aralkyl groups such as benzyl and phenylethyl. Preferably c and m have a value of 0.

The epoxy-containing organopolysiloxane can be any organopolysiloxane which contains at least two epoxy groups. The epoxy-containing organopolysiloxanes are exemplified by trimethylsiloxy-term inated polydimethylsil oxane-polymethylepoxysiloxane copolymers, cpoxydimethylsiloxy-terminated polydimethylsiloxane-polymethylepoxysiloxane copolymers, trimethylsiloxy-terminated polymethylepoxysiloxane polymers, and epoxydimethylsiloxy-terminated polydimethylsiloxane polymers wherein the epoxy group is exemplified by 1,2-epoxyethyl, 2,3-epoxypropyI, 3,4-epoxybutyl, 5,6-epoxyhexyl, 9,10-epoxydecyl, glycidoxymethyl, alpha-glycidoxyethyl, beta-glycidoxyethyl, alpha-glycidoxypropyl, beta-glycidoxypropyt, gamma-glycidoxypropyl, 2-(3,4-cpoxycyclohexyl)ethyl, 3-(3,4-epoxycyclohexyl)propyl, and 3,4-epoxycyclohexylbutyl

wherein the epoxy-containing organopolysiloxane has a degree of polymerization of from 3 to 700, and preferably from 5 to 300 and a viscosity at 25°C of from 5 to 25,000 millipascal-seconds, and preferably from 5 to 1500 millipascal-seconds. Component (i) in the radiation curable silicone coating can also be a combination of two or more of the above-described epoxy-containing organopolysiloxanes.

It is preferred that from 95 to 99.5 weight percent of the radiation curable organosilicon compound (i) be used in the radiation curable coating compositions of the invention, and it is highly preferred that from 97 to 99 weight percent of this compound be employed, said weight percent being based on the total weight of the radiation curable silicone coating composition.

Compounds suitable as the initiator (ii) include photoinitiators and sensitizers. Sensitizers have been described in great detail in the art in numerous publications and include materials

o

such as the well-known material benzophenone. The photoinitiators are exemplified by onium salts, diaryliodonium salts of sulfonic acids, triarylsulfonium salts of sulfonic acids, diaryliodonium salts of boronic acids, and triarylsulfonium salts of boronic acids.

Preferred onium salts are bis-diaryl iodonium salts such as bis(dodecyI phenyl) iodonium hexafluoroarsenate and bis(dodecylphenyl) iodonium hexafluoroantimonate, and dialkylphenyl iodonium hexafluoroantimonate.

Preferred diaryliodonium salts of sulfonic acid are selected from diaryliodonium salts of perfluoroalkylsulfonic acids and diaryliodonium salts of aryl sulfonic acids. Preferred diaryliodonium salts of perfluoroalkylsulfonic acids include diaryliodonium salts of perfluorobutanesulfonic acid, diaryliodonium salts of perfluoroethanesulfonic acid, diaryliodonium salts of perfluoro-octanesulfonic acid, and diaryliodonium salts of trifluoromethane sulfonic acid. Preferred diaryliodonium salts of aryl sulfonic acids include diaryliodonium salts of para-toluene sulfonic acid, diaryliodonium salts of dodecylbenzene sulfonic acid, diaryliodonium salts of benzene sulfonic acid, and diaryliodonium salts of 3-nitrobenzene sulfonic acid.

Preferred triarylsulfonium salts of sulfonic acid are selected from triarylsulfonium salts of perfluoroalkylsulfonic acids or triarylsulfonium salts of aryl sulfonic acids. Preferred triarylsulfonium salts of perfluoroalkylsulfonic acids include triarylsulfonium salts of perfluorobutanesulfonic acid, triarylsulfonium salts of perfluoroethanesulfonic acid, triarylsulfonium salts of perfluoro-octanesulfonic acid, and triarylsulfonium salts of trifluoromethane sulfonic acid. Preferred triarylsulfonium salts of aryl sulfonic acids include triarylsulfonium salts of para-toluene sulfonic acid, triarylsulfonium salts of dodecylbenzene sulfonic acid, triarylsulfonium salts of benzene sulfonic acid, and triarylsulfonium salts of 3-nitrobenzene sulfonic acid.

Preferred diaryliodonium salts of boronic acids include diaryliodonium salts of perhaloarylboronic acids and preferred triarylsulfonium salts of boronic acids are the triarylsulfonium salts of perhaloarylboronic acid.

The initiators (ii) may be present in any proportions which effect curing in the compositions of this invention. Preferably the amount of initiator is from 0.1 to 10 weight percent based on the total weight of the composition, and it is highly preferred to use between 1 and 5 weight percent based on the total weight of the radiation curable silicone coating composition.

The radiation curable silicone coatings can further contain optional ingredients such as photosensitizers, fillers, high release additives, reactive diluents such as organic vinyl ethers, photochromic materials, dyes, colorants, preservatives, fragrances, and other radiation curable compounds may be included in the composition. Preferably no more than 25 parts by weight of the composition is occupied by optional ingredients.

Component (B) is a liquid silicone mist suppressant composition having a viscosity of from 150 to 50,000 millipascal-seconds (1 millipascal second = 1 centipoise) obtained by a method comprising mixing: (a) at least one organohydrogensilicon compound containing at least three silicon-bonded hydrogen groups per molecure, (b) at least one compound containing at least two alkenyl groups per molecule, and (c) a platinum group metal-containing catalyst which is present in an amount sufficient to provide 0.1 to 10 weight parts of platinum per million weight parts of (a)+(b), with the proviso that the ratio of the number of silicon-bonded hydrogen atoms of Component (a) to the number of alkenyl groups of Component (b) is at least 4.6:1.

The organohydrogensiiicon compound (a) is preferably free of aliphatic unsaturation and contains three or more silicon atoms linked by divalent radicals, an average of from one to two silicon-bonded monovalent radicals per silicon atom and an average of at least three or more silicon-bonded hydrogen atoms per compound. The organohydrogensiiicon compound is preferably an organohydrogensiloxane containing an average of three or more silicon-bonded hydrogen atoms such as, for example, 5,10, 20,40, 70, 100, and more. The organohydrogensiloxane compounds suitable as Component (a) can be linear, branched, cyclic, resins, and combinations thereof.

Component (a) is exemplified by diorganohydrogensiloxy-terminated polyorganohydrogensiloxane polymers, diorganohydrogensiJoxy-terminated polydiorganosiloxane-polyorganohydrogensiloxane copolymers, triorganosiloxy-terminated polydiorganosiloxane-polyorganohydrogensiloxanecopolymers, triorganosiloxy-terminated polyorganohydrogensiloxane polymers, each having a degree of polymerization of from 3 to 300, and preferably from 3 to 100, and a viscosity at 25°C of from 1 to 1,000 millipascal-seconds, and preferably from 1 to 200 millipascal-seconds. The organo substituent on these siloxanes is exemplified by a monovalent hydrocarbon group having from 1 to 20 carbon atoms exemplified by alkyl groups such as methyl, ethyl, propyl, butyl, hexyl, octyl, and decyl, cycloaliphatic groups such as cyclohexyl, aryl groups such as phenyl, tolyl, and xylyl, and aralkyl

11

groups such as benzyl and phenylethyl. It is preferred that the organo substituent is methyl. The several organo substituents can be identical or different, as desired.

Thus Component (a) is preferably selected from dimethylhydrogensiloxy-terminated polymethylhydrogensiloxane polymers, dimethylhydrogensiloxy-terminated polydimethylsiloxane-polymethylhydrogensiloxane copolymers, trimethylsiloxy-terminated polydimethylsiloxane-polymethylhydrogensiloxane copolymers, or trimethylsiloxy-terminated polymethylhydrogensi loxane polymers, each having a degree of polymerization of from 3 to 100, and a viscosity at 25°C of from 1 to 200 millipascal-seconds. Component (a) can also be a combination of two or more of the above described organohydrogensiloxanes.

The alkenyl groups of Component (b) are.exemplified by vinyl, allyl, 3-butenyl, 4-pentenyl, 5-hexenyl, 6-heptenyl, 7-octenyl, 8-nonenyl, 9-decenyl, 10-undecenyl, 4,7-octadienyl, 5,8-nonadienyl, 5,9-decadienyl, 6,11 -dodecadienyl and 4,8-nonadienyl.

Component (b) can be organic compounds which contain at least two alkenyl groups such as dienes exemplified by 1,3 hexadiene, 1,5 hexadiene, 1,4 hexadiene, 2,4 hexadiene, propadiene, 1,3-butadiene, 1,3-pentadiene, 1,4-pentadiene, 1,6-heptadiene, 1,7-octadiene, and 1,9-decadiene.

Component (b) can also be an alkenyl siloxane which is exemplified by divinyltetramethyldisiloxane, tetramethyftetravinylcyclotetrasiloxane, triorganosiloxy-terminated polydiorganosiloxane-polyorganoalkenylsiloxane copolymers, alkenyldiorganosiloxy-terminated polydiorganosiloxanc-polyorganoalkenylsiloxane copolymers, triorganosiloxy-terminated polydiorganosiloxane-polyorganoalkenylsiloxane copolymers, alkenyldiorganosiloxy-terminatcd polydiorganosiloxane-polyorganoalkenylsiloxane copolymers, triorganosiloxy-terminated polyorganoalkenylsiloxane polymers, and alkenyldiorganosiloxy-terminated polydiorganosiloxane polymers, each having a degree of polymerization of from 2 to 10,000, and preferably from 2 to 1000, and a viscosity at25°C of from 0.5 to 500,000 millipascal-seconds, and preferably from 0.5 to 10,000 millipascal-seconds. The organo substituent is as defined above including preferred embodiments thereof. The alkenyl substituent is exemplified by vinyl, allyl, 3-butenyl, 4-pentenyl, 5-hexenyl, cyclohexenyl, 6-heptenyl, 7-octenyl, 8-nonenyl, 9-decenyl, 10-undecenyl, 4,7-octadienyI, 5,8-nonadienyl, 5,9-decadienyl, 6,11-dodecadienyl, and 4,8-nonadienyl, with vinyl and 5-hexenyl being preferred.

Thus Component (b) is preferably selected from divinyltetramethyldisiloxane, tetramethyltetravinylcyclotetrasiloxane, trimethylsiloxy-terminated polydimethylsiloxane-

12

polymethylvinylsiloxane copolymers, vinyldimethylsiloxy-terminatedpolydimethylsiloxane-polymethylvinylsiloxane copolymers, trimethylsiloxy-terminated polydimethylsiloxane-polymethylhexenylsiloxane copolymers, hexenyldimethylsiloxy-terminated polydimethylsiloxane-polymethylhexenylsiloxane copolymers, trimethylsiloxy-terminated polymethylvinylsiloxane polymers, trimethylsiloxy-terminated polymethylhexenylsiloxane polymers, vinyldimethylsiloxy-terminated polydimethylsiloxane polymers, or hexenyldimethylsiloxy-terminated polydimethylsiloxane polymers, each having a degree of polymerization of from 2 to 1,000, and a viscosity at 25°C of from 0.5 to 10,000 millipascal-secohds. Component (b) can also be a combination of two or more of the above described alkenyl siloxanes.

The amount of Components (a) and (b) that is used in the compositions of this invention, expressed in terms of the ratio of the number of silicon-bonded hydrogen atoms of Component (a).to the number of alkenyl groups of Component (b), should be sufficient to provide a ratio of at least 4.6:1, and preferably from 4.6:1 to 500:1. The ratio of the number of silicon-bonded hydrogen atoms of Component (a) to the number of alkenyl groups of Component (b) (i.e. SiH: Vi ratio wherein Vi denotes -C=C-) depends on factors' such as the type, amount, viscosity, and degree of polymerization of Component (a) and the type, amount, viscosity, and degree of polymerization of Component (b). Some typical SiH: Vi ratios include about 4.7:1 to about 10:1, about 15:lto about 25:1, about 30:1 to about 41:1, about 60:1 to about 65:1, about 80:1 to about 90:1, about 155:1 to about 165:1, about 215:1 to about 225:1, and as high as about 12,000:1 to 13,000:1. However, for the silicone mist suppressant compositions of this invention, the SiH:Vi ratio is preferably from 4.6:1 to 100:1.

Component (c) can be any platinum group metal-containing catalyst component. By platinum group it is meant herein ruthenium, rhodium, palladium, osmium, iridium and platinum and complexes thereof. Preferably Component (c) is a platinum-containing catalyst. The platinum-containing catalyst can be platinum metal, platinum metal deposited on a carrier such as silica gel or powdered charcoal, or a compound or complex of a platinum group metal. Preferred platinum-containing catalysts include chloroplatinic acid, either in hexahydrate form or anhydrous form, and or a platinum-containing catalyst which is obtained by a method comprising reacting chloroplatinic acid with an aliphatically unsaturated organosilicon compound such as divinyltetramethyldisiloxane. Preferably the catalyst (c) is added at an amount sufficient to provide 0.1 to 10 weight parts of platinum for every one million weight parts of

13

(a)+(b), and it is highly preferred that the amount is sufficient to provide 0.1 to 5 weight parts of platinum for every one million parts by weight of (a)+(b).

The method of obtaining the silicone mist suppressant composition can further comprise adding (d) an inhibitor during or after mixing components (a), (b), and (c). Component (d), the inhibitor, can be any materia] that is known to be, or can be, used to inhibit the catalytic activity of platinum group metal-containing catalysts. By the term "inhibitor" it is meant herein a material that retards the room temperature curing of a mixture of Components (a), (b), and (c), and any optional component when incorporated therein in small amounts, such as less than 10 parts by weight of the composition, without preventing the elevated curing of the mixture. Examples of suitable inhibitors include ethylenically or aromatically unsaturated amides, acetylenic compounds, silylated acetylenic compounds, ethylenically unsaturated isocyanates, olefinic siloxanes, unsaturated hydrocarbon diesters, conjugated ene-ynes, hydroperoxides, nitriles, and diaziridines.

Preferred inhibitors are exemplified by acetylenic alcohols exemplified by 1 -ethynyl-1 -cyclohexanol, 2-methyI-3-butyn-2-oI, 2-phenyl-3-butyn-2-ol, 2-ethynyl-isopropanol, 2-ethynyl-butane-2-oI, and 3,5-dimethyl-l-hexyn-3-ol, silylated acetylenic alcohols exemplified by trimethyl(3,5-dirnethyl-l-hexyn-3-oxy)silane, dimethyl-bis-(3-methyl-l-butyn-oxy)silane, methylvinylbis(3-methyl-l-butyn-3-oxy)silane, and ((1,1-dimethyI-2-propynyl)oxy)trimethylsilane, unsaturated carboxylic esters exemplified by diallyl maleate, dimethyl maleate, diethyl fumarate, diallyl fumarate, and bis-(methoxyisopropyl) maleate, conjugated ene-ynes exemplified by 2-isobutyl-l-butene-3-yne, 3,5-dimethyl-3-hexene-1-yne, 3-methyl-3-pentene-l-yne, 3-methyI-3-hexene-l-yne, 1-cthynylcyclohexene, 3-ethyl-3-butene-l-yne, and 3-phenyl-3-butene-l-yne, vinylcyclosiloxanes such as l,3,5,7-tetramethyl-l,3,5,7-tetravinylcyclotetrasiloxane, and a mixture of a conjugated ene-yne as described above and a vinylcyclosiloxane as described above. Preferably, inhibitor (d) is added after mixing (a), (b), and (c).

The amount of inhibitor (d) to be used in the silicone mist suppressant compositions of this invention is not critical. It is preferred that from 0.01 to 10 parts by weight of inhibitor be used per 100 parts by weight of component (a+b).

The method of obtaining the silicone mist suppressant composition farther can further comprise adding (c) at least one compound containing one alkenyl group during or after mixing components (a), (b), (c), and optionally (d). The compound of Component (e) can only contain a

14

single alkenyl group. Component (e) is exemplified by vinyl aromatic monomers, polyoxyalkylene polymers, epoxy compounds, vinyl ether compounds, acrylamide compounds, acrylatc compounds, isocyanate compounds, and alpha-olefins.
