Repository: anandvc/allindianpatents

File: patents/200625-droplet-deposition-apparatus-and-a-method-of-droplet-deposition.html (part 1 of 2)
Indian Patents. 200625:"DROPLET DEPOSITION APPARATUS AND A METHOD OF DROPLET DEPOSITION"

Indian Patents

Recently Granted Patents

  Recently Published Patents

Title of Invention	"DROPLET DEPOSITION APPARATUS AND A METHOD OF DROPLET DEPOSITION"

Abstract	Droplet deposition apparatus comprises an array of fluid chambers (300, 310), each chamber communicating with an orifice for droplet ejection, a common fluid inlet manifold (220) and a common fluid outlet manifold (210,230), and means for generating a fluid flow into the inlet manifold, though each chamber in the array and into the outlet manifold, the fluid flow through each chamber being sufficient to prevent foreign bodies in the fluid from lodging in the orifice. Each chamber is associated with means for effecting droplet ejection from the orifice simultaneously with the fluid flow through the chamber. The resistance to flow of one of the inlet and outlet manifolds is chosen such that the pressure at a fluid inlet to any chamber in the array varies between any two chambers by an amount less than that which would give rise to significant differences in droplet ejection properties between these two chambers.	

Full Text	1

DROPLET DEPOSITION APPARATUS

The present invention relates to apparatus for depositing droplets of fluid and comprising an array of fluid chambers, each chamber communicating with an orifice for droplet ejection, with a common fluid inlet manifold and with a common fluid outlet manifold; together with means for generating a fluid flow into said inlet manifold, through each chamber in the array and into said outlet manifold. In particular, the present invention relates to inkjet printheads having such a construction and in which the fluid flow is ink.

Such an inkjet printhead is known from WO91/17051, incorporated herein by reference. Figure 1 of the present application is taken from this document and shows a sectional view taken along the longitudinal axis of a printhead channel 11 formed in a base 12 of piezoelectric material. Ink ejection from the channel is via a nozzle 22 formed in a cover 60, whilst ink is supplied to the channel by means of manifolds 32,33 arranged at either end of the channel. As known, for example from EP-A-0 277 703 and EP-A-0 278 590, piezoelectric actuator walls are formed between successive channels and are actuated by means of electric fields applied between electrodes on opposite sides of each wall so as to deflect transversely in shear mode. The resulting pressure waves generated in the ink cause ejection of a droplet from the nozzle. As is also known, ink may be fed into both of the manifolds 33 so as to generate ink flow in opposite directions through the channel and towards the nozzle during printhead operation.

In the course of experiments with such printheads supplied with ink at a rate considered sufficient to prevent foreign bodies from aggregating in the nozzle, it has been discovered that droplet ejection characteristics - particularly the size and speed of the ejected droplets - have varied along the array. It has been established that this variation is a result of a variation in the rest position of the ink meniscus in each chamber along the array, which is in turn caused by variations in the static pressure at the nozzle in each chamber in the array.

The present inventors have discovered that this variation in pressure is due to the continuous flow of ink, particularly the flow of ink in the manifolds running alongside the array of channels which is equal (at least at the inlet and outlet to the manifolds) to the total ink flow through every channel in the array. Such flow can give rise to significant

2

viscous pressure losses along both inlet and outlet manifolds. This in turn affects the static pressure at the inlet and outlet to each chamber and hence the static pressure at the nozzle of the chamber.

In its preferred embodiments, the present invention seeks to solve these and other problems.

US 4835554 discloses an apparatus in which each ink jet orifice communicates with a respective closed loop ink path, allowing ink to be continuously circulated. The printhead structure provides a low impedance acoustic chamber in parallel with each orifice while maintaining high density orifice spacing.

EP 0 810 093 discloses an arrangement whereby an inlet manifold feeds ink into a plurality of ink chambers for ejection from the nozzle of each chamber. The inlet manifold has a minimum cross sectional area determined by the cross sectional areas of the chambers.

EP 0 622 210 discloses a printhead in which ink passes from an inlet manifold into a plurality of chambers for ejection. The chambers and manifolds are shaped and aligned such that bubbles can be eliminated more effectively by purging.

In a first aspect, the present invention provides droplet deposition apparatus comprising:

an array of fluid chambers, each chamber communicating with an orifice for droplet ejection, a common fluid inlet manifold and a common fluid outlet manifold; and

means for generating a fluid flow into the inlet manifold, though each chamber in the array and into the outlet manifold, the fluid flow through each chamber being sufficient to prevent foreign bodies in the fluid from lodging in the orifice;

wherein each chamber is associated with means for effecting droplet ejection from the orifice simultaneously with the fluid flow through the chamber, the resistance to flow of at least one of the inlet and outlet manifolds being chosen such that the static pressure at a fluid inlet to any chamber in the array varies between any two chambers by an amount less than that which would give rise to significant differences in droplet ejection properties between the two chambers in the array.

Reducing the flow resistance of one of the inlet and outlet manifolds to below

3 

a threshold can ensure that any viscous pressure losses that do occur as a result of ink circulation do not adversely affect the uniformity of droplet ejection characteristics over the width of the array. As a result, a uniform image quality across the printed width of the substrate is more easily achieved.

In one preferred construction, the inlet manifold has a resistance to flow less than that which would give rise to a variation in static pressure between the inlets to any two chambers in the array sufficient to produce significant differences in droplet ejection properties between the two chambers in the array.

In another preferred construction, the resistance to flow of the outlet manifold is chosen such that the pressure at a fluid inlet to any chamber in the array varies between any two chambers by an amount less than that which would give rise to significant differences in droplet ejection properties between the two chambers in the array.

Preferably, the resistance to flow of each of the inlet and outlet manifolds is chosen such that the pressure at the orifice of any chamber in the array varies between any two chambers by an amount less than that which would give rise to significant differences in droplet ejection properties between the two chambers in the array. Since the pressure at a chamber nozzle is influenced by the static pressure at both the inlet and outlet to the chamber (it will generally lie midway between the two, neglecting any difference between the flow in and flow out of the chamber due to droplet ejection), reducing the flow resistance of both manifolds to below appropriate threshold values will ensure that neither inlet nor outlet pressure varies in such a way as to cause significant pressure differences between the nozzles of successive chambers in the array. Variation in image quality over the width of the printhead is thereby reduced to such a level as to be insignificant.

Therefore, in a second aspect the present invention provides droplet deposition

4 apparatus comprising:

an array of fluid chambers, each chamber communicating with an orifice for droplet ejection, a common fluid inlet manifold and a common fluid outlet manifold; and

means for generating a fluid flow into the inlet manifold, though each chamber in the array and into the outlet manifold, the fluid flow through each chamber being sufficient to prevent foreign bodies in the fluid from lodging in the orifice;

wherein each chamber is associated with means for effecting droplet ejection from the orifice simultaneously with the fluid flow through the chamber, the resistance to flow of the inlet and outlet manifolds is chosen such that the static pressure at the orifice of any chamber in the array due to the flow varies between any two chambers by an amount less than that which would give rise to significant differences in droplet ejection properties between the two chambers in the array.

In one preferred arrangement, the cross-sectional area of at least one of the inlet and outlet manifolds is such that the pressure varies between any two chambers by an amount less than that which would give rise to significant differences in droplet ejection properties between the two chambers in the array.

The array of chambers may be linear. The two chambers may be located adjacent one another in the array, or may be located remote from one another in the array.

The array may be angled to the horizontal and the inlet manifold may extends parallel to the array, the properties of the inlet manifold varying in a direction lying parallel to the array in such a way as to substantially match the rate of pressure loss along the inlet manifold due to viscous losses in the inlet manifold to the rate of increase of static pressure along the inlet manifold due to gravity. As a result, image quality can remain uniform over the whole height

5

of the chamber array in spite of a difference in head of ink between the top and bottom chambers of the array.

Therefore, in a third aspect the present invention provides droplet deposition apparatus comprising:

an array of droplet fluid chambers angled to the horizontal, each chamber being supplied with droplet fluid from a common fluid manifold extending parallel to the array; and

means for generating a fluid flow into each chamber of the array;

wherein properties of the inlet manifold varying in a direction lying parallel to the array in such a way as to substantially match the rate of pressure loss along the manifold due to viscous losses in the manifold to the rate of increase of static pressure along the manifold due to gravity.

In a preferred arrangement, the cross-sectional area of the inlet manifold varies perpendicular to the longitudinal direction of the array of chambers.

The apparatus may comprise a common fluid outlet manifold for the array of chambers. If so, the cross-sectional area of the outlet manifold may vary perpendicular to the longitudinal direction of the array of chambers. There may be provided means for generating a fluid flow into the common fluid manifold, through each chamber in the array and into the common fluid outlet manifold.

In a preferred arrangement the array is arranged substantially vertically. Thus, the uniform image quality may extend over as much as 12.6 inches (32 cm) in the case of a vertical printhead for printing an A3-size substrate.

In apparatus of the kind described above, ink is typically supplied from a reservoir arranged above the printhead and flows to a reservoir arranged below the printhead, from where it is returned to the upper reservoir b means of a pump. When the printhead is idle and the pump is switched off, ink drains

6

 from the upper reservoir into the lower reservoir via the printhead (and, sometimes, the pump) such that when the printhead is re-activated, the ink level in the upper tank must be re-established before printing can commence. This can take some time, depending on the size of the pump.

In a fourth aspect, the present invention provides droplet deposition apparatus comprising:

at least one droplet fluid chamber communicating with a first fluid reservoir located above the at least one chamber and with a second fluid reservoir located below the chamber;

pump means for conveying fluid from the second fluid reservoir to the first fluid reservoir; and

means for preventing the flow of fluid from the first to the second fluid reservoir when the pump means is not operating.

The present inventors have established that in ink supply systems of the kind described above and in which the reservoirs are open to atmosphere, control of the fluid level in each reservoir is critical to operation of the printhead. The upper reservoir is generally chosen so as to provide sufficient static pressure to overcome the viscous resistance to ink flow in the section of the chamber between the chamber inlet and the orifice. At the same time, it must not be so great that the pressure at the nozzle overcomes the surface tension of the ink meniscus and causes ink to "weep" from the nozzle - indeed, a slightly negative pressure at the nozzle is to be preferred. The lower reservoir must similarly exert sufficient negative pressure at the chamber outlet to ensure ink flow. However, as with the upper reservoir, the negative pressure exerted must not be so great as to break the ink meniscus in the nozzle.

Therefore, in a preferred embodiment the apparatus comprises pump control means for controlling the pump in dependence on the fluid level in the first fluid reservoir.

7

Thus, in a fifth aspect the present invention provides droplet deposition apparatus comprising:

at least one droplet fluid chamber communicating with a first fluid reservoir located above the at least one chamber and with a second fluid reservoir located below the chamber;

pump means for conveying fluid from the second fluid reservoir to the first fluid reservoir; and

pump control means for controlling the pump in dependence on the fluid level in the first fluid reservoir.

The pump control means may comprise a fluid level sensor located in the first fluid reservoir and is adapted to control the pump means in dependence on an output from the fluid level sensor.

The apparatus may comprise temperature control means for controlling the temperature of fluid conveyed from the second fluid reservoir to the first fluid reservoir. This can ensure that ink is ejected from the apparatus at the optimum temperature, and therefore at the optimum viscosity, regardless of the ambient temperature.

Thus in a sixth aspect the present invention provides droplet deposition apparatus comprising:

at least one droplet fluid chamber communicating with a first fluid reservoir located above the at least one chamber and with a second fluid reservoir located below the chamber;

means for conveying fluid from the second fluid reservoir to the first fluid reservoir; and

temperature control means for controlling the temperature of fluid conveyed from the second fluid reservoir to the first fluid reservoir.

The temperature of the ink may rise as it passes through the printhead due to heat emitted from drive circuitry of the printhead.  Therefore, in a preferred

8

embodiment, the temperature control means comprises means for reducing the temperature of fluid conveyed from the at least one chamber to the first fluid reservoir, preferably from the second reservoir to the first reservoir. This can ensure that ink at a temperature higher than the optimum temperature is not conveyed to the printhead.

The apparatus may comprise a conduit for conveying fluid from the first fluid reservoir to the at least one droplet fluid chamber, the temperature control means comprising a temperature sensor located in the conduit and being adapted to control the temperature of fluid conveyed from the second fluid reservoir to the first fluid reservoir depending on an output from the temperature sensor.

In one preferred arrangement, the apparatus comprises means for conveying fluid from the first fluid reservoir to the second fluid reservoir when the fluid level in the first fluid reservoir exceeds a given level. This can prevent "overflowing" of the first reservoir.

Therefore, in a seventh aspect, the present invention provides droplet deposition apparatus comprising:

at least one droplet fluid chamber communicating with a first fluid reservoir located above the at least one chamber and with a second fluid reservoir located below the chamber;

means for conveying fluid from the second fluid reservoir to the first fluid reservoir; and

means for conveying fluid from the first fluid reservoir to the second fluid reservoir when the fluid level in the first fluid reservoir exceeds a given level.

The means for conveying fluid from the first fluid reservoir to the second fluid reservoir may comprise a conduit extending between the first and second reservoirs and having an inlet in the first fluid reservoir above the given level.

9

In one embodiment, the apparatus comprises means for supplying fluid to the second fluid reservoir, and fluid supply control means for controlling the supply of the fluid to the second fluid reservoir depending on the fluid level in the second fluid reservoir. This can ensure that the second reservoir does not overflow.

In an eighth aspect, the present invention provides droplet deposition apparatus comprising:

at least one droplet fluid chamber communicating with a first fluid reservoir located above the at least one chamber and with a second fluid reservoir located below the chamber;

means for conveying fluid from the second fluid reservoir to the first fluid reservoir;

means for supplying fluid to the second fluid reservoir; and

fluid supply control means for controlling the supply of the fluid to the second fluid reservoir depending on the fluid level in the second fluid reservoir.

The fluid supply control means may comprise a fluid level sensor located in the second fluid reservoir and is adapted to control the supply of fluid to the second fluid reservoir in dependence on an output from the fluid level sensor.

In one arrangement, the apparatus comprises a third fluid reservoir communicating with the second fluid reservoir, and means for conveying fluid from the third reservoir to the second reservoir in dependence on the fluid level in the second fluid reservoir.

In a ninth aspect, the present invention provides droplet deposition apparatus comprising:

at least one droplet fluid chamber communicating with a first fluid reservoir located above the at least one chamber and with a second fluid reservoir located below the chamber;

means for conveying fluid from the second fluid reservoir to the first fluid

10

reservoir;

a third fluid reservoir communicating with the second fluid reservoir; and means for conveying fluid from the third reservoir to the  second

reservoir in dependence on the fluid level in the second fluid reservoir.

The apparatus may comprise means for conveying fluid from the second fluid reservoir to the at least one droplet fluid chamber.

Thus, in a tenth aspect, the present invention provides droplet deposition apparatus comprising;

at least one droplet fluid chamber communicating with a first fluid reservoir located above the at least one chamber and with a second fluid reservoir located below the chamber;

pump means for conveying fluid from the second fluid reservoir to the first fluid reservoir, and from the second fluid reservoir to the at least one droplet fluid chamber.

In a preferred arrangement, the apparatus comprises means for diverting the conveyance of fluid away from the first fluid reservoir to the at least one droplet fluid chamber.

The or each chamber may comprises a channel connected to the first and second fluid reservoirs at respective ends thereof, and to a nozzle for droplet ejection at a point intermediate the first and second ends.

There may be means connected between the respective ends of the channel for bypassing fluid flow around the channel.

Preferably the second reservoir has a large footprint (surface) area compared to its height, thereby enabling it to accommodate large variations in fluid volume with only a smalt change in head (liquid depth) in the reservoir. This can reduce variations in negative pressure in the chamber.

-10A-

Accordingly, the present invention provides a droplet deposition apparatus

comprising : an array of fluid chambers, each chamber communicating with an orifice

for droplet ejection, a common fluid inlet manifold and a common fluid outlet manifold

; and means for generating a fluid flow into said inlet manifold, through each

chamber in said array and into said outlet manifold, each chamber being associated

with means for effecting droplet ejection from said orifice simultaneously with said

fluid flow through the chamber; characterized in that the cross-sectional area of at

least one of the inlet and outlet manifolds is such that the rate of said fluid flow

through each chamber is sufficient to prevent any foreign body in the fluid in the

chamber which would inhibit droplet ejection if it entered the orifice from lodging in

the orifice and such that a negative static pressure at the orifice of any chamber in

the array due to the flow varies between any two chambers by an amount less than

that which would give rise to differences in droplet ejection properties between said

two chambers in the array.	

The present invention also provides a method of droplet deposition utilizing apparatus comprising an array of fluid chambers, each chamber communicating with an orifice to define a fluid meniscus in the orifice for droplet ejection, a common fluid inlet manifold and a common fluid outlet manifold ; each chamber being associated with means for effecting droplet ejection from said orifice ; the method comprising the step of generating a fluid flow into inlet manifold, through each chamber in said array and into said outlet manifold whereby : the fluid flow into each chamber is sufficiently greater than the maximum fluid flow of droplets deposited through the orifice that any foreign body in the fluid in the chamber which would inhibit droplet ejection if it entered the orifice, is by virtue of the flow through the chamber more likely to flow past the orifice than to enter into it; a negative static pressure is maintained at each orifice when droplet ejection is not being effected ; and the resistance to fluid flow in the inlet and outlet manifolds is sufficiently small that the position of the meniscus in each orifice when droplet ejection is not being effected does not differ across the array.

11

The present invention will now be described by way of example with reference to the accompanying drawings, in which :-

Figure 1 is a sectional view of a known printhead taken along the longitudinal axis of a printhead channel.

Figure 2 is a perspective view of a "pagewide" printhead incorporating the first aspect of the invention.

Figure 3 is a perspective view from the rear and the top of the printhead of figure 2.

Figure 4 is a sectional view of the printhead of figures 2 and 3 taken perpendicular to the direction of extension XX of the nozzle rows XX.

Figure 5 is a sectional view taken along a fluid channel of an ink ejection module of the printhead of figure 1.

Figure 6 is a sectional view of a second embodiment of a printhead taken perpendicular to the direction of extension of the nozzle rows.

Figure 7 is a schematic illustration of a printhead according to an aspect of the present invention; and

Figures 8, 9a, 9b, 10a, 10b and 11 are schematic illustrations of fluid supply systems according to further aspects of the invention and particularly suited for use with printheads of the kind described with reference to figures 1 to 7.

Figure 2 illustrates a first embodiment of a printhead 10 according to the first, second and third aspects of the present invention. The example shown is a "pagewide" device, having two rows of nozzles 20,30 that extend {in the

12

 direction indicated by arrow 100) the width of a piece of paper and which allow ink to be deposited across the entire width of a page in a single pass. Ejection of ink from a nozzle is achieved by the application of an electrical signal to actuation means associated with a fluid chamber communicating with that nozzle, as is known e.g. from EP-A-0 277 703, EP-A-0 278 590 and, more particularly, UK application numbers 9710530 and 9721555 incorporated herein by reference. To simplify manufacture and increase yield, the "pagewide" row(s) of nozzles may be made up of a number of modules, one of which is shown at 40, each module having associated fluid chambers and actuation means and being connected to associated drive circuitry (integrated circuit ("chip") 50) by means e.g. of a flexible circuit 60. Ink supply to and from the printhead is via respective bores (not shown) in endcaps 90.

Figure 3 is a perspective view of the printhead of figure 2 from the rear and with endcaps 90 removed to reveal the supporting structure 200 of the printhead incorporating ink flow passages 210,220,230 extending the width of the printhead. Via a bore in one of the endcaps 90 (omitted from the views of figures 2 and 3), ink enters the printhead and the ink supply passage 220, as shown at 215 in figure 3. As it flows along the passage, it is drawn off into respective ink chambers, as illustrated in figure 4, which is a sectional view of the printhead taken perpendicular to the direction of extension of the nozzle rows. From passage 220, ink flows into first and second parallel rows of ink chambers (indicated at 300 and 310 respectively) via aperture 320 formed in structure 200 (shown shaded). Having flowed through the first and second rows of ink chambers, ink exits via apertures 330 and 340 to join the ink flow along respective first and second ink outlet passages 210,230, as indicated at 235. These join at a common ink outlet (not shown) formed in the endcap and which may be located at the opposite or same end of the printhead to that in which the inlet bore is formed.

Each row of chambers 300 and 310 has associated therewith respective drive circuits 360, 370. The drive circuits are mounted in substantial thermal contact

13

with that part of structure 200 acting as a conduit and which defines the ink flow passageways so as to allow a substantial amount of the heat generated by the circuits during their operation to transfer via the conduit structure to the ink. To this end, the structure 200 is made of a material having good thermal conduction properties. Of such materials, aluminium is particularly preferred on the grounds that it can be easily and cheaply formed by extrusion. Circuits 360,370 are then positioned on the outside surface of the structure 200 so as to lie in thermal contact with the structure, thermally conductive pads or adhesive being optionally employed to reduce resistance to heat transfer between circuit and structure.

To ensure effective cleaning of the chambers by the circulating ink and in particular to ensure that any foreign bodies in the ink, e.g. dirt particles, are likely to go past a nozzle rather than into it, the ink flow rate through a chamber must be high, for example ten times the maximum rate of ink ejection from the channel. This requires a correspondingly high flow rate in the manifolds that feed ink to and from the chamber. In accordance with the present invention, inlet and/or outlet manifolds are of sufficient cross-sectional area to ensure that, even at such a high rate of ink flow, any pressure losses along the length of the chamber array due to viscous effects are not significant.

As explained above, significant pressure losses in either or both manifolds may result in significant differences in static pressure at the nozzle between different chambers in the array. This in turn may result in differences in the rest position of the ink meniscus between chambers, which will in turn give rise to drop volume and velocity variations between channels. As is well known, these variations will result in print defects which, depending inter alia on the image being printed, on whether there is a significant variation between successive chambers in the array or only between chambers at opposite ends of the array, may be noticeable. In the present invention, the properties of the manifolds are chosen so as to avoid such defects.

14

For example, a printhead of the kind shown in figures 2-4 typically produces 50pl drops which, at a typical maximum ejection frequency of around 6 kHz, corresponds to a maximum flow rate through the nozzle of each chamber of 300 picolitres per second. Multiplied by the 4604 nozzles necessary to provide a pagewide printing width (typically 12.6 inches) at the standard resolution of 360 dots per inch results in a maximum ejection rate from the nozzles of a printhead of around 83 ml per minute.

Further detail of the chambers and nozzles of the particular printhead of the example is given in figure 5, which is a sectional view taken along a fluid chamber of a module 40. The fluid chambers take the form of channels, 11, machined or otherwise formed in a base component 860 of piezoelectric material so as to define piezoelectric channel walls which are subsequently coated with electrodes, thereby to form channel wall actuators, as known e.g. from EP-A-0 277 703. Each channel half is closed along a length 600,610 by respective sections 820,830 of a cover component 620 which is also formed with ports 630,640,650 that communicate with fluid manifolds 210,220,230 respectively. A break in the electrodes at 810 allows the channel walls in either half of the channel to be operated independently by means of electrical signals applied via electrical inputs (flexible circuits 60).lnk ejection from each channel half is via openings 840,850 that communicate the channel with the opposite surface of the piezoelectric base component to that in which the channel is formed. Nozzles 870,880 for ink ejection are subsequently formed in a nozzle plate 890 attached to the piezoelectric component.

Reliability considerations demand that the rate at which ink is circulated through the printhead needs to substantially greater - up to ten times greater -than the ejection rate: as previously mentioned, this measure helps confine any foreign bodies in the ink to the main ink flow, reducing the likelihood of nozzle blockage. As a result, the total flow rate through the printhead of the example is of the order of 830 ml per minute. Ink ejection from the nozzles (which will vary with the image being printed) will of course reduce in a varying

15

 manner the amount the amount of ink flowing out of the printhead as compared with the amount of ink flowing in: however, as has already been seen, this difference is small in comparison with the overall ink circulation rate, so that it is true to say that the fluid flow rate through each chamber is substantially constant.

It will also be evident that the rate of fluid flow along the inlet manifold will decrease with distance along the array (and away from the inlet bore in one of the endcaps 90) as the number of channels remaining to be supplied with fluid decreases. Similarly, the rate of fluid flow in the outlet manifolds will increase as the number of channels exhausting ink into those manifolds increases with distance along the array.

To accommodate maximum flow rates in both inlet and outlet manifolds without causing significant variations in the image quality printed by different channels in the array, the inlet and outlet manifolds of the example given have cross-sectional areas of 1.6 x 10-4 m2 and 1.2 x 10-4 m2 respectively. This typically gives a total pressure drop over the length of inlet manifold of the order of 136 Pa (the surface roughness of the manifolds has little effect, the flow being laminar). The corresponding pressure drop over the length of each of the outlet manifolds is typically of the order of 161 Pa.

As indicated above, the maximum flow rate - and thus the maximum pressure drop - occurs at the inlet and outlet connections of the inlet and outlet manifolds respectively. In the example given, the pressure drops at these locations also did not exceed that level at which differences in the image quality between successive channels became significant.

A further advantageous characteristic of the configuration of figures 2-4 is the substantially rectangular cross-section of the manifolds which allows the sufficient flow area outlined above to be achieved, but not at the expense of making the printhead wider in the substrate travel direction (perpendicular to

16

 both the droplet ejection direction and the channel array direction).

Figure 6 shows a sectional view of a second embodiment of droplet deposition apparatus taken perpendicular to the direction of extension of the nozzle rows. Similar to the first embodiment shown in Figure 4, the supporting structure 900 of the printhead incorporates ink flow passages 910,920 extending the width of the printhead. Ink enters the printhead and the ink supply passage 920 as shown at 915 in figure 6, As it flows along the passage, it is drawn off into respective ink chambers 925 via aperture 930 formed in structure 900. Having flowed through the ink chambers, ink exits via apertures 940 and 950 to join the ink flow along ink outlet passage 910 as indicated at 935.

A flat alumina substrate 960 is mounted to the structure 900 via alumina interposer layer 970. The interposer layer 970 is preferably bonded to the structure 900 using thermally conductive adhesive, approximately 100 microns in thickness, the substrate 960 being in turn bonded to the interposer layer 970 using thermally conductive adhesive.

Chips 980 of the drive circuit are mounted on a low density flexible circuit board 985. To facilitate manufacture of the printhead, and reduce costs, the portions of the circuit board carrying the chips 980 are mounted directly on the surface of the alumina substrate 960. In order to avoid overheating of the drive circuit, other heat generating components of the drive circuit, such as resistors 990, are mounted in substantial thermal conduct with that part of the structure 900 acting as a conduit so as to allow a substantial amount of the heat generated by these components 990 during their operation to transfer via the conduit structure to the ink.

In addition to the alumina substrate and interposer layer, an alumina plate 995 is mounted to the underside of the structure 900 in order to limit expansion of the aluminium structure 900 at this position, thereby substantially preventing bowing of the structure due to thermal expansion.

17

 Figure 7 schematically illustrates a further aspect of the invention which applies, as illustrated, to printheads in which the linear array of droplet fluid chambers is arranged at a non-zero angle to the horizontal direction {i.e. at a non-perpendicular angle to the direction of gravity, indicated by arrow X in the figure). For the sake of clarity, only a single linear array of chambers is depicted by arrows 1000. However, the analysis that follows is based on an arrangement of a single inlet manifold 1010 and double outlet manifolds 1020 of the kind shown in figures 2-5. Manifolds 1010,1020 are supplied with and drained of ink at connections 1030 and 1040 respectively.

In the embodiment shown, inserts having a tapered shape are placed in the inlet and outlet manifolds as indicated at 1050 and 1060 such that ink entering the inlet manifold at the top of the array finds that the tapered insert only blocks part of the cross-section of the manifold. As the ink passes down the manifold, some of it flows outwards via the channels 1000 to the outlet manifold 1020 such that, by the time the bottom of the array is reached, there is no ink flowing in the inner manifold and the tapered insert leaves no cross-section for flow. Ink reaching the outlet manifold also flows downwards, via cross-sections which increase towards the bottom by virtue of further tapered inserts. By the bottom of the array, all the ink (except that which has been ejected for printing) is flowing in the large space allowed by the inserts.

In each manifold, the viscous pressure drop per length down the array is balanced against the gravitational increase in pressure by arranging that the cross-section available for flow at each point is appropriate to the flow there. Taking the length of the array of chambers as L and the nozzle resolution per nozzle row as r, then the total number of nozzles in a two row printhead of the kind shown in figures 2-5 is 2rL and the total ink ejection rate for the printhead is 2rLVf, where V and f are the volume and maximum frequency of droplet ejection respectively. The total flow rate through the printhead, on the other hand, needs to be a factor n - typically 10 - times greater than the ejection rate due to cleaning considerations as mentioned above.

18

The tapered inserts according to the embodiment of figure 7 cause the flow rate in the inlet manifold to decrease according to the formula 2rVfnx (where x is the distance from the bottom of the array) and that in each outlet manifold to increase according to the formula rVfn(L-x). In combination with manifolds of generally rectangular cross-section, they will also typically give a cross-section available for ink flow at each point along the array that is rectangular, having a large dimension d (perpendicular to the plane of figure 7) and a smaller dimension (W - T(x)) for the inlet manifold and (w-t(x)) for the outlet manifold. Accordingly, the velocity v of the flow in each manifold varies along the array as 2rVfnx/(W-T(x)) for the inlet manifold and as rVfn(L-x)/(w-t(x)) for each of the outlet manifolds.

The pressure drop associated with flow along a tapering non-circular channel is determined by flow velocity v and ink density p in accordance with the general equation Kpv2/2. K is the resistance coefficient f(dx)/D for a short length of pipe dx having a laminar friction factor f =64/(Reynolds Number) and a hydraulic diameter D which, in the case of a rectangular cross-section, is approximately equal to twice the smaller dimension i.e. 2(W-T(x)) for the inlet manifold and 2(w-t(x)) for the outlet manifold.

In accordance with this aspect of the invention, the viscous pressure drop over a short element of length dx precisely balances the increase in static head due to gravity over that length and equal to pg(dx), :g being the acceleration due to gravity. Applying this balance to the expressions for viscous toss given above yields expressions for the variation in manifold dimension necessary to achieve such balance, namely:

for the inlet manifold, and

19

 for each of the outlet manifolds. This in turn requires that the insert in the inlet manifold has to taper in such a way as to leave a width of passageway for the ink which varies as x1/3 whilst the insert in the outlet manifold has to taper in a similar way but from the opposite end of the array. Exactly this variation may be difficult to achieve in practice, particularly if the insert is to be machined, in which case the an approximate variation obtained e.g. by a series of shims may prove acceptable.
