Repository: anandvc/allindianpatents

File: patents/200775-a-process-for-preparing-rust-preventive-coating-composition.html
Indian Patents. 200775:A PROCESS FOR PREPARING RUST PREVENTIVE COATING COMPOSITION

Indian Patents

Recently Granted Patents

  Recently Published Patents

Title of Invention	A PROCESS FOR PREPARING RUST PREVENTIVE COATING COMPOSITION

Abstract	Entirely asphaltic, micro-crystalline wax-and aluminum-based coating compositions, which are fully flexible and accommodate any expansion or contraction in steel structures, are prepared from various combinations of components, e.g. those selected from microcrystalline wax, naphthenic and paraffinic oils, oil-soluble alkali-metal sulfonate, gilsonite, linseed oil, naphthenic acid, solvent, a viscosity modifier, aluminum paste, attapulgite, emulsifier, milled cellulose fiber, ground mica, and silica gel, according to a described stepwise mixing procedure	

Full Text	 

RUST PREVENTIVE COATING COMPOSITION

Related Patent This application is directed to subject matter related to that disclosed and claimed in United States Patent No. 3,754,942, issued August 28,1973.

Field of Invention Micro-crystalline wax-based rust-preventive products and a method for making them.

Background United States Patent No. 3,754,942 relates to a coating for preventing rust and corrosion on metallic surfaces. The compositions disclosed therein were the starting point for developing vastly enhanced products suitable for application to all metallic, wood and concrete-based surfaces and structures.

Summary of the Invention Entirely asphaltic, micro-crystalline wax- and aluminum-based coating compositions are fully flexible and accommodate any expansion or contraction in steel structures.

An object of the present invention is to provide a protective coating composition that is applicable to surfaces of various materials with minimal surface preparation; no sandblasting, sealing or priming is required.

Another object of the present invention is to provide a coating composition that will pass 1200 hours of ASTM B-117 salt spray tests and 4000 hours of QUV Weatherometer ASTM G-53 tests.

A further object of the present invention is to provide a coating composition which is exempted from VOC (Volatile Organic Compound) requirements in many states.

A still further object of the present invention is to provide a coating composition which has UV resistance and provides protection against salt and chemical environments, such as acid, chlorine and ammonia.

Yet an additional object of the present invention is to provide a coating composition which can be applied directly over a rusted or painted surface.

Still another object of the present invention is to provide a coating composition with extreme flexibility without cracking, chipping, flaking or peeling.

The products of the present invention achieve the noted objectives by being extremely resistant to chemical, salt and corrosive environments. They bend without cracking, chipping, peeling or flaking. Further, they are resistant to UV light up to 4000 hours under QUV Weatherometer ASTM G-53 testing standards. In addition, they are effective against salt spray up to 1200 hours, and they can be applied in one step, which does not require prior sandblasting, priming or sealing. Other objects will be apparent from the following description.

Detailed Description

Coating compositions in accordance with the present invention are prepared from a number of different ingredients which contribute to the various properties of the end products. As the obtained coating compositions cure in situ after they are applied, reaction between or among components is contemplated.

Although only preferred embodiments of the invention are explained in detail, it is to be understood that the invention is not limited in its scope to the embodiments set forth in the following description. The invention is capable of other embodiments and of being practiced or carried out in various ways. Also, in describing the preferred embodiments, specific terminology will be resorted to for the sake of clarity. It is to be understood that each specific

term includes all technical equivalents which operate in a similar manner to accomplish a similar purpose.

The ingredients employed for formulating the coating compositions of the present invention are set forth below in Table I:

Table I

a)	microcrystalline wax, e.g. IGI Microsere 5714 Wax and M160,

b)	naphthenic and paraffinic oils, e.g. HTCR 45 process oil (manufactured from wax-free crude, non-staining, has great resistance to heat and UV light), Sunpar and Circosol 304,

c)	oil-soluble alkali-metal sulfonate, e.g. Petrosul 750 (sodium petroleum sulfonate),

d)	uintaite (pulverized gilsonite),

e)	boiled linseed oil,

f)	naphthenic acid - a naturally occurring, complex mixture of high molecular weight cycloaliphatic carboxylic acids recovered from petroleum distillates, e.g. Sunaptic acid, Shellflex 680

g)	solvent, e.g. mineral spirit, Vista LPA 210, com solvent (ethyl lactate), soy solvent (mixed fatty acid methyl esters), Hi-Sol 10 and Vansol 53,

h) a body builder which is a 100% cationic salt functioning as a viscosity modifier, e.g.

PA-14 (isodecyloxypropyl amine), i)  aluminum paste (leafing or non-leafing), j)  a gel grade of attapulgite, e.g. Attagel 20 (hydrous magnesium aluminum silicate) and

Min-U-Gel® FG,

Table I continued k)  emulsifier, e.g. Redikote (emulsifier for medium-setting asphalt emulsions and co-

emulsifier for quick-set slurry and microsurfacing emulsions), 1)  grey fibrous powder, biodegradable, non-hazardous, and non-toxic - will disperse in

water with agitation, e.g. Interfibe^'^ FT (medium length milled cellulose fiber), m) a dry ground muscovite mica product of platelet shape and high aspect ratio, e.g.

AFLAKE 805 (potassium aluminum silicate) and Mica 805F, n)  silica gel desiccant, e.g. Syloid® AL-1, o) UV-resistant pigment, e.g. Levanyl (Green G-LF, Blue G-LF, Yellow 5GX-LF and Red

BB-LF), p)  dispersion of butyl rubber or polyisobutylene in paraffm or microcrystalline wax, e.g. Keywax rubber concentrate. Components (h), (i) and (1) to (p) are optional insofar as they are not essential to all contemplated coating compositions, although a number of them are essential to one or more such compositions.  The UV protective pigment, e.g.,  is a significant component for coating compositions contemplated for outdoor use.

The relative proportion of the respective components is a significant factor. The overall weight percentage ranges for each of the components (when present) is as follows with each letter corresponding to the ingredient listed under the same letter in Table I above:

(a)	5 to 60 (preferably 5 to 15);

(b)	0.02 to 25 (preferably 0.02 to 5);

(c)	0.05 to 20 (preferably 0.05 to 5);

(d)	10 to 50 (preferably 10 to 30);

(e)	1 to 25 (preferably 1 to 10);

(f)	0.5 to 5 (preferably 0.8 to 3.5);

(g)	15 to 70 (preferably 35 to 65); (h) 0.05 to 12 (preferably 0.25 to 2); (i) 10 to 35 (preferably 10 to 20); (j) 1 to 18 (preferably 1.5 to 8);

(k) 1 to 12 (preferably 3 to 10); (1) 1 to 30 (preferably 1 to 10); (m) 2 to 27 (preferably 4 to 15); (n) 0.5 to 17 (preferably 0.5 to 8); (o) 2 to 35 (preferably 5 to 20); and

(p) {this component is optionally used in combination with (a) and in an amount up to four times that of (a), with the combined amount not exceeding 60 weight percent; e.g. 20% micro-crystalline wax and 80% Keywax rubber concentrate, 30% micro-crystalline wax and 70% Keywax rubber concentrate, and 50% micro-crystalline wax and 50% Keywax rubber concentrate (the latter percentages being based on the total weight of both components)}.

Special Ingredients Vista LP A 210 (product of CONDEA Vista Company) is 100% LVP-VOC (low vapor pressure-volatile organic compound) exempted from VOC laws in many states, and improves the flashpoint of the product to 226 ° F. It is a drying oil which is primarily a slow-drying solvent blend of iso- and cyclo-paraffins without benzene, toluene, ethylbenzene or xylene.

Optional alternative solvents include: i) Mixture of soybean solvent and com oil solvent; ratio: 50/50,20/80, 30/70; 10/90; ii) Straight mineral spirit solvent 100%; iii) Straight com oil solvent 100%; iv) 80% com oil, 20% mineral spirit; v) Soygold 1000 - methylated seed oil (product of AG Environmental Products L.L.C.) has passed the South Coast Quality Management District testing and is designated a clean air solvent; vi) Soysolv® - methyl ester of soya oil (product of Soysolv®), soybean solvent; vii) Soysolv® Comsolv - ethyl lactate (product of Soysolv®), com oil solvent.

Keywax rubber concentrate (product of Key Polymer) is dispersion of butyl rubber or polyisobutylene in paraffin or microcrystalline wax.

PA'14 (product of Tomah™ Products, Inc.) is a body builder which is a 100% cationic salt (isodecyloxypropyl amine) functioning as a viscosity modifier. It improves product sealing ability.

Attagel 20 (product of Engelhard Corporation) is a gel grade of attapulgite, similar to Min-U-Gel; used in admixture with RediKote (E-9A, 75TX and/or E-5, individually or in any combination). Attagel 20 acts as a thickener, suspension agent and bonder to improve bonding, quicken coating curing, and increase sealing and adhesion of the coating on all types of surfaces.

Min-U-Gel ® FG (product of Floridin division of ITC Industries) is a hydrous magnesium aluminum silicate with gelling and rheological properties.

Redikote® (product of Akzo Nobel Chemicals Inc.) is an emulsifier. Redicote E-9A contains amines and is for medium-setting asphalt emulsions and co-emulsifier for quick-set slurry and microsurfacing emulsions. Rodicote 75TX contains amines and is for coal tar sealers. Rodicote E-5 contains 2-propanol, water and chloride ion, is corrosive to carbon steel and some stainless steels, and is for cationic medium-setting and slow-setting asphalt emulsions.

Interfibe™ (product of Interfibe Corporation) is grey fibrous powder, medium length milled cellulose fiber (non-hazardous alternative to asbestos fiber), biodegradable, non-hazardous, and non-toxic. It will disperse in water with agitation and improves uniformity, physical properties, dispersion, sag, slump, oil retention and tensile strength. It also stabilizes viscosity. By improving suspension of aluminum, it also enhances orientation of aluminum and color pigments. Further, it provides good leafing characteristics without hard-packed setting in containers and provides good trowel and brush resistance, reinforcement and sag resistance. In addition, it maintains a uniform fiber structure in the cured undercoating and eliminates clogging when the product is sprayed by conventional or airless guns.

Aflake 805 (product of ZEMEX Industrial Minerals) is a dry ground muscovite mica product (potassium aluminum silicate) in platelet shape and having a high aspect ratio. It is chemically inert, easily dispersible, and high temperature stable. It acts as a barrier and increases coating coverage and resin forcement of the coating.

Syloid® AL-1 (product of W.R. Grace & Co.) is a silica gel desiccant. By absorbing moisture in the containers, it prevents hydrogen gas formation, hence increases shelf life, coating quality and perfonnance of metal coatings by physically trapping moisture.

HTCR 45 process oils (product of La Corporation TRIBOSPECMD Corporation); similar to Circosol 304 is light in color, non staining-type naphthenic oil manufactured from selected wax-free crudes. It has excellent initial color and ultra-violet light stability with high aromatic content and other properties desirable in naphthenic oils used with most synthetic polymers.

Leafing and non-leafing aluminum, color pigments are added for fast drying, enhanced UV resistance and increased coverage- Sunaptic Acid is a mixture of oil and naphthenic acid. Hi-Sol 10 is an aromatic hydrocarbon solvent.  Sunpar is a paraffinic petroleum oil.  And,

Circosol is a naphthenic oil.

Finally, Naphthenic and Paraffinic Oil is a mixture containing a) from about 5 to 95 weight percent of paraffinic oil having an API gravity, at 60° F., ranging from about 28.5 to 31, and a pour point at about 0° F. and b) from about 95 to 5 weight percent of naphthenic oil with about 30 to 45 weight percent of naphthenic carbon atoms, an API gravity, at 60° F., ranging from about 20 to 28, a pour point of about -50"^ F,, and a molecular weight of from about 200 to 300.

Examples The compositions are prepared in a particular fashion, which comprises the following steps (insofar as the respectivre components are present):

i)  melting the microcrystalline wax (a),

ii) admixing mineral spirit and Vista LPA 210, boiled linseed oil or processed marine oil, paraffinic oil and high molecular weight naphthenic acid,

iii) admixing Attagel 20 and RediKote, and then combining the resulting product with Interfibe FT,

iv) admixing AFlake 805 and PA-14 with oil-soluble alkah metal sulfonate, and then combining the resulting admixture with the product of step (iii),

v)  admixing the product of step (iv) with the product of step (ii),

vi) admixing the product of step (v) with the product of step (i),

vii) admixing gilsonite with the product of step (vi), and

viii) after the resulting composition is well blended, admixing therewith leafing or non-leafing aluminum and color pigmented ingredient(s) and, optionally, silica gel with slow agitation. The microcrystalline wax is optionally combined with Keywax rubber concentrate.

Following the procedure outlined above, compositions are prepared from the components set forth in Table n below.

The product of Example 1 is useful with a fill-and-drain system for ballast tanks, box girders and all void areas of ships and submarines. It is designed specifically for interior surfaces, underground and underwater pipes, interior panels of automobiles, cables and wire ropes, industrial fabrications, sewage and filtration plants, refineries and hot-roll steels, for example, steel mills and steel construction.

The product of Example 2 is useful for exterior surfaces, such as bridges, storage tanks, exterior pipelines, refineries, industrial fabrications, nuclear and regular power generators, telephone and power poles, flashing gutters, skylight coatings and hot-roll steels.

The products of Examples 3 to 7 vary in color from tan, light green, blue, yellow (gold), and red, respectively. They are designed for exterior surfaces like bridges, storage tanks, exterior pipelines, refineries, industrial fabrications, nuclear and regular power generators, telephone and power poles, flashing gutters, and skylight coatings.

Example 8

Following the mixing procedure outlined above, a composition is prepared from the

following components where the letters correspond to the components listed in Table I:

»

Component	Weight Percent

g)  Hi-Sol 10 (or alternative solvent)	46,94

d)	Pulverized Gilsonite	18.37

e)	Boiled Linseed Oil	3.12

b)	Sunpar 2280 (sunaptic acid)	'	0,99

f)	Naphthenic Acid (refined)	1.42

c)	Petrosul750	0.09

b)  Circosol 304 (naphthenic oil)  0.03

11

a)  M-160Wax	9.39

h)  PA-14	0.82

j)  Attagel20	5.10

1)  InterfibeFT	5.10

m) Mica 805F	8.63

100.00 The product of Example 8 is formulated for both exterior and interior surfaces. It is a superior industrial strength coating produced especially for use in industries involved in highly corrosive environments, such as chemical plants, offshore platforms, oil rigs, pipelines, storage tanks, flashing and skylight coating businesses. It should be applied for either 12 mil or 21 mil (DFT) dry film thickness, either by brush or airless gim. In this example, each of the components is optionally replaced by a corresponding product and processed according to the disclosed method.

Approximate parts by weight of respective components for three additional types of compositions within the scope of this invention are indicated in Table III below. Again, the ingredient is that which corresponds to the letter designation as listed in Table I. Although the amount of emulsifier (k) is not specified, the amount used varies with the amount of component (j) and is adequate for accomplishing the incorporation of component (j) in the prepared admixture according to the disclosed preparation process.

Table IE

Compositions prepared from the subject components according to the prescribed procedure have the following attributes: 1) One-step application (requires minimum surface preparation - no need for sandblasting, priming or sealing; 2) No lead content; 3) Applicable to all surfaces, including galvanized metals, wood and concrete block; 4) 100% sealing ability to stop oxygen penetration;

5) Rust prevention imdemeath coating; 6) Allows coated surfaces to be welded and re-coated; 7) Extreme flexibility - will not crack, peel or chip; 8) Protects against UV light (except compositions prepared for indoor use); 9) Eliminates condensation - moisture repellant; and 10) can be painted over existing painted or rusted surfaces.

The compositions are applied to substrates to achieve a thickness of approximately 21 mil (DFT) dry film thickness, either by brush or airless gun. The films as so applied cure in air at ambient temperature.

In the disclosure and claims when reference is made to "substantially the same as", that means that all disclosed critical attributes are within ± 5% of the compared subject matter. When reference is made to "about" or "approximately", the same ± 5% variance is contemplated.

The invention and its advantages will be readily understood from the foregoing description. Various changes may be made in the process, components and compositions without departing fi^om the spirit and scope of the invention or sacrificing its material advantages. The process and products hereinbefore described are merely illustrative of preferred embodiments of the invention.

WHAT IS CLAIMED IS:

1. A rust preventive coating composition which is substantially the same as that comprising components (a) to (g), (j), (k) and, optionally, (h), (i) and (1) to (p) and/or any reaction product between any two or more of such components:

a)	5 to 60 weight percent of micro-crystalline wax having a melting point of at least about 150° F.,

b)	0.02 to 25 weight percent of i) HTCR oils or ii) a mixture of naphthenic and paraffinic oil,

c)	0.05 to 20 weight percent of oil-soluble alkali-metal sulfonate having a molecular weight in the approximate range of from 400 to 550,

d)	10 to 50 weight percent of pulverized gilsonite,

e)	1 to 25 weight percent of boiled linseed oil or processed marine oil,

f)	0.5 to 5 weight percent of high molecular weight naphthenic acid,

g)	15 to 70 weight percent of solvent,

h) 0.05 to 12 weight percent of cationic salt body-building viscosity modifier,

i) 10 to 35 weight percent of leafing or non-leafing aluminum paste, j)  1 to 18 weight percent of a gel grade of attapulgite or hydrous magnesium aluminum silicate with gelling and rheological properties, k)  1 to 12 weight percent of emulsifier,

1)  1 to 30 weight percent of fibrous powder which is water dispersible with agitation, m) 2 to 27 weight percent of a dry ground muscovite mica powder in platelet form, n)  0.5 to 17 weight percent of silica gel desiccant, and optionally

o)  2 to 35 weight percent of fast, light-dry, dispersed, UV-resistant pigment and/or p)  a dispersion of butyl rubber or polyisobutylene in paraffm or microcrystalline wax; wherein the weight percentages are based of the total weight of formulating components.

2.	A composition of claim 1 which is curable.

3.	A composition of claim 1 which is cured.

4.	A composition of claim 1 wherein the microcrystalline wax is in combination with a dispersion of butyl rubber or polyisobutylene in paraffin or microcrystalline wax, and the weight ratio of the dispersion to the microcrystalline wax is up to about 4 to 1.

5.	A composition of claim 1 wherein the alkali-metal sulfonate is a sodium sulfonate.

6.	A composition of claim 1 wherein the solvent (g) is a drying oil which is primarily a solvent blend of iso- and cyclo-paraffins.

7.	A composition of claim 1 wherein component (b) is HTCR process oils, which are light in color, non-staining-type oils from selected wax-free crudes.

8.	A composition of claim 1 wherein the naphthenic and paraffinic oil comprises a mixture containing a) from about 5 to 95 weight percent of paraffinic oil having an API gravity, at 60° F., ranging from about 28.5 to 31, and a pour point at about 0° F. and b) from about 95 to 5 weight percent of naphthenic oil with about 30 to 45 weight percent of naphthenic carbon atoms, an API gravity, at 60° F., ranging from about 20 to 28, a pour point of about -50° F., and a molecular weight of from about 200 to 300.

9.	A composition of claim 1 which passes 1200 hours of salt spray ASTM B-117 tests when coated on a metal, wood or concrete-block substrate and cured.

10.	A composition of claim 9 which is UV-resistant for up to 4000 hours under ASTM B-53 testing standard when coated on a metal, wood or concrete-block substrate and cured.

11.	A composition of claim 1 wherein the microcrystalline wax (a) is in admixture with a dispersion of butyl rubber or polyisobutylene in paraffin or microcrystalline wax.

12.	A composition of claim 1 wherein the approximate parts by weight of the various components are as follows:

(a)	8.3 parts;

(b)	0.03 part;

(c)	0.09 part; (d)21 parts; and

(e)	2.75 parts;

(f)	2.15 parts;

(g)	61 parts; (h) 0.72 part;

(j) 4.5 parts; and a sufficient amount of (k).

13.	A composition of claim 1 wherein the approximate parts by weight of each of the

several components is as follows:

(a)	6.7 parts;

(b)	0.02 part;

(c)	0.07 part;

(d)	17 parts;

(e)	2.2 parts;

(f)	1.7 parts;

(g)	49 parts; (i) 18 parts; (j) 2.2 parts; (1) 2.2 parts;

(n) 0.95 part; and sufficient (k).

14.	A composition of claim 1 wherein the approximate parts by weight of each of the

noted components are as follows:

(a)	5.8 to 7.3 parts;

(b)	0.02 to 0.035 part;

(c)	0.05 to 0.10 part;

(d)	14 to 21 parts;

(e)	1.9 to 2.8 parts;

(f)	1.5 to 2.2 parts;

(g)	43 to 63 parts; (i) 12 to 18 parts; (j) 2 to 5 parts;

(n) 0.9 to 1.1 parts;

(o) 7 to 16 parts; and sufficient (k).

15.	A composition of claim 1 wherein the approximate weight percent of each of the

components is as follows:

(a) 9.39%;

(b)	0.03%;

(c)	0.09%;

(d)	18.37%;

(e)	3.12%; (f)1.51%; (g) 46.94%; (h) 0.82%; 0)5.10%; (1) 5.10%;

(m) 8.63%; and sufficient (k). 16.  A method of preparing a rust preventive coating composition of claim 1, which comprises the following sequential steps: i)  melting component (a), ii) admixing components (g), (e), (b) and (f), iii)admixing components (j) and (k), and combining the resulting product with component

(1).

iv) admixing components (h) and (m) with component (c), and then combining the

resulting admixture with the product of step (iii),

v)  admixing the product of step (iv) with the product of step (ii),

vi) admixing the product of step (v) with the product of step (i),

vii) admixing component (d) with the product of step (vi),

viii) after the resulting composition is well blended, adding thereto components (i) and (o), and mixing with slow agitation.

17. A rust preventive coating composition substantially as herein described and exemplified.

Dated this 10 day of February 2003

Documents:

				24.jpg

				247-chenp-2003-abstract.pdf

				247-chenp-2003-calims duplicate.pdf

				247-chenp-2003-calims original.pdf

				247-chenp-2003-correspondence others.pdf

				247-chenp-2003-correspondence po.pdf

				247-chenp-2003-description complete duplicate.pdf

				247-chenp-2003-description complete original.pdf

				247-chenp-2003-form 1.pdf

				247-chenp-2003-form 26.pdf

				247-chenp-2003-form 3.pdf

				247-chenp-2003-form 5.pdf

				247-chenp-2003-other documents.pdf

				247-chenp-2003-pct.pdf

« Previous Patent

Next Patent »

Patent Number	200775	

Indian Patent Application Number	247/CHENP/2003	

PG Journal Number	8/2007	

Publication Date	23-Feb-2007	

Grant Date	02-Jun-2006	

Date of Filing	10-Feb-2003	

Name of Patentee	MORADIAN, E.	

Applicant Address	11292 Beverly Hills, CA 90213	

Inventors:

#	Inventor's Name	Inventor's Address	

1	MORADIAN, E.	P.O. Box 11292 Beverly Hills, CA 90213	

PCT International Classification Number	C09D5/08	

PCT International Application Number	PCT/US2001/016506	

PCT International Filing date	2001-06-28	

PCT Conventions:

#	PCT Application Number	Date of Convention	Priority Country	

1	09/635,668	2000-08-10	U.S.A.	

© All Indian Patents, 2013-2021.

  Patent data available in the public domain from Indian Patents Office, Department of Industrial Policy and Promotions, Ministry of Commerce and Industry, Government of India.

File: patents/200776-a-process-for-the-polymerization-of-an-olefin.html
Indian Patents. 200776:A PROCESS FOR THE POLYMERIZATION OF AN OLEFIN

Indian Patents

Recently Granted Patents

  Recently Published Patents

Title of Invention	A PROCESS FOR THE POLYMERIZATION OF AN OLEFIN

Abstract	The present relates to a process for the polymerization of an olefin, which comprises contacting at least one olefin monomer under polymerization conditions with a catalyst composition comprising the reaction product of a) monocycloalkadienyl catalyst precursor; b) an activity enhancing cycloalkadiene; and c) an activating cocatalyst, which has high activity in the polymerization of olefin.	

Full Text	The present invention relates to a process for  the polymerization of an olefin.

An improved catalyst composition and its use in the production of olefin polymers are provided. The catalyst composition comprises the reaction product of a) a monocycloalkadienyl catalyst precursor, b) an activity enhancing cycloalkadiene; and c) an activating cocatalyst. The catalyst composition demonstrates enhanced activity in the polymerization of olefins.

BACKGROUND OF THE INVENTION

A variety of single site catalyst compositions have been developed to prepare olefin polymers. Single site catalysts have been shown to be highly useful in the preparation of polyolefins, producing relatively homogeneous copolymers at good polymerization rates, allowing one to tailor closely the fi.ial properties of the polymer produced. In contrast to traditional Ziegler-Natta catalyst compositions, single site catalyst compositions comprise catalytic compounds in which each catalyst composition molecule contains one or only a few polymerization sites. Metallocenes are the most well known type of single site catalyst precvirsor, and are organometaUic coordination complexes containing one or more pi-bonded moieties (i.e., cycloalkadienyl groups) in association with a metal atom from Groups IIIB to VIII or the Lanthanide series of the Periodic Table of Elements.

Monocycloalkadienyl catalyst precursors are useful single site catalysts prectirsors. However, they sometimes demonstrate low activities in polymerizing olefins. To this end, applicants have discovered that when monocycloalkadienyl catalyst precursors are combined with an activity enhancing cycloalkadiene and an activating cocatalyst, a catalyst composition results having increased activity for

the polymerization of olefins relative to that of a catalyst composition containing only the monocycloalkadienyl catalyst precursor and activating cocatalyst. In addition, in certain instances, the properties of the olefin polymer produced, such as its short chain branching firequency, are also improved over that of an olefin polymer produced by a catalyst composition containing only the monocycloalkadienyl catalyst precursor and activating cocatalyst.

U.S. Patent Nos. 5,387,567and 5,451,555, and European Patent Application Pubhcation Nos. 0 546 690 Al, 0 587 440 Al, ^nd 0 694 563 Al, all assigned to Nippon Oil Company, Ltd., relate to catalyst compositions comprising transition metal compounds of the formula Me(0R)pRqX4.p.q and MeRnX4.n wherein Me is a transition metal, each R is a hydrocarbon group of 1-24 carbons, X is a halogen, and p, q, and n are each 0 to 4, and organocycUc compounds having two or more conjugated double bonds. Such catalyst compositions may also include Group I-III metal compounds as well. However, the Nippon Oil publications do not teach or suggest catalyst compositions that are the reaction product of a) a monocycloalkadienyl catalyst precursor, b) an activity enhancing cycloalkadiene; and c) an activating cocatalyst, or the increased activity of such catalyst compositions.

SUMMARY OF THE INVENTION

The invention provides a catalyst composition comprising the reaction product of:

a) monocycloalkadienyl catalyst precursor having the formula:

LMXx	a)

wherein:

M is a metal from groups IIIB to VIII or a rare earth metal of the Periodic Table;

L is a cycloalkadienyl ligand;

each X is independently hydrogen, an aryl, alkyl, alkenyl, alkylaryl, or arylalkyl radical having 1-20 carbon atoms, a hydrocarboxy radical having 1-20 carbon atoms, a haUde, a nitrogen containing radical having 1-20 carbon atoms, or Q2YZ, wherein each Q is independently selected from the group consisting of-0-, -NR-, -CR2-and -S-; Y is either C or S; and Z is selected from the group consisting of-OR, -NR2, -CR3, -SR, -SiRs, -PR2, -H, and substituted or unsubstituted aryl groups, with the proviso that when Q is -NR- then Z is selected from the group consisting of-OR, -NR2, -SR, -SiR3, -PR2 and -H; and

X is 2, 3, or 4 depending upon the valence state of M;

b)	an activity enhancing cycloalkadiene; and

c)	an activating cocatalyst.

The invention also provides a process for the polymerization of an olefin, which comprises contacting at least one olefin monomer under polymerization conditions with the above catalyst composition.

DETAILED DESCRIPTION OF THE INVENTION

Olefin polymers that may be produced according to the invention include, but are not limited to, ethylene homopolymers, homopolymers of linear or branched higher alpha-olefins containing 3 to about 20 carbon atoms, and interpolymers of ethylene and such higher alpha-olefins, with densities ranging from about 0.86 to about

0.96. Suitable higher alpha-olefins include, for example, propylene, 1-butene, 1-pentene, 1-hexene, 4-methyM-pentene, 1-octene, and 3,5,5-trimethyl-l-hexene. Olefin polymers according to the invention may also be based on or contain conjugated or non-conjugated dienes, such as linear, branched, or cyclic hydrocarbon dienes having from about 4 to about 20, preferably 4 to 12, carbon atoms. Preferred dienes include 1,4-pentadiene, 1,5-hexadiene, 5-vinyl-2-norbornene, 1,7-octadiene, vinyl cyclohexene, dicyclopentadiene, butadiene, isobutylene, isoprene, ethyUdene norbornene, norbornadiene and the like. Aromatic compounds having vinyl unsaturation such as styrene and substituted styrenes, and polar vinyl monomers such as acrylonitrile, maleic acid esters, vinyl acetate, acrylate esters, methacrylate esters, vinyl trialkyl silanes and the like may be polymerized according to the invention as well. Specific olefin polymers that may be made according to the invention include, for example, polyethylene, polypropylene, ethylene/propylene rubbers (EPR's), ethylene/propylene/diene terpolymers (EPDM's), polybutadiene, polyisoprene and the Hke.

The catalyst composition comprises the reaction product of: a) a monocycloalkadienyl catalyst precursor, b) an activity enhancing cycloalkadiene; and c) an activating cocatalyst. The monocycloalkadienyl catalyst precursor has the formula:

LMXx	a)

wherein:

M is a metal fi-om groups IIIB to VIII or a rare earth metal of the Periodic Table;

L is cycloalkadienyl Ugand, such as cyclopentadienyl, indenyl, or fluorenyl, optionally substituted with one or more hydrocarbyl groups containing 1 to 20 carbon atoms;

each X is independently hydrogen, an aryl, alkyl, alkenyl, alkylaryl, or arylalkyl radical having 1-20 carbon atoms, a hydrocarboxy radical having 1-20 carbon atoms, a halide, a nitrogen containing radical having 1-20 carbon atoms, or Q2YZ, wherein each Q is independently selected from the group consisting of -0-, -NR-, -CR2-and -S-, preferably oxygen; Y is either C or S, preferably carbon; and Z is selected from the group consisting of -OR, -NR2, -CR3, -SR, -SiRa-, -PR2, -H, and substituted or unsubstituted aryl groups, with the proviso that when Q is -NR- then Z is selected from the group consisting of -OR, -NR2, -SR, -SiRa, -PR2 and -H, preferably Z is selected from the group consisting of -OR, -CR3 and -NR2; and

X is 2, 3, or 4 depending upon the valence state of M.

Illustrative but non-limiting examples of catalyst precursors represented by formula I are cyclopentadienyl titanium trichloride, methylcyclopentadienyl titanium trichloride, methylcyclopentadienyl titanium tribromide, pentamethylcyclopentadienyl titanium trichloride, indenyl titanium trichloride, cyclopentadienyl titanium trimethyl, cyclopentadienyl titanium triphenyl, cyclopentadienyl titanium tris(methoxide), pentamethylcyclopentadienyl titanium tris(methoxide), cyclopentadienyl titanium tris(dimethylamide), cyclopentadienyl titanium tris(diethylamide), cyclopentadienyl zirconium trichloride , methylcylopentadienyl zirconium trichloride, pentamethylcyclopentadienyl zirconium trichloride, indenyl zirconium trichloride, cyclopentadienyl zirconium tris(methoxide), methylcyclopentadienyl zirconium tris(methoxide).

pentamethylcyclopentadienyl zirconium tris(methoxide), indenyl zirconium tris(methoxide), cyclopentadienyl zirconium trimethyl, cyclopentadienyl zirconium trineopentyl, cyclopentadienyl zirconium trimethyl, cyclopentadienyl zirconium tris(dimethylamide), methylcyclopentadienyl zirconium tris (diethylamide), indenyl zirconium tris(diethylamide); cyclopentadienyl hafiiium trichloride, methylcyclopentadienyl hafnium trichloride,

pentamethylcyclopentadienyl hafnium trichloride, cyclopentadienyl hafnium triphenyl, cyclopentadienyl hafnium tri(neopentyl), cyclopentadienyl hafnium trimethyl, cyclopentadienyl hafnium tris(methoxide), cyclopentadienyl hafnium tris(diethylamide), and pentamethylcyclopentadienyl hafnium tris(diethylamide).

A preferred type of monocycloalkadienyl catalyst precursor for use in the invention is a complex of a transition metal, a substituted or unsubstituted pi-bonded hgand, and one or more heteroallyl moieties, such as those described in U.S. Patent No. 5,527,752. Preferably, such complexes have one of the following formulas:

wherein: 

M is a transition metal, preferably Zr or Hf;

L is a substituted or unsubstituted, pi-bonded Ugand coordinated to M, preferably a cycloalkadienyl Ugand;

each Q is independently selected from the group consisting of-0-, -NR-, -CR2. and -S-, preferably oxygen;

Y is either C or S, preferably carbon;

Z is selected from the group consisting of -OR, -NR2, -CR3, -SR, -SiR3, -PR2, -H, and substituted or unsubstituted aryl groups, with the proviso that when Q is -NR- then Z is selected from the group consisting of-OR, -NR2, -SR, -SiRs, -PR2 and -H, preferably Z is selected from the group consisting of-OR, -CR3 and -NR2;

n is 1 or 2;

A is a univalent anionic group when n is 2 or A is a divalent anionic group when n is 1, preferably A is a carbamate, carboxylate, or other heteroallyl moiety described by the Q, Y and Z combination; and

each R is independently a group containing carbon, silicon, nitrogen, oxygen, and/or phosphorus where one or more R groups may be attached to the L substituent, preferably R is a hydrocarbon group containing from 1 to 20 carbon atoms, most preferably an alkyl, cycloalkyl, or an aryl group and one or more may be attached to the L substituent;

wherein:

M is a transition metal, preferably Zr or Hf;

L is a substituted or unsubstituted, pi-bonded ligand coordinated to M, preferably a cycloalkadienyl ligand;

each Q is independently selected from the group consisting of -0-, -NR-, -CR2- and -S-, preferably oxygen;

Y is either C or S, preferably carbon;

Z is selected from the group consisting of -OR, -NR2, -CR3, -SR, -SiRs, -PR2. -H, and substituted or unsubstituted aryl groups, with the proviso that when Q is -NR- then Z is selected from the group consisting of -OR, -NR2, -SR, -SiRs, -PR2 and -H, preferably Z is selected from the group consisting of -OR, -CRs and -NR2;

n is 1 or 2;

A is a univalent anionic group when n is 2 or A is a divalent anionic group when n is 1, preferably A is a carbamate, carboxylate, or other heteroallyl moiety described by the Q, Y and Z combination;

each R is independently a group containing carbon, silicon, nitrogen, oxygen, and/or phosphorus where one or more R groups may be attached to the L substituent, preferably R is a hydrocarbon group containing from 1 to 20 carbon atoms, most preferably an alkyl, cycloalkyl, or an aryl group and one or more may be attached to the L substituent;

T is a bridging group selected from the group consisting of alkylene and arylene groups containing from 1 to 10 carbon atoms ojitionally substituted with carbon or heteroatoms, germanium, silicone and alkyl phosphine; and

m is 2 to 7, preferably 2 to 6, most preferably 2 or 3.

In formulas I, II, and II, the substituent formed by Q, Y and Z is a unicharged polydentate ligand exerting electronic effects due to its high polarizability, similar to the cyclopentadienyl group. In the most preferred embodiments of this invention, the disubstituted carbamates,

and the carboxylates 

are employed.

Examples of complexes according to formulas II and III include indenyl zirconium tris(diethylcarbamate), indenyl zirconium tris(trimethylacetate), indenyl zirconium tris(p-toluate), indenyl zirconium tris(benzoate), (l-methylindenyl)zirconium tris(pivalate), (2-methylindenyl) zirconium tris(diethylcarbamate), (methylcyclopentadienyl) zirconium tris(trimethylacetate), cyclopentadienyl tris(pivalate), and (pentamethylcyclopentadienyl) zirconium tris(benzoate). Preferred examples are indenyl zirconium tris(diethylcarbamate), indenyl zirconium tris(trimethylacetate), and (methylcyclopentadienyl) zirconium tris(trimethylacetate).

The catalyst precursor may be made by any means, and the invention is not limited thereby. For example, a method of manufacturing a preferred catalyst precursor, indenyl zirconium tris(diethylcarbamate), is first to react a source of cycloalkadienyl ligand with a metal compound of the formula M(NR2)4, in which M and

R are defined above, to introduce the cycloalkadienyl ligand onto the metal compound. The resulting product is then dissolved in an inert solvent, such as toluene, and the heterocumulene CO2 is contacted with the dissolved product to insert into one or more M-NR2 bonds to form a carbamate.

The activity enhancing cycloalkadiene is an organocycUc compound having two or more conjugated double bonds, examples of which include cycUc hydrocarbon compounds having two or more, preferably 2-4, more preferably 2-3, conjugated double bonds and 4-24, preferably 4-12, carbons, optionally substituted with a substituting group such as alkyl or aralkyl of 1-12 carbon atoms.

Examples of activity enhancing cycloalkadienes include unsubstituted and substituted cyclopentadienes, indenes, fluorenes, and fulvenes, such as cyclopentadiene, methylcyclopentadiene, ethylcyclopentadiene, t-butylcyclopentadiene, hexylcyclopentadiene, octylcyclopentadiene, 1,2-dimethylcyclopentadiene, 1,3-dimethylcyclopentadiene, 1,2,4-trimethylcyclopentadiene, 1,2,3,4-tetra-methylcyclopentadiene, pentamethylcyclopentadiene, indene, 4-methyl-1-indene, 4,7-dimethylindene, 4,5,6,7-tetrahydroindene, fluorene, methylfluorene, cycloheptatriene, methylcycloheptatriene, cyclooctatraene, methylcyclooctatraene, fulvene and dimethylfulvene. These compounds may be bonded through an alkylene group of 2-8, preferably 2-3, carbon atoms, such as for example bis-indenylethane, bis(4,5,6,7-tetrahydro-l-indenyl)ethane, l,3-propanedinyl-bis(4,5,6,7-tetrahydro)indene, propylene-bis(l-indene), isopropyl(l-indenyl) cyclopentadiene, diphenylmethylene(9-fluorenyl), cyclopentadiene and isopropylcyclopentadienyl-1-fluorene. Preferably, the activity enhancing cycloalkadiene is selected from the group consisting of

cyclopentadiene, methylcyclopentadiene, indene, and methyl-n-propylcyclopentadiene.

The amount of activity enhancing cycloalkadiene used is about 0.01 to about 10 moles per mole of catalyst precursor. Preferably, about 0.1 to about 2.0 moles of cycloalkadiene per mole of catalyst precursor are used. More preferably, about 0.2 to about 1.0 moles of cycloalkadiene per mole of catalyst precursor are used.

In one embodiment of the invention, the amount of cycloalkadiene used is about 0.1 to about 2.0 moles per mole of catalyst precursor, preferably about 0.1 to about 1.1 moles per mole of catalyst precursor. Under these conditions, a 0.920 density ethylene polymer may be made having one or more of the following properties: a high number average molecular weight, i.e., in the range of about 5000 to about 200,000, preferably about 20,000 to about 100,000, a narrow molecular weight distribution (PDI), i.e., about 3 to 5, or a high short chain branch frequency, i.e., at least about 10 short chain branches per 1000 main chain carbons, preferably at least about 15 short chain branches per main chain carbons, as measured by carbon-13 MNR.

The activating cocatalyst is capable of activating the catalyst precursor. Preferably, the activating cocatalyst is one of the following: (a) branched or cyclic oUgomeric poly(hydrocarbylaluminum oxide)s which contain repeating units of the general formula -(A1(R*)0)-, where R* is hydrogen, an alkyl radical containing from 1 to about 12 carbon atoms, or an aryl radical such as a substituted or unsubstituted phenyl or naphthyl group; (b) ionic salts of the general formula [A'^'llBR  4~], where A"*" is a cationic Lewis or Bronsted acid capable of abstracting an alkyl, halogen, or hydrogen from the metallocene catalysts, B is boron, and R  is a substituted aromatic hydrocarbon,

preferably a perfluorophenyl radical; (c) boron alkyls of the general formula BR  3, where R  is as defined above; or mixtures thereof.

Preferably, the activating cocatalyst is a branched or cycUc oHgomeric poly(hydrocarbylaluminum oxide) or a boron alkyl. More preferably, the activating cocatalyst is an aluminoxane such as methylaluminoxane (MAO) or modified methylaluminoxane (MMAO), or a boron alkyl.

Aluminoxanes are well known in the art and comprise oligomeric linear alkyl aluminoxanes represented by the formula:

and oligomeric cyclic alkyl aluminoxanes of the formula:

wherein s is 1-40, preferably 10-20; p is 3-40, preferably 3-20; and R*** is an alkyl group containing 1 to 12 carbon atoms, preferably methyl.

Aluminoxanes may be prepared in a variety of ways. Generally, a mixture of linear and cycUc aluminoxanes is obtained in the preparation of aluminoxanes from, for example, trimethylaluminum

and water. For example, an aluminum alkyl may be treated with water in the form of a moist solvent. Alternatively, an aluminum alkyl, such as trimethylalxuninvmi, may be contacted with a hydrated salt, such as hydrated ferrous sxilfate. The latter method comprises treating a dilute solution of trimethylalvuninum in, for example, toluene with a suspension of ferrous sulfate heptahydrate. It is also possible to form methylaluminoxanes by the reaction of a tetraalkyl-dialuminoxane containing C2 or higher alkyl groups with an amount of

trimethylaluminum that is less than a stoichiometric exqess. The synthesis of methylaluminoxanes may also be achieved by the reaction of a trialkyl aluminum compound or a tetraalkyldialuminoxane containing C2 or higher alkyl groups with water to form a polyalkyl

aluminoxane, which is then reacted with trimethylaluminum. Further modified methylaluminoxanes, which contain both methyl groups and higher alkyl groups, i.e., isobutyl groups, may be synthesized by the reaction of a polyalkyl aluminoxane containing C2 or higher alkyl

groups with trimethylaluminum and then with water as disclosed in, for example, U.S. Patent No. 5,041,584.

When the activating cocatalyst is a branched or cychc oUgomeric poly(hydrocarbylaluminum oxide), the mole ratio of aluminum atoms contained in the poly(hydrocarbylaluminum oxide) to total metal atoms contained in the catalyst precursor is generally in the range of from about 2:1 to about 100,000:1, preferably in the range of from about 10:1 to about 10,000:1, and most preferably in the range of fi*om about 50:1 to about 2,000:1. When the activating cocatalyst is an ionic salt of the formula [A+][BR**4~] or a boron alkyl of the formula BR  3, the mole ratio of boron atoms contained in the ionic salt or the boron

alkyl to total metal atoms contained in the catalyst precursor is generally in the range of firom about 0.5:1 to about 10:1, preferably in the range of fi-om about 1:1 to about 5:1.

The catalyst composition may be impregnated onto a soHd, inert support, in liquid form such as a solution or dispersion, spray dried, in the form of a prepolymer, or formed in-situ during polymerization. Particularly preferred among these is a catalyst composition that is spray dried as described in European Patent Application No. 0 668 295 Al or in hquid form as described in U.S. Patent No. 5,317,036.

In the case of a supported catalyst composition, the catalyst composition may be impregnated in or deposited on the surface of an inert substrate such as siUca, carbon black, polyethylene, polycarbonate porous crosshnked polystyrene, porous crossUnked polypropylene, alumina, thoria, zirconia, or magnesium halide (e.g., magnesium dichloride), such that the catalyst composition is between 0.1 and 90 percent by weight of the total weight of the catalyst composition and the support.

The catalyst composition may be used for the polymerization of olefins by any suspension, solution, slurry, or gas phase process, using known equipment and reaction conditions, and is not limited to any specific type of reaction system. Generally, olefin polymerization temperatures range firom about O'C to about 200'C at atmospheric, subatmospheric, or superatmospheric pressures. Slurry or solution polymerization processes may utihze subatmospheric or superatmospheric pressures and temperatures in the range of about 40°C to about 110°C. A useful Hquid phase polymerization reaction system is described in U.S. Patent 3,324,095. Liquid phase reaction systems generally comprise a reactor vessel to which olefin monomer

and catalyst composition are added, and which contains a liquid reaction medium for dissolving or suspending the polyolefin. The liquid reaction medium may consist of the bulk liquid monomer or an inert liqxiid hydrocarbon that is nonreactive xmder the poljTnerization conditions employed. Although such an inert liquid hydrocarbon need not function as a solvent for the catalyst composition or the polymer obtained by the process, it usually serves as solvent for the monomers employed in the polymerization. Among the inert liquid hydrocarbons suitable for this purpose are isopentane, hexane, cyclohexane, heptane, benzene, toluene, and the like. Reactive contact between the olefin monomer and the catalyst composition should be maintained by constant stirring or agitation. The reaction medium containing the olefin polymer product and unreacted olefin monomer is withdrawn from the reactor continuously. The olefin polymer product is separated, and the unreacted olefin monomer and hquid reaction medium are recycled into the reactor.

Preferably, gas phase polymerization is employed, with superatmospheric pressures in the range of 1 to 1000 psi, preferably 50 to 400 psi, most preferably 100 to 300 psi, and temperatures in the range of 30 to 130'C, preferably 65 to 110°C. Stirred or fluidized bed gas phase reaction systems are particularly useful. Generally, a conventional gas phase, fluidized bed process is conducted by passing a stream containing one or more olefin monomers continuously through a fluidized bed reactor under reaction conditions and in the presence of catalyst composition at a velocity sufficient to maintain a bed of solid particles in a suspended condition. A stream containing unreacted monomer is withdrawn from the reactor continuously, compressed, cooled, optionally fully or partially condensed as disclosed in U.S.

Patent Nos. 4,528,790 and 5,462,999, and recycled to the reactor. Product is withdrawn from the reactor and make-up monomer is added to the recycle stream. As desired for temperature control of the system, any gas inert to the catalyst composition and reactants may also be present in the gas stream. In addition, a fluidization aid such as carbon black, sihca, clay, or talc may be used, as disclosed in U.S. Patent No. 4,994,534.

Pol5Tnerization may be carried out in a single reactor or in two or more reactors in series, and is conducted substantially in the absence of catalyst poisons. Organometallic compounds may be employed as scavenging agents for poisons to increase the catalyst activity. Examples of scavenging agents are metal alkyls, preferably aluminum alkyls, most preferably triisobutylaluminum.

Conventional adjuvants may be included in the process, provided they do not interfere with the operation of the catalyst composition in forming the desired polyolefin. Hydrogen or a metal or non-metal hydride, e.g., a silyl hydride, may be used as a chain transfer agent in the process. Hydrogen may be used in amounts up to about 10 moles of hydrogen per mole of total monomer feed.

The following examples further illustrate the invention.

EXAMPLES

Glossarv

Activity is measured in g polyethylene/mmol metalhr-100 psi ethylene.

MAO is a solution of methylaluminoxane in toluene, approximately 2.0 molar in aluminum, commercially available from Akzo Chemicals, Inc.

MMAO is a solution of modified methylaluminoxane in hexane, approximately 2.25 molar in aluminum, commercially available from Akzo Chemicals, Inc. (type M).

Density in g/cc is determined in accordance with ASTM 1505, based on ASTM D-1928, procedure C, plaque preparation. A plaque is made and conditioned for one hour at 100° C to approach equilibrium crystallinity, measurement for density is then made in a density gradient column.

TIBA is triisobutylaluminum.

MI is melt index, reported as grams per 10 minutes, determined in accordance with ASTM D-1238, condition E, at 190° C.

FI is flow index, reported as grams per 10 minutes, is determined in accordance with ASTM D-1238, condition F, and is measured at ten times the weight used in the melt index text.

MFR is melt flow ratio, which is the ratio of flow index to melt index. It is related to the molecular weight distribution of the polymer.

BBF

BBF is butyl branch frequency as determined using carbon-13 NMR, An 8% weight/volume concentration was prepared by dissolving an ethylene copolymer in ortho dichlorobenzene (ODCB) in an NMR tube. A closed capillary tube of deuterium oxide was inserted into the NMR tube as a field frequency lock. Data was collected on the Bruker AC 300 at 115"C using NOE enhanced conditions with a 30* PW and a 5 second repetition time. The number of carbon scans usually varied from 1,000 to 10,000 with the more highly branched samples requiring shorter acquisitions. The area of the peaks was measured along with the area of the total aUphatic region. The areas of carbons contributed by the comonomer were averaged and ratioed to the area of the backbone to give the mole fraction. This number was then converted into branch frequency.

Determination of Zr in Polvethvlene

Polyethylene samples were weighed into platinum crucibles, ignited, then placed in a muffle furnace (580° C) until all the carbon had burned off. After cooHng, hydrochloric acid was added to the residue and it was heated gently to aid dissolution. The crucibles were cooled, and hydrofluoric acid was added to insure total dissolution of the silicane. The samples were then quantitatively transferred and diluted to 15 ml with deionized water and analyzed using an Inductively-Coupled Plasma (Atom Scan 25, Thermo Jarrell Ash).

Catalyst Precursor Preparations: n5-IndZr(OgCNEt2').? and T)5. MeIndZrr(09CC(CID.'^1a

First, Ti -IndZr(NEt2)3 was prepared by reacting indene (in excess) with Zr(NEt2)4 either neat or in toluene solution at 100-115° for 1-4 hours. The resulting Et2NH, along with the toluene, was

pumped off and the excess indene removed under high vacuum

5 (11070.05 mmHg/0.5hr). This yielded an approx. 95 mole % pure ri -

IndZr(NEt2)3 residue product. All analyses were by iH-NMR using ds-toluene as solvent and NMR lock.

Next, an approx. 2 wt. % solution of the r\ -IndZr(NEt2)3 residue product in toluene (dried over CaH2) was placed in a small Hoke cylinder (25-100 ml). The solution in the Hoke cylinder (under N2) was cooled to approx. 0° C in an ice bath. Carbon dioxide (HPLC grade) was added thereto, first at low pressvure (1-5 psi) with good agitation, and then at increased pressure (60 psi) for 0.5 hr. Thus, a dilute toluene solution of ri^-indenyl zirconium tris(diethylcarbamate) was obtained, which contained 3-7 mole % of free indene. This was stored at r.t. in a 
topped bottle.

•nS-Methycyclopentadienyl zirconium tris(diethylamide) was

prepared by a similar procedure. This, in dilute toluene solution, at -

50 to -75°, was reacted with a toluene solution of pivaHc acid (trimethyl

acetic acid) resulting in the riS-methylcyclopentadienyl zirconium

tris(trimethylacetate). This was purified by recrystallization from

aHphatic hydrocarbons at low temperatures.

All reactions and manipulations were carried out in a 
Catalyst Precursor Preparation: CpZrCLt

CpZrCla is commercially available from Strem Chemicals, and may also be synthesized according to Reid et al., J. Organomet. Chem., Vol. 2, p. 329 (1964).

EXAMPLES 1-24

A series of ethylene/1-hexene copolymers were produced in a 1.8 Uter, stirred (275 rpm), slurry phase reactor using ti^-indenyl zirconium tris(diethylcarbamate)/MMAO catalyst compositions. In Example 1, the catalyst composition comprised only ri^-indenyl zirconium tris(diethylcarbamate) and MMAO. In Examples 2-24, the catalyst compositions comprised T|5-indenyl zirconium tris(diethylcarbamate), MMAO and an activity enhancing cycloalkadiene as shown in Table 1. Examples 1-24 were carried out as follows.

The reactor was baked out (110° C/N2) for approx. 1 hr. After cooling, 1,000 ml of deoxygenated hexanes were added along with 100 ml of freshly distilled (over CaH2) 1-hexene and 1.14 ml TIBA (in heptanes, 0.87 mmole, equal to 1 mmole). The reactor was closed, brought to temperature (85°C), 100 ml H2 was added, and the reactor was pressured to 200 psi total system pressure with ethylene. At pressure equilibrium, one micromole of catalyst composition solution containing Tj^-indenyl zirconium tris(diethylcarbamate), MMAO, and

optionally cycloalkadiene was injected through a high pressure septum/pressure syringe. The cycloalkadiene was added to the catalyst composition such that each catalyst precursor molecule was paired with one cycloalkadiene ring. Thus, when the cycloalkadiene had two rings, the mole ratio of cycloalkadiene to catalyst precursor was 0.5.

This initiated the reaction. Very active catalyst compositions typically resulted in temperature increases to 90-95° C, soon brought under control to level out at 85° C ± 2° C. The ethylene flow rate, system pressure, and reactor temperature (internal and external) was monitored continuously. The reactions were run for 30 min., unless the catalyst composition proved to be too productive. In this case, the reactions were run for only 10-15 min. (no more than approx. 900 counts approx. 90 g poljoner). Polymerization was terminated by injection of 1 ml anhydrous isopropanol (at temperature and pressure), and simultaneous cooling/venting. Thus, the polymerization reaction was initiated and terminated under the stated temperature and pressure conditions.

After discharging the reactor the polymer/hexane slurry was mixed with 0.35 g IRGANOX in 1 ml acetone (stabilizer). The entire polymer slurry was evaporated to dryness overnight under a well ventilated hood. The dried polymer was weighed and analyzed for Zr contents.

The results of Examples 1-24 are shown in Table 1.

EXAMPLES 25-29 A series of ethylene/1-hexene copolymers were produced in the same manner as Examples 1-24 using an ri'^-indenyl zirconium tris(diethylcarbamate)/MMAO catalyst composition containing varying amounts of cyclopentadiene. The results are shown in Table 11.

EXAMPLES 30-37

A series of ethylene/1-hexene copolymers were produced in the same manner as Examples 1-24 using r|5-methylcyclopentadienyl zirconium tris(trimethylacetate)/MMAO catalyst compositions instead. In Example 30, the catalyst composition comprised only rj^-methylcyclopentadienyl zirconium tris(trimethylacetate) and MMAO. In Examples 31-37, the catalyst compositions comprised x]^-methylcyclopentadienyl zirconium tris(trimethylacetate), MMAO, and an activity enhancing cycloalkadiene.

The results are shown in Table III.

EXAMPLES 38 AND 39 Two ethylene/1-hexene copolymers were produced in a mechanically stirred, pilot scale, gas phase reactor. In Example 38, the catalyst composition comprised only ii^-indenyl zirconium tris(diethylcarbamate) and MMAO. In Example 39, the catalyst composition comprised riS-indenyl zirconium tris(diethylcarbamate), MMAO, and cyclopentadiene. Examples 38 and 39 were carried out as follows.

Before both batch runs, a pre-bed was charged to the reactor, which was then pressure-purged with nitrogen three times to 100 psig. Jacket temperature was adjusted to hold the material at

approximately 80" C overnight while under a 3-4 Ib./hr nitrogen flow purge at 100 psig reactor pressxire. Prior to both runs, the reactor was pressure pvurged once to 300 psi and then 50 ml of cocatalyst solution were then charged to further passivate the reactor. The reactor was then pressure purged four more times to 100 psig. Raw materials were charged to estabUsh the initial gas phase concentrations of ethylene, hexene, and nitrogen. Gas-phase concentrations are normally held near these initial values throughout the batch.

Catalyst composition was fed to the reactor continupusly during the polymerization using isopentane as a carrier and nitrogen as a dispersant. Catalyst feed rate was adjusted as required to maintain polymerization rates of 5-7 Ibs/hr.

Monomers and hydrogen were fed continuously as required to maintain gas phase composition throughout the batch. The 1-hexene/ethylene mole ratio was maintained in the range of 0.034 to 0.036. A small vent stream was used to prevent accumvilation of the nitrogen added with the catalyst. The batch was terminated when the bed weight approached 25-30 lbs. by shutting off the feeds and rapidly venting the reactor to atmospheric pressure. The reactor was then pressure purged five times to 100 psi with dry nitrogen. The resin was then discharged into a product box and exposed to the atmosphere. Once in the box, a two-nozzle purging manifold was inserted deep into the resin in order to purge it out with water-saturated nitrogen overnight at ambient temperature.

The results are shown in Table IV.

EXAMPLES 40-48

A series of ethylene/1-hexene copolsTners were produced in a 1.0 liter, stirred (190 rpm), slurry phase reactor using cyclopentadienyl zirconium trichloride/MAO catalyst compositions. In Example 48, the catalyst composition comprised only cyclopentadienyl zirconium trichloride and MAO. In Examples 40-47, the catalyst compositions comprised cyclopentadienyl zirconium trichloride, MAO and an activity enhancing cycloalkadiene as shown in Table V. Examples 40-48 were carried out as follows.

The reactor was baked out (110° C/N2) for approx. 1 hr. After cooUng, 500 ml of deoxygenated hexanes were added along with 0 to 40 ml of freshly distilled (over CaH2) 1-hexene and 0.5 to 1.0 ml TIBA (in heptanes, 0.87 mmole). The reactor was closed, brought to temperature (85°C), and the reactor was pressured to 150 psi total system pressure with ethylene. At pressure equilibrium, a suitable amount of catalyst composition solution (formed by combining cyclopentadienyl zirconium trichloride, MAO cocatalyst in toluene solution, and an activity enhancing cycloalkadienyl, aged for a measured period of time) was introduced into the reactor in the amount shown in Table V.

The reactions were run for 30 minutes, except in the case of Example 40, which was run for 15 minutes. Polymerization was terminated by injection of 1 ml anhydrous isopropanol (at temperature and pressure), and simultaneous cooling/venting. After discharging the reactor the polymer/hexane slurry was evaporated to dryness overnight under a well ventilated hood.

The results of Examples 40-48 are shown in Table V.

EXAMPLES 49-54

A series of 0.920 density ethylene/1-hexene copolymers were produced in pilot scale, fluidized bed, gas phase reactor. In Examples 49 and 50, the catalyst composition comprised only r\^-methylcyclopentadienyl zirconium tris(trimethylacetate) and MMAO. In Examples 51-54, the catalyst compositions comprised r\^-methylcyclopentadienyl zirconium tris(trimethylacetate) and methyl n-propyl cyclopentadiene in a 1:1 mole ratio and MMAO.

Catalyst composition was fed to the reactor continuously during the polymerization using an isopentane/1-hexene mix as a carrier and nitrogen as a dispersant. Monomers and hydrogen were fed continuously as required to maintain gas phase composition. The 1-hexene/ethylene mole ratio was maintained in the range of 0.027 to 0.032. In Example 53, polymerization was conducted in condensing mode, with 6 weight percent condensed isopentane in the polymerization zone. In Example 54, polymerization was conducted in condensing mode, with 7 weight percent condensed isopentane in the polymerization zone.

The results are shown in Table VI.

WE CLAIM:

1.	A process for the polymerization of an olefin, which

ijomprises contacting at least one olefin monomer under polymerization

conditions with a catalyst composition comprising the reaction product of a)

nonocycloalkadienyl catalyst precursor having the formula:

LMXx	(I)

Wherein M is a metal fi"om groups III B to VIII or a rare earth metal of the Periodic Table; L is a cycloalkadienyl ligand; each X is independently hydrogen, an aryl, alkyl, alkenyl, alkylaryl, or arylalkyl radical having 1-20 carbon atoms, a hydrocarboxy radical having 1-20 carbon atoms, a halide, a nitrogen containing radical having 1-20 carbon atoms, or Q2YZ, wherein each Q is independently selected from the group consisting of -0-, -NR-, -CR2 - and -S-; Y is either C or S; and Z is selected fr-om the group consisting of -OR, -NR2,-CR3, -SR, -SiRs, - PR2, -H, and substituted or unsubstituted aryl groups, with the proviso that when Q is -NR- then Z is selected from the group consisting of-OR, -NR2, -SR, -SiRs, -PR2 and -H; and x is 2, 3, or 4 depending upon the valence state of M; b) an activity enhancing cycloalkadiene; and c) an activating cocatalyst.

2.	The process as claimed in claim 1, wherein the

monocycloalkadienyl catalyst precursor has a formula selected fi-om the

group consisting of;

wherein;

M is a transition metal; L is a cycloalkadienyl ligand; each Q is independently selected from the group consisting of -0-, -NR-, -CR2.- and-S-; Y is C or S; Z is selected from the group consisting of-OR, -NR2, -CR3, -SR, -SiRs, -PR2, -H, and substituted or unsubstituted aryl groups, with the proviso that when Q is -NR- then Z is selected from the group consisting of-OR, -NR2, -NR2, -SR, -SiRa, -PR2 and -H; n is 1 or 2; A is a univalent anionic group when n is 2 or A is a divalent anionic group when n is 1; each R is independently a group containing carbon, silicon, nitrogen, oxygen, and/or phosphorus where one or more R groups may be attached to the L

substituent; T is a bridging group selected from the group consisting of alkylene and arylene groups containing from 1 to 10 carbon atoms optionally substituted with carbon or heteroatoms, germanium, silicone and alkyl phosphine; and m is 2 to 7.

3.	The process as claimed in claim 2, wherein the monocycloalkadienyl catalyst precursor is selected from the group consisting of indenyl zirconium tris(diethylcarbamate), indenyl zirconium tris(trimethylacetate), and (methylcyclopentadienyl) zirconium tris(trimethy lacetate).

4.	The process as claimed in claim 1, wherein the activity enhancing cycloalkadiene is selected from the group consisting of cyclopentadiene, methylcyclopentadiene, indene, and methyl-n-propylcyclopentadiene.

5.	The process as claimed in claim 1, wherein the activity enhancing cycloalkadiene is present in an amount of about 0.01 to about 10 moles per mole of catalyst precursor.

6.	The process as claimed in claim 1, wherein the activating cocatalyst is selected from the group consisting of methylaluminoxane and modified methylaluminoxane.

7.	The process as claimed in claim 1, wherein said process is

conducted in the gas phase.

8.	The process as claimed in claim  1, wherein the catalyst

composition is in liquid form.

9.	A process for the polymerization of an olefin, substantially as

herein above described and exemplified.

Documents:

				017-mas-1998 abstarct.pdf

				017-mas-1998 abstract duplicate.pdf

				017-mas-1998 assignment.pdf

				017-mas-1998 claims duplicate.pdf

				017-mas-1998 claims.pdf

				017-mas-1998 correspondence-others.pdf

				017-mas-1998 correspondence-po.pdf

				017-mas-1998 description (complete) duplicate.pdf

				017-mas-1998 description (complete).pdf

				017-mas-1998 form-19.pdf

				017-mas-1998 form-2.pdf

				017-mas-1998 form-26.pdf

				017-mas-1998 form-4.pdf

				017-mas-1998 form-6.pdf

				017-mas-1998 others.pdf

				017-mas-1998 pct search report.pdf

				017-mas-1998 pct.pdf

				017-mas-1998 petition.pdf

« Previous Patent

Next Patent »

Patent Number	200776	

Indian Patent Application Number	17/MAS/1998	

PG Journal Number	30/2009	

Publication Date	24-Jul-2009	

Grant Date		

Date of Filing	05-Jan-1998	

Name of Patentee	UNIVATION TECHNOLOGIES LLC	

Applicant Address	5555 SAN FELIPE, SUITE 1950 HOUSTON TX 77056	

Inventors:

#	Inventor's Name	Inventor's Address	

1	WALTER THOMAS REICHLE	158 MOUNTAIN AVENUE, WARREN, NEW JERSEY 087059	

2	XINMIN YANG	FRANKLIN GREENS, APT 33K, SOMERSET, NEW JERSEY 08502	

3	FREDRICK JOHN KAROL	18 HILAND DRIVE, BELLE MEAD, NEW JERSEY 08502	

PCT International Classification Number	B01J21/06	

PCT International Application Number	N/A	

PCT International Filing date		

PCT Conventions:

#	PCT Application Number	Date of Convention	Priority Country	

1	08/782,509	1997-01-10	U.S.A.	

© All Indian Patents, 2013-2021.

  Patent data available in the public domain from Indian Patents Office, Department of Industrial Policy and Promotions, Ministry of Commerce and Industry, Government of India.
