Repository: anandvc/allindianpatents

File: patents/200787-ceramic-honeycomb-based-energy-efficient-air-heater.html
Indian Patents. 200787:CERAMIC HONEYCOMB BASED ENERGY EFFICIENT AIR HEATER

Indian Patents

Recently Granted Patents

  Recently Published Patents

Title of Invention	CERAMIC HONEYCOMB BASED ENERGY EFFICIENT AIR HEATER

Abstract	A ceramic honeycomb based energy efficient air heater includes a ceramic honeycomb monolithic structure with a plurality of parallel holes with square, rectangular, circular, hexagonal or any other geometrical cross section. These holes behave as the channels for passage of air when air is blown or allowed to pass through them. An electrical resistance-heating element is woven through these channels in such a fashion that the heating element passes through any channel only once. A predetermined number of channels are woven with the elements. The two ends of the electrical resistance heating element are terminated to two electrodes which are rigidly fixed in two empty channels. The two electrodes are always positioned on the air inlet side of the honeycomb. When air is blown through the honeycomb and electrical current is supplied to the electrode, the system performs as a very energy efficient hot air unit.	

Full Text	This invention relates to an energy efficient air heater. The heater of the present invention is highly efficient in heat transfer, compact in size, quick to start, low thermal mass and reduces heat wastage and hence the present invention is very energy efficient. The heater of this invention is useful in wider areas of applications like domestic, industrial heaters, dryers, hospital room warmers, room heaters, hot air knives and many tailor made needs.

Conventional air heaters are normally fabricated with bare coiled wire, wire wound around ceramic rods or wire embedded ceramic beads in tubular metal sheaths over which fins of different kinds are arranged. These air heaters may or may not be provided with other essential components such as thermostats, air generating systems, blowing ducts, outlets etc. Most of such heaters suffer from the draw back of low power utilization as well as low thermal efficiency due to poor coefficient of heat transfer. Considering the high cost of power as well as to achieve higher thermal efficiency it will be advantageous if a heater having improved properties is made available. Such a heater will also reduce heat wastage resulting in energy conservation, which is a very important criterion in the economic development of a country such as India.

The main objective of the present invention is, therefore to provide an improved energy efficient air heater which utilizes less power and has higher thermal efficiency , compact in size and has wider applicability .

It has been an object of the present invention to provide a sufficiently strong ceramic honeycomb monolith structure with plurality of parallel holes (here -after called channels) with predetermined wall thickness and channel size to insert and weave an electrode in and out of all or some of the holes in a predetermined fashion, there by creating series of parallel channels with nearly parallel woven elements from a single electrode or more.

It has also been an object of the present invention to provide a ceramic honeycomb monolithic body with plurality of channels of circular, square, rectangular, triangular or any other cross section to act as the support structure for the electrical resistance heating element woven through its channels and the channels in turn to act as passages for air when air is blown through them or allowed to pass through them.

It has also been an objective of the present invention to provide an efficient air heater employing ceramic honeycomb monolithic structures with plurality of parallel holes, made of cordierite or steatite or alumina or alumina silica based formulations.

Yet another objective of the invention is to reduce the size of the heater to more than 30% of the conventional air heater of similar heat output and productive heat requirements there by allowing better space management.

Still another important objective of the present invention is to provide a heating unit, which minimizes start-up times due to its low thermal mass owing to its high coefficient of heat transfer there-by improving the productivity, reduce down times and improves the over all utilization of power.

Yet another objective of the present invention is to provide a heater with an electrical resistance-heating element woven in such a fashion that all its windings are well insulated from one another due to the ceramic honeycomb channel walls separating them and with no scope of short-circuiting with the outer structure.

We have observed that ceramic honeycomb monolithic units fabricated from materials such as cordierite or steatite can be used in the manufacture of heaters. We have further observed that configurations such as circular/ triangular / rectangular / square /hexagonal and any other shaped honeycomb monolithic units fabricated from the above said materials when used in the manufacture of heaters, and the electrical resistance heating element is woven through the channels of the honeycomb, the resulting heaters when used in generation of hot air are energy efficient.

Summary of the invention

In its very simplest of forms, the present invention relates to an improved energy efficient air heater employing a ceramic honeycomb monolithic body with plurality of parallel holes of circular, square, rectangular, triangular, hexagonal or any other geometric shape of cross section forming the element support channels and when the electrical resistance heating element is woven through these channels in such a fashion that the said heating element passes through each channel only once and there is an annular space in between the said heating element and the said channel walls and these channels also serve as passages for air when air is blown through or allowed to pass through these channels.

The electrical resistance heating element may be round, flat, rectangular or any other cross section and is of predetermined length. The said heating element is inserted and woven through the channels of the honeycomb monolithic structure in such a fashion that the said heating element passes only once through each of the channels in a predetermined fashion.

The electrode element may be wound through the channels as a straight wire or as zigzag bent wire or alternately as coiled wire of predetermined coil diameter. Both the ends of the electrical resistance-heating element are extending out of the channels from one end of the honeycomb to be properly terminated for power connection.

Two electrodes of appropriate length are inserted in to two empty channels of the honeycomb and fixed rigidly in those channels by means of suitable ceramic cement. Each end of the electrical resistance heating element extending out of the ceramic honeycomb body is securely and rigidly terminated to each of the fixed electrodes respectively.

The heater is canned in an appropriate container in such a fashion that the rigidly fixed electrodes are always positioned on the air inlet end of the main body. The electrodes are terminated out side the heater body to a connector.

When power is supplied to the electrode and air is blown through the channels of the honeycomb, heat is generated in the electrical resistance heating element .The air passing through the channels of the honeycomb is in intimate contact with the entire length and surface area of electrode in individual channels thereby creating a most favorable condition for efficient convective heat transfer and provide us with an energy efficient air heating system.

The ceramic honeycomb channel walls act as good insulators positioned in-between every two parallel element windings besides supporting the electrode at every winding point thereby providing a stable and strong unit.

Not much heat storing is observed in the heater body during the operating period, as air is allowed to pass through all the channels with out preference. As air passes through the channels continuously, almost entire heat generated in the electrical resistance-heating element is transferred.

And the resulting air heater is energy efficient and has many distinct advantages over the conventional air heaters.

Brief description of the drawings

Accordingly we have fabricated an energy efficient air heater with ceramic honeycomb monolithic body '6' made of cordierite, steatite, and alumina- silica based materials. An electrical resistance heating element '5' is woven through the channels in the said manner and terminated at the two electrodes, fixed rigidly in two empty channels of the ceramic honeycomb unit. This ceramic honeycomb unit is in-turn fitted in to the main body ' 1' with provision for air inlet '2' and air outlet '3'. The electrodes are positioned on the air inlet side of the heater. The electrodes are terminated out side the main body to a connector. A diffuser '4' to spread air uniformly is in between the air inlet and the honeycomb body. A thermocouple '7' is provided in some applications.

Figure. No .1.	Represents the view of the heater in one of its simplest forms

Figure No. 2.	Represents the general circuit of electrical part of the system. This

can vary according to specific needs of the heater

Detailed description

The ceramic honeycomb monolith body -

The external cross sectional shape of the honeycomb may be round, square, elliptical,

rectangular, triangular or any other geometrical shape and size to suit the specific need.

The internal charmels may be of round, square, rectangular, triangular, hexagonal, or any

other geometrical shape and size to suit specific needs.

The wall thickness of the channels may vary from 0.2mm to 2.0mm or more as per

requirement.

The cross sectional open area of the channel can be anywhere from 0.04 sq .mm to 100

sq.mm depending on the requirement of the heater .The total open channel area may be

more than 50 % of the total cross sectional area

The electrical resistance heating element-

The heating element may be of Nichrome, Kanthal, or of any standard resistance material

selected on the basis of the heater required.

The cross section may be round, flat, and ribbon, rectangular with rounded edges or any

other section.

The diameter of the heating element may vary from 0 .1 mm to 2 .0 mm or more as the

case may be.

The number of channels containing the heating element is variable from heater to heater. The manner of distribution of channels with heating element and channels without heating element is dependent on individual application of heater.

The Electrodes-

The electrodes are of suitable dimensions and are partly embedded rigidly in to two empty channels by means of a suitable ceramic cement and the extended portion of the electrode will act as terminations for the electrical resistance heating element and the electrodes will in turn be terminated outside the main body ' 1'

The Main Body -

The figure '1' shows a schematic shape of the main body and the main body shape may vary depending on the type and purpose of the heater. It may be fabricated out of any suitable material.

The general electrical circuit provided to the heater is shown in fig -2. The thermostat and other accessories of the system like diffuser etc can be incorporated inside the main body of the heater or outside the system as per convenience.

The advantages of the heater of the present invention: -

1.	The heater is of compact size.

2.	30 % more heat efficiency as compared to conventional heaters.

3.	Prolonged life due to special configuration.

4.	Minimizes fuel input resulting in economy of operation

5.	Easy and economical to fabricate in comparison to PTC heaters and other conductive honeycomb heaters.

6.	Affordable by a wider range of end users due to low input

and operational costs

7.	Safe to use even in some domestic applications.

8.	Quick to start due to high co-efficient of heat transfer

resulting in improved productivity and reduced downtime

9.	Heater ratings can be designed, to the nearest value of

calculated power needed, thus ensuring good utilization.

We claim

1.	An improved energy efficient air heater, comprises of a main body (1) provided with insulation having an inlet (2) and an outlet (3) at two ends respectively. A distributor / diffuser disc (4) placed at the inlet end of the heater for uniform distribution of air, the main body (1) housing at-least a single honeycomb structured monolith unit of appropriate configuration made of cordierite or steatite or alumina or alumina - silica based body with plurality of parallel holes acting as channels for passage of air when air is blown or allowed to pass through them.

2.	An improved energy efficient air heater as claimed in claim 1 wherein the said ceramic honeycomb monolithic body with plurality of parallel holes acting as channels will have at-least one electrical resistance heating element, of predetermined cross section and length woven through the honeycomb channels in such a way that the weavings are in general parallel to each other and also parallel to the direction of air flow.

3.	An improved energy efficient air heater as claimed in claim 1, wherein said electrical heating element is woven through the channels of the said ceramic honeycomb monolith in such a way, that the finished heater will have the element passing through each channel only once and also in such a way, that air can freely pass through the annular space between the element and the walls of the channel.

4.	An improved energy efficient air heater as claimed in claim 1 wherein both the ends of the said electrical resistance heating element are properly terminated to two electrodes which are in-tum fixed rigidly by a suitable ceramic cement in to two empty channels of the said ceramic honeycomb monolith structure, the electrodes are always positioned on the air inlet end of the honeycomb. These electrodes are finally terminated on the outer shell through an insulated port on the heater main body.

5.	An improved energy efficient air heater as claimed in claim 1 wherein more than one ceramic honeycomb monolithic structures arranged side by side with in one plane so that air travels parallely and simultaneously through all the ceramic honey comb monolithic structures, conversely the ceramic honeycomb monolithic structures with the heating elements may be arranged in tandem so that outlet air fi-om one honeycomb unit travels through the second honeycomb unit and so on.

6.	The ceramic honeycomb heater as claimed in claim '2' wherein the electrical heating element woven in all or some of the channels, the said heating element may be woven as a straight wire, strip, and ribbon or as a zigzag bent form or even as a coil

7. Electrical resistance heating element as claimed in claim.'2', wherein the said element is woven through the channels, and the said element is woven through one channel at a time and forms a bend at the edge of one channel to enter the next channel and so forth while ensuring that during the said weaving operation and bending operations, the said electrical resistance heating element does not get physically worn out or damaged in the process of winding.

Documents:

				0030-mas-1999 abstract-duplicate.pdf

				0030-mas-1999 abstract.pdf

				0030-mas-1999 claims.pdf

				0030-mas-1999 correspondence-po.pdf

				0030-mas-1999 correspondnece-others.pdf

				0030-mas-1999 correspondnece-po.pdf

				0030-mas-1999 description(complete)-duplicate.pdf

				0030-mas-1999 description(complete).pdf

				0030-mas-1999 drawings-duplciate.pdf

				0030-mas-1999 drawings.pdf

				0030-mas-1999 form-1.pdf

				0030-mas-1999 form-19.pdf

« Previous Patent

Next Patent »

Patent Number	200787	

Indian Patent Application Number	30/MAS/1999	

PG Journal Number	8/2007	

Publication Date	23-Feb-2007	

Grant Date	02-Jun-2006	

Date of Filing	07-Jan-1999	

Name of Patentee	M/S. INTERNATIONAL ADVANCED RESEARCH CENTRE	

Applicant Address	POWDER METALLURY AND NEW MATERIALS, OPP BALAPUR VILLAGE, RCI ROAD, R.R. DISTRICT, HYDERABAD 500 005	

Inventors:

#	Inventor's Name	Inventor's Address	

1	VEMPATI VENKATA SUNDERESWAR RAO,	M/S. AERO THERM, NO 80/A, TEACHERS COL,, SECUNDERABAD-015.	

2	YASHWANT RAMCHANDRA MAHAJAN	ADVANCED RESEARCH CENTRE ( INTERNATIONAL ), HYDERABAD-005	

3	BHASKAR PRASAD SAHA	ADVANCED RESEARCH CENTRE ( INTERNATIONAL ), HYDERABAD-005	

4	SUBIR BHATTACHARJEE	ADVANCED RESEARCH CENTRE ( INTERNATIONAL ), HYDERABAD-005	

5	ROY JOHNSON	ADVANCED RESEARCH CENTRE ( INTERNATIONAL ), HYDERABAD-005	

PCT International Classification Number	F24019/00	

PCT International Application Number	N/A	

PCT International Filing date		

PCT Conventions:

#	PCT Application Number	Date of Convention	Priority Country	

1			NA	

© All Indian Patents, 2013-2021.

  Patent data available in the public domain from Indian Patents Office, Department of Industrial Policy and Promotions, Ministry of Commerce and Industry, Government of India.

File: patents/200788-ceramic-media-and-a-process-for-the-production-of-the-same.html
Indian Patents. 200788:CERAMIC MEDIA AND A PROCESS FOR THE PRODUCTION OF THE SAME

Indian Patents

Recently Granted Patents

  Recently Published Patents

Title of Invention	CERAMIC MEDIA AND A PROCESS FOR THE PRODUCTION OF THE SAME

Abstract	Ceramic media and a process for the production of the same Ceramic media comprising less than 0.25% by weight of alkah metal, measured as the oxide, formed from a fired mixture comprises 10 to 98% by weight a clay having an alumina content of at least 36% by weight; from 2 to 90% by weight of a talc containing at least 95% by weight of magnesium silicate as determined by X-ray diffraction analysis; and from 0 to 10% by weight of a dolomitic limestone containing 60 to 90% by weight of calcium carbonate and 10 to 40% by weight of magnesium carbonate and less than 10% of non-carbonate impurities. The invention also relates to a process for the production of the same.	

Full Text	HALOGEN-RESISTANT MEDIA

Background of the Invention

The present invention relates to ceramic media, such as used in mass transfer applications and particularly to applications invplving exposure to operating conditions containing halogens or halogen halides. Mass transfer, in the context of this Application, can mean separation of a component from a mixture of liquids or gases or the extraction of heat from a fluid flow. The ceramic media can be in the form of packing elements, such as those shapes commonly used in mass transfer applications, or other random or structured packing element shapes. The ceramic media could alternatively be in the form of bed support media. Without prejudice to the generality of their application in such fields, the ceramic media of the invention are particularly useful in the context of regenerative thermal oxidizers ("RTO's") in which a gas flow containing halogens, (typically chlorine, but with some bromine and/orfluorine components possible), and the correlative hydrogen halides.

RTO units are becoming more important as the drive to clean up effluent gases and to conserve energy becomes more urgent. In an RTO unit an effluent gas containing combustible or pyrolyzable materials is cycled through a first chamber containing packing elements that has previously been heated and thereafter enters a combustion chamber where the combustible or pyrolyzable materials are burned. The effluent gases then pass through a second chamber containing packing elements. These absorb at least some of the heat from the gases before the effluent is discharged to the atmosphere of for further processing. When the elements have reached an elevated temperature such that heat transfer no longer occurs efficiently, the flow direction is reversed and the second chamber becomes the first chamber and vice versa.

The packing elements in the chambers of the RTO can be in the form of monoliths with a plurality of through passages that are stacked within the chamber to provide a plurality of rectilinear parallel passages through which the gas can flow on its way through the chamber. Alternatively and often preferably the elements are relatively small individually and are dumped in random fashion within the chamber

so as to provide a large number of non-rectilinear routes through the chamber for the gas. The individual elements can have a wide range of shapes such as hollow cylinders, with and without internal septa or other internal structures, cylinders with triangular or "bow-tie" cross-sections, and porous pellets.

Gas flows that are particularly suitable for treatment using RTO's may be generated for example when gas flows containing combustible materials that include halohydrocarbons are burned in an RTO unit as part of an effluent purification process. In such applications it is necessary that the elements used in the RTO are capable of absorbing heat rapidly and are stable under thermal cycling conditions as would be expected, but also that they are resistant to attack by the halogen-containing components of the effluent. This is important since replacement of the packing elements usually requires a shutdown of the RTO while the elements cool, are then extracted and replaced. Obviously the fewer times this has to occur, the better and more economically the unit operates. Furthermore, in the cases in which the ceramic elements in the RTO's are attacked by the halogen-containing components of the effluent, but not so severely as to degrade the media to the point of necessitating a change-out, there are still problems that result directly from the ceramic-halogen reactions. The reaction of the halogens, such as 012 and other chlorine-containing gases with the elements inherently present in ceramic media, especially Na, K. and possibly Li, Ti and Fe, results in the formation of a precipitate, partiojlarly NaCI and KOI. downstream from the thermal oxidizer. In the cases with downstream waste-heat boilers, this deposition of the precipitate causes a buildup and eventually fouling of the boiler, which causes a shut-down of the whole process for a clean-out.

Typical packing elements for RTO applications are made from clay/feldspathic material mixtures because these have good stability to thermal cycling while having a good capacity to absorb heat. They are, however, seriously attacked by atmospheres containing halogens or halogen acids. The present invention provides packing elements that are relatively stable to attack under such conditions and which therefore provide a significant advantage for treatment of hot

halogen or hydrogen halide-containing effluents from catalytic or other processes for making or treating halogen-containing organic compounds.

Description of the Invention

The present invention provides a ceramic packing element having an alkali metal content that is not greater than 0.25% by weight, formed from a fired mixture comprising 10 to 98%, and preferably from 35 to 65%, by weight of a clay having an alumina content of at least 36% by weight; from 2 to 90%, and preferably from 35 to 80%, by weight of a talc containing at least 95% by weight of magnesium silicate as determined by X-ray diffraction analysis; and from 0 to 10%, preferably from 3 to 7%, of a dolomitic limestone containing at least 60 to 90% by weight of calcium carbonate and at least 10% and preferably 40 to 10%, by weight of magnesium carbonate and less than 10% of non-carbonate impurities.

The clay component is one that has an alumina content as received of at least 36%. which after calcination would be at least 42% by weight largely as result of the loss of free and bound water. The other major component, (at least 50% by weight), is silica but minor amounts of the oxides of calcium, magnesium, sodium, potassium, iron and titanium can also be present, usually in amounts of less than 1% each and, with respect to alkali metals, an amount that is not greater in total than would lead to ceramic media with 0.25% or more of alkali metal oxides. The alkali and alkaline earth metal oxides are preferably present in amounts less than 0.2% by weight. A typical clay component suitable for use in this invention is a ball clay.

Before firing to produce the ceramic, the clay is preferably processed to a fine powder with at least 95% of the powder weight having particle sizes less than 10 micrometers and more preferably with at least 50% by weight having particle sizes less than 1 micron. The methylene blue index, ("MBI"), of the preferred clay. as measured according to the procedure in ASTM C-837. is at least 7.5 meq./IOOgm. indicating reasonably good forming and shaping capability as compared to other clays containing at least 42% aluminum oxide after calcination.

Chemical analysis of preferred talcs for use in the ceramic elements according to the invention shows at least 60% by weight of silica, preferably from 60 to 66% by weight, and at least 30%, preferably from 30-33%, by weight of magnesium oxide, measured by X-ray fluorescence. Alkali metal oxides preferably account for less than 0.1% by weight of the talc. The loss-on-ignition of the talc, largely as a result of elimination of free or chemically bound water, is typically less than about 9%, such as from 1 to 9%, by weight with the preferred talcs. The talcs preferred for use in the ceramics according to the invention have a particles with sizes such that at least 95% by weight are 200 mesh, (74 micrometers), or finer.

The dolomitic limestone, which term is intended to convey a mixed carbonate of magnesium and calcium in a weight ratio of these carbonates of from 1: 5 to 1:7, may be present in amounts of up to 10% by weight, for example from 2 to 8% by weight. It is preferred that the iron oxide content of the limestone be less than 1% by weight and that of the alkali metal oxides be less than 0.5% by weight. It is preferred that the limestone be processed prior to formation of the ceramic to a powder with particles sizes in which at least 95% by weight, and more preferably at least 99% by weight, are 325 mesh, (44 micrometers), or smaller.

To make the ceramic packing elements according to the invention the components are measured out by weight and thoroughly mixed before water is added in an amount that is sufficient to enable the mixture to be shaped into the desired form and to retain that form during firing. Generally this implies that the amount of water added should be from 12 to 30 ml for every 100 gm of the dry mixture of the components. It is also possible, though generally unnecessary, to add extnjsion aids or other flow agents to make the subsequent shaping process easier and to confer some added green strength to minimize slumping during firing.

The shapeable mixture can then be molded, or preferably extruded to form the desired shape before the shape is fired in a kiln to a maximum temperature of from 1100°C to 1400°C. The temperature in the kiln usually increases at a rate of between 50 to 90 °C/hr, and the dwell time at the calcining temperature is usually from 1 to 4 hrs before the kiln is allowed to cool to ambient temperatures.

Description of Drawings

Figure 1 is a diagram of the test set-up to evaluate the extent of reaction between

ceramic samples and halogens.

Figure 2 is a graph showing the rate of salt formation with time in Example 1.

Figure 3 is a graph showing the rate of salt formation with time in Example 2.

Figure 4 is a graph showing the rate of salt formation with time in Example 3.

Description of Preferred Embodiments

The invention is now further described with reference to the following Examples, which show the advantages conferred by the present invention in terms of resistance to halogen-containing atmospheres.

Evaluation Procedure

To establish a suitable test for the ceramic materials of the invention, a typical industrial process was identified and a test-bed apparatus was set up to replicate the essential exposure conditions experienced by ceramics in an RTO used in conjunction with that process. In this commercial process the gases passing into a RTO were at a temperature of 1038°C and contained hydrogen chloride and chlorine gases along with other chlorine-containing compounds and oxygen. The partial pressure of chlorine was from 8 x 10'^ to 1 x 10"^ atmospheres and that of oxygen was 3 x 10'^ to 6 x 10'^ atmospheres and such concentrations are typical of industrial processes where ceramic elements would be subject to halogen attack.

For the laboratory tests, the test-bed illustrated in Figure 1 was constructed. a gas flow having a similar composition was created by bubbling a mixture of 0.92% CI2 gas (balance is N2) from a pressurized tank. 1, through a jacketed container. 2,

containing a 37% aqueous HCI solution on a hotplate, 3, and then directly into the test furnace. 4. The aqueous HCI solution is heated to very near the boiling point, as measured by a thermometer in the water bath surrounding the HCI bubbler reading

95°C. The Clj flows through the test-bed at a rate of 0.23 cc/min. The HCI and H2O vapors from the heated liquid are entrained with the N2/CI2 gas flowing through the liquid and this mixture, regulated at a flow-rate of 25 cc per minute, is forced through a quartz tube, 5, containing the sample under test, 6, maintained at 1038°C in a furnace. Other than the provision for entry and exit ports in the respective ends, the quartz tube is completely sealed so as to ensure that the gas mixture entering passes through the sample on its way to the exit. The gases leaving the quartz tube are passed through a first bubbler tube, 7, containing water and then two further bubbler tubes, 8, containing 5% sodium hydroxide solution.

The HCI was measured for normality, and the volume was measured before and after a measured time to estimate the HCI and HjO vapor flow-rates. In a 3.5 hour run time at constant flow-rate, the volume of HCI solution dropped from 30cc to 12 cc, and the normality was diluted from 12 N initially to 6.4 N after the 3.5 hours. Thus the flow-rate of HCI is approximately 0.05 cc/min, and the flow-rate of H2O is approximately 0.06 cc/min. in this and all subsequent tests run at the same settings and conditions.

Example 1

In this Example we illustrate the formation of salt from a typical commercial ceramic composition when exposed to a halogen-containing atmosphere at high temperatures. The ceramic composition of Example 1 is known generally as a porcelain ceramic material, and more specifically is known as a chemical-resistant porcelain ceramic material. It is a standard ceramic material used widely in mass transfer applications including those involving exposure of the ceramic to acids such as HCI, but at temperatures much lower than that of RTO's. This material is also widely used in high temperature RTO's, but typically not in the presence of any chlorine-compounds or other halogens. The problem arises when this class of porcelain ceramic material is employed in service involving both high temperatures and halogen exposure. This Example is intended to show the evaluation process and to demonstrate the nature of the problem solved by the present invention.

The ceramic elements to be evaluated were made in the form of solid shapes which were then crushed to produce fragments and these were screened to separate 100 to 150 gm of particles in a size range larger than 6 mesh, but smaller than 4 mesh. The weight was in each case recorded to three decimal places and the sample was place in a 46mm diameter quartz tube. The sample was positioned such that, when the tube was inserted into a kiln, the sample would be located in the center of the hot zone of the kiln. The sample was tamped down from both ends such that it occupied a length of about 12.4 cm. inside the tube and almost filled the tube in that area.

Once the tube was placed inside the kiln and the temperature of the hot zone had reached 1038°C, the gas flow described above was initiated. The gas flow was continued for a period of one hour, with the gas exiting from the tube being forced into a bubbler containing de-ionized water and thereafter through two further bubblers containing 5% sodium hydroxide. The gas flow is shut off after the one-hour period and the flexible tubing leading to the water is rinsed into the water bubbler, and this water is collected for analysis. The elemental analysis for Na, K.

and CI is done by wet chemical analysis techniques and includes the inductively coupled plasma method (ICP) and/or atomic absorption spectroscopy (AA),

The ceramic sample and the furnace temperature are left unchanged, and fresh water is placed in the exit-end bubbler, and fresh HCI is placed in the entrance-end bubbler, and the one-hourtest is repeated once the hot-plate returns to temperature, after which the water is again analyzed. The whole procedure is then repeated for a third hour, and the third water solution is analyzed for Na, K, and CI. The furnace is shut down after the third one-hour run, and when completely cool, the ceramic media is poured out of the entrance and of the quartz tube and collected and weighed. The exit end of the tube is then dipped in a graduated cylinder of deionized water, just slightly larger in diameter than the tube, and the powdery deposits inside the tube (if any) are dissolved in the water solution. This solution is then analyzed for Na, K, CI.

In some cases, the whole procedure can be repeated on a previously tested ceramic sample, resulting in analytical data for a 4*^ 5^^ and 6*^ hour on that sample, thus allowing the trend in salt formation rate to be determined.

A baseline test was run to show the levels of Na, K, and CI in the water solution after an "empty tube" run of one hour, with all the exact conditions as described above, except no ceramic sample in the tube furnace. The results of this test were a total weight of Na (reported as NajO) of 0.00003 grams, and a total weight of K (reported as KjO) of 0.00001 grams, and a total weight of CI of 26.5 grams.

A test was run as described above with a ceramic sample, of the same material employed in the industrial process described above, which is comprised of a ball clay and a feldspar. The levels of Na. K. and CI were measured in the water bubbler after each hour for 6 one-hour runs, and the levels of Na. K, and CI were measured in the water in which the deposits inside the quartz tube had been dissolved, after the 3 hour and 6 hour point. These results are shown in Figure 2, in which the analyses for Na and K are reported on the basis of the weights of the oxides NajO and KjO. It is a matter of mathematical calculation to convert these

reported values to the weights of the elements Na, and K, or the weights of the chlorides NaCI, and KCI. From the water bubbler, the total amount of alkali measured was 0.0181 grams of NasO and 0.0062 grams of K2O. From the quartz tube, the total amount of alkali measured was 0.0694 grams of NajO, and 0.0211 grams of KjO. The analysis of the alkali by x-ray diffraction confirmed that it was all chloride - NaCI, and KCI. Therefore, converting the above values to the chlorides, the amount of salts formed in the 6-hour test run were 0,0341 grams, 0.0098 grams, 0.1308 grams, and 0.0334 grams, respectively. Thus by summing these values, the total amount of NaCI plus KCI was 0.2081 grams after 6 hours of exposure. The amount of CI measured in the water bubbler was 76.9 grams, of which nearly 76.8 grams was excess chlorine, and the difference was the amount that had reacted with the Na and K from the ceramic media to form NaCI and KCI. The total amount of CI measured in the rinse solution from the end of the quartz tube was 0.15 grams. The incremental increases in the NaCI and KCI from both the water bubbler, and from the quartz tube, are remaining constant throughout the six one-hour periods, and by extrapolation of the data in Figure 2, the formation of additional NaCI and KCI would be expected to continue with additional testing periods. Additionally, the test as described here resulting in the data in Figure 2, is concluded to be a reasonably good simulation of the actual industrial process not only because of the formation of NaCI and KCI, but because the 3,8 to 1 ratio of these salts is very similar to the ratio observed in a typical industrial process that had been evaluated.

Example 2

This Example illustrates the formulation of media elements according to the invention and the superior performance of the elements in halogen-containing atmospheres using the test-bed set up described in Example 1.

A mixture was prepared of high-alumina ball clay and fine particulate talc and the selections and proportions of the components were made such that the total Na20 plus K2O in the final body would be less than 0.2 wt%.  The ball clay

contains at least 36% AI2O3, which after calcination would be at least 42%, and the^ clay is preferably processed to a fine powder with at least 95% of the powder weight having particle sizes less than 10 micrometers and more preferably with at least 50% by weight having particle sizes less than 1 micron. This clay is of the type possessing reasonably good forming and shaping capability as indicated by a methylene blue index, ("MBI"), of the clay, as measured according to the procedure in ASTM C-837 of at least 7.5 meq./100gm. The talc was at least 60% by weight of silica and at least 30% by weight of magnesium oxide, measured by X-ray fluorescence. Alkali metal oxides account for less than 0.1% by weight of the talc. The loss-on-ignition of the talc was less than about 9%, and the particle size of the talc was such that greater than 95% is finer than 74 microns.

The mixture was prepared by weighing 1.8 kg of the ball clay and 2.7 kg of the talc as described above and mixing these together in a high intensity mixer for one minute. Then 0.72 kg of water were added and the mixing proceeded for another 3 minutes after which the mixture was added to a lab-scale piston style de-airing extruder and the mix was forced through a 1.27 cm x 1.27 cm square die. Bars were cut from the extrudate perpendicular to the direction of the extrusion at about 15 cm intervals. These bar samples were dried at 65.6X for more than 4 hours and then a sub-group of these was fired in saggers in a lab kiln to a max temperature of 1250°C at a rate of about 3°C per min and held at 1250°C for 3 hours, After that time it was cooled at roughly 3°C/min. to ambient temperature. These bars were measured for physical and chemical properties. The water absorption (as measured by ASTM C-373) was 10.0% and the NajO content was 
A second group of the greenware bars from above was also fired in saggers in a second run in the lab kiln to a max temperature of 1250°C reached at a heat-up rate of about 3°C/min. The temperature was held at the maximum for 3 hours, and then cooled at roughly 3°C/min. to ambient temperature levels. These bars had a water absorption as measured by ASTM C-373 of 9.9%.

These bars from the second group were then prepared and tested as described above in the evaluation procedure described in Example 1. A weighed portion of 105.28 grams of the 4 x 6 mesh fragments from the bars was placed in the quartz tube and the test proceeded at 1038X in the flowing HCI / CI2 / HjO / Nj gas stream for three one hour segments. The water solution positioned immediately after the tube furnace was collected after each hour for analysis, and the HCI solution was replaced after each hour.

After the three one-hour segments, the ceramic sample was removed from the cooled furnace and the exit-end of the quartz tube was then dipped into water to dissolve and collect any salt deposits. The ceramic was then replaced and the test was repeated for another three one-hour segments as before. The analyses of the Na and K in the water bubbler after each of the six hours, and the analyses of the Na and K in the solution collected from the tube were completed, and the results are shown in Figure 3, in which the analyses for Na and K are reported on the basis of the weights of the oxides NajO and KjO, From the water bubbler, the total amount of alkali measured was 0.0066 grams of Na20 and 0.0092 grams of KjO. From the quartz tube, the total amount of alkali measured was 0.0139 grams of NajO, andO.0186 grams of KjO. The analysis of the alkali by x-ray diffraction confirmed that it was all chloride - NaCI. and KCI. Therefore, converting the above values to the chlorides, the amount of salts formed in the 6-hour test run were 0.0124 grams, 0.0146 grams. 0.0262 grams, and 0.0294 grams, respectively. Thus by summing these values, the total amount of NaCI plus KCI was 0.0826 grams after 6 hours of exposure.

The amount of CI measured in the water bubbler was 94.3 grams, of which at least 94.2 grams was excess chlorine, and the difference was the amount that had reacted with the Na and K from the ceramic media to form NaCI and KCI. The total amount of CI measured In the rinse solution from the end of the quartz tube was 0.25 grams. The total of 0.0826 g of salt formation is less than half that of the 0.20812 grams generated from the commercial ceramic media element sample

evaluated in the same test in Exannple 1. Of even more significance is the rate of formation over time, which has slowed and nearly terminated for the invention disclosed here, as shown in the graph presented in Figure 3. Extrapolation of this data indicates little if any further salt formation should occur over subsequent testing periods.

Example 3

This example presents another composition made from the same types of raw materials used in example 2, that also shows significant improvement in high-temp halogen resistance.

A mixture was prepared with the same ball clay as described in Example 2, but with a different, but very similar grade of talc. The talc has at least 60% by weight of silica, preferably from 60 to 66 % by weight, and at least 30%, preferably from 30-33%. by weight of magnesium oxide, measured by X-ray fluorescence. Alkali metal oxides preferably account for less than 0.1 % by weight of the talc. The loss-on-ignition of the talc, largely as a result of elimination of free or chemically bound water, is typically less than about 8%. The grades of talc preferred for use in the ceramics according to the invention have a particles with sizes such that at least 98% by weight are 200 mesh, (74 micrometers), or finer.

The mixture was prepared by weighing 2.7 kg (6.0 lbs) of the ball clay and 1.8 kg (4.0 lbs) of the talc, and mixing these together in a high intensity mixer for one minute. Then 1 kg (2.2 lbs) of water was added and the mixing proceeded for another 3 minutes. Then the 1.27 cm x 1.27 cm x 15.25 cm bar samples were prepared in the same method as in example 2. These were dried and fired just as described in example 1, but to a maximum temperature of 1230 C. These bars were measured for physical and chemical properties as in example 2, and the percent water absorption was 7.6% and the NagO was 0.03% and the K2O was 0.08%.

These bars were then prepared and tested as described above in the evaluation procedure. A weighed portion of 102.175 grams of the 4 x 6 mesh fragments from the bars was placed in the quartz tube and the test proceeded at 1038C in the

flowing HCl / Clj / H2O / N2 gas stream for three one hour segments. The procedure continued just as in example 2. The analyses of the Na and K in the water bubbler after each of the six hours, and the analyses of the Na and K in the solution collected from the tube were completed, and the results are shown in Figure 4, in which the analyses for Na and K are reported on the basis of the weights of the oxides NajO and KjO. From the water bubbler, the total amount of alkali measured was 0.0115 grams of NasO and 0.0146 grams of KjO. From the quartz tube, the total amount of alkali measured was 0.0135 grams of Na20 and 0.0227 grams of K2O. The analysis of the alkali by x-ray diffraction confirmed that it was all chloride -NaCI, and KCI. Therefore, converting the above values to the chlorides, the amount of salts formed in the 6-hour test run were 0.0217 grams, 0.0231 grams, 0.0255 grams, and 0.0359 grams, respectively. Thus by summing these values, the total amount of NaCI plus KCI was 0.1062 grams after 6 hours of exposure. The amount of CI measured in the water bubbler was 83.0 grams, of which at least 79.9 grams was excess chlorine, and the difference was the amount that had reacted with the Na and K from the ceramic media to form NaCI and KCI. The total amount of CI measured in the rinse solution from the end of the quartz tube was 0.3 grams. The total of 0.1062 g of salt formation is about half that of the 0,20812 grams generated from the ceramic media element sample from the prior art. Of even more significance is the fact that the rate of formation over time decreases and nearly stops, as in Example 2.

Example 4

This Example presents a similar composition to those of Examples 2 and 3, but with the addition of the dolomitic limestone. This mixture is formulated such that it has essentially the same alkali chemical composition as those used in Examples 2 and 3. but with a significant increase in strength. A mixture was prepared with the

same ball clay and talc as described in Example 2, and a fine dolomitic limestone. The limestone is a mixed carbonate of magnesium and calcium in a weight ratio of these carbonates of about 1.6. The iron oxide content of the limestone is less than 1 % by weight, and that of the alkali metal oxides is less than 0.25% by weight. The limestone is processed prior to formation of the ceramic to a powder with particles sizes in which at least 97% by weight are 325 mesh, (44 micrometers), or smaller. The batch was prepared with 454 grams of the ball clay. 454 grams of the dolomitic limestone, and 3632 grams of the talc. These were dry mixed together in a high intensity mixer for one minute. Then 0.73kg of water were added and the mixing proceeded for another 3 minutes after which the mixture was added to a lab-scale piston style de-airing extruder and the mix was forced through a 1.27 cm square die. Bars were cut from the extrudate perpendicular to the direction of the extrusion at about 15 cm intervals. These bar samples were dried at 65.6°C for more than 4 hours and then a sub-group of these was fired in saggers in a lab kiln to a max temperature of 1250°C at a rate of about 2.5 to 3*^0 per min and held at 1250°C for 3 hours. After that time it was cooled at roughly 3°C/min. to ambient temperature. These bars were measured for physical and chemical properties. The water absorption (as measured by ASTM C-373) was 12.6 % and the Na20 content was 0.01% and the K2O content was 0.02%. both measured by atomic adsorption spectroscopy. The average flexural strength of the set of bars was measured in a three-point fixture on a universal mechanical test unit with load cell, with a 5.08 cm spacing between the bottom support rods, and a top support rod centered over the two bottom supporting cylinders. The bars were placed in the support fixture one at a time, and the fixture compressed the horizontal bar at a downward speed of 1.27 cm/min. The compression was continued until the ceramic bar fractured, and the maximum load was recorded. The dimensions of each test bar were measured before the test. The strength was calculated for each bar with the following formula: 4 X load.x.5.08cm /3 x (thicknessf x width. The average of 15 bars is calculated. The average flexural strength for the composition described here in Example 4 was 50.37 x 10^ N/m^ (7310 psi). This is significantly higher than the set of bars tested

in the same way made from the same composition and process of Example 2, which had an average of 18.93 x 10^ N/m^ (2747 psi). It is also significantly higher than for the set of bars tested in the same way made from the same composition and process of Example 3, which had an average flexural strength of 12.12 x 10^ N/m^ (1759 psi). The higher strength resulting from the composition of Example 4 was observed despite the higher porosity in this ceramic sample, as evidenced by a higher water absorption value than for the samples from Examples 2 or 3.

Example 5

This Example shows the comparison in strength before and after exposure

to HCl and CI2 at 1038°C, for another preparation of the same material from the

invention of example 2. The mixture was prepared by weighing 1.8kg (4.0 lbs) of the

ball clay and 2.7kg (6.0 lbs) of the talc as described above and mixing these

together in a high intensity mixer for one minute. Then 0.76kg (1.7 lbs) of water was

added and the mixing proceeded for another 3 minutes after which the mixture was

added to a lab-scale piston style de-airing extruder and the mix was forced through

a 1.3 cm x 1.3 cm square die. Cubes were cut from the extrudate perpendicular to

the direction of the extrusion at about 1.3 cm intervals. These cube samples were

dried at 65.6°C for more than 4 hours and then a sub-group of these was fired in

saggers in a lab kiln to a max temperature of 1250°C at a rate of about 2.5 to 3°C

per min and held at 1250°C for 3 hours, After that time it was cooled at roughly

3°C/min, to ambient temperature.  These cubes were measured for chemical

analysis, and the NajO content was 
measured by atomic adsorption spectroscopy.

The cubes were then split into two equal groups, and a sample from each was

subjected to a compressive strength test. The first test was done as-is. and the test

on the second lot was done after this sub-group was subjected to the high

temperature HCI/CI2 tube furnace test, as described in Example 1. The compressive

strength was done on individual cubes between two fiat steel plates, with a loading

rate of 1.27 cm per minute, and the maximum load was recorded at the point of

fracture of each set An average for 10 cubes per set was calculated. The average

for the first set was 1698 lbs, which calculates to 75.97 x 10^ N/m^ (11,026 psi) over the 0.994 cm^ (0.154 inches^) cross sectional area.

A 6-hour HCI/CI2 test was done as in Example 1, with the 37% HCI solution being changed after each one-hour increment of flowing gases through the tube at 1038°C. The initial weight of the ceramic cubes was approximately 22 grams, and these were centered in the hot zone of the tube furnace for the whole 6 hour run. The tube deposits and the water bubbler solution were collected at the end of the 6 hour run. The analyses of the Na and K in the water bubbler after the six hours, and the analyses of the Na and K in the solution collected from the tube were completed. The total amount of NaCI plus KCI form the bubblers and the tube, calculated from the analyses for Na and K, was 0.0256 grams after 6 hours of exposure. The amount of CI measured in the water bubbler was 69.3 grams, of which the vast majority is excess chlorine, and the difference was the amount that had reacted with the Na and K from the ceramic media to form NaCI and KCI. The total amount of CI measured in the rinse solution from the end of the quartz tube was 0,09 grams. These samples, having had a significant amount of the initial alkali content removed, were tested to determine if there was any change in strength from the tube-furnace test exposure. The compressive strength was measured exactly as above for the first set, and the result on this post-exposure set was an average of 2015 lbs. or 85.17 x 10^ N/m^ (12,362 psi), indicating there was no loss of strength from the 6 hour exposure to the harsh test environment.

We Claim:

1.	Ceramic media comprising less than 0.25% by weight of alkali metal, measured as the oxide, formed from a fired mixture comprising 10 to 98%, by weight a clay having an alumina content of at least 36% by weight; from 2 to 90% by weight of a talc containing at least 95% by weight of magnesium silicate as determined by X-ray diffraction analysis; and from 0 to 10% by weight of a dolomitic limestone containing 60 to 90% by weight of calcium carbonate and 10% to 40% by weight of magnesium carbonate and less than 10% of non-carbonate impurities.

2.	Ceramic media according to Claim 1 in which the clay component is a fine powder with at least 95% of the powder weight having particle sizes less than 10 micrometers.

3.	Ceramic media according to Claim 1 in which the clay component is a ball clay.

4.	Ceramic media according to Claim 1 in which the clay component is a fine powder with a methylene blue index, as measured according to the procedure in ASTM C-837, of at least 7.5 meq./IOOgm.

5.	Ceramic media according to Claim 1 in which the talc comprises at least 60% by weight of silica and at least 30% by weight of magnesium oxide measured by X-ray fluorescence.

6.	Ceramic media according to Claim 1 in which the talc has a loss-on-ignition of less than about 9%.

7.	Ceramic media according to Claim 1 in which the talc has particles with sizes such that at least 95% by weight are 200 mesh or finer,

8.	Ceramic media according to Claim 1 in which the dolomitic limestone has an iron oxide content of less than 1% by weight and an alkali metal oxide content of less than 0.5% by weight.

9. Ceramic media according to Claim 1 in which the dolomitic limestone

particle size in which at least 95% by weight are 325 mesh or smaller.

10. A process for the production of ceramic media which comprises:

a)	forming a mixture comprising 10 to 98%. by weight a clay having an ^ alumina content of at least 36% by weight; from 2 to 90% by weight of a talc containing at least 95% by weight of magnesium silicate as determined by X-ray diffraction analysis; and from 0 to 10% by weight of a dolomitic limestone containing 60 to 90% by weight of calcium carbonate and 10% to 40% by weight of magnesium carbonate and less than 10% of non-carbonate impurities, the mixture containing less than 0.25% by weight of alkali metals, measured as the corresponding alkali metal oxides in the product remaining after firing;

b)	adding water in an amount sufficient to make a shapeable product;

c)	shaping the product to a desired shape; and

d)	calcining the shaped product at a temperature of from 1100X to UOO^C.

11.	A process according to Claim 10 in which the clay is a ball clay.

12.	A process according to Claim 10 in which the clay component is a powder with particle sizes such that at least 95% by weight are smaller than 10 micrometers.

13.	A process according to Claim 10 in which the talc is in the form of a powder with particles sizes such that at least 95% by weight are 200 mesh or finer,

14.	A process according to Claim 10 in which the dolomitic limestone is a powder with particles sizes in which at least 95% by weight are 325 mesh, or smaller.

15.	A process according to Claim 10 in which the product is shaped into the form of random dumped packing elements.

16.	A process according to Claim 10 in which the product is formed into monolith structures.

17.	A process according to Claim 10 in which the product is formed into bed support structures.

18.	A process according to Claim 10 in which the product is shaped using an extrusion process.

19.	A process according to Claim 10 in which the product is shaped using a pressing process.

. A ceramic media substantially as herein described with reference to the accompanying drawings.

Documents:

				1738-chenp-2003-abstract.pdf

				1738-chenp-2003-claims duplicate.pdf

				1738-chenp-2003-claims original.pdf

				1738-chenp-2003-correspondnece-others.pdf

				1738-chenp-2003-correspondnece-po.pdf

				1738-chenp-2003-description(complete) duplicate.pdf

				1738-chenp-2003-description(complete) original.pdf

				1738-chenp-2003-drawings.pdf

				1738-chenp-2003-form 1.pdf

				1738-chenp-2003-form 26.pdf

				1738-chenp-2003-form 3.pdf

				1738-chenp-2003-form 5.pdf

				1738-chenp-2003-other documents.pdf

				1738-chenp-2003-pct.pdf

« Previous Patent

Next Patent »

Patent Number	200788	

Indian Patent Application Number	1738/CHENP/2003	

PG Journal Number	08/2007	

Publication Date	23-Feb-2007	

Grant Date	06-Jun-2006	

Date of Filing	03-Nov-2003	

Name of Patentee	M/S. SAINT-GOBAIN CERAMICS & PLASTICS, INC.	

Applicant Address	1 New Bond Street, Box Number 15138, Worcester, MA 01615-0138	

Inventors:

#	Inventor's Name	Inventor's Address	

1	SZYMANSKI, Thomas	2705 Blue Heron Drive, Hudson, OH 44236	

2	BEAL, Karen, C.	2346 Major Road, Peninsula, OH 44264	

3	REID, John, S.;	3296 Evergreen Drive, Wooster, OH 44691	

PCT International Classification Number	C04B 33/24	

PCT International Application Number	PCT/US2002/013100	

PCT International Filing date	2002-04-25	

PCT Conventions:

#	PCT Application Number	Date of Convention	Priority Country	

1	09/849,647	2001-05-04	U.S.A.	

© All Indian Patents, 2013-2021.

  Patent data available in the public domain from Indian Patents Office, Department of Industrial Policy and Promotions, Ministry of Commerce and Industry, Government of India.
