Repository: anandvc/allindianpatents

File: patents/200801-a-device-for-use-in-scrap-steel-and-re-rolling-mills.html
Indian Patents. 200801:A DEVICE FOR USE IN SCRAP STEEL AND RE-ROLLING MILLS

Indian Patents

Recently Granted Patents

  Recently Published Patents

Title of Invention	A DEVICE FOR USE IN SCRAP STEEL AND RE-ROLLING MILLS

Abstract	Abstract A bearing box assembly comprising of two tapered roller bearings each with separate inner and outer bearing elements including plurality of housing elements with closed back side, two projections at the left and right exterior, an open and securable front side covered with a cover plate; and the two tapered roller bearing elements which are organized in such a manner to be in contact with each other at their rear ends and such housing elements including the bearings so organized are mounted on the mounting plates through two projections at the left and right exterior of the housing; and each of such bearing box assembly mounted on the plurality of rolls which are mounted on the stand of the rolling mills.	

Full Text	 

This invention relates to the development and performance of a new bearing box assembly for use in scrap steel and re-rolling mills. Steel rods of different diameters, in the range of 6mm to 16mm, are extensively used in the construction industry and other industrial applications. Presently rolls of rolling mills are mounted on a gun metal chokes at both ends of the roll, (For example a standard 6" rolling mill with a 6 metric tones fly wheel consists of five stands). The typical power consumption of such a conventional scrap steel re-rolling mill is very high; i.e. between 150 h.p. to 250 h.p.

The feed stock for the re-rolling mill, the scrap steel, is heated to red hot condition in a fired furnace, in order to obtain the end product i.e. rod of desired diameter. As stated above, the rolls are supported at either ends in gun metal chokes. In a typical gun metal choke, four gun metal keys are fitted in all four inner sides of a choke and a roll is mounted on two of such chokes. The choke has no feature for alignment in conventional re-rolling mills. There is also metal to metal contact between gun metal keys and roll. The gun metal choke is also a stationary one.

Following are some of the disadvantages and problems of gun metal chokes in scrap steel re-rolling mills:

a. Direct metal to metal contact between the gun metal keys and roll neck which results in wear and tear of the soft gun metal keys, and consequent misalignment which leads to frequent stoppage of the mill, almost once in three hours, and then the cost of production goes up.

b. And the power consumption of conventional gun metal choke is high, due to the use of gun metals keys, instead of bearing. And chokes are not properly designed.

There is no proper and correct provision for lubrication.

d.  Due to friction the rolls get damaged, and quality of the finished product is not appreciable.

Thus in a conventional scrap steel re-rolling mill gun metal chokes and keys leads to wastage of time which lands the entrepreneurs in frustration. It is therefore the object of this invention is to provide a novel bearing box assembly which provides an informed qualitative iron rolls and while using the said invention, the entrepreneur incurs least possible expenditure in terms of technology and cost. It is another objective of this invention to provide an alternate means which is more efficient and more flexible and also less cumbersome to determine optimum qualitative and quantitative iron rolls compared to the conventional choke method conventionally used in the Scrap Steel re-rolling mills.

This was conceived on the idea of replacing the conventional gun metal choke with a new, apt modern alternate means to conventional choke and developed after extensive trials carried out by using different types of bearings, during the development stage the inventor selected the choice of taper roller bearings.

The operation and performance of the invention will now be described in greater details with respect to the accompanying drawing The exploded view of the invention is also shown in the accompanying drawing. The selection of bearing plays an important role in the operation of this invention; ball bearings, double ball bearings, double row spherical bearing are not suitable to this invention as they do not have either self alignment capacity, or load bearing capacity, or both; hence this new invention which employs the use of two numbers of taper roller bearings which are organised to be in contact with each other at their rear ends. Each tapered roller bearing has separate inner and outer bearings. This new device obviates the need for frequent stoppage of the rolling mill as it has excellent self-alignment capability provided by the holding plates mounted on the projections provided at the left and right exterior of the present invention, thereby improving the productivity, and also the power consumption is reduced about 40%, when the new invention is used and quality of the product is also maintained uniformly.

The bearing is organised in the housing and housing is covered by a cover plate. Now the housing including the bearings is mounted on mounting plates through two projection means. Thereby the housing becomes rotatable and gets self-alignment capability with its pair in the roll mounted on the stand of the mill.

The installed capacity of the inventors' own re-rolling mill is 80 metric tone per month (i.e.4 metric tone per day). With the conventional gun mental chokes he was able to get only 3.5 MT per month, with 4 numbers of 3 high stands and the number of stands and it's height can be increased according to the requirement. Frequent breakage of gun metal keys delay the process. Due to this delay, the raw material which comes out of furnace loses its temperature, and hence it should be again heated up to 1200 degree Celsius (red hot), which results in loss of power and more power is consumed. Average production per day was 380 kg/. Then, the inventor took the choice of taper roller bearing box assembly and incorporated the present invention in place of gunmetal choke in the field of steel scrap re-rolling mills.

Detailed description of the present invention

The features of the present invention which are believed to be novel are set forth with particularity in the appended claims. The organisation and the manner of operation of the invention together with the further objects and advantages thereof may best be understood by reference in the following description taken in connection with the accompanying drawings in which:

Figure 1 is the perspective view of a scrap steel re-rolling mill incorporating the present invention 12 ;

Figure 2 is the view of one among the plurality of stand members 11 in which the present invention 12 is incorporated and used in the scrap steel re-rolling mills.

Figure 3 is the view of one among the plurality of rolls mounted on the stand member 11 incorporating the present invention 12, at its both ends;

Figure 4 is the view of the individual unit of tine present invention;

Figure 5 is the exploded view of the present invention 12.

While the invention will be described in connection with a preferred embodiment, it will be understood that it is not intended to limit the invention of that embodiment. On the contrary, it is intended to cover all alternatives, modifications and equivalent as may be included within the spirit and scope of the invention.

The motor member (1) of the scrap steel re-rolling mill is fitted with the v-belt pulley member (2) attached with the motor member (1) is also rotating and the v-belt pulley member (2) is connected with the v-belt pulley member (4) by means of plurality of v-belt members(3). V-belt pulley member{4) is connected with a fly wheel member(7) by means of a shaft member(5) and the fly wheel member (7) is fixed with two bearing members (6).

The fly wheel member(7) is coupled with a pinion gear box member(9) including three gears, of which the middle gear rotates in the clock wise direction and the top and bottom gears rotate in the anti-clock wise direction, the pinion gear box member(9) and the fly wheel member(7) are coupled by a gear coupling means(8).

The gear box member(9) is coupled with the shaft of the middle roll member(13 ) mounted on the first among the plurality of stand member(11) by means of plurality of spindle coupling member(10) . Plurality of stand members(11) and plurality of roll members(13) are already existing in the field of scrap steel re-rolling mills. The aforesaid plurality of roll members(13) are mounted on the plurality of stand members(11). When the mill is driven the rolls are rotating and due to metal to metal contact the wear and tear is more and the capacity of the motor to drive the mill is also very high. Further when the mill is driven, due to the metal to metal contact, the rolls get damaged; and the mill has to be kept idle for hours and which result in heavy loss. In order to over come these difficulties the present invention a bearing box assembly member(12) is incorporated in place of gunmetal chokes.

The present invention, the bearing box assembly may be described in greater details with accompanying drawing f ig-5.

The present invention a bearing box assembly(12) is comprising of a housing member(14) with closed back side, open and securable front side, two projection means(17) at the left and right exterior in which two tapered roller bearing members(18) are organised in such a manner to be in contact with each other at their rear ends; and the two tapered roller bearing members(18) are rotating in the same direction in which each roll member(13) is roiling. The two tapered roller bearing members(18) do have separate inner bearing member (19) and outer bearing member(20). After organising the tvv'o tapered roller bearing members(18) as described above manner in the housing member (14), the housing member(14) is covered with means cover plate member(15) at it's front side through plurality of bolt members(21), plurality of nut members(22), and washer members(23) as shown in fig-5.

The present invention(12), comprising of two tapered roller bearing member(18) organised in such a manner to be in contact with each other at their rear ends including a housing member(14), is mounted by means of mounting plate members(16) with the provision of two projection members(17) provided in the left and right exterior of the housing member(14) to obtain self-alignment capability with it's pair mounted at the other end of all the plurality of roll member(13 of fig 3) mounted on the stand member(11).

When the motor is driven, due to the self-alignment capability of the present invention member(12) when incorporated in plurality in the place of the gun metal choke, as shown in fig 3, the rolls rotate without any hurdles and as such the production goes up. Not only this the capacity of the motor to drive a scrap steel rolling mill can drastically be reduced by incorporating this invention and power is also saved.

The raw material scrap steel at red hot condition is fed in between the middle and bottom roll members(13) mounted on the stand members(11) of the mill and the raw material so fed is pressed and again fed in between the top and middle roll members(13) and again pressed. The process continues till the raw material attains the predetermined quality and dimension. The middle roll is rotating in the clock wise direction: and the top and bottom rolls rotate in the anti-clock wise direction. The present invention v/hen employed in the process gains importance because of it's self alignment capability with it is pair at the each end as shown in fig 3.

I CLAIM

1. A bearing box assembly comprising of two tapered roller bearing elements each with separate inner and outer bearing elements including plurality of housing elements with two projections at the left and right exterior, closed back side, open and securable front side and covered with a cover plate.

2.	A bearing box assembly as claimed in claim 1 wherein the said two

tapered roller bearings are in contact with each other at their rear ends.

3.	A bearing box assembly as claimed in claim 1 wherein the said two

projections are provided in the left and right exterior of each housing

element.

4.	A bearing box assembly as claimed in claim 1 wherein the said bearing

assembly is mounted on two mounting plates.

Documents:

				835-mas-2001 abstract duplicate.pdf

				835-mas-2001 abstract.pdf

				835-mas-2001 claims duplicate.pdf

				835-mas-2001 claims.pdf

				835-mas-2001 correspondence others.pdf

				835-mas-2001 correspondence po.pdf

				835-mas-2001 description (complete) duplicate.pdf

				835-mas-2001 description (complete).pdf

				835-mas-2001 drawings duplicate.pdf

				835-mas-2001 drawings.pdf

				835-mas-2001 form-1.pdf

				835-mas-2001 form-13.pdf

				835-mas-2001 form-19.pdf

				835-mas-2001form-26.pdf

« Previous Patent

Next Patent »

Patent Number	200801	

Indian Patent Application Number	835/MAS/2001	

PG Journal Number	8/2007	

Publication Date	23-Feb-2007	

Grant Date	09-Jun-2006	

Date of Filing	10-Oct-2001	

Name of Patentee	ACHHAR SINGH,	

Applicant Address	S/O KAHLA SINGH, E-51, INDUSTRIAL ESTATE, THUVAKUKI, TRICHY 620 015	

Inventors:

#	Inventor's Name	Inventor's Address	

1	ACHHAR SINGH,	S/O KAHLA SINGH, E-51, INDUSTRIAL ESTATE, THUVAKUKI, TRICHY 620 015	

PCT International Classification Number	B21B13/00	

PCT International Application Number	N/A	

PCT International Filing date		

PCT Conventions:

#	PCT Application Number	Date of Convention	Priority Country	

1			NA	

© All Indian Patents, 2013-2021.

  Patent data available in the public domain from Indian Patents Office, Department of Industrial Policy and Promotions, Ministry of Commerce and Industry, Government of India.

File: patents/200813-a-process-for-preparing-elastomeric-copolymers-of-ethylene-propylene-epm-type-and-elastomeric-terpolymers-of-ethyene-propylene-diene-epdm-type.html (part 1 of 2)
Indian Patents. 200813:A PROCESS FOR PREPARING ELASTOMERIC COPOLYMERS OF ETHYLENE-PROPYLENE(EPM)TYPE AND ELASTOMERIC TERPOLYMERS OF ETHYENE-PROPYLENE-DIENE(EPDM)TYPE

Indian Patents

Recently Granted Patents

  Recently Published Patents

Title of Invention	A PROCESS FOR PREPARING ELASTOMERIC COPOLYMERS OF ETHYLENE-PROPYLENE(EPM)TYPE AND ELASTOMERIC TERPOLYMERS OF ETHYENE-PROPYLENE-DIENE(EPDM)TYPE

Abstract	"A PROCESS FOR PREPARING ELASTOMERIC COPOLYMERS OF ETHYLENE-PROPYLENE (EPM) TYPE AND ELASTOMERIC TERPOLYMERS OF ETHYLENE-PROPYLENE-DIENE (EPDM) TYPE« Abstract (960/MAS/97) Process for preparing elastomeric copolymers of ethylene-propylene (EPM) type and elastomeric terpolymers of ethylene-propylene-diene (EPDM) type with a propylene content comprised within the range of from 15 to 75%, carried out in the presence of metallocenes of formula (I)	

Full Text	 

The present invention relates to a process for preparing elastomeric copolymers of ethylene-propylene (EPM) type and elastomeric terpolymers of ethylene-propylene-diene (EPDM) type.

For the above said copolymerizations, zirconium or titanium complexes are being developed more and more which bear ligands of bis-indenyl type, bis-fluorenyl  type  or  of  mixed  type,  as,  e.g., fluorenyl-cyclopentadienyl  ligands  (P.C.  Mohring, N.J. Coville, J. Organomet. Chem. 479, 1, 1994).

Unfortunately, these catalysts display the drawback that not always they give rise to acceptable viscosity values from application viewpoint, in particular when elastomeric copolymers of ethylene-propylene type are prepared with propylene contents comprised within the range of from 35 to 65 % by weight, which is that composition range which yields the best results as . to elastomeric properties.

It is known as well that in the preparation of EPM or EPDM copolymers, the copolymerization is often performed in the presence of hydrogen as a molecular weight regulant.

However, the use of hydrogen implies sometimes considerable difficulties owing to the high sensibility of the metallocene-based catalytic system to hydrogen. It derives that the hydrogen amounts suitable for regulating the molecular weight

are too low to be properly metered.

The Italian Patent Application IT-A-MI 95/A 001444 discloses a new family of metallocenes, in particular o-xylene-a,a'-bisindenyl metallocenes. These metallocenes are prepared by starting from a,a'-dibromo-o-xylene and indene, or its derivatives, in the presence of lithium-butyl. The so obtained o-xylene-a,a'-bis-indenyl is then reacted with ZrCl4, thus giving rise to the above said metallocenes.

The present Applicant found now that some of these metallocenes are particularly useful in the production of ethylene-propylene elastomers with high Mooney viscosity values and make it possible the above drawbacks to be overcome.

In accordance therewith, the present invention relates to a process for preparing elastomeric copolymers of ethylene-propylene (EPM) type and elastomeric terpolymers of ethylene-propylene-diene (EPDM) type with propylene contents comprised within the range of from 15 to 75 % by weight, preferably of from 25 to 70 % by weight, still more preferably of from 35 to 60 % by weight, which comprises the following steps:

1) propylene and optional diene are fed to a polymerization reactor, preferably diluted with a hydrocarbon, still more preferably with a low boiling C3-C5 hydrocarbon, preferably propane, under such a pressure as to allow propylene to be used in liquified form;

ethylene is added to the mixture obtained from above step (1) in a sufficient amount for keeping the desired ethylene:propylene ratio in the liquid phase;

to the mixture obtained from above step (2), the catalytic system is added which comprises one or more metallocenes having the general formula (I) and one or more co-catalysts selected from (i) compounds  with  general  formula  (IV) (Ra) xNH4-xB (Rd) 4,  with  general  formula  (V) (Ra) 3PHB (Rd) 4/ with general formula (VI) B (Rd) 3/ with  general  formula  (VII)  (CeHs) aCB (Rd) 4/ optionally  in the presence  of  an  alkylating agent, (ii) alumoxane;

the mixture obtained from above step (3) is caused to react during a long enough time in order to allow the polymerization to take place of the system constituted by ethylene, propylene and optional diene system in order to yield an EP(D)M having a Mooney viscosity (ML1+4 at 100°C) higher than 20,

aracterized in that the catalytic system comprises least one metallocene selected from those having

e general formula (I)

(I)

wherein

M is selected from titanium, zirconium, hafnium;

X is selected from halogen, alkoxy, amido, carboxy,

carbamate, alkyl, aryl, hydrogen; preferably, X is

selected from halogen,  C1-C3 hydrocarbyl radical,

hydrogen, still more preferably X is chlorine;

A is a radical of r|^-indenyl type  (la)  or TJ^-

tetrahydroindenyl type (lb)

(la)	(lb)

wherein the radicals Ri and R2, which may be the same or different from each other, are selected from H, aliphatic radical, cycloaliphatic radical, aryl radical, preferably from hydrogen, methyl, ethyl, phenyl;

with those compounds in which A is represented by formula (la), R2 = H and R1 is different from-H in 3-, 4- and 7-positions, being excluded.

According to the preferred embodiment, all R2 are the same and are -H and in A radical the number of Ri different from -H is equal to, or lower than, 3.

Examples of compounds having general formula (I) with different A radicals and different Ri radicals, which are effective in the process according to the present invention, are:

-	o-xylene-a,a'-bis- [r\^- (3-methyl) -inden-1-yl] zirconium dichloride;

-	o-xylene-a,a'-bis- [T]"- (5, 6-dimethyl) -inden-1-yl] zirconium dichloride;

—	o-xylene-a,a'-bis- [r|^- (4, 7-dimethyl) -inden-l-yll

zirconium dichloride;

-	o-xylene-a,a'-bis- [rf- (3-methyl) -4, 5, 6, 7-

tetrahydroinden-1-yl] zirconium dichloride;

—	o-xylene-a,a' -bis- [r\^- (3,5, 6-trimethyl) -4, 5, 6, 7-tetrahydroinden-1-yl] zirconium dichloride;

—	o-xylene-a,a'-bis-[ri^-inden-1-yl]  zirconium dichloride;

—	o-xylene-a,a'-bis-[rf-(3,5, 6-trimethyl)-inden-1-yl] zirconium dichloride;

-	o-xylene-a,a'-bis- [yf-(3-ethyl)-inden-1-yl] zirconium dichloride;

-	o-xylene-a,a'-bis- [r\^- (3-phenyl) -inden-1-yl] zirconium dichloride;

—	o-xylene-a,a' -bis- [TI^-4, 5, 6, 7-tetrahydroinden-l-

yl] zirconium dichloride;

A typical example of metallocenes which cannot be used in the preparation of EP(D)M according to

the  present  invention  is  o-xylene-a,a'-bis-[rj^-3,4,7-trimethyl-inden-l-yl ] zirconium dichloride.

In  the  copolymerization  of  ethylene  with propylene (and optional diene) the catalytic system additional comprises, besides metallocene of general formula (I), also a further component (which will be referred to herein as "co-catalyst") selected from alumoxane and compounds having the general formula (IV) (Ra) xNH4-xB (Rd) 4 (wherein x is selected from 1, 2 or 3) or (V) (Ra) 3PHB (Rd) 4, or (VI) B(Rd)3, or (VII) (CeHs) 3CB (Rd) 4r which, by reacting with a metallocene having the  general  formula  (I)  are  capable  of generating catalytic systems with ionic character. In the above said compounds having general formula (IV), (V),  (VI) or (VII), the Ra groups, which may be the same or different from one another,  are monofunctional alkyl or aryl radicals,  and Rd's, which may be the same or different from one another, are  monofunctional  aryl  radicals,  preferably partially  or  totally  fluorinated,  still  more preferably totally fluorinated.

The nature of the co-catalyst is known to determine the modalities of preparation of the catalytic system. In the following the general description is supplied of two methods of preparation of the catalytic system, both of which are well known for those skilled in the art.

According to a first method, the catalytic system is prepared by starting from one or more metallocenes  of  general  formula  (I)  and  an

alumoxane. Under the general term "alumoxane", an aluminium compound is meant, which can have an either linear or cyclic structure. The linear structure as the general formula (VIII)

(Re)2-Al-0-[-Al-0(Re)-0-]p-Al(Re)2,  and  the  cyclic alumoxanes have the general formula (IX) - [-0-A1 (Re)-0-]p+2-, in which the several Re's, which may be the same or different from each other, are selected from H,  Ci-Ce-alkyI radicals,  Ce-Cis-aryl radicals; "p" is an integer having a value comprised within the range of from 2 to 50, preferably of from 10 to 35. When the several Re's are all the same, they  are  selected  from  methyl,  ethyl,  propyl, isobutyl, and preferably are methyl.

When the several Re's are different from one another, they preferably are methyl and hydrogen or, alternatively, methyl and isobutyl, with hydrogen and isobutyl being preferred.

The alumoxane can be prepared according to various methods well known to those skilled in the art. One from these methods comprises, for example, reacting an aluminium alkyl compound and/or an aluminium alkyl hydride with water (either in gas, or solid, liquid or bound form, for example as crystal water) in an inert solvent, for example, toluene. For preparing an alumoxane having different Re alkyl radicals, two different trialkyl aluminum compounds (AlRs+AlR's) are reacted with water (see S. Pasynkiewicz, Polyhedron 9 (1990) 429-430 and EP-A-302,424) .

The precise nature of alumoxane is not known, however from the market toluenic solutions of methyl-alumoxane are available, as, e.g., the product Eurecene 5100 lOT ex firm Witco) , of which the active aluminium concentration is indicated, which makes it very easy to use.

The catalytic system is prepared by adding to the mixture of the thoroughly desiccated monomers, previously charged to the polymerization reactor, a hydrocarbon solution of 10 % alumoxane by weight. The resulting mixture is heated up to the desired temperature and then one or more metallocenes are added, which are selected from those with general formula (I), in such an amount as to obtain a total concentration comprised within the range of from 10"® up to 10"* M according to its activity, and with a molar ratio of aluminium to metallocene comprised within the range of from 5x10^ to 2x10*. In this way, the catalytic system is defined as being "prepared in situ".

According to an alternative procedure, metallocene, or metallocene mixture, can be preactivated with alumoxane before being used in the polymerization step, with its activity being increased by this procedure. In this case, metallocene is dissolved in an inert hydrocarbon solvent, which is preferably either aliphatic or aromatic, still more preferably toluene, so that its concentration is comprised within the range of from 10"^ up to 10"* M.  The solution of alumoxane in

/ loluene is then added in such a way that the molar ratio of alumoxane to metallocene is comprised /ithin the range of from 5x10^ up to 2x10"^. The ;omponents are caused to react during a time ;omprised within the range of from a few minutes up :o 60 hours, preferably of from 5 to 60 minutes, at I temperature comprised within the range of from ■78"C up to +100°C, preferably of from O'C up to '0°C. This route of preparation of the catalytic system is commonly referred to as "preliminary formation". When the preliminary formation time is mded, the reaction mixture is added to the mixture 3f monomers previously prepared in the )olymerization reactor, in such an amount that the jnd concentration of metallocene in the reaction lixture is comprised within the range of from 10~® to .0"^  moles/litre.

According to a second method, the catalytic system is prepared still by starting from one or acre metallocenes with general formula (I) and a co-;atalyst with general formula (IV), (V), (VI) or (VII). In this case, the operating modalities depend 3n the nature of X radicals bound to M in the jeneral formula (I).

With X being equal to H or to an alkyl radical, ;he catalytic system is prepared by adding one or nore metallocenes with general formula (I) to the previously prepared monomer mixture, in such an amount the total concentration is comprised within the range of from 10'^ up to 10"* moles/litre.  The

mixture is then heated up to the desired temperature and then, as the co-catalyst, a compound is added which is selected from the compounds having general formula (IV), (V), (VI) or (VII), as disclosed in EP-A-277,004; at such a concentration that the total molar ratio to metallocene is comprised within the range of from 0.7 to 3.5.

When X is different from H or a hydrocarbyl radical, the catalytic system will be formed by one or more metallocenes having general formula (I), an alkylating compound selected from trialkylaluminium, dialkymagnesium and alkyllithium, or still other alkylating agents well known to those skilled in the art, and any of compounds of general formula (IV) , (V), (VI) or (VII), or a mixture thereof, as disclosed in EP-A-612,769. In order to generate the catalytic system, the metallocene compound having general formula (I) is premixed with the suitable alkylating agent in either aliphatic or aromatic hydrocarbon solvents, or mixtures thereof, at a temperature comprised within the range of from -20 to +100°C, preferably of from 0°C to 60°C, and still more preferably of from +20°C to +50°C, during a time comprised within the range of from 1 minute to 24 hours, preferably of from 2 minutes to 12 hours, still more preferably from 5 minutes to 2 hours.

The molar ratio of the alkylating compound and the compound with general formula (I) may be comprised within the range of from 1 to 1000, preferably of from 10 to 500, still more preferably

f from 30 to 300.

The mixture is then brought into contact with a cmpound with general formula (IV), (V), (VI) or VII) at the temperature indicated above, during a ime comprised within the range of from 1 minute to hours, preferably of from 2 minutes to 30 minutes, .nd the resulting mixture is then fed to the )olymerization reactor. The molar ratio of compound rith general formula (IV), (V), (VI) or (VII) to letallocene (I) can be comprised within the range of :rom 0.1 to 10, preferably of from 1 to 3.

Independently of the method used in order to )repare the catalytic system, the reaction between ;he metallocene with general formula (I) and the co-;atalyst can be carried in the presence, or less, of '■ariable amounts of one, or all, of the monomer (s) ;o be polymerized. In the event small amounts of lonomer to be polymerized are present, i.e., with lolar ratios of monomer:metallocene comprised within :he range of from 10 to 1000, that process takes 5lace which, according to the prior art, is referred :o as "prepolymerization", during which small imounts are formed of a solid polymer which embed learly all the components of the catalytic system, [■his suspension of polymer/catalytic system displays 1 still higher catalytic activity, and can be used Ln order to polymerize large amounts of monomers, ^?ith the morphologic characteristics of the resulting polymer being improved.

The catalytic systems according to the present

invention are generally used at very low molar

concentrations, comprised within the range of from

10"*^ up to 10"% as expressed as metallocene of

general formula (I) . Although they are so diluted,

these catalytic systems are characterized by a very

high activity, comprised within the range of from

500 to 10,000 kg of polymer per g of transition

metal per copolymerization hour. However, in order

to obtain this activity levels at the above reported

concentrations, the catalytic system must be

carefully protected from possibly present catalyst

poisons, also at ppm (parts per million parts)

levels, in the monomers, above all in propylene, and

in the solvents used in the polymerization reaction.

This result can be obtained by using, in the

polymerization environment, particularly effective

substances for removing impurities characterized by

the presence of active hydrogens, as

trialkylaluminium compounds, in particular

trimethylaluminium,	triethylaluminium,

triisobutylaluminium and diisobutylaluminium monohydride. These substances do not participate directly in the catalytic process, but are capable of effectively capturing the above mentioned poisons, when used at concentrations of about 10"^-lO"* M in the polymerization environment.

The catalytic system of the present invention can be applied to polymerization reactions in slurry phase (in which a dispersant is used, for example, propane  or  butane),  and  to  polymerization

essentially carried out in the absence of solvents (as solvent-free polymerization in liquid phase). Of course, the catalyst of the invention can be applied to continuous or batchwise polymerization.

When batchwise polymerization is carried out, the reaction time, as a function of temperature and concentration, is generally comprised within the range of from 10 minutes to 10 hours, preferably of from 30 minutes to 120 minutes.

The polymerization temperature is approximately comprised within the range of from -78°C to 200°C, preferably of from -20°C to 100°C, still more preferably of from 10°C to 70°C. No particular limits exist on olefin pressure in the reaction system, although, preferably, the pressure is comprised within the range of from atmopsheric pressure up to 50 kg/cm^ G.

In the polymerization process, the molecular weight can be controlled by means of any known methods, for example by suitably selecting polymerization temperature and pressure, and adding hydrogen.

At the end of the polymerization process, the produced elastomer leaving the reactor is recovered in various ways, for example by submitting it to a stripping treatment, preferably with water by steam stripping, in order to remove non-converted monomers and the possibly used diluent. This operation can be followed by a treatment on the extruder, by means of which water and possible residual olefin traces are

removed.

When preparing EPDM's is desired, the useful dienes for preparing EPDM terpolymers are selected from:

•	straight-chain dienes, as 1,4-hexadiene and 1,6-octadiene;

•	branched dienes, as 5-methyl-l,4-hexadiene; 3,7-dimethyl-1,6-octadiene; 3,7-dimethyl-l,7-octadiene

•	single-ring cyclic dienes, as 1,4-cyclohexadiene; 1,5-cyclooctadiene/ 1,5-cyclododecadiene;

•	dienes with bridge-condensed rings, as dicyclopentadiene; bicyclo[2.2.1]epta-2,5-diene; alkenyl-, alkylidene-, cycloalkenyl and cycloalkylidene norbornenes, as 5-methylene-2-norbornene, 5-ethylidene-2-norbornene (ENB), 5-propenyl-2-norbornene.

Among non-conjugated dienes tipically used for preparing these copolymers, those dienes are preferred which contain at least one double bond, in a stretched ring, still more preferably 5-ethylidene-2-norbornene (ENB) and furthermore 1,4-hexadiene and 1,6-octadiene.

In the case of EPDM terpolymers, the amount of dienic monomer should not exceed 15 % by weight and should preferably be comprised within the range of from 2 to 10 % by weight.

A further object of the present invention are the following metallocenes: A) o-Xylene-a,a'-bis-[Ti^- (3-methyl) -4, 5, 6,7-

tetrahydroinden-l-yl] zirconium dichloride, i.e., compound of general formula (I) in which R: = H, X = CI, M = Zr, A has the structure (lb) in which Ri = CH5 in 3-position, Ri = H, in all other positions. ) o-Xylene-a,a'-bis- [n"-(3, 5, 6-trimethyl) -4, 5, 6, 7-tetrahydroinden-1-yl] zirconium dichloride, i.e., compound of general formula (I) in which R; = H, X = CI, M = Zr, A has the structure (lb) in which Ri = CH3 in 3-, 5- and 6-positions, Ri = H, in all other positions.

) o-Xylene-a,a'-bis- [ri^- (3-ethyl) -inden-1-yl]

zirconium dichloride, i.e., compound of general formula (I) in which R2 = H, X = Cl, M = Zr, A has the structure (la) in which Ri = C2H5 in 3-position, Ri = H, in all other positions.

)) o-Xylene-a,a'-bis- [ri^- (3-phenyl) -inden-1-yl]

zirconium dichloride, i.e., compound of general formula (I) in which R2 = H, X = Cl, M = Zr, A has the structure (la) in which Ri = phenyl in 3-position, Ri = H, in all other positions.

;) o-Xylene-a,a' -bis- [TI^- (3,5, 6-trimethyl) -inden-1-yl] zirconium dichloride, i.e., compound of general formula (I) in which R2 = H, X = Cl, M = Zr, A has the structure (la) in which Ri = CH3 in 3-, 5- and 6-positions, Ri = H, in all other positions.

The characterization of the copolymers produced

iccording to the present invention was carried out

aainly by determining the propylene content in the

/

solid polymer and the bulk viscosity, as determined by measuring Mooney viscosity on the pristine copolymer. The mechanical properties of the products were determined by submitting the copolymers to vulcanization. For all of these analyses, the corresponding method used and, when available, the method reported in technical literature, are supplied in the following.

The determination of the contents of propylene and optional diene is carried out (according to a method developed by the present Applicant) via IR on the polymers in film form with a thickness of 0.2 mm, using a Perkin-Elmer FTIR spectrophotometer model 17 60 (Fourier Transform Infrared Spectroscopy).

Viscosity [Mooney viscosity (1+4)] is determined at 100°C by using a Monsanto "1500 S" viscometer, according to ASTM method D 1646/68.

As regards the determination of the mechanical properties, these analyses were carried out on vulcanized copolymers. In the following, the vulcanization compound formulation and the dynamic-mechanical determinations carried out according to the corresponding DIN methods, are reported. A)  Vulcanization

The vulcanization compounds were prepared by using the formulation as reported in following Table 1.

/

TABLE 1

INGREDIENTS	PARTS BY WEIGHT

	for EPM	for EPDM

Polymer	100	100

FEF carbon black (1)	55	55

Zinc oxide	5	5

Peroximon F4 0 MG (2)	5	5

Sulfur	0.37	1.5

Tetramethylthiu-ram disulfide	—	1.5

Mercaptobenzo-thiazole	—	0.75

Paraffin oil (3)	30	30

(l)High Abrasion  Furnace,  low structure,  carbon

black, ex Cabot; (2)bis-(tert.-butylperoxy-isopropyl)-benzene,

masterbatch at 40 % in EP copolymer, produced by Atochem.

The compound, homogenized on a roller mixer, is vulcanized between press platens under a pressure of 18 MPa and kept at 165°C during 40 minutes. B)  Mechanical characteristics

The mechanical characteristics of the vulcanized copolymers were determined on diimb-bell specimens produced from the vulcanized slabs.

The measurement of the tensile strength was carried  out  according  to  ASTM  D  412-68,  of

elongation at break according to ASTM D 412-68, of tension Set at 200% according to ASTM D 412-68, of Shore A hardness according to ASTM method D 2240-68.

Accordingly, the present invention provides a process for preparing elastomeric copolymers of ethylene-propylene (EPM) type and elastomeric terpolymers of ethylene-propylene-diene (EPDM) type with propylene contents comprised within the range of from 15 to 75% by weight, which comprises the following steps:

1)	propylene and optional diene are fed to a polymerization reactor, under such a pressure as to allow propylene to be used in liquefied form;

2)	ethylene is added to the mixture obtained from above step (1) in a sufficient amount for keeping the desired ethylene :propylene ratio in the liquid phase;

3)	to the mixture obtained from above step (2), the catalytic system is added which comprises one or more metallocenes having the general formula (I) and one or more co-catalysts selected from (i) compounds with general formula (IV) (Ra)xNH4.xB(Rd)4, with general formula (V) (Ra)3PHB(Rd)4, with general formula (VI) B(Rd)3, with general formula (VII) (C6H5)3CB(Rd)4, optionally in the presence of an alkylating agent, (ii) alumoxane; in said compounds of general formula (IV), (V), (VI) or (VII), x being selected from 1, 2 or 3; the Ra groups which may be the same or different from one another, being monofunctional alkyl or aryl radicals and the Rd groups, which may be the same or different from one another, being monofunctional aryl radicals.

4)	the mixture obtained from above step (3) is caused to react during a long enough time in order to allow the polymerization to take place of the system constituted by ethylene, propylene and optional diene system in order to yield

an EP(D)M having a Mooney viscosity (ML1+4 at 100°C) higher than 20, the Mooney viscosity (1+4) being determined at  100°C  according to ASTM

method D 1646/68; characterized in that the catalytic system comprises at least one metallocene selected from those having the general formula (I)

wherein

M is zirconium;

X is chlorine;

A is a radical of rj^-indenyl type (la) or r|^-tetrahydroindenyl type (lb)

wherein the radicals Ri and R2, which may be the same or different from each other, are selected from H, aliphatic radical, aryl radical; with those compounds in which A is represented by formula (la), R2 = H and R, is different from -H in 3-, 4- and 7-positions, being excluded.

The following examples are reported in order that the present invention may be better understood. EXAMPLES

In the following examples, the following metallocenens of general formula (I) are used:

o-xylene-a,a'-bis-[r|^-(3-methyl)-inden-l-yl] zirconium dichloride, the preparation of which is disclosed in example 5 of Italian Patent Application IT-A-MI 95/A 001444 filed on July 6th, 1995, indicated herein the following as "metallocene A";

o-xylene-a,a'-bis-[ri^-(5,6-dimethyl)-inden-l-yl] zirconium dichloride, the preparation of which is disclosed in example 7 of the above Italian Patent Application, designated herein in the following as "metallocene B";

o-xylene-a,a'-bis-[ri^-(4,7-dimethyl)-inden-l-yl] zirconium dichloride, the preparation of which is disclosed in example 2 of the above Italian Patent Application, designated herein in the following as "metallocene C";

-	o-xylene-a,a'-bis-[r|^-(3-methyl)-4,5,6,7-tetrahydroinden-1 -yl]	zirconium dichloride, referred to herein in the following as "metallocene D";

-	o-xylene-a,a'-bis-[ri^-(3,5,6-trimethyl)-4,5,6,7-tetrahydroinden-l-yl]	zirconium dichloride,  j

referred  to  herein  in  the  following  as "metallocene E";

-	o-xylene-a,a'-bis-[ri=-inden-l-yn zirconium dichloride , designated herein in the following as "metallocene F", the preparation of which is disclosed in example 1 of the above Italian Patent Application,;

-	o-xylene-a,a'-bis- [ri"- (3, 5, 6-trimethyl) -inden-1-yl]  zirconium dichloride, referred to herein in the following as "metallocene G";

-	o-xylene-a,a'-bis- [ri^- (3, 4, 7-trimethyl) -inden-1-yl] zirconium dichloride, referred to herein in the following as "metallocene H", not encompassed by the present invention;

-	o-xylene-a,a' -bis- [r|^- (3-ethyl) -inden-1-yl] zirconium dichloride, referred to herein in the following as "metallocene I";

-	o-xylene-a,a'-bis- [r['- (3-phenyl) -inden-1-yl] zirconium dichloride, referred to herein in the following as "metallocene L";

EXAMPLE 1

The preparation is reported of an elastomeric copolymer according to the present invention, obtained from metallocene A and methylalumoxane, by preparing the catalytic system according to the "preliminary formation method", as discussed in the general section.

The polymerization is carried out inside a pressure reactor of 3.3 litres of capacity, thermostatted and equipped with magnetic stirring

means. The reactor is purged with 1 1 of anhydrous "polymerization grade" propylene containing (by weight/volume) 5 % of aluminium triisobutyl (TIBA) , the mixture is vented, the reaction is washed again with fresh propylene and is then emptied. By keeping temperature at 23°C, 2 litres of propylene are charged to the reactor, then 5 ml (1.5 x 10"^' moles) is added of a 0.3 M solution of TIBA in hexane, and the reactor is then heated up to the polymerization temperature, of 45''C. Through a dipleg ethylene gas is injected in order to obtain an 8 % concentration by mol in the liquid phase, and the mixture of monomers is kept at 45°C during 30 minutes.

Inside a Schlenk tube, kept under nitrogen, the solution of catalyst is prepared by adding, in the order shown, 10 ml of toluene, 1.2 ml (1.82 x 10"^ moles) of an 1.5 M solution of methylalumoxane Eurecene 5100 lOT ex firm Witco, 0.6 ml (1.1 x 10'*^ moles) of an 1.9 x lO"'^ M solution of metallocene A in toluene. The molar ratio of aluminium:zirconium results hence to be of 1650. The so formed catalyst solution is kept at room temperature during 10 minutes and is then poured, under an inert gas flow, into a metal container from which, by means of a nitrogen overpressure, it is transferred to the reactor containing the monomers to be polymerized, caring of washing the container with 10 ml of toluene containing 1.2 ml (1.82 x 10"^ moles) of the same 1.5 M methylaluminoxane solution previously used. The end value of methyl alumoxane:Zr ratio

results hence to be of 3300. The polymerization reaction is carried out at 45°C caring of keeping ethylene pressure constant by continuously feeding ethylene from a cylinder charged to a balance, which allows the absorbed monomer weight to be monitored throughout the polymerization reaction. After 1 hour, ethylene feed is discontinued, the residual monomers are vented off and the autoclave is rapidly cooled down to room temperature. 185 g of polymer is recovered, with a catalyst activity of 2100 kg of polymer per g of zirconium metal. On the solid material, dried and homogenized on a roller mill, the normal physical-chemical analyses are carried out which show a propylene content in the polymer of 42 %, by weight, a Mooney viscosity of > 120, a weight average molecular weight (M„) of 5.6 x 10^ and a molecular weight dispersion (M„/Mn) of 2.5. EXAMPLES 2-11

The polymerizations have been carried out according to the operating modalities of Example 1. Test conditions and results are shown in Table 2.

The examples show that the catalytic systems obtained by starting from metallocenes according to the present invention are active to produce elastomeric ethylene-propylene copolymers with high values of Mooney viscosity.

Examples 2, 3, 5, 8-10 also show how the viscosity of the resulting elastomers can be easily controlled by using metered hydrogen amounts during the polymerization reaction.

In example 8 metallocene G is used; the synthesis of the latter is reported in the following.

Synthesis of o-xylene-a,a'-bis-[T]^-(3,5, 6-trimethyl)-inden-1-yl] zirconium dichloride (metallocene G). Synthesis of 1,5,6-trimethylindene.

Crotonyl chloride, 140 g (1.34 moles), dissolved in 150 g (1,41 moles) of o-xylene is added to the suspension of 210 g (1.57 moles) of aluminium trichloride in 800 ml of methylene chloride, kept at the temperature of 10°C, during approximately 2 hours. When addition is complete, temperature is allowed to rise up to reach room temperature value, and the reaction mixture is kept with stirring during further 2 hours. The mixture is hydrolysed with ice-water and the organic phase is washed with water until neutral, then is dried over sodium sulfate and concentrated to dryness. The obtained residue is added to 1 1 of concentrated H2SO4 and the resulting mixture is kept heated at 80°C during 1.5 hours. After cooling, the resulting mixture is poured on ice and is extracted with ethyl ether. The ethereal phase is washed with water and then with saturated solution of sodium bicarbonate, until neutral. The resulting solution is dried over sodium sulfate and ether is evaporated off. 210 g is obtained (yield 90 %) of a mixture of isomeric indanones, as a dark oil.

To  the  solution  of  210  g  of  indanone

derivatives dissolved in a mixture of 700 ml of THF and 350 ml of MeOH, solid sodium boron hydride (30 g) is added during 1.5 hours, with temperature being kept at 10"C. At the end, the reaction mixture is kept with stirring for a further hour. The reaction mixture is poured into ice-water and is extracted with ethyl ether. The ethereal extract is washed with water until neutral; it is then dried over sodium sulfate and the solvent is evaporated off, with 205 g being obtained of a mixture of isomeric indanols (yield 96 %) . The residue is crystallized by dissolving it in 1 litre of hot heptane. 786 g is obtained (yield 36 %) of 3,5,6-trimethyl-l-indanol 96 % pure according to chromatographic analysis.

An amount of 100 g of silica (230-400 mesh) is added to 76 g (0.432 moles) of 3,5,6-trimethyl-l-indanol, dissolved in 800 ml of toluene and 800 ml of heptane. The resulting mixture is kept refluxing for 4 hours with formed water being distilled off. At the end, the reaction mixture is filtered and silica is washed with petroleum ether. After evaporating the solvent, the residue is distilled under vacuum and the fraction boiling at 115-116°C/25 mm Hg is collected.

42  g  is  obtained of  1,5,6-trimethyl-indene (yield 80 %).

Synthesis of a,a'-bis{3,5,6-trimethylinden-l-yl)-o-xylene.

52 ml (0.130 moles) of alkyl lithium in hexane is added to a solution of 20 g (0.128 moles) of

/ 1,5,6-trimethylindene in 200 ml of THF, during approximately 30 minutes. The resulting mixture is kept 1 hour with stirring at approximately 35'C. A yellow-green solution is obtained. Upon cooling down to -70"C, yellow lithium salt precipitates. 16.8 g (0.064 moles) of a,a'-dibromo-o-xylene dissolved in 100 ml of THF is added during about 1.5 hours. During the addition, the precipitate dissolves, and, at the end of the addition, a colourless, clear solution is obtained. Temperature is allowed to rise up to room value and the reaction mixture is allowed to stand under these conditions during 2 hours. The reaction mixture is then hydrolysed with water and extracted with ethyl ether. After water washing until neutral and after being desiccated over sodium sulfate, the ethereal extract is evaporated. 28 g is thus obtained of a colourless, thick oil. Upon crystallization at -15°C from 100 ml of petroleum ether containing 3 ml of methanol, 15 g is obtained of a,a'-bis(3,5,6-trimethylinden-l-yl)-o-xylene. By purifying the residue obtained by evaporating mother liquors, on a silica gel column using petroleum ether as the eluent, a further 10 g is recovered of pure product (total yield 93 %).

^H-NMR (CDCI3, 5 ppm from TMS) : 7.35 (m, 2H) ; 7.27 (m, 2H); 7.1 (s,2H); 7.0 (s,2H); 5.98 (m, 2H) ; 3.57 (m, 2H); 3.22 (m, 2H) ; 2.55 (m, 2H) ; 2.31 (s,6H); 2.27 (s,6H); 2.09 (m,6H).

Synthesis of o-xylene-a,a'-bis-[T]^-(3,5, 6-trimethyl)-inden-1-yl] zirconium dichloride.

23 ml (0.0368 moles) of methyllithium in ether is added to a suspension of 7.5 g (0,0179 moles) of a,a'-bis(3,5,6-trimethyl-inden-l-yl)-o-xylene in 200 ml of ethyl ether and 3 ml of THF. The resulting mixture is kept 16 hours with stirring. A whitish precipitate is formed. The resulting mixture is cooled down to -70°C and 5.2 g of ZrCl4 (0.022 moles) is then added. The reaction mixture is then allowed to heat up to reach room temperature. The colour turns from white into yellow. The resulting mixture is kept 2 hours with stirring at room temperature and is then filtered, and the solid material is washed with 50 ml of ethyl ether. The solid residue is extracted with 3x120 ml of methylene chloride. The extract is concentrated down to 20 ml, is filtered and the so recovered solid material is washed with 2x5 ml of cold methylene chloride, then with pentane, and is finally dried. 5.1 g of impure complex is obtained. The solid complex is dissolved in 100 ml of methylene chloride and the resulting mixture is filtered on celite dried at 150°C. The volume is reduced down to 20 ml, then the resulting mixture is filtered, is washed with few methylene chloride, then with pentane and is then dried. 4.0 g is obtained (yield 39 %) of NMR pure complex. ^H-NMR (CDCI3, 5 ppm from TMS) : 1.80 (s,6H); 2.27 (s,6H); 2.36 (s,6H); 4.15 (dd, 4H) ; 5.90 (bs,2H); 7.19 (s,2H); 7.25 (bs,2H); 7.37 (m,2H); 7.46 (bs,2H)

TABLE	2					

Example	2	3	4	5	6	7	8	9	10	11

Metallocene	A	A	B	B	c	c	G	F	F	F

02 % in the liquid phase	8	8	8	8	10	8	13	12	5	5

Temp. °C	45	45	45	45	50	50	45	45	45	45

H2 iiimol/t	0.45	2.77			2.77					3.88	0.45	0.45		

Ratio of MAO/Zr	2900	2900	3000	500Q	2000	2000	4900	4100	3800	3800

Activity kg/g Zr*h	2600	2500	1800	1400	1180	900	6000	2800	700	760

Propylene (% w)	51	54	39	46	37	43	40	30	50	45

ML (1+4) 100°C	>120	32	>120	25	110	60	80	>120	38	45

EKAMPLE 12

An ethylene-propylene copolymerization is illustrated, which is carried out by using a catalytic system prepared by starting from metallocene C as the catalyst and alumoxane as the co-catalyst, using the "in situ" technique for preparing the catalytic system, as illustrated in the general section.

The polymerization is carried out inside an autoclave of 3.3 litres of capacity, thermostatted and equipped with magnetic stirring means. By using the same operating modalities as reported in Example 1, in the order shown the following are charged: 2 litres of liquid propylene, 1.5 x 10-3 moles of TIBA in

/

hexane, 3.3 x 10"' moles of a solution of alumoxane iurecene 5100 lOT in toluene. The reactor is heated ap to the temperature of 50'C and ethylene gas is added until a molar concentration of 7%, is obtained in the liquid phase, and the monomer mixture is kept at 50°C during 30 minutes.

To the so obtained mixture the following are added in the order shown: 3.3 x 10"^ moles of methyl alumoxane 5100 lOT and 2.2 x 10"' moles of a solution Df metallocene C with a molar ratio of Al/Zr of L500, in toluene. The polymerization reaction is ::arried out at 50°C and ethylene pressure inside the reactor is kept constant as in Example 1. After 1 lour, ethylene feed is discontinued, the residual nonomers are vented and autoclave is cooled down to coom temperature. 150 g of polymer is recovered with a catalyst activity of 750 kg of polymer per g of zirconium metal. On the solid product, dried and homogenized on a roller mill, the normal physical-chemical analyses are carried out which show a propylene content of 51 % by weight in the polymer and a Mooney viscosity of 30. ilXAMPLE 13a

An elastomeric, high viscosity copolymer is prepared by using a catalytic system formed by one Df metallocenes of general formula (I), an alkylating agent and a co-catalyst of general formula (IV), according to the same modalities as iiscussed in the general section.

The polymerization is carried out inside an

autoclave of 3.3 litres, thermostatted and equipped with a magnetic stirring means. The reactor is purged by following the same modalities as of Example 1, is charged with 2 litres of liquid propylene, 5 ml (1.5 x lO"-" moles) of a 0.3 molar solution of TIBA in hexane, and is then heated up to 45°C. It is then saturated with ethylene gas, in order to obtain an ethylene concentration of 12 % molar in the liquid phase and the monomers mixture is kept at 45'C during 3,0!  minutes.
