Repository: anandvc/allindianpatents

File: patents/201112-heating-appliance-having-a-surface-covered-with-a-basic-coating.html
Indian Patents. 201112:"HEATING APPLIANCE HAVING A SURFACE COVERED WITH A BASIC COATING"

Indian Patents

Recently Granted Patents

  Recently Published Patents

Title of Invention	"HEATING APPLIANCE HAVING A SURFACE COVERED WITH A BASIC COATING"

Abstract	A heating appliance (1) having a surface (2) covered with a basic coating consisting of a thermostable resin (3) resistant to temperatures up to at least 200°C, a decoration (4) based on a thermostable resin resistant to temperatures up to at least 200°C and on a chemical substance and which reversibly changes colour as a function of temperature, the decoration (4), which comprises at least two patterns containing different respective chemical substances, applied on top of the thermostable resin layer (3) to cover at least part of the basic coating and adhering thereto by curing of the resin constituting the decoration with the resin constituting the basic coating, wherein a first pattern contains iron oxide as a chemical substance and a second pattern contains as a chemical substance organic red bonded to a black pigment.	

Full Text	The present invention relates to a heating appliance such as a frying pan, a saucepan, a high-sided frying pan or a clothes iron having an inside and/or outside surface covered with a basic coating consisting of a thermostable resin such as a fluorocarbon resin, for  example PTFE.

Cooking containers including means for indicating the temperature of the inside surface of the container are known in the art. Those means generally comprise a temperature sensor integrated into the bottom of the cooking container and connected by conductors to an electronic module including a screen for displaying the temperature measured by the sensor.

The above means constantly inform the user of the temperature of the cooking surface of the counter. The user can therefore determine the precise moment at which the cooking surface has reached a temperature sufficient to 'sear' meat.

Displaying the temperature of the cooking surface of the container also warns the user that the appliance is  hot and could burn someone.

However, the above prior art means have the drawbacks of being complicated and of giving rise to problems of electrical insulation, in particular with regard to washing-up water.

-2-

In other embodiments known in the art, the handle includes a temperature indicator near the cooking container proper and consisting of a chemical compound which can change colour at a particular temperature. However, the temperature of the above area does not correspond to the actual temperature of the cooking surface, and so the change of colour of the chemical compound does not really indicate the temperature of the cooking surface.

The object of the present invention is to propose a particularly simple way to warn the user that the surface of the appliance is hot or has reached a sufficient temperature to use it.

Accordingly, the present invention provides a heating appliance having a surface  covered with a basic coating consisting of a thermostable resin  such as herein described and resistant to temperatures up to at least 200°C, a decoration  based on a thermostable resin resistant to temperatures up to at least 200°C and on a chemical substance such as herein described and which reversibly changes colour as a function of temperature, the decoration, which comprises at least two patterns containing different respective chemical substances, being applied on top of the thermostable resin layer  constituting the basic coating so as to cover at least part of the basic coating and adhering thereto because of curing of the resin constituting the decoration with the resin constituting the basic coating, wherein a first pattern contains.

-3-

iron oxide as a chemical substance and a second pattern contains as a chemical substance organic red bonded to a black pigment.

The present invention  also provides a method for covering at

least one surface  of a heating appliance with a basic coating consisting of a

thermostable resin  resistant  to temperatures up to at least 200°C,  and a

decoration, the decoration being based on a thermostable resin such as

herein described and resistant to temperatures up to at least 200°C and

based  on  a  chemical  substance  such  as  herein  described  and  which

reversibly changes colour as a function of temperature, the decoration being

applied over at least part of the thermostable resin layer  constituting the

basic coating,  and the resin constituting the decoration being cured by

methods known per se with the resin constituting the basic coating,  wherein

the decoration comprises at least two patterns containing different respective

chemical substances, a first pattern containing as a chemical substance iron

oxide and a second pattern containing as a chemical substance organic red

bonded to a black pigment.

The thermostable resin resistant to temperatures up to at least 200°C is preferably a fluorocarbon resin or a mixture of exclusively fluorocarbon resins or of fluorocarbon resins mixed with other thermostable resins. The decoration is preferably based on polytetrafluoroethylene (PTFE). The decoration is preferably applied by screen printing or by printing with a stamp.

-4-

The decoration can be applied by the process described in French patent 2 576 253.

The above substance can be iron oxide used alone or mixed with other pigments or colouring agents, such as perylene red bonded to a black pigment. The substance is preferably red iron oxide Fe3O4 which can reversibly change in colour. The black pigments can be carbon black, black iron oxide (Fe3O4 which is equivalent to FeO.Fe2O3), black spinels (such as copper/chromium/iron oxide, FeO/Fe2O3/Mn2O3), manganese dioxide (MnO2), which are inorganic pigments having a black colour, being non-toxic and able to resist temperatures upto 420°C.

Because the layer of thermostable resin in which the chemical substance is embedded is transparent the colour change can be seen through it.

If the basic coating is a fluorocarbon resin such as PTFE and the decoration is also based on fluorocarbon resin, curing the basic coating and the decoration enables the particles of the resin of the basic coating to be sintered with the particles of resin of the decoration, and when the curing is simultaneous, simultaneous sintering occurs, thus ensuring excellent bonding of the decoration to the basic coating.

The change of colour of the chemical compound indicates to the user that the appliance is hot and therefore may burn someone and that the surface of the appliance has reached the correct temperature for its use.

-5-

The basic coating and the decoration are preferably covered with a continuous layer of transparent fluorocarbon resin which is also cured simultaneously with the resin of the basic coating and that constituting the decoration, enabling conjoint sintering of all the particles. The surface obtained thus has optimum non-stick properties which are not affected by the presence of the decoration.

Other features and advantages of the invention will become more apparent in the course of the following description.

In the accompanying drawings, which are given by way of non-limiting example:

Figure 1  is a partial view in cross section of a cooking container according to the invention ;

Figure 2 is a plan view of the cooking container according to the invention showing its inside surface.

In the embodiment of the invention shown in figures 1 and 2 the cooking container is a frying pan 1 and has an inside surface 2 coated with a layer 3 of thermostable fluorocarbon resin.

According to the invention, a decoration 4 based on a thermostable resin

resistant to temperatures up to at least 200°C, and on a chemical substance

which reversibly changes colour as a function of temperature, is applied

over at least part of the	

-6-

thermostable resin layer 3, then the resin constituting the decoration is cured with the resin constituting the basic coating. It can be cured after the resin constituting the basic coating, but it is preferably cured with it in a single simultaneous curing.

The thermostable resin, which is preferably a fluorocarbon resin, can be a mixture of exclusively fluorocarbon resins such as polytetrafluoroethylene - PTFE ; perfluoroalkoxy tetrafluoroethylene copolymer resin - PFA ; tetrafluoroethylene hexafluoropropylene copolymer resin- FEP ;  or a mixture of fluorocarbon resins with other thermostable resins resistant to temperatures up to at least 200°C, such as polyamide imide resin -PAI ;  polyethersulfone resin - PES ; polyphenylene sulfide resin - PPS ; polyether ketone resin - PEK ; polyether ether ketone resin -PEEK ;and silicone.

In the example shown, the decoration 4 consists of one or more figures but the decoration 4 could of course take any other form, for example concentric circles. The decoration 4 is preferably based on polytetrafluoroethylene.  The decoration 4 can be applied by screen printing using the process described in French Patent 2 576 253 or by printing with a stamp or by any other means.

Compared to the process described in the above mentioned French patent, it is sufficient to replace the colouring pigments mixed with the screen printing paste with a chemical compound adapted to change colour and which can be in powder form.

-7-

In an advantageous embodiment of the invention, the chemical compound is iron oxide. The iron oxide present in the decoration 4 changes colour when the inside surface 2 of the cooking container 1 reaches the optimum temperature for cooking. A chemical compound of the above kind is of food grade, unlike the cadmium compounds used in prior art applications.

Thus, the colour change of the iron oxide present in the decoration 4 tells the user that the frying pan is hot and that its inside surface has reached the correct temperature for cooking meat. The colour change is of course reversible.

The chemical compound can be one which darkens as the temperature rises, such as iron oxide. The chemical compound can instead be one which lightens as the temperature rises. This is the case with a mixture of organic red (for example perylene red ) and black pigment.

The decoration preferably comprises at least two patterns, one containing a chemical compound which darkens as the temperature rises and the other containing a chemical compound which lightens as the temperature rises. In this way the contrast between the two pigments makes it easier to distinguish the change of temperature.

-8-

In the example of the chemical compounds cited above, there is a very marked contrast between the two decorations from 200°C, which is the optimum temperature for frying or roasting.

Of course, the invention is not limited to the examples that have just been described to which many modifications can be made without departing from the scope of the invention.  Thus the invention can be applied to any heating appliance and in particular to soles of clothes irons with a non-stick coating, as well as to any outside surface of cooking utensils, grill plates etc.

-9-

WE CLAIM :

1.	A heating appliance (1) having a surface (2) covered with a basic

coating consisting of a thermostable resin (3) such as herein described and resistant to temperatures up to at least 200°C, a decoration (4) based on a thermostable resin resistant to temperatures up to at least 200OC and on a chemical substance such  as herein described and which reversibly changes colour as a function of temperature, the decoration (4), which comprises at least two patterns containing different respective chemical substances, being applied on top of the thermostable resin layer (3) constituting the basic coating so as to cover at least part of the basic coating and adhering thereto because of curing of the resin constituting the decoration with the resin constituting the basic coating, wherein a first pattern contains iron oxide as a chemical substance and a second pattern contains as a chemical substance organic red bonded to a black pigment.

2.	A heating appliance as claimed in claim 1, wherein said organic

red is perylene red.

3.	A heating appliance as claimed in claim 1 or 2, wherein the

thermostable resin resistant to temperatures up to at least 200°C and on

which is based the basic coating and/or the decoration is a fluorocarbon resin

such as herein described or a mixture of exclusively fluorocarbon resins such

as herein described or a mixture of fluorocarbon resins such as herein

described with other thermostable resins.

-10-

4.	A heating appliance as claimed in any of claims 1 to 3, wherein the decoration and the basic coating are covered with a continuous layer of substantially transparent PTFE (Polytetrofluoroethylene).

5.	A heating appliance as claimed in any of claims 1 to 4, wherein said appliance is in the form of a cooking container.

6.	A heating appliance as claimed in any of claims 1 to 4, wherein

said appliance is in the form of the sole of a clothes iron.

7.	A method for covering at least one surface (2) of a heating

appliance (1) with a basic coating consisting of a thermostable resin (3)

resistant to temperatures up to at least 200°C, and a decoration (4), the

decoration being based on a thermostable resin such as herein described

and resistant to temperatures up to at least 200°C and based on a chemical

substance such as herein described and which reversibly changes colour as

a function of temperature, the decoration (4) being applied over at least part

of the thermostable resin layer (3) constituting the basic coating, and the

resin constituting the decoration being cured by methods known per se with

the resin constituting the basic coating, wherein the decoration comprises at

least two patterns containing different respective chemical substances, a first

pattern containing as a chemical substance iron oxide and a second pattern

containing as a chemical substance organic red bonded to a black pigment.

-11 -

8.	A method as claimed in claim 7, wherein said organic red is perylene red.

9.	A method as claimed in claim 7 or 8, wherein the resin constituting the decoration is cured simultaneously with the resin constituting the basic coating.

10.	A method as claimed in any of claims 7 to 9, wherein the decoration (4) is applied by screen printing or by printing with a stamp.

11.	A heating appliance having a surface covered with a basic coating, substantially as herein described, particularly with reference to and as illustrated in the accompanying drawings

- 12-

12.	A method for covering at least one surface of a heating appliance

with a basic coating and a decoration, substantially as herein described,

particularly with reference to and as illustrated in the accompanying

drawings.

A heating appliance (1) having a surface (2) covered with a basic coating consisting of a thermostable resin (3) resistant to temperatures up to at least 200°C, a decoration (4) based on a thermostable resin resistant to temperatures up to at least 200°C and on a chemical substance and which reversibly changes colour as a function of temperature, the decoration (4), which comprises at least two patterns containing different respective chemical substances, applied on top of the thermostable resin layer (3) to cover at least part of the basic coating and adhering thereto by curing of the resin constituting the decoration with the resin constituting the basic coating, wherein a first pattern contains iron oxide as a chemical substance and a second pattern contains as a chemical substance organic red bonded to a black pigment.	

Documents:

				00166-cal-2000 abstract.pdf

				00166-cal-2000 assignment.pdf

				00166-cal-2000 claims.pdf

				00166-cal-2000 correspondence.pdf

				00166-cal-2000 description(complete).pdf

				00166-cal-2000 drawings.pdf

				00166-cal-2000 form-1.pdf

				00166-cal-2000 form-18.pdf

				00166-cal-2000 form-2.pdf

				00166-cal-2000 form-3.pdf

				00166-cal-2000 g.p.a.pdf

				00166-cal-2000 letters patent.pdf

				166-CAL-2000-CORRESPONDENCE.pdf

				166-CAL-2000-FORM 27.pdf

« Previous Patent

Next Patent »

Patent Number	201112	

Indian Patent Application Number	166/CAL/2000	

PG Journal Number	N/A	

Publication Date	19-Jan-2007	

Grant Date	19-Jan-2007	

Date of Filing	21-Mar-2000	

Name of Patentee	SEB S.A	

Applicant Address	LES 4M, CHEMIN DU PETIT BOIS , 69130 ECULLY	

Inventors:

#	Inventor's Name	Inventor's Address	

1	BUFFARD JEAN-PIERRE	21,MONTEE DE LA REINE VICTORIA TRESSERVE 74100 AIX LES BAINS	

2	GARDAZ CLAUDINE	VILLA YUTE PUCE LE PETIT SALAGINE 74150 BLOYE	

3	VOISIN LAURENT	CHARVAZ ,74150 SALES	

PCT International Classification Number	G 01 K 11/12	

PCT International Application Number	N/A	

PCT International Filing date		

PCT Conventions:

#	PCT Application Number	Date of Convention	Priority Country	

1			NA	

© All Indian Patents, 2013-2021.

  Patent data available in the public domain from Indian Patents Office, Department of Industrial Policy and Promotions, Ministry of Commerce and Industry, Government of India.

File: patents/201190-single-use-transportable-crucible-for-a-metallothermic-welding-portion.html
Indian Patents. 201190:SINGLE USE TRANSPORTABLE CRUCIBLE FOR A METALLOTHERMIC WELDING PORTION

Indian Patents

Recently Granted Patents

  Recently Published Patents

Title of Invention	SINGLE USE TRANSPORTABLE CRUCIBLE FOR A METALLOTHERMIC WELDING PORTION

Abstract	Single use transportable reaction crucible for a metallothermic, especially aluminothermic, welding portion, including a crucible cover having a cylindrical casing and a flat floor and a lid, and in said crucible cover a refractory lining that receives said welding portion and that is provided in its base with an opening that can melt open, characterized in that placed on said flat floor (4) of said crucible cover (2) made of a non-metal material is the flat underside (5a) of a support disc (5) made of a refractory material and adapted to the interior diameter of said casing, the top surface (5b) of which forms a cone in the direction of a central opening (5c), and in that the refractory lining is a specially produced cylindrical reaction vessel (7) that has been inserted into said casing (3), the floor of which (6,6a,6c) is configured in the shape of a cone to correspond to the top surface (5b) of said support disc and is placed on said ring and engages said central opening (5c) of said support disc with a hollow (6c) guide projection (6d).	

Full Text	The present invention relates to a single use transportable reaction crucible for a metallothermic, especially aluminothermic, welding portion and includes a crucible cover having a cylindrical casing and a flat floor and a lid and in the crucible cover a refractory lining that receives the welding portion and that is provided in its base with an opening that can melt open.

Such a reaction crucible is known from DE 197 02 410 C1. In the known reaction crucible, the actual reaction crucible is stamped or riveted into a metal crucible cover in the form of a lining made of a sand mixture. For this reason the cover must be made from a high-strength, metallic, heavy material. A lighter and less expensive material such as cardboard, plastic, or the like cannot be used. Since the lining has a flat floor corresponding to the flat floor of the Crucible cover, it does not facilitate the flow of the molten metal to the bottom opening. In the lining the welding portion is either fed into a conventional can or into a conventional plastic sack or into another container. When the reaction crucible is used, the lid is removed and the welding portion is ignited using an ignition rod, whereupon the lid is replaced.  The metal crucible cover requires a separate removal

-1-

from the application site.

The object of the present invention is to provide a reaction crucible of the aforementioned type in which less expensive materials can be used for the crucible cover and the actual reaction crucible is securely maintained in the crucible cover and has an inclined floor.

This object is achieved in that placed on the flat floor of the crucible cover made of a non-metal material is the flat underside of a support disc made of a refractory material and adapted to the interior diameter of the casing, the top surface of which forms a cone in the direction of a central opening, and in that the refractory lining is a specially produced cylindrical reaction vessel that has been inserted into the casing, the floor of which is configured in the shape of a cone to correspond to the top surface of the support disc and is placed on the ring and engages the central opening of the support disc with a hollow guide projection.

Since the crucible cover does not simultaneously have to serve as the exterior shape for the reaction vessel, it can be produced from a non-metallic material such as cardboard, laminated paper, plastic, or the like. At least the cylindrical casing and the floor of the crucible cover comprise preferably cardboard, plastic, or the like. Cardboard is particularly preferred for the material. The reaction vessel which is produced as a separate component, is provided with a conical floor. The support disc

-2-

ensures that the reaction vessel is securely supported and centered in the crucible cover.

Production tolerances during the manufacture of the reaction vessel and/or the construction of the overall wall thickness required for the melting reaction can be compensated in a preferred manner in that the outer diameter of the reaction vessel is smaller by a pre-specified amount than the inner diameter of the casing and the annular intermediate space is filled with a refractory material, preferably in the form of small particles.

There are a plurality of options for the design of the crucible cover. For instance, it is possible that the cylindrical casing and the floor of the crucible cover and at least one lid of the reaction crucible, the lid preferably provided with an opening, are made of cardboard, laminated paper, or the like. The lid of the reaction crucible is thus made from the same material as the crucible cover. On the other hand, it is also possible that at least one lid of the reaction crucible, the lid preferably provided with an opening, comprises a refractory material. In addition, it can be useful to use a double-lidded system in which an exterior lid made from one of the other materials cited in the foregoing is placed on an interior lid made of a refractory material.

In order to maintain the lid securely in place, it is advantageous when the cylindrical casing of the crucible cover extends beyond the free

-3-

edge of the reaction vessel and at least one of the lids rests upon the free edge of the reaction vessel and is maintained by the overhanging section of the casing.

In order to ensure that the closure remains air-tight and/or moisture-tight, it is useful that, in addition to the lid or lids, a film is provided on the exterior side thereof as a protective and/or sealing protecting element, said film preferably covering the upper edge of the crucible cover casing.

It is thereby also possible that the parts of the crucible cover that are made of cardboard, plastic, or the like are protected from the penetration of moisture in that, e.g. if cardboard is used for the crucible cover, the cardboard is lined on its interior side with a metal film or the cardboard is provided with a film on the interior.

The guide projection can be embodied integrally with the reaction vessel or as a separate component. Embodying it separately facilitates inserting the melting seal into the guide projection that defines the floor opening of the reaction vessel.

At many sites where the metallothermic welding process is used, e.g. tunnels, it is desirable that dust be removed from gases exiting the reaction crucible. Therefore, it is useful when the opening in the lid is provided with a filter made of a refractory nonwoven web. It can be useful when an additional ignition opening is provided in the lid when the filter is

-4-

joined securely to the lid via the exhaust opening.

A particularly stable construction of the crucible cover results when the floor of the crucible cover is provided with a circular flange and is glued into the casing such that the free edges of the casing and flange lie in the same plane.

Preferably a different refractory material is used for the support disc than is used for the reaction vessel, since the support disc undergoes less thermal stress when the crucible is used than does the reaction vessel. The filler material for the annular gap between casing and reaction vessel also undergoes less thermal stress than the reaction vessel and can therefore also be different.

In the reaction crucible in accordance with the invention, the welding portion is preferably introduced into the reaction vessel as free fill and the lid or lids are sealed air-tight and/or moisture-tight.

Exemplary embodiments of the reaction crucible in accordance with the invention shall now be explained in more detail using the enclosed figures, in which:

Fig. 1  is a vertical section through a reaction crucible;

Fig. 2  is a vertical section through a lid with dust filter; and,

Fig. 3 is a partial vertical section through the bottom region of a reaction crucible in which the guide projection of the reaction vessel is produced as a separate component.

-5-

Provided in the transportable reaction crucible 1 illustrated in Fig. 1 is a crucible cover or shell 2 that has a cylindrical casing 3 and a flat floor 4. Casing 3 and floor 4 are made from cardboard that is provided on its interior with a moisture-blocking aluminum lining K. The floor 4 has a floor section 4a and a circular flange 4b. The floor is glued to the casing 3 such that the free lower edge 3a of the casing and the free edge 4c of the flange lie in the same plane. The floor thus designed stiffens the crucible cover.

Placed on the flat top surface of the floor section 4a is the flat underside 5a of a support disc 5 that is made of a first refractory material F1, the exterior diameter of which is adapted to the interior diameter of the casing. The top surface 5b of the support disc forms a cone in the direction of a central opening 5c. The central opening 5c tapers downward in a cone. The exterior jacket surface 5d of the support disc 5 tapers upward slightly in a cone shape.

For receiving a welding portion S to be introduced into the reaction crucible as free fill, sitting on the conical top surface 5b of the support disc 5 is the underside 6a of the floor 6 of a separately produced reaction vessel 7 that is inserted into the crucible cover 1 and is made of a refractory material F2, the underside also being conical in conformity with the conicity of the top surface 5b of the support disc. The top surface 6b of the floor 6 inclines in a cone, in conformity with the conicity of the

-6-

underside 6a, to a central discharge opening 6c embodied in a guide projection 6d that extends downward from the underside 6a of the floor 6 and engages in the conical opening 5c of the support disc. The axial length of the hollow guide projection 6d, which is integral with the floor 6, should be dimensioned such that it is flush with the underside 5a of the support disc. A seal 8 that is meltable by the metallothermic reaction is inserted in the opening 6c. The cardboard floor under the opening 6c burns. However, it is also possible to provide the floor under the opening with a pre-punch.

The jacket 9 of the reaction vessel 7 is integral with the floor 6. The jacket 9 has a straight cylindrical exterior surface 9a and an interior surface 9b that tapers in a cone at the bottom so that the wall thickness of the jacket increases from top to bottom.

The outer diameter of the jacket is preferably selected such that it is smaller than the inner diameter of the casing 3 of the crucible cover. The annular space 10 thus created is filled with a fine-particle refractory product F3 such as sand and thus fixes and centers support disc 5 and reaction vessel 7 in the crucible cover.

As can be seen from Fig. 1, the casing 3 extends beyond the free upper edge 9c of the reaction vessel 7 by an amount that corresponds to the thickness of a lid 11 made of refractory material F2 and placed on the upper edge 9c.  The diameter of the lid 11 corresponds to the interior

-7-

diameter of the casing 3.

The lid 11 is provided with an ignition opening 11a through which the introduced welding portion 6 can be ignited. In order to protect the lid 11 and to seal the opening 11a, a film 12 is applied to the top surface of the lid and covers at least part of the casing 3. It is also possible to cover the entire reaction crucible with a film, preferably shrink film. For easier handling of the disposable crucible, one or more handles 13 are also attached to the casing.

In the embodiment illustrated in Fig. 2, the lid 11 has also been allocated a dust filter 14 that covers the central opening 11a. The dust filter 14 comprises an annular refractory nonwoven web 14a that is maintained between the top surface of the lid 11 and a lid plate 14b. During the melting reaction, the gases flow through the opening 11a into the interior space of the filter and flow out radially outward. In this embodiment a second opening 11b can be provided in the lid for an ignition opening. The filter structure can also be covered with a shrink film.

In the embodiment illustrated in Fig. 3, an guide projection 15 that is separate from the floor 6 of the reaction vessel is provided; it is inserted into a corresponding opening 6e of the floor.

(sheet of drawings with Figs. 1 and 2)

-8-

WE CLAIM

1.	Single use transportable reaction crucible for a metallothermic, especially

aluminothermic, welding portion, including a crucible cover having a

cylindrical casing and a flat floor and a lid, and in said crucible cover a

refractory lining that receives said welding portion and that is provided In

its base with an opening that can melt open, characterized in that placed

on said flat floor (4) of said crucible cover (2) made of a non-metal

material is the flat underside (5a) of a support disc (5) made of a refractory

material and adapted to the interior diameter of said casing, the top

surface (5b) of which forms a cone in the direction of a central opening

(5c), and in that the refractory lining is a specially produced cylindrical

reaction vessel (7) that has been inserted into said casing (3), the floor of

which (6;6a;6c) is configured in the shape of a cone to correspond to the

 top surface (5b) of said support disc and Is placed on said ring and engages said central opening (5c) of said support disc with a hollow (6c) guide projection (6d).

2.	Reaction crucible as claimed In claim 1, wherein the outer diameter of said reaction vessel (9) is smaller by a pre-specified amount than the inner diameter of said casing (3) and the annular intermediate space (10) is filled with a refractory material, preferably in the form of small particles.

3.	Reaction crucible as claimed in claim 1 or 2, wherein said cylindrical casing (3) and said floor (4) of said crucible cover (2) and at feast one lid of said reaction crucible (1), said lid preferably provided with an opening, are comprised of cardboard, laminated paper, or the tike.

4 Reaction crucible as claimed in at least one of claims 1 through 3, wherein at least one lid (11) of said reaction crucible (1), said lid preferably provided with an opening (11a), comprises a refractory material.

-9-

5.	Reaction crucible as claimed in at least one of claim 1 through 4, wherein said cylindrical casing (3) of said crucible cover extends beyond the free edge (9c) of said reaction vessel (7) and at least one of said lids (11) rests upon the free edge of said reaction vessel and is held by said overhanging section of said casing.

6.	Reaction crucible as claimed in any of claims 1 through 5, wherein in addition to said lid or lids a film (12) is provided on the exterior side thereof as a protective and/or sealing protecting element, said film preferably covering the upper edge of said crucible cover casing (3).

7.	Reaction crucible as claimed in at least one of claims 1 through 6, wherein the parts of said crucible cover that are made of cardboard, laminated paper, plastic, or the like are protected from moisture penetration.

8.	Reaction crucible as claimed in at least one of claims 1 through 7, wherein when cardboard is used for said crucible cover said cardboard Is lined on its interior side with metal (K).

9.	Reaction crucible as claimed in at least one of claims 1 through 7, wherein when cardboard is used for said crucible cover said cardboard is provided with an interior film.

10.Reaction crucible as claimed in at least one of claims 1 through 9, wherein

said guide projection (6c) is embodied integral with said reaction vessel

(7;6,9) or as a separate component (15). 11.Reaction crucible as claimed in at least one of claims 1 through 10,

wherein said opening (11a) in said lid (11) is provided with a filter (14)

made of a refractory nonwoven web (14a). 12.Reaction crucible as claimed in at least one of claims 1 through 11,

wherein said floor (4) of said crucible cover (2) is provided with a circular

flange (4a) and is glued into said casing (3) such that the free edges

(3a,4c) of said casing and flange lie in the same plane.

-10-

13.Reaction crucible as claimed in at least one of claims 1 through 12, wherein a different refractory material (F1) is used for said support disc (5) than the refractory material (F2) for said reaction vessel.

14.Reaction crucible as claimed in at least one of claims 1 through 13, wherein said welding portion (S) is introduced into said reaction vessel as free fill and said lid or lids are sealed air-tight (12 and/or moisture-tight. 15. A single use transportable reaction crucible for a met allothermic, as claimed in claim 1,

 pertion S, comprising:

 a crucible shell 2 made of non-metallic material and having a cylindrical casing 3, a flat base 4, and a lid 11;

 a separate cylindrical reaction vessel 7 that is made of refractory material and is disposed in said cylindrical casing 3 and is supported on said base

-11-

 4 of said crucible shell 2 , wherein said reaction vessel 7 accommodates a welding portion S and has a meltable opening in a base thereof and wherein said reaction vessel has an outer diameter that is less than an inner diameter of said cylindrical casing 3 to thereby form an annular intermediate space 10 between said reaction vessel 7 and said cylindrical casing 3, wherein at least said cylindrical casing 3 and said base of said crucible shell 2 are made of cardboard, laminated paper or plastic; and refractory material, in finely divided form, that fills said intermediate space 10.

Single use transportable reaction crucible for a metallothermic, especially aluminothermic, welding portion, including a crucible cover having a cylindrical casing and a flat floor and a lid, and in said crucible cover a refractory lining that receives said welding portion and that is provided in its base with an opening that can melt open, characterized in that placed on said flat floor (4) of said crucible cover (2) made of a non-metal material is the flat underside (5a) of a support disc (5) made of a refractory material and adapted to the interior diameter of said casing, the top surface (5b) of which forms a cone in the direction of a central opening (5c), and in that the refractory lining is a specially produced cylindrical reaction vessel (7) that has been inserted into said casing (3), the floor of which (6,6a,6c) is configured in the shape of a cone to correspond to the top surface (5b) of said support disc and is placed on said ring and engages said central opening (5c) of said support disc with a hollow (6c) guide projection (6d).	

Documents:

				in-pct-2000-00644-kol-abstract.pdf

				in-pct-2000-00644-kol-claims.pdf

				in-pct-2000-00644-kol-correspondence.pdf

				in-pct-2000-00644-kol-description(complete).pdf

				in-pct-2000-00644-kol-drawings.pdf

				in-pct-2000-00644-kol-form-1.pdf

				in-pct-2000-00644-kol-form-18.pdf

				in-pct-2000-00644-kol-form-2.pdf

				in-pct-2000-00644-kol-form-26.pdf

				in-pct-2000-00644-kol-form-3.pdf

				in-pct-2000-00644-kol-form-5.pdf

				in-pct-2000-00644-kol-letters patent.pdf

				in-pct-2000-00644-kol-priority document.pdf

« Previous Patent

Next Patent »

Patent Number	201190	

Indian Patent Application Number	IN/PCT/2000/00644/KOL	

PG Journal Number	13/2007	

Publication Date	30-Mar-2007	

Grant Date	30-Mar-2007	

Date of Filing	18-Dec-2000	

Name of Patentee	PLOTZ ROLF	

Applicant Address	WIESENSTRASSE 12, D-51580 REICHSHOF	

Inventors:

#	Inventor's Name	Inventor's Address	

1	BAYS,DAVID EDMUND	WIESENSTRASSE 12, D-51580 REICHSHOF	

2	COUSINS RICHARD PETER CHARLES	c/o GLAXO GROUP LTD OF GLAXO WELLCOME HOUSE, BERKELY AVENUE GREENFORD MIDDLESEX UB6 ONN U.K	

3	ELDRED COLIN DAVID	GLAXO GROUP LTD OF GLAXO WELLCOME HOUSE, BERKELY AVENUE GREENFORD MIDDLESEX UB6 ONN U.K	

4	DYKE HAZEL JOAN	of celtec chiroscience ltd. GRANTA PARK CAMBRIDGE ,CBI 6GS U.K	

5	JUDKINS BRIAN DAVID	OF GLAXO WELLCOME HOUSE, BERKELY AVENUE GREENFORD MIDDLESEX UB6 ONN U.K	

6	PASS MARTIN	OF ASTRA ZENECA PHARMACEUTICAL MERESIDE A,ALDERLEY PARK, MACCLESFIELD CHESHIRE SKIO 4TG U.K	

7	PENNELL ANDREW MICHAEL	C/O GENESOFT INC., 2 CORPORATE DRIVE,SUITE 100, SOUTH SAN FRANCISCO	

PCT International Classification Number	B23K 23/00	

PCT International Application Number	PCT/EP99/03519	

PCT International Filing date	1999-05-21	

PCT Conventions:

#	PCT Application Number	Date of Convention	Priority Country	

1	19822851.1	1998-05-22	Germany	

© All Indian Patents, 2013-2021.

  Patent data available in the public domain from Indian Patents Office, Department of Industrial Policy and Promotions, Ministry of Commerce and Industry, Government of India.
