Repository: anandvc/allindianpatents

File: patents/201225-a-process-for-manufacturing-bilended-cement-using-ferro-chrome-slag.html
Indian Patents. 201225:A PROCESS FOR MANUFACTURING BILENDED CEMENT USING FERRO CHROME SLAG

Indian Patents

Recently Granted Patents

  Recently Published Patents

Title of Invention	A PROCESS FOR MANUFACTURING BILENDED CEMENT USING FERRO CHROME SLAG

Abstract	This invention relates to a process for manufacturing blended cement using ferro -chrome slag comprising the following sequential steps of g) screening of granulated ferro chrome slag at 10 mm; h) rejecting the +10 mm fraction of ferro chrome slag; i) screening of- 10 mm fraction of ferro chrome elag at 3 mm; j) crushing the + 3 mm fraction of ferro chrome slag to - 3 mm; k) the -3 mm fraction is subjected to two magnetic separation at 2000 to 2500 gauss; 1) the non - magnetic fraction upto 40% is blended with ordinary Portland Cement by separate grinding of the clinker (with gypsum) to fineness of 450 and 305 m2/kg respectively and blending them uniformly; the binary blends of ferro chrome slag and ordinary Portland Cement being tested for their physical and chemical properties to meet IS specification.	

Full Text	The invention relates to a process for manufacturing blended cement using ferro chrome slag.

At present steel plant slag particularly blast furnace slag is being utilised for the manufacture of slag cement and which conforms to Indian Standards as specified for slag cement.

The ferro chrome slag produced particularly at Fe-Cr plant hitherto has never been used for manufacture of

blended cement. In fact, there was no use of this slag.

50,000 tpa On an average a medium size/ Fe-Cr plant produces about

54,000 tpa of slag.After granulating the slag is disposed off as a waste. Due to ecological problems created by disposal of  this  slag and limitation of dumping space, its proper utilisation has become a great concern.

The disadvantages associated with the ferro-chrome slag for utilising in the manufacture of blended cement is that the slag contains metal which is as high as 5 wt.%.

Therefore the main object of the present invention Us to propose a process for separating the metal from ferro Chrome slag and using the remaining slag in making blended cements.

Another object of the present invention is to propose a process for manufacturing blended cements utilising ferro-chrome slag which leads to the utilisation of 70-. 75% of the waste.  This would eliminate the space cscniitfed for* dumping  the  slag  and  the  consequential  environmental problem by 70-75%.

-  2  -

Further object of the present invention is to propose a process for manufacturing blended cement utilising ferro - chrome slag which h will meet the Indian Standard at low cost and shall meet the ever increasing demand of the country.

According to the present invention there is provided a process for manufacturing blended cement using ferro-chrome slag comprising the following steps;

a)	screening of granulated ferro chrome slag at 10 mm;

b)	reject +10 mm ferro chrome slag;

c)	screening of-10 mm ferro chrome slag at 3 mm;

d)	crushing the+ 3 mm ferro chrome slag to -3 mm;

e)	The - 3 mm fraction is subjected to two stage magnetic separation at 2000

to 2500 gauss;

f)	The non - magnetic fraction upto 40% is blended with ordinary Portland

Cement by separate grinding of the clinker (with gypsum) to fineness of

450 and 305 m2/Kg respectively and blending them uniformly;

binary blends of ferro chrome slag and ordinary Portland Cement being tested for their physical and chemical properties to meet IS specification. The nature of the invention, its objective and further advantages residing in the same will be apparent from the following description made with reference to non - limiting exemplary embodiments of the invention represented in the accompanying drawings.

- 3 -

Figure 1 - Flow sheet for removal of metal from granulated slag.

In accordance with the present invention the process details for manufacturing of blended

cement using ferro - chrome slag is given below.

Figure 1 shows a flow chart of the detailed process steps.

(i)  Hie ferro chrome slag is granulated at 4 Kg/cm3 minimum water pressure.

(ii)  The granulated slag is then screened at 10 mm.

(iii)  Hie +10 mm which forms 5 wt % is rejected The - 10 mm fraction (granulated

slag) which is 95 wt% and 9.2% Cr and 4.1% Fe is again screened at 3 mm. The

coarser + 3 mm fraction again being crushed to -3 mm and recycled and screened

at 3 mm. (iv)  Hie - 3 mm fraction is subjected to first stage magnetic separation at 2000-2500

gauss for metal removal and magnetic (I) material is rejected, (v)  Hie non - magnetic (I) fraction is again subjected to second stage magnetic

separation. Hie first and second stage magnetic (I & II) material which comprised

20.7 wt % and 16.7 Cr % and 6:9 Fe % is rejected (vi)  Hie non - magnetic (II) fraction (comprising 74.3 wt % and 7.0S Cr % and 1.6 Fe

%) is blended with ordinary Portland Cement by separate grinding of the clinker

(with gypsum) and slag upto 40% to the fineness of 450 and 305 m2 / Kg

respectively and blending them uniformly, (vii)  Binary blends of ferro chrome slag and ordinary Portland Cement (FS-4- & FS-5)

are tested for their physical and chemical properties. Details of physical

- 4 -

and chemical properties of cement blends are shown below.

SAMPLE

PROPERTIES

FS4

FS5

SPECIFICATION OF PORTLAND

SLAG CEMENT (IS:455)

BLENDED  COMPOSITION

(%)			

OPC		75	60

Fe-Cr Slag		25	40

CHEMICAL			

COMPOSITION,  %			

LOI		2.5	2.5

CaO		47.2	38.3

SO^		1 .70	1 .70

IR		9-3	15.8

MgO		7.4	10.2

S	0	.09	0.07

PHYSICAL  PROPERTIES

387

Fineness,  (rn^/kg)  389 Setting  Time(min)

ajlnitial  setting  140 time	120

b)  Final  setting  185 time	170

compressive  Strength (Mpa)	

ai) 3 days	34.7	29.2

bi) 7 days	42.5	34.3

i c) 28 days	53.3	49.6

5	max.

	3	max

	4	max

	8	max

	1 .	.5  max

>	225

	>;	30

>16

>22

>33

-  5

The invention described hereinabove is in re^tion to a non - limiting embodiment and as defined by the accompanying claims.

-  6  -

WE CLAIM

A process for manufacturing blended cement using ferro - chrome slag comprising the following sequential steps of

a)	screening of granulated ferro chrome slag at 10 mm;

b)	rejecting the +10 mm fraction of ferro chrome slag;

c)	screening of-10 mm fraction of ferro chrome slag at 3 mm;

d)	crushing the + 3 mm fraction of ferro chrome slag to - 3 mm;

e)	the -3 mm fraction is subjected to two magnetic separation at 2000 to 2500 gauss;

f)	the non - magnetic fraction upto 40% is blended with ordinary Portland Cement

by separate grinding of the clinker (with gypsum) to fineness of 450 and 305

nvVkg respectively and blending them uniformly; the binary blends of ferro

chrome slag and ordinary Portland Cement being tested for their physical and

chemical properties to meet IS specification.

2.	A process for manufacturing blended cement using ferro-chrome slag as claimed

in claim 1 wherein the ferro chrome slag is granulated at 4 Kg minimum water

pressure and screened at 10 mm and 5 wt % is rejected as +10 mm.

3.	A process for manufacturing blended cement using ferro-chrome slag as claimed

in claim 2 wherein - 10 mm fraction of 95 wt%, comprising 9.2 Cr% and 4.1

Fe% is further screened at 3mm and - 3mm fraction is subjected to two stage

magnetic separation at 2000 - 2500 gauss for metal removal.

- 7 -

4.	A process for manufacturing blended cement using ferro-chrome slag as claimed

in claim 3 wherein the final non-magnetic separation comprises 74.3 wt %.

5.	A process for manufacturing blended cement using ferro chrome Blag as herein

described and illustrated

This invention relates to a process for manufacturing blended cement using ferro -chrome slag comprising the following sequential steps of

g)  screening of granulated ferro chrome slag at 10 mm;

h)  rejecting the +10 mm fraction of ferro chrome slag;

i)  screening of- 10 mm fraction of ferro chrome elag at 3 mm;

j)  crushing the + 3 mm fraction of ferro chrome slag to - 3 mm;

k)  the -3 mm fraction is subjected to two magnetic separation at 2000 to 2500 gauss;

1) the non - magnetic fraction upto 40% is blended with ordinary Portland Cement by separate grinding of the clinker (with gypsum) to fineness of 450 and 305 m2/kg respectively and blending them uniformly; the binary blends of ferro chrome slag and ordinary Portland Cement being tested for their physical and chemical properties to meet IS specification. 

Documents:

				00046-cal-1999 abstract.pdf

				00046-cal-1999 claims.pdf

				00046-cal-1999 correspondence.pdf

				00046-cal-1999 description (complete).pdf

				00046-cal-1999 drawings.pdf

				00046-cal-1999 form-1.pdf

				00046-cal-1999 form-18.pdf

				00046-cal-1999 form-2.pdf

				00046-cal-1999 form-3.pdf

				00046-cal-1999 letters patent.pdf

				00046-cal-1999 p.a.pdf

« Previous Patent

Next Patent »

Patent Number	201225	

Indian Patent Application Number	46/CAL/1999	

PG Journal Number	09/2007	

Publication Date	02-Mar-2007	

Grant Date	02-Mar-2007	

Date of Filing	20-Jan-1999	

Name of Patentee	P V TAYAR RAO	

Applicant Address	TATA IRON & STEEL CO.LTD., RESEARCH AND DEVLOP.DIV. JAMSHEDPUR 831001	

Inventors:

#	Inventor's Name	Inventor's Address	

1	P V TAYAR RAO	TATA IRON & STEEL CO.LTD., RESEARCH AND DEVLOP.DIV. JAMSHEDPUR 831001	

2	TAYAR RAO	TATA IRON & STEEL CO.LTD., RESEARCH AND DEVLOP.DIV. JAMSHEDPUR 831001	

3	KAMAL CHANDRA PIPLAI	TATA IRON & STEEL CO.LTD., RESEARCH AND DEVLOP.DIV. JAMSHEDPUR 831001	

4	SARI PALLI MOHAN RAO	TATA IRON & STEEL CO.LTD., RESEARCH AND DEVLOP.DIV. JAMSHEDPUR 831001	

5	MRS.SONAL ARORA	TATA IRON & STEEL CO.LTD., RESEARCH AND DEVLOP.DIV. JAMSHEDPUR 831001	

PCT International Classification Number	C04B28/04	

PCT International Application Number	N/A	

PCT International Filing date		

PCT Conventions:

#	PCT Application Number	Date of Convention	Priority Country	

1			NA	

© All Indian Patents, 2013-2021.

  Patent data available in the public domain from Indian Patents Office, Department of Industrial Policy and Promotions, Ministry of Commerce and Industry, Government of India.

File: patents/201321-electric-arc-welding-system.html (part 1 of 3)
Indian Patents. 201321:ELECTRIC ARC WELDING SYSTEM

Indian Patents

Recently Granted Patents

  Recently Published Patents

Title of Invention	ELECTRIC ARC WELDING SYSTEM

Abstract	An electric arc welding system for creating an AC welding are between an electrode and a workpiece wherein the system comprises a first controller for a first power supply to cause the first power supply to create an AC current between the electrode and workpiece by generating a switch signal or command with polarity reversing switching points in the first controller, with the first controller operated at first welding parameters in response to first power supply specific parameter signals to the first controller. The system has at least one slave controller for operating a slave power supply to create an AC current between the electrode and workpiece by reversing polarity of the AC current at switching points where the slave controller is operated at second welding parameters in response to second power supply specific parameter signals to the slave controller. An information network connected to the first controller and the slave controller and containing digital first and second power supply specific parameter signals for the first controller and the slave controller and a digital interface connects the first controller with the slave controller to control the switching points of said second power supply by the switch signal or command from the first controller.	

Full Text	ELECTRIC ARC WELDING SYSTEM

The present invention relates to the art of electric arc welding and more particularly to an electric arc welding system for combining power supplies to operate tandem electrodes.

INCORPORATION BY REFERENCE

The present invention is directed to an electric arc welding system utilizing high capacity alternating circuit power supplies for driving two or more tandem electrodes of the type used in seam welding of large metal blanks. Although the invention can be used with any standard AC power supply with switches for changing the output polarity, it is preferred that the power supplies use the switching concept disclosed in Stava 6,111,216 wherein the power supply is an inverter having two large output polarity switches with the arc current being reduced before the switches reverse the polarity. Consequently, the term "switching point" is a complex procedure whereby the power supply is first turned off awaiting a current less than a preselected value, such as 100 amperes. Upon reaching the 100 ampere threshold, the output switches of the power supply are reversed to reverse the polarity from the D.C. output link of the inverter. Thus, the "switching point" is an off output command, known as a "kill" command, to the power supply inverter followed by a switching command to reverse the output polarity. The kill output can be a drop to a decreased current level. This procedure is duplicated at each successive polarity reversal so the AC power supply reverses polarity only at a low current. In this manner, snubbing circuits for the output polarity controlling switches are reduced in size or eliminated. Since this switching concept is preferred to define die switching points as used in the present invention, Stava 6,111,216 is incorporated by reference. The concept of an AC current for tandem electrodes is well known in the art Prior Application Serial No. 09/336,804 filed June 12,1999 discloses a system whereby tandem electrodes are each powered by a separate inverter type power supply. The frequency is varied to reduce the interference between alternating current in the adjacent tandem electrodes. Indeed, this application relates to single power sources for driving either a DC powered electrode followed by an AC electrode or two or more AC driven electrodes. In each instance, a separate inverter type power supply is used for each electrode and, in the alternating current high capacity power supplies, the switching point concept of Stava 6,111,216 is employed. This system for separately driving each of the tandem electrodes by a separate high capacity power supply is background information to the present

invention and is incorporated herein as such background. In a like manner. United States application 09/406,406 filed September 27,1999 discloses a further arc welding system wherein each electrode in a tandem welding operation is driven by two or more independent power supplies connected in parallel with a single electrode arc. The system involves a single set of switches having two or more accurately balanced power suppUes forming the input to the polarity reversing switch network operated in accordance with Stava 6,111,216. Each of the power supplies is driven by a single command signal and, therefore, shares the identical current value combined and directed through the polarity reversing switches. This type system requires large polarity reversing switches since all of the current to the electrode is passed through a single set of switches. This application does show a master and slave combination of power supplies for a single electrode and discloses general background information to which the invention is directed. For that reason, this application is also incorporated by reference.

BACKGROUND OF INVENTION Welding applications, such as pipe welding, often require high currents and use several arcs created by tandem electrodes. Such welding systems are quite prone to certain inconsistencies caused by arc disturbances due to magnetic interaction between two adjacent tandem electrodes. A system for correcting the disadvantages caused by adjacent AC driven tandem electrodes is disclosed in prior application Serial No. 09/336,804 filed June 21,1999 by assignee of this invention. In that prior application, each of the AC driven electrodes has its own inverter based power supply. The output firequency of each power supply is varied so as to prevent magnetic interference between adjacent electrodes. This system requires a separate power supply for each electrode. As the current demand for a given electrode exceeds the current rating of the inverter based power supply, a new power supply must be designed, engineered and manufactured. Thus, such system for operating tandem welding electrodes require high capacity or high rated power supplies to obtain high current as required for pipe welding. To decrease the need for special high current rated power supplies for tandem operated electrodes, assignee developed the system disclosed in application Seial No. 09/406,406 wherein each AC -electrode is driven by two or more inverter power supplies connected in parallel. These parallel power supplies have thier output current combined at the output side of a polarity switching networic Thus, as higher currents are required for a given electrode, two or more parallel power supplies

are used. In this system, each of the power supplies are operated in unison and share equally the output current Thus, the current required by changes in the welding conditions can be provided only by the over current rating of a single unit. A current balanced system did allow for the combination of several smaller power supplies; however, the power supplies had to be connected in parallel on the input side of the polarity reversing switching network. As such, large switches were required for each electrode. Consequently, such system overcame the disadvantage of requiring special power supplies for each electrode in a tandem welding operation of the type used in pipe welding; but, there is still the disadvantage that the switches must be quite large and the input, paralleled power supplies must be accurately matched by being driven from a single current command signal. This prior application docs utilize the concept of a synchronizing signal for each welding cell directing current to each tandem electrode. However, the system still required large switches. This type of system was available for operation in an ethemet network interconnecting the welding cells. In ethemet interconnections, the timing cannot be accurately controlled. In the system described, the switch timing for a given electrode need only be shifted on a time basis, but need not be accurately identified for a specific time. Thus, the described system requiring balancing the current and a single switch network has been the maimer of obtaining high capacity current for use in tandem arc welding operations when using an ethemet network or an internet and ethemet control system. There is a desire to control welders by an ethemet network, with or without an internet link. Due to timing limitation, these networks dictated use of tandem electrode systems of the type using only general synchronizing techniques.

THE INVENTION It is advantageous in high current systems for arc welding to drive one electrode with several paralleled inverter type power supplies while accommodating network control. The disadvantage has been that such systems required the current to be accurately balanced and required a single higih capacity output switching network. Such systems could be controlled by a network; however, the parameter to each paralleled power supply could not be varied. Each of the cells could only be offset from each odther by a synchronizing signal. Such systems were not suitable for central control by the internet and/or local area network control because an elaborate network to merely provide offset between cells was not advantageous.

The present invention utilizes the concept of a single AC arc welding cell for each electrode wherein the cell itself includes one or more paralleled power supplies each of which has its own switching network. The output of the switching network is then combined to drive the electrode. This allows the use of relatively small switches for polarity reversing of the individual power supplies paralleled in the system. In addition, relatively small power supplies can be paralleled to build a high current input to each of several electrodes used in a tandem welding operation. The use of several independently controlled power supplies paralleled after the polarity switch network for driving a single electrode allows advantageous use of a network, such as the internet or etheraet.

In accordance with the invention, smaller power supplies in each system are connected in parallel to power a single electrode. By coordinating switching points of each paralleled power supply with a high accuracy interface,  the AC output current is the sum of currents from the paralleled power supplies without combination before the polarity switches. By using this concept, the ethemet network, with or without an internet link, can control the weld parameters of each paralleled power supply of the welding system. The timing of the switch points is accurately controlled by the novel interface, whereas the weld parameters directed to the controller for each power supply can be provided by an ethemet network which has no accurate time basis. Thus, an internet link can be used to direct parameters to the individual power supply controllers of the welding system for driving a single electrode. There is no need for a time based accuracy of these weld parametexs coded for each power supply. In the preferred implementation, the switch point is a "kill"  command awaiting detection of a current drop below a minimum threshold, such as 100 amperes. When each power supply has a switch command, then they switch. The switch points between parallel power supplies, whether instantaneous or a sequence involving a "kill" command with a wait delay, are coordinated accurately by an interface card having an accuracy of less than 10 μs and preferably in the range of 1-5 μs. This timing accuracy coordinates and matches fee switching operation in fee paralleled power sypplies to coordinate fee AC output current

By using fee internet or ethernet local area network, fee set of weld parameters for each power supply is.available on a less accurate infonnation network, to which fee controllers for fee paralleled power supplies are interconnected wife a high accuracy digital interface card. Thus,

the switching of the individual, paralleled power supplies of the system is coordinated. This is an advantage allowing use of the internet and local area network control of a welding system. The information network includes synchronizing signals for initiating several arc welding systems connected to several electrodes in a tandem welding operation in a selected phase relationship. Each of the welding systems of an electrode has individual switch points accurately controlled while the systems are shifted or delayed to prevent magnetic interference between different electrodes. This allows driving of several AC electrodes using a common inforaiation network. The invention is especially useful for paralleled power supplies to power a given electrode with AC current. The switch points are coordinated by an accurate interface and the weld parameter for each paralleled power supply is provided by the general information network. This network can also operate a DC electrode which does not require the interconnected switching points used in the present invention.

In accordance with the present invention, there is provided an electric arc welding system for creating an AC welding arc between the electrode and workpiece. As will be explained, the system can drive one electrode by a single inverter. As a feature of the system, two or more power supplies can drive a single electrode. Thus, the system comprises a first controller for a first power supply to cause the first power supply to create an AC current between the electrode and workpiece by generating a switch signal with polarity reversing switching points in general timed relationship witfi re^>ect to a given system syndm>nizing signal received by the first controller. This first controller is operated at first welding parameters in response to a set of first power supply specific parameter signals directed to the first controller. There is provided at least one slave controller for operating the slave power supply to create an AC current between the same electrode and woriqpiece by reversing polarity of the AC current at switching points. The slave controller operates at second weld parameters in response to the second set of power supply specific parameter signals to the slave controller. An information network connected to the first controller and the second or slave controller contains digital first and second power supply specific parameter signals for the two controllers and the system specific synchronizing signal. Thus, the controllers receive the parameter signals and the synchronizing signal from the information network, which may be an etheraet network with or without an internet link, or merely a local area network. The invention involves a digital mterface connecting the first

controller and the slave controller to control the switching points of the second or slave power supply by the switch signal from the first or master controller. In practice, the first controller starts a current reversal at a switch point. This event is transmitted at high accuracy to the slave controller to start its current reversal process. When each controller senses an arc current less than a given number, a "ready signal" is created. After a "ready" signal from all paralleled power supplies, all power supplies reverse polarity. This occurs upon receipt of a strobe or look command each 25 μs. Thus, the switching is in unison and has a delay of less than 25 μs. Consequently, both of the controllers have interconnected data controlling the switching points of the AC current to the single electrode. The same controllers receive parameter information and a synchronizing signal from an information network which in practice comprises a combination of internet and ethernet or a local area ethemet network. In accordance with the invention, the timing accuracy of the digital interface is less than about 10μs and, preferably, in the general range of 1-5 μs. Thus, the switching points for the two controllers driving a single electrode are commanded within less than 5μs. Then, switching actually occurs within 25 μs. At the same time, relatively less time sensitive information is received from the information network also connected to the two controllers driving the AC current to a single electrode in a tandem welding operation. The 25 μs maximum delay can be changed, but is less than the switch command accuracy.

In accordance with another aspect of the present invention there is provided an electrical arc welding system for creating an AC welding arc between an electrode and workpiece. The system comprises a first power supply to create a first AC current with first weld parameters between the electrode and workpiece by generating a first switch controlling signal reversing polarity of the first current at a specific switch time. A second power supply is provided to create a second AC current with second weld parameters between the same electrode and workpiece by a second switch controlling signal reversing polarity of the second current at a switch time coordinated with the specific switch time of the first power supply. The invention involves a timing interface between the first and second power supplies to create the second switch reversing signal by the first switch reversing signal where the switch signals are 10 ^zs and preferably less than 5μs of the specific switch time. Consequently, the paralleled individually switched power supplies are coordinated by accurately matching the switch reversing times. The

master controller has a switch command signal synchronized with a phase signal. The command signal is transmitted rapidly by the digital interface to the controller of the paralleled power supply. The second power supply then processes its switch point. In one embodiment, these switch points cause the reversal of polarity. Preferably, these switch points merely cause the inverters to be "killed" so they decrease the currents by a time constant curve. When both currents are reduced below a given amount, the paralleled power supplies switch.

In the invention, the interconnected controllers have a polarity logic indicating the polarity of the two output currents. This merely assures that the two power supplies are switched with matching polarities. In this manner, the controller of the first power supply tells the controller of the second power supply which polarity is being reversed. The polarity logic is not a part of the invention although it is used in implementing the invention. The accuracy of the switching commands is the critical aspect of the digital high speed interconnecting interface between controllers that are otherwise controlled by an information networic, such as an ethemet network with or without an internet link.

In accordance with still a further aspect of the invention, an electric arc welding system is provided for creating a first AC welding arc between a first weld electrode and a workpiece and a second AC welding arc between a second weld electrode and the same workpiece as the first and second electrodes move along the workpiece. This is the definition of a tandem mounted welding operation. The invention also comprises a system including a first cell with at least two power supplies connected to the first arc and operated at a first synchronized time determined by a first synchronized signal with first weld parameters and a high accuracy intercormection interface between the power supplies of the first cell to correlate polarity switching of the power supplies in the first cell. There is also provided a second ceil with at least two power supplies cormected to the second arc and operated at a second synchronized time determined by a second synchronized signal oSsei Srom the first synchronized signal with second weld parameters and a high accuracy intercormection interface between the power supplies of the second cell to correlate polarity switching of the power supplies of the second cell. A low accuracy information network, such as an internet link connected to a local area network, is cormected to the first and second cells and contains digital signals including the first and second weld parameters and digitized first and second synchronizing signals. In this marmer, the paralleled power supplies

of each cell are interconnected by a high accuracy interface whereas the several controllers are operated with signals in the information network that are not time sensitive.

The primary object of the present invention is the provision of an arc welding cell or system including two parallel power supplies for driving a single electrode, wherein the powtr supplies are interconnected for coordinating the switching points or commands, but are independently controlled by an external network providing non-time sensitive parameters.

Another object of the present invention is the provision of the arc welding cell or system, as defined above, which cell or system can be used for driving two or more tandem mounted electrodes with offset phase relationship to prevent or reduce electrode interference.

Still a further object of the present invention is the provision of an arc welding cell or system, as defined above, which cell or system utilizes a series of smaller power supplies that are combinable to create a high capacity welding power supply for a single electrode. In this manner, several small power supplies can be combined to produce larger power supplies as greater current demands are experienced.

Still another object of the present invention is the provision of an arc welding cell or system, as defined above, which cell or system allows control of one power supply in the cell by parameters different firom any other power supply. In this manner, one power supply can be maintained at a higher level while the other power supplies have a greater range for responding to larger current demands.

Another object of the present invention is the provision of an electric arc system including paralleled power supplies driving a single electrode with AC current, where there is matching of the polarity reversing switches to provide current added together at the electrode.

These and other objects and advantages will become apparent from the folloAving description taken together with the accompanying draAvings.

BRIEF DESCRIPTION OF DRAWINGS

FIGURE 1 is a block diagram of the preferred embodiment of the present invention;

FIGURE 2 is a wiring diagram of two paralleled power supplies, each of which include a switching output which power supplies are used in practicing the invention;

FIGURE 3 is a pictorial view showing three tandem operated electrodes each of which is driven by a welding system of the present invention with the offset synchronizing signals from

the information network shown in the graph of FIGURE 3 A and using the general schematic diagram of FIGURE 3B;

FIGURE 4 is a block diagram showing in more detail the preferred embodiment of the present invention to operate two separate welding systems or cells from a single central control,

FIGURE 5 is a schematic layout of the invention used to drive several tandem electrodes as shown in the pictorial view of FIGURE 5A;

FIGURE 6 is a schematic layout of the invention used for driving two tandem electrodes as shown pictorially in FIGURE 6A;

FIGURE 7 is a pictorial view showing two tandem mounted electrodes operated by offset switching operation shown in the graphs of FIGURE 7A using the switch point concept of Stava 6,111,216; and,

FIGURE 8 is a schematic layout of the software program to cause switching of the paralleled power supplies as soon as the coordinated switch commands have been processed and the next coincident signal has been created.

PREFERRED EMBODIMENT

Referring now to the drawings wherein the showings are for the purpose of illustrating a preferred embodiment of the invention only and not for the purpose of limiting same, in FIGURE 1 there is a single electric arc welding system S in the form of a single cell to create an alternating current as an arc at weld station WS. This system or cdl includes a first master welder A with output leads 10,12 in series with electrode E and workpiece W in the form of a pipe seam joint or other welding operation. Hall effect current transducer 14 provides a voltage in line 16 proportional to the current of welder A. Less time critical data, such as welding parameters, are generated at a remote central control 18. In a like manner, a slave following welder B includes leads 20,22 connected in parallel with leads 10,12 to direct an additional AC current to the weld station WS. Hall effect current transducer 24 creates a voltage in line 26 representing current levels in welder B during the welding operation. Even though a single slave or follower welder B is shown, any number of additional welders can be connected in parallel with master welder A to produce an alternating current across electrode E and workpiece W. A novel feature is the combining of AC current at the weld station instead of prior to a polarity switching network. Each welder would include a controller and inverter based power supply

illustrated as a combined master controller and power supply 30 and a slave controller and power supply 32. In accordance with the invention, controllers 30, 32 receive parameter data and synchronization data from a relatively low level logic network. The parameter information or data is power supply specific whereby each of the power supplies is provided with the desired parameters such as current, voltage and/or wire feed speed. A low level digital network can provide the parameter infomiation; however, the advantage of the invention relates to the ability to parallel several controller and power supply units having AC output currents in a manner that the switching of the AC current for polarity reversal occurs at the same time. The "same" time indicates a time difference of less than 10 μs and preferably in the general range of 1-5 μs. To accomplish precise coordination of the AC output from power supply 30 and power supply 32, the switching points and polarity information can not be provided from a general logic network wherein the timing is less precise. Thus, in accordance with the invention, the individual AC power supplies are coordinated by high speed, highly accurate DC logic interface referred to as "gateways." As shown in FIGURE 1, power supplies 30, 32 are provided with the necessary operating parameters indicated by the bi-directional leads 42m, 42s, respectively. This non-time sensitive infomiation is provided by a digital network shown in FIGURE I and to be described later. Master power supply 30 receives a synchronizing signal as indicated by unidirectional line 40 to time the controllers operation of its AC output current The polarity of the AC current for power supply 30 is outputted as indicated by line 46. The actual switching command for the AC current of master power supply 30 is outputted on line 44. The switch command tells power supply S, in the form of an inverter, to "kill," which is a drastic reduction of current In an alternative, this is actually a switch signal to reverse polarity. The "switching points" or command on line 44 preferably is a "kill" and current reversal commands utilizing the "switching points" as set forth in Stava 6,111,216. Thus, timed switching points or commands are outputted from power supply 30 by line 44. These switching points or commands may involve a power supply "kill" followed by a switch ready signal at a low current or merely a current reversal point The switch "ready" is used when the "kill" concept is implemented because neither inverters are to actually reverse until they are below the set current The polarity of the switches of controller 30 controls the logic on line 46. Slave power supply 32 receives the switching point or command logic on line 44b and the polarity logic on line 46b. These two logic signals are

interconnected between the master power supply and the slave power supply through the highly accurate logic interface shown as gateway 50, the transmitting gateway, and gateway 52, the receiving gateway. These gateways are network interface cards for each of the power supplies so that the logic on lines 44b, 46b are timed closely to the logic on lines 44,46, respectively. In practice, network interface cards or gateways 50, 52 control this logic to within 10 /^s and preferably within 1-5μs. The invention involves a low accuracy network controlling the individual power supplies for data from central control 18 through lines 42m, 42s, illustrated as provided by the gateways or interface cards. These lines contain data from remote areas (such as central control 18) which are not time sensitive and do not use the accuracy characteristics of the gateways. The highly accurate data for timing the switch reversal uses interconnecting logic signals through network interface cards 50, 52. The system in FIGURE 1 is a single cell for a

single AC arc.

The invention is primarily applicable for tandem electrodes wherein two or more AC arcs are created to fill the large gsp found in pipe welding. Thus, the master power supply 30 receives a synchronization signal which determines the timing or phase operation of the system S for a single electrode, i.e. ARC 1.

System S is used with other identical systems to generate ARCs 2,3, and 4. This concept is schematically illustrated in FIGURES 5 and 6. The synchronizing or phase setting signals are shown in FIGURE I with only one of the tandem electrodes. An infonnation network N comprising a central control computer and/or web server 60 provides digital information or data relating to specific power supplies in several systems or cells controlling different electrodes in a tandem operation. Internet information is directed to a local area network in the form of an ethemet network 70 having local interconnecting lines 70a, 70b, 70c. Similar interconnecting lines are directed to each power supply used in the four cells creating ARCs 1,2, 3 and 4 of a tandem welding operation. The description of system or cell S applies to each of the arcs at the other electrodes. If AC currrent is employed, a master power supply is used. In some instances, merely a master power supply is used with a cell specific synchronizing signal. A single arc welding installation will not require synchronizing signals. If higher currents are required, the systems or cells include a master and slave power supply combination as described with respect to system S of FIGURE I. In some instances, a DC arc is preferred, such as the leading electrode

in a tandem electrode welding operation. A DC power supply need not be synchronized, nor is tliere a need for accurate interconnection of the polarity logic and switching points or commands. Some DC powered electrodes may be switched between positive and negative, but not at the frequency of an AC driven electrode. Irrespective of the make-up of the arcs, ethemet or local area network 70 includes the parameter information identified in a coded fashion designated for specific power supplies of the various systems used in the tandem welding operation. This network also employs synchronizing signals for the several cells or systems whereby the systems can be offset in a time relationship. These synchronizing signals are decoded and received by a master power supply as indicated by line 40 in FIGURE 1, In this manner, the AC arcs are offset on a time basis. These synchronizing signals are not required to be as accurate as the switching points through networic interface cards or gateways 50, 52. Synchronizing signals on the data network are received by a network interface in the form of a variable pulse generator 80. The generator creates offset synchronizing signals in lines 84, 86 and 88. These synchronizing signals dictate the phase of the individual alternating current cells for separate electrodes in the tandem operation. Synchronizing signals can be generated by interface 80 or actually received by the generator through the network 70. In practice, network 70 merely activates generator 80 to create the delay pattern for the many synchronizing signals. Also, generator 80 can vary the frequency of the individual cells by frequency of the synchronizing pulses if that feature is desired in the tandem welding operation.

A variety of controllers and power supplies could be used for practicing the invention as described in FIGURE 1; however, preferred implementation of the invention is set forth in FIGURE 2 wherein power supply PSA is combined with controller and power supply 30 and power supply PSB is combined with controller and power supply 32. These two units are essentially the same in structure and are labeled with the same numbers when appropriate. Description of power supply PSA applies equally to power supply PSB, Inverter 100 has an input rectifier 102 for receiving three phase line current LI, L2, and L3. Output transformer 110 is connected through an output rectifier 112 to tapped inductor 120 for driving opposite polarityswitches Ql, Q2, Controller 140a of power supply PSA and controller 140b of PSB are essentially the same, except controller 140a outputs timing information to controller 140b. Switching points or lines 142,144 control the conductive condition of polarity switches Ql, Q2

for reversing polarity at the time indicated by the logic on lines 142,144, as explained in more detail in Stava 6,111,216 incorporated by reference herein. The control is digital with a logic processor; thus, A/D converter 150 converts the current information on feedback line 16 or line 26 to controlling digital values for the level of output from error amplifier 152 which is illustrated as an analog error amplifier. In practice, this is a digital system and there is no further analog signal in the control architecture. As illustrated, however, amplifier has a first input 152a fi-om converter 150 and a second input 152b from controller 140a or 140b. The current command signal on line 152b includes the wave shape required for the AC current across the arc at weld station WS. The output from amplifier 152 is converted to an analog voltage signal by converter 160 to drive pulse width modulator 162 at a frequency controlled by oscillator 164, which is a timer program in the processor software. This frequency is greater than 18 kHz. The total architecture of this system is digitized in the preferred embodiment of the present invention and does not include reconversion back into analog signal. This representation is schematic for illustrative purposes and is not intended to be limiting of the type of power supply used in practicing the present invention. Other power supplies could be employed.

Implementation of the present invention is by driving separate electrodes in a tandem welding process with AC current creating the welding arc at the individual electrodes. Such a tandem arrangement is illustrated in FIGURES 3, 3A, and 3B wherein workpiece W is in the form of spaced edges of plates 200,202 to define a longitudinal gap 204. Electrodes 210, 212 and 214 are melted by AC arcs to deposit beads 210a, 2l2a and 214a, respectively. Each of the arcs, 1,2 and 3 has a different phase relationship from information received through network N as shown in FIGURE 1. Specific digital synchronizing signals 220,222 and 224 are offset by distances X and Y shown in FIGURE 3 A, and have frequencies x, y, and z. These frequencies may be the same or different. These electrode or cell specific synchronizing signals are communicated to the various cells from central control 60 through internet 62 to the phase generator 80, as shown in FIGURE 1. The individual synchronizing pulses are directed through lines 82,84 and 86 for controlling the timing and/or frequency of the individual welding cells for the electrodes 210,212 and 214. In practice, the leading electrode may involve use a DC arc, which need not be synchronized. Further, the synchronizing signals 220,222 and 224 can be m phase. Each synchronizing signal sets the timing of the individual welding systems or cells as

shown m FIGURE,

FIGURE 4 shows a general layout illustrating the present invention when used for two cells S', S" or two arc formed by electrodes E1 and workpiece W1 and electrode E2 and workpiece Wj. In practice, tlie workpieces are both identical and only the electrodes are separate; however, they do define separate arcs in the welding process. To use the present invention for the two arcs as shown in FIGURE 4, network 300 includes a central control 302 to which is loaded power supply specific parameters as indicated by interface block 304. These parameters are stored as indicated by block 306 for interrogation by network 300 whenever desired. The network server is connected through internet 310 to the local area network 312 from which weld parameters are loaded into the individual control and power supply combinations M1, S1,, M2, and S2 through interconnections illustrated as lines 320-326. In a like manner, the synchronizing signals for the individual systems S', S" are available on network 312 and are communicated as illustrated as line 330 with the pulse generator or clock 340. The output of the generator is represented as synchronizing data lines 332, 334 for individually controlling the delay or synchronization of systems S', S". This dictates the time relationship between the two arcs of the dual electrode system shown in FIGURE 4, Cell S' includes master power supply M1 connected in parallel with slave power supply S1- In a like manner, system S" includes master M2 connected in parallel with the output of slave power supply Sj. Netwo± interface cards 342,344 communicate the timing from the master to the slave and directs the polarity logic as indicated with respect to the disclosure shown in FIGURE I. In this manner, two separate electrodes used in tandem are driven separately with the parameters and synchronizing signals being directed through a network which can include an internet link. Actual implementation of a timing block control is located inside the master control board. The interface card S', S" translates and isolates the signals between the master control and the slave control.

The invention can be expanded to include any number of electrodes. Three electrodes 350, 352 and 354 are shown in FIGURES 5 and 5A. Network 360 as previously described communicates with system S shown in FIGURE 1 together with two additional systems 370, 372. Network 360 controls the logic to and through gateways 50 and 52 shown in FIGURE 1 together with similar gateways 380 and 382 for systems 370, 372, respectively. This embodiment of the invention illustrates two power supplies PSA and PSB for providing
