Repository: anandvc/allindianpatents

File: patents/201441-a-process-for-forming-a-polymerizable-aqueous-composition-of-polymerizable-reactants.html (part 1 of 2)
Indian Patents. 201441:A PROCESS FOR FORMING A POLYMERIZABLE AQUEOUS COMPOSITION OF POLYMERIZABLE REACTANTS

Indian Patents

Recently Granted Patents

  Recently Published Patents

Title of Invention	A PROCESS FOR FORMING A POLYMERIZABLE AQUEOUS COMPOSITION OF POLYMERIZABLE REACTANTS

Abstract	A process for forming a polymerizable aqueous composition of polymerizable reactants comprising adding to an aqueous dispersion of polymerizable reactants an anorganic particulate carrier, such as herein described having a particle size less than 100 micron, onto which a metal containing catalyst such as herein described, having a Mater solubility less than 1% by weight in water at 25 , for said polymerizable reactants has been sorbed when said metal containing catalyst is a liquid.	

Full Text	1

This application claims priority from Provisional Application Serial No. 60/038,622, Filed February 18, 1997.

BACKGROUND Q? XHB Ttmwrttcax

Fj.eld of t;he Invention

The invention is directed to aqueous compositions containing polymerizable components and a catalyst for the polymerization reaction sorbed onto a particulate carrier, polymers produced thereby and articles coated with said polymers. The invention also relates to water incompatible catalyst sorbed onto on an inorganic particulate carrier for aqueous coatings.

2 Description of Related Art

Catalysts are commonly used in the polymerization and

crosslinking reactions of monomeric or resinous materials

to  form  polymers.  The  catalysts,  polymerizable

components, and other additives may be in the form of

coatings, particles, articles, solutions, or dispersions.

The compositions may be manipulated and polymerized as

"neat" compositions, i.e. in the absence of solvents or

carriers, as organic solutions or as water dispersed or

emulsified compositions- Each composition has it's own

strengths and weaknesses.

The chemistry of the polymerizable components is the primary factor determining the type of catalyst to use, the matrix in which the reaetants are manipulated is most often the determinant factor relative to the physical form of the preferred catalyst. This is especially true for water dispersed or emulsified reaetants. With organic solvent systems, the catalyst is almost always readily soluble in the~3olvent matrix and becomes active with the application of some applied energy source, such as heat or UV. There are few problems associated with such systems as long as the chosen catalyst is soluble in the solvent matrix or polymerizable components and catalyzes the

3

curing reaction.  Insoluble but dispersible powder

catralysts can be used  as long as they are uniformly dispersed in the matrix, water or organic solvent, and activated only by an applied energy source.  In the instance where water is used as the matrix for the dispersion or emulsification of reactants, several unique problems exist relative to the catalyst employed. When an active catalyst is incorporated into a water dispersion or emulsion, it may begin to catalyze the curing reaction prematurely.  Further, the catalyst itself may adversely affect the dispersion or emulsion stability resulting in precipitation  or  coagulation of  the  organic phase. Finally,  in  the  case  of  coatings,  catalyst "incompatibility" may cause undesirable surface defects in the cured coating.

Many catalysts, in particular those which are soluble in the matrix, initiate catalysis of the curing reaction prematurely. Thus, the so called "pot life" or "shelf life* of the system is shortened. This means that the polymer is formed too soon and in the case of coatings, for example, may cause a number of problems such as poor adhesion of the coating to the coating substrate, poor

4 chemical resistance, or unacceptable physical properties

including pinholes, rugosity, craters, etc.

Many attempts have been made to overcome the problems of

premature catalysis by developing so called "delayed

action" or "latent" catalyst systems.  In these systems,

the catalyst is frequently absorbed into a carrier which

alone or after some further treatment, acts to "bind" the

catalyst  and  prevents  it  from  promoting  premature

reaction.  In these systemst some mechanism for causing

the release of the catalyst from the carrier is required.

For  example*  British Patent  899,098  teaches  porous

aluminum silicate having absorbed therein a curing

catalyst.  The polymer system is a silicone rubber.  The

catalyst may be dibutyltin dilaurate. As stated on page

2,	lines 70 to 74.  "This absorption in a molecular sieve

effectively deactivates the catalyst."  Also note on page

3,	lines 4 to 10  "Polar liquids, for example water,

alcohol, nitriles, or similar materials may be stirred

into the silicone rubber mixture and will expel the cross

linking agent/and or curing catalyst from the aluminum

silicate,  so as so bring about vulcanization of the

mixture at room temperature." The teaching of this patent

is to inactivate the catalyst by sorption onto a molecular

5 sieve and release the catalyst with water or other polar

liquid to initiate catalysis. In contrast, the present invention -utilizes carriers and catalyst combinations that are stable in water

U.S. Patent 3.114,722 concerns polyurethane foam, and absorbing a water soluble amine catalyst onto shredded urethane foam to achieve delayed catalysis.

U.S. Patent 3,136,731 describes a method of preparing a polyurethane with a delayed action catalyst, by sorbing the catalyst on an organic support having a density cf about 0.01 to about 0.6 Kg/cm3 ( See column 2, lines 7-12). The organic support is described in column 2, lines 26 to 44 as polymeric particulate materials. Organotins can be used as a catalyst - see column 6, lines 48 to 73. Polyurethane coatings are described at column 7, line 21, but apparently not water dispersed urethane coating systems. Accordingly, the teaching of the 731 patent is directed to coatings compositions which are dispersed in organic solvents,, not aqueous dispersions.

U.S. Patent 3,245,946*describes the use of zeolites in rubber compounding, e.g., absorbing pyrocatechol on a crystalline zeolite molecular sieve for use as a latent catalyst.

6

U.S. Patent 3,280,0489 relates to delayed catalysis and

heat activation for production of urethane foam with the major emphasis on water generating components.

U.S. Patent 3,341,488 teaches the absorbing of a material into, a molecular sieve and employing low molecular weight materials, such as water, to displace the catalyst from the carrier at a predetermined time under the influence of heat so that the catalyst can become act ive.

Published European Patent Application 0,264,834 relates to the use of polymeric micro particles on or in which catalysts (including tin catalyst) are sorbed for use in urethane coating systems, notably electrodeposited coatings including those based on blocked isocyanates. The objective of the sorbed catalyst is to achieve improved dispersion. However inorganic particulate material did not work adequately. A pigment paste, which included lead silicate and Kaolin {which is an aluminum silicate having absorptive capacity) was employed in comparative example 6. The results of testing the coatings show that comparative example #6 has poor hardness, poor chemical resistance and poor salt spray resistance, as compared to example #7.  This shows that

7 the inorganic particulates of themselves have poor curing

activity. In comparison, the combination provided by the present invention of catalyst sorbed onto an inorganic carrier is effective and economical.

U.S. Patent 5,177,117 describes controlled (delayed) release catalysts for production of polyurethane (foam) by using water as a blowing agent and to release the catalyst from a molecular sieve carrier. U.S. Patent 3,136,731 describes the preparation of a delayed action catalyst for polyurethanes by sorbing the catalyst onto an organic support, preferably a porous bead with a density between 0.01 and 0.6 kg/cm3. The use of "delayed action" catalysts may be undesirable resulting in slower cure reactions and, in  the  case  of  coatings,  poor  coating  quality. Furthermore, the "delayed action" catalysts which depend on water to release the catalyst from the absorbent carrier would be practically useless in a system where water is the matrix.

U.S. Patent 5,218,111 describes dimerization catalyst, not coatings.  It uses a sorbed phosphine catalyst.

U.S. Patent 5,258,071 describes non-aqueous paint system containing vitreous particulates, e.g., glass beads to which have been affixed a bonding agent, e.g., a silane

8

and a catalyst bonded to the glass surface through the

bonding agent.

Jerabek United States Patent No. 4,031,050, Jerabek et

aJL., United States Patent No. 4,017,438 and Bosso et. al.

describe aqueous coating compositions based on blocked

organic polyisocyanates, an amine adduct of an epoxy

group-containing resin and a diorganotin catalyst.  These

compositions are cationic and may be electrodeposited on

a  cathode  and are widely employed as  primers  for

automotive substrates.  In this process, a conductive

article such as an auto body or an auto part is immersed

in a bath of the aqueous coating and acts as an electrode

in the electrodeposition process.  An electric current is

passed between the article and a counter-electrode in

electrical contact with the aqueous coating until a

desired coating thickness is deposited on the article.

These coatings will be referred to herein as "E-coatings."

The present invention is particularly suited to nE-

coatings."

Chung efc. al. United States Patent No. 5,116,914 notes that dibutyltin oxide, which is used as a catalyst in these aqueous coatings, is difficult to disperse whereas dibutyltin dilaurate can be hydrolyzed which causes

9

cratering problems in the deposited film.  The patentees

describe the use of a dibutyltin diacetyl acetonate catalyst to avoid these problems.

There are a number of problems attributed to the

incompatibility of catalysts in aqueous media that have

severely  limited  the  usefulness  of  many catalysts.

Frequently,  the  incorporation of catalysts into the

aqueous compositions have adverse effects on the stability

of  dispersions or emulsions,  ranging from immediate

destabilization  in  which  the  organic  components

precipitate out to the formation of undesirable "gel"

particles over time.  In the instance where catalysts are

insoluble  solids,  they  are  frequently difficult  to

disperse into the aqueous .matrix.  If the dispersion is

insufficient, then the coating may have an uneven cure or

defects, such as craters, may occur in the cured coating.

Incompatibility of both., insoluble, solid and insoluble

liquid catalysts may also have an adverse effect on

storage stability, giving rise to a variety of defects in

the coating, including pinholes, craters, pock marks, or

an irregular surface resembling an orange peel.

The use of polymeric micro particles on or in which catalysts are sorbed are described in European Patent

10

Application 0,264,834 as an method for achieving uniform

dispersions without adversely affecting the characteristics of the cured coating. The preparation of such catalyst compositions, though add a considerable amount of processing and cost compared to processes involving the sorbing of liquid catalysts onto inorganic particulate carriers.

The need therefore exists, for an economical catalyst system and a method which can be used in water dispersed or emulsified polymerizable components without the shortcomings and limitations associated with existing catalyst systems.

SOMMARY  OF  fEflg  p^VpHTXON

The invention provides a Hater Incompatible Catalyst (as defined herein) sorbed onto a water dispersible inorganic particulate carrier for use in aqueous systems. Also provided is a stable, aqueous, dispersion containing or resulting from ingredients comprising .. polymerizable.. reactants and an inorganic particulate_.carrier having sorbed thereon a Water Incompatible Catalyst for the polymerization reaction. The invention is based on the, discovery that a water incompatible catalyst such as hydrophobic  or  water  insoluble  catalysts,  although

11

incompatible with aqueous compositions,  can be made

dispersible in water by first being sorbed onto an

inorganic particulate carrier that is dispersible in

water.  The particle size of the carrier should be in a

range for achieving dispersion of the particles in water.

An electrocoating process using the aqueous compositions

is also provided as is the article produced thereby.  A

blocked isocyanate and a polyol are suitable polymerizable

reactants. Water insoluble catalysts that are liquid when

sorbed onto the inorganic particle carrier are the

preferred Water Incompatible Catalysts.

The invention relates to catalysts for use in aqueous matrix systems and which promote the cure of polymers from reactants dispersed in the matrix and which are incompatible with an aqueous, matrix but rendered compatible and dispersible in an aqueous matrix by first sorbing the catalyst on a suitable inorganic particulate carrier such as fumed silica and then dispersing the particulate carrier in the aqueous matrix. Combinations of catalysts sorbed onto the particulate carrier are also included in the scope of the invention, especially  two,

12

three or four catalyst combinations with at least one of

the catalyst being a water incompatible catalyst.

The term *aaueous matrix* as used herein refers to a mixture in which water is the major component and contains other active ingredients dispersed, emulsified and/or dissolved therein to form a waterborne composition containing the active ingredients. I*atex paint and WE" coat compositions are examples of compositions having an aqueous matrix. CATALYSE

"Water Incompatible Catalyst * as the term is used herein means a catalyst that is incompatible with an aqueous matrix such as a catalyst that is essentially water insoluble (i.e., solubility less than 1% by weight in water at 25° C based upon the weight of metal in the catalyst) , or are hydrophobic or that destabilize the aqueous matrix as evidenced by phase separation or an adverse effect on wpot life*, polymer formation, water-dispersion of reactants, or emulsion stability resulting in precipitation or coagulation of the organic phase or causing undesirable surface defects in the cured coating. Tests for adverse effects on pot life, polymer formation,

13 water dispersion or emulsion stability are explained and

demonstrated in the examples disclosed herein.

The catalyst in the aqueous matrix is employed in a catalytically effective amount usually from about 0.01 wt% to about 5 wt% and especially from about 0.05 wt% to about 2 wt% based on the weight of metal in the catalyst and based on total weight of polymerizable  solids.

Catalysts suitable for use in the present invention are Water Incompatible Catalysts that catalyze the polymer forming reaction of the dispersed reactants upon drying. The catalyst must also be capable of being sorbed on the particulate carrier. To be sorbed, the catalyst should be a liquid at the temperature at which sorption is being carried out. For example some solid catalysts can be liquefied by being dissolved in a suitable organic solvent or heated above ambient temperature and sorbed on or into the carrier while liquid. If a solvent is used to liquefy the catalyst, the solvent is preferably evaporated before the particulate carrier and catalyst are dispersed in the aqueous composition.

Typical catalysts useful for curing reactions of polymerizable components comprise metal compounds that may be selected from a broad range of metals in the periodic

14 chart, including metals from all groups of the periodic

table except groups VIA, VIIA, and the inert gases.

Examples are disclosed in U.S. Patents 3,136,731 and

4,865,704, which includes both water compatible and Water

Incompatible catalysts.  Organotin catalysts and mixtures

of organotin catalysts with other catalysts are disclosed

in  U.S.  Patents  4,256,621,  4,395,528,  4,904,361,

5,221,701,  5,330,839,  5,356,529,  and European Patent

264,834, and references therein which are incorporated

herein by reference.  Among such known catalysts, those

catalysts that are Water Incompatible Catalyst as defined

herein are suitable for use in the present invention. All

water soluble catalysts, i.e.,. a catalyst having a water

solubility sufficient to achieve a catalytically effective

concentration in water for curing the reactive components

in the aqueous emulsion upon drying are not **Water

Incompatible Catalysts* as defined herein.  However water

soluble catalysts can be used in combination with Water

Incompatible "Catalysts in the present invention.  Liquid,

water  insoluble  catalysts  are  Water  Incompatible

Catalysts.

Examples of preferred Water Incompatible Catalysts are water insoluble and based on the reaction product of

15

manganese,  cobalt,  nickel,  copper,  zinc,  germanium,

antimony, aluminum, or bismuth, or the oxides, carbonates, or alkoxides thereof with a mercaptan, or an organic acid, wherein said organic acid is hexanoic,  neodecanoic, lauric,  palmitic,  oleic,  stearic,  phthalic,  oxalic, adipic,  lactic,  tartaric,  salicylic,  thioglycolic t succinic, or mercapto succinic acid, or- the reaction product of copper or germanium, or the oxides thereof with a lower aliphatic acid, and a monorgano tin- diorgano tin, or triorganotin compound for promoting the reaction of said polyisocyanate with said polyfunctional compound and, wherein the inorganic particulate carrier is selected from the group consisting of fumed silica,  . precipitated silica, alumina, alumino silicates, alumino phosphates, zeolites, diatomaceous earth, titania, .airconia, magnesia, aluminum  silicate,  aluminum  phosphate,  talcs,  and graphite.  Specific  examples  of  Water  Incompatible Catalysts are: dibutyltin dilaurate, dibutyltin dioleate, dimethyltin  dilaurate,  dimethyltin  distearate, trioctyltin oxide, trioctyltin acetate, bis-trioctyltin phthalate,  monobutyltin  tris(2-ethylhaxoate) , monomethyltin tris(2-ethylhexanoate), zinc octoate, zinc palmitate,  zinc oleate,  zinc tallate,  zinc stearate.

16 bismuth  2-ethylhexanoate,  bismuth  laurate,  bismuth

neodecanoate, bismuth oleate, bismuth tallate, and bismuth stearate. Particularly suitable are liquid or solid organotin catalysts such as dibutyltin dilaurate, monobutyltin tris(2-ethyl hexanoate) , trioctyltin oxide, and trioctyltin acetate.

It is also within the scope of the invention to "sorb" more than one Water Incompatible Catalyst on the inorganic particulates or to use combinations of the sorbed catalyst(s) with a water compatible catalyst to achieve co-catalysis or synergistic catalysis where beneficial. INORGAttlC PARTICPIATB CARRIER

The Hater Incompatible Catalyst when "sorbed" on an inorganic particulate becomes dispersable in the aqueous matrix. The particulate should be any inorganic material that is dispersible in the aqueous matrix and non reactive with the matrix and polymerizable reactants dispersed therein. The inorganic particulate material may provide additional functions in the cured polymer e.g. pigmentation, flame retardancy, gloss reduction, or corrosion resistance. Suitable inorganic particulate carriers onto which the catalyst may be sorbed include silica, such as fumed silica or precipitated silica.

17 alumina, alumino silicates, alumino phosphates, zeolites

such as kaolin, diatomaceous earth, titania, girconia, magnesia, aluminum silicate, aluminum phosphate, talcs, and carbon/graphite.

Particle size for the carrier should be in a range that

is suitable for achieving a stable aqueous suspension of

the particulate in the coating composition.  Suitable

stability depends upon how the aqueous coating composition

will be used and needs of the user.  For example, if the

coating composition is blended at the point of use by

combining the ingredients into an *E Coat" bath into which

items to be coated are immersed, adequate dispersion

stability of several weeks may be sufficient.  Even less

time may be adequate if the coating bath is agitated.

However if the aqueous coating composition is to be

formulated and shipped to the user or stored in a

warehouse, suitable dispersion stability may require the

particulate carrier to remain dispersed in the coating

composition for months without agitation or to be readily

redispersed when agitated before use of the coating

composition.  Generally,, particle size of less than 100

microns is adequate for the particulate carrier to achieve-

dispersion in an aqueous matrix with sufficient stability

18 for the purposes of this invention.  Preferred is an

average participate size in the range of 0.1 microns to 20 microns. . The particulate carrier need not be in a dispersible particle size range when the catalyst is sorbed onto the particles but can be reduced to a dispersible particle size after sorption by grinding or other known means, after all or some of the catalyst has been sorbed onto the particles. SORPTION OF CATALYST

The process of sorbing a liquid onto a solid carrier is well known to those skilled in the art. The process can be generally described as the mixing of a liquid with a solid. There are many different types of equipment that can be used for this purpose, some of which are described in the following references;

Kirk Othmer "Encyclopedia of Chemical Technology", 4th

Ed., John Wiley, NY 1995, Vol 16 pg. 844.

wUllmann's Encyclopedia of Industrial Chemistry", VCH,

Wenheim, Ger., 1988, Vol 82

^Converting Liquids to Dry Flowable Powders", Pub, GP-

73, Degussa Corporation

The particulate carrier is a free flowing solid prior to sorption of the catalyst onto it and the amount of

19

catalyst sorbeci onto the carrier is preferably less than

the amount that would interfere with the carrier remaining

a free flowing solid after evaporation of any solvents

used to liquefy the catalyst.  In other, words, the

particulate carrier with the sorbed catalyst should still

appear to be a dry powder. The sorbtive capacity of the

particulate  carrier,  that  is  the  amount  of Water

Incompatible Catalyst that can be sorbed on a given amount

of particulate carrier, is dependent on the type of

particulate carrier chosen for the application and not

generally related to particle size.  For example some

types of precipitated silicas can absorb, 2 times or more

of their weight in Water Incompatible Catalyst to give a

free flowing powder.  A weight ratio of between 0.1:1 and

2.5:1 parts of Water Incompatible Catalyst per part of

particulate carrier is preferred.  A ratio of between

0.5:1 and 1.5:1 is particularly preferred.

AQUEOUS MATRIX

An aqueous matrix as used herein refers to a composition in^which water is the major component and contains other active ingredients dispersed, emulsified and/or dissolved therein. These aqueous compositions _ are frequently referred to as waterborne coatings. Latex paint and MEW

20 coat compositions are examples of compositions having an

aqueous matrix.  Due to environmental considerations, the

coatings industry has been turning to systems wherein the

reactants are dissolved or dispersed in an aqueous system.

These systems require the formation of stable solutions or

dispersions and hydrolytic stability for all reactants.

For example,  coatings may be deposited from aqueous

dispersions onto metal surfaces by electocoating such as

cathodic deposition, as described by SQSSO et. al. . United

States Patent Ho. 4,101,486, the teaching of which are

incorporated herein by reference.  Such electrocoating

processes are referred to herein as **E* coat.  Reactants

suitable for being dispersed in an aqueous emulsion or

dispersion are well known.  WEW coat technology involves

using water dispersible reactants and a suitable water

compatible catalyst for the reactants which are dispersed

in an aqueous bath.  Waterborne urethane coatings

compositions  are  another  example  in  which  water

dispersible reactants and a suitable water compatible

catalyst for the reactants are dispersed in water.  The

present invention allows the use of non-water compatible

catalyst to be used in such waterborne formulations as

latex paints and "E" coat compositions by sorbing the

21

Water Incompatible Catalyst onto the particulate carrier and diapersing, the resulting particulate carrier and catalyst into the water matrix.  The effectiveness of the catalyst^ in waterborae formulations is also improved by sorbing the catalyst onto the particulate carrier.  It is believed that such improvement in effectiveness and\or efficiency is due to improved dispersion of the catalyst when sorbed onto the particulate carrier. As demonstrated in the examples, a Water Incompatible Catalyst, while capable of catalyzing the reactive components in a non-aqueous vehicle such as oil based paints, destabilizes an aqueous emulsion of such reactive components or interferes with the emulsion sufficiently so that the reactive components don't produce an adequately cured film.  The examples substantiate the problems that occur when a Water Incompatible Catalyst is added directly to an aqueous matrix such as an emulsion; such as destabilizing the emulsion by coagulating two or more components of the emulsion, separating the emulsion into separate phases, or agglomerating components of the emulsion so that a nonhomogeneous film results upon drying of the emulsion on a substrate to be coated as evidenced by significant pin holes in the film or surface defects in the film.  For

22

most catalyst, incompatibility with an aqueous matrix is

readily apparent because incompatibility is manifested

when the catalyst is added to an aqueous emulsion by the

catalyst not being dispersible in the aqueous matrix or

addition of the catalyst resulting in the emulsion rapidly

separating into phases after addition of the catalyst.

Sometimes incompatibility is less apparent as shown in the

examples or as when separation into phases of an otherwise

stable aqueous emulsion does not take place immediately

but does takes place in a short time, e.g., only several

weeks, after addition of the catalyst.  This results in

unacceptable  shelf  life  for  the  aqueous  coating

composition although an acceptable film may be achieved

with the coating formulation if the emulsion is used

promptly after addition Of the catalyst.  For most

catalysts, incompatibility in an aqueous matrix can be

readily determined by those skilled in, the art by

performing a simple test of adding the catalyst to an

aqueous coating composition and observing whether a

separation of the organic components promptly takes place.

If it does, than the catalyst is a Water Incompatible

Catalyst as defined-herein.  Catalyst incompatibility can

also be determined by making two aqueous coating emulsions

23 with the catalyst in question, one by adding the catalyst

directly into the aqueous composition in accordance with

common practice for addition of catalyst and a second by

first sorbing the catalyst onto inorganic particles in

accordance with the teaching herein and then comparing

films made with each coating composition promptly upon

making the coating emulsions and also after aging the

emulsions for several weeks.  Comparison of films can be

made using any standard technique such as the comparison

techniques used in the examples contained herein,  A Water

Incompat ible Catalyst wi 11 produce a superior fi 1m when

sorljtfii" onto the- particulate carrier prior to being added

to the aqueous composition verses being directly added to

the aqueous composition.

WATER  DTSPgRSTBLR  REACTANTS

Reactants that are dispersible in an aqueous matrix either as a dispersion or an emulsion are well known to those skilled in the art especially for use in latex paints or ttE" coat compositions. Particularly suitable are blocked isocyanates and isothiocyanates. Typically these are mono- and polyisocyanates and mono- and polyisothiocyanates, particularly diisocyanates and diisothiocyanates.  While the invention has been described

24 specifically with reference to the reaction of certain

diisocyanates, it is generally applicable to the reaction

of any compound containing one or more ~N=C=Y groups in

which Y is oxygen or sulfur.  Examples of polyisocyanates

suitable for the present invention include aliphatic

compounds  such  as  trimethylene,  tetramethylene,

pentamethylene,  hexamethylene,  1,2-propylene,  1,2-

butylene,  2,3-butylene,  1,3-butylene,  ethylidine  and

butylidene  diisocyanates.  Oxime  and  phenol  blocked

polyisocyanates are preferred in some instances because

polyisocyanates blocked with these oximes or phenols uncap

at relatively low temperatures. Bis(cyclic ureas) are

blocked aliphatic diisocyanates and are preferred in some

embodiments because no by-products are formed upon thermal

release of the reactive isocyanate groups. These comprise

compounds that can be referred to as self blocked

isocyanates.  Examples of these bis-cyclic ureas are

described by Ulrich. ACS Symp. . fier. 172 519 (1981),

Sherwood. J. Coat. Technol. 54 (689), 61 (1982) and Slxk^

Qthmer Encyclopedia of Chemical Technology. Third Edition,

Volume 23, p. 584 all of which are incorporated herein by

reference.  The  blocked  reactive  isocyanate  or

isothiocyanate is reacted with a functional compound

25 containing reactive  hydrogens as determined by the

Zerewitinoff method -described in J. Am. Chem. Sac. Vol. 49, p. 3181 {1927}.  These compounds containing active hydrogens comprise compounds used for manufacturing a polyisocyanate  prepolymer,  e.g..  polyols  including polyether polyols or polyester polyols which is to say compounds containing hydroxyl groups.  The functional compound may also comprise a resin which is an adduct of a primary and/or secondary amine with an epoxy group-containing resin or a resin which is an adduct of an amine-acid  salt  with a polyepoxide.  Other epoxy-containing compounds and resins that may foe employed include nitrogenous diepoxides such as those disclosed in United States Patent Number  3,365,471; United States Patent No. 3,391,097; United States Patent No. 3,450,711; United States Patent No. 3,312,664; United States Patent No. 3,503,979 and British Patent No. 1,172,916 all of which are incorporated herein by reference.  An amine adduct of an epoxy group-containing resin that is employed according to the invention is further described by Jerabek. U.S. Patent No. 4,031,050, Jerabek et al.. U.S. Patent No. 4,017,438 and the resin containing active hydrogen atoms and quaternary ammonium groups prepared by

26 the reaction of a polyepoxide with an amine salt that is

employed according to the invention is described by BQSSQ. et al., United States Patent No. 4,101,486, all of which are incorporated herein by reference.

The various specific isocyanate and thioxsocyanate materials that can be employed according to the present invention as well as functional compounds containing reactive hydrogen are further described by Hostettler et al. United States Patent Nos. 3,084,177; 3,240,730; 3,392,128 and 3,392,153 as well as: Jerabek et al. and BQSSQ et al.. all of which are incorporated herein by reference.

Polymerizable reactants that are emulsifiable or dispersible in a water matrix are well known to those skilled in the art and are broadly described in the following references;

Charles R. Martens, "Waterborne Coatings", VanNostrand

Reinhold, NY 1981

Oil and Colour Chemist Association, Australia, "Surface

Coatings", Taft Educational Books, Randwick, Australia,

1983

27 Zeno W. Wicks, Jr.,  Frank. N. Jones, and S. Peter

Pappas, "Organic Coatings: Science and Technology", Vol

II, John Wiley, NY, pg 208-217, 1994

"Reformulating to Waterbome Coatings*, Southern Society

for Coatings Technology, 1996

Fritz Beck, Progress on Organic Coatings. &, 1 (1976) Specific examples are disclosed in U.S. Patents such as 4,031,050,  4,101,486,  4,256,621, 4,615,779, 4,785,068, 4,865,704, and 5,281,316 which are incorporated herein by reference. ADDITIONAL IMg3ffiPIEHTS

Other compounds may be used in combination with the Water Incompatible Catalysts of the invention, either sor£>ed onto the particulate carrier or added separately to the aqueous matrix. These include lithium oxide; sodium and potassium alkoxides; sodium formate, carbonate, benzoate, and borohydride; potassium and calcium acetates; alkali soaps; metal naphthenates; N,N-dimethylformamide; and Friedel Crafts-type catalysts. Additionally, potassium salts of carboxylic acids, ammonium salts of carboxylic acids and other tertiary amines, such as 2,4, 6 -1ris (N,N-dimethylaminomethyl)-phenol, 1,3,5-tris (3 -

28

dimethylaminopropyl)hexahydro-s_-triazone,  as  well  as

ammonium salts can be used.

The_ following examples are illustrative of the invention and the preferred embodiments.

XftflJta	For Water Incompatible Catalyst bv Effects-sa

Aqueous Matrix or Re suiting Polymer

Several simple tests for determining if a catalyst is a

Water Incompatible Catalyst are disclosed above. However,

a few catalyst can initially appear compatible in such

tests by being dispersible in an aqueous matrix with

dispersed reactants and the matrix appear stable but the

incompatibility manifests itself within a few days or a

few weeks.  For such catalyst, incompatibility can be^

detected by the following observations and/or tests which

detect adverse effects on the aqueous matrix or resulting

polymer as compared with the same polymer catalyzed with

the same catalyst but with the catalyst being sorbed on an

inorganic carrier before being dispersed in the aqueous

matrix.  Such delayed manifestation of incompatibility is

shown by; U) instability of the aqueous, matrix resulting in

agglomerization or coagulation of the resin dispersions

(reactants) as detected by phase separation of the aqueous

matrix in several weeks, or (2} defects in the resulting

29

polymer formed with the aqueous matrix.  The test to

detect and rate the effect of delayed manifestation of incompatibility of the catalyst on the aqueous matrix is performed by adding the catalyst to be tested to an aqueous coating emulsion and observing the effects and rating the effects on stability or defects in the resulting polymer as follows:

ADVERSE EFFECTS ON AQO8QPS MATRIX STABILITY Rating

1 No change in the aqueous matrix stirred at room

temperature for 2 weeks

2 Some coagulated resin particles formed after being

stirred at room temperature for 2 weeks

3 Some coagulated resin particles formed after

stirring at room temperature for 24 hours.

4 Some coagulated resin particles formed after

stirring at room temperature for 3 hours ¦

5 Rapid destabilization and heavy formation of

coagulated resin particles  immediately after

addition of the catalyst composition to the bath.

A rating higher than 2 means the catalyst being tested is a Water incompatible Catalyst,

30 ADVERSg  EFFECTS  OH RESTTI/ITNG  FOLYMgft  {Surface  Defects  or

Poor Cure)

(A) Surface Defects

Incorporation of a Water Incompatible Catalysts directly into the aqueous matrix can produce films that have surface defects in the form of craters, pock marks, and bumps and sinks (orange peel) .  The following is a scale used to detect a Water Incompatible Catalysts and rate the adverse effect of the catalyst as shown by surface defects: Rating

1 Smooth surface, no visible defects

2 Generally smooth surface; some signs of surface

defects, a few isolated pinholes and pock marks,

or a trace of irregular surface (i.e., orange

peel).

3 Scattered surface defects

4 Defects across most of the surface

5 Severe surface defects.

Coatings with a rating of 1 or 2 are considered to have an acceptable surface appearance i,e. the catalyst is a water compatible catalyst while ratings higher than 2 mean

31 the  catalyst  being tested  is  a Water  Incompatible

Catalyst.

(B) Poor Cure Test by Acetone Extraction This  is  a test that is used to detect catalyst

incompatibility as manifested by poor cure of the intended polymer verses using the same reactants and catalyst but

first sorbing the catalyst onto a particular carrier as

taught herein. The test detects adverse effects on the degree of cure of the polymer by determining the degree of cure of a coating of the polymer. The -test is conducted by weighing a 10 X S cm steel panel, coating the panel with a 7 x 5 cm coating and curing the panel as set forth in the examples. The panels are allowed to stand for 24 hours before weighing the cured coating. The panel is immersed in refluxing acetone for 6 hours, removed, allowed to dry for 24 hours, weighed, and the percent weight loss of the coating calculated. The percent weight loss is a measure of the degree of cure, the lower the percent weight loss, the greater the degree of cure. A Water Incompatible Catalyst will have a lesser degree of cure under this test when added directly to the aqueous matrix verses being first sorbed on an inorganic particulate carrier.

32 Example 1

20 g of bis(trioctyltin) oxide (TOTO) , a liquid at room

temperature, were slowly added to 20 g of fumed silica,

Cab-O-Sil (M-5), while being agitated in a container to

give a free flowing powder. 4.94 g of the sorbed catalyst

was added to a mixture of 4.68 g of an unpigmented, epoxy

based  resin  obtained  from  PPG  Industries,  Inc. f

(Manufacture identity code XE-73-1444)  and 15 g of

deionized water to give a concentrated catalyst containing

paste.  This mixture was then added to 824 g of

unpigmented , an epoxy type resin obtained from PPG

Industries, Inc.,  (Manufacture identity code E5993 and

Trade Name "ED4 Resin*), and 985 g of deionized water to

yield an aqueous matrix having dispersed therein polymer

forming reactants and an inorganic particulate having

sorbed thereon a Water Incompatible Catalyst (TOTO).  The

aqueous  matrix  is  suitable  for use  as  an  electro

depositable cationic composition (E Coat) based on the

react ion of an epoxy resin, an amine, and a blocked

polyisocyanate, and does not contain any pigments or

fillers.  Steel panels, 100 X 150 cm, were coated on both

sides when immersed to a depth of 120 cm in the resulting

bath by electrodeposition at 240 volts with initial

33 conductivity of 1 amp for 2 minutes.  The coated panels

are cured for 20 minutes at temperatures from 140 to 200°C and tested for degree of cure by the acetone extraction test. See Table X for results.

Comparative Example 1A

2.47 g of TOTO { the same catalyst used in example 1) were added to a mixture of 4.68 g. of an unpigmented* epoxy based resin XE-73-1444* 824 g of unpigmented ES993, and 1000 g of deionized water. Steel panels were coated and cured as described in example 1.

Example 2

20 g of molten trioctyltin acetate (TOTA), a waxy solid that melts at 47"48°Cf was slowly added to 20 g of fumed silica, Cab-O-Sil CM-5), while agitated in a container to give a free flowing powder. 5.39 g of the sorbed catalyst was added td a mixture of 4.68 g of XE-73-1444 mnd IS g of deionized water to give a concentrated catalyst containing paste. This mixture was then added to 824 g of ES993 and 985 g of deionized water to yield an aqueous matrix having dispersed therein polymer forming reactants and an inorganic particulate having sorbed thereon a Water Incompatible Catalyst (TOTA). Steel panels were coated and cured as described in example 1.

34 Comparative Example 2A

35 g of TOTA that was ground and passed through a 40 mesh
