Repository: anandvc/allindianpatents

File: patents/201576-greenware-for-forming-ceramic-media-and-a-process-for-producing-ceramic-media.html
Indian Patents. 201576:GREENWARE FOR FORMING CERAMIC MEDIA AND A PROCESS FOR PRODUCING CERAMIC MEDIA

Indian Patents

Recently Granted Patents

  Recently Published Patents

Title of Invention	GREENWARE FOR FORMING CERAMIC MEDIA AND A PROCESS FOR PRODUCING CERAMIC MEDIA

Abstract	The present invention relates to a greenware for forming ceramic media with a low shrinkage upon firing, said greenware being shaped from a mixture comprising 5 to 60WT.% of spodumene, and from 40 to 95 wt.% of other ceramic-forming components comprising form 50 to 95 wt.% of clay and from 5 to 50 wt.% of feldspar based on the combined weights of these ceramic-forming components, the spodumene containing lithium in an amount, measured as lithium oxide, of from 7.25 to 7.75% by weight, such that said media has a linear shrinkage, on firing at temperature of 1100&#730;C to 1300&#730;C, of less than 2.5%, by comparison with the dimensions of the prefired greenware.	

Full Text	CERAMIC MEDIA

Background of the Invention

The present invention relates to the production of ceramic media, and particular media useful in mass transfer applications in which the media are subjected to repeated thermal cycling. An important example of the fields in which the improved media are useful is in conjunction with thermal regenerative oxidizers (RTOs). Conventional media subjected to thermal cycling undergo volume dimensional changes during thermal cycling and this can lead to weakness and eventually loss of physical integrity, particularly if subjected to abrasive forces, or static forces from the load of media in a thermal oxidizer or other industrial process column. Media with reduced susceptibility to dimensional changes during thermal cycling would therefore have a significant advantage.

A ftirther problem with conventional ceramic media is that they inherently suffer large volumetric changes during firing. Such media are conventionally made by blending suitable ceramic-forming raw materials such as clay, feldspar, talc, wollastonite, zircon sand and other minerals. This mixture is then formed into a shapeable mixture and formed into so-called "greenware" which has the shape of the desired ceramic media but not the physical properties and is converted into the media by firing the greenware at an elevated temperature. During the firing, the components interact through a combination of solid state, liquid phase, and vapor phase sintering mechanisms to form the desired ceramic material. The problem is that, when the shaped greenware is fired, a volume change usually occurs that can easily be from 25 to 35%. Firing occurs in a kiln which is of limited volume. Thus it can only produce a volume of ceramic product that is 3/4 to 2/3 of the volume of greenware loaded. This makes the process very inefficient.

For example, JP 56109869 discloses a mixture containing 50-95% glass (SiOj 68.5, AI2O319.8, LijO 3.7, TiOj 1.9, ZrO^ 2.0, and P^Oj 1.2%), 3-30% kaolin clay, and 2-30% feldspar, which is heated at 1000-1300*^0.

A formulation and a firing process have now been developed that result in a ceramic with little volume change or deterioration of physical properties as result of thermal cycling and little or no productivity loss as a result of loss of product volume during firing.

forming components comprising from 50 to 95wt.% of clay and from 5 to 50 wt.% of feldspar based on the combined weights of these components, said media having a linear shrinkage of less than 5%, and preferably less than 2.5%, by comparison with the dimensions of the pre-fired greenware

The invention further comprises a process for the production of ceramic media which comprises:

a)	forming a mixture comprising from 5 to 60, and preferably from 5 to 20, wt.% of spodumene and from 95 to 40, and preferably from 95 to 80 wt.% of other ceramic-forming components comprising from 50 to 95 wt.% of clay and from 5 to 50 wt.%o of feldspar based on the combined weights of these components all weights being based on the total weight of ceramic-forming components, into greenware having a desired shape; and

b)	firing the greenware to produce ceramic media;

wherein the ceramic-forming components are chosen such that, upon firing, the linear dimensions of the greenware are not reduced by more than 5% and more preferably by not more than 2%.

Particularly preferred mixtures comprise 5 to 20 and more preferably 10 to 15 wt.% of spodumene; and 95 to 80 and more preferably 90 to 85 wt.% of other ceramic-forming components of which from 30 to 95 wt.% and preferably from 50 to 90 wt.% is a kaolinite clay; and from 5 to 70, and preferably 10 to 50 wt.% is a feldspar, all percentages being based on the total weight of the other ceramic-forming components.

Spodumene is a naturally occurring mineral that is a mixture of the aluminosilicates of lithium and sodium and two of the common minerals are "kuntzite" and "hiddenite". The generic name is "triphane". The preferred dominant mineral is a lithium aluminosilicate and the lithium content of the mineral, measured as lithium oxide, is between about 7.15 and 7.75% by weight.

Clays are generically mixed oxides of alumina and silica and include materials such as kaolin, ball clay, fire clay, china clay and the like. Preferred clays are high plasticity clays such as ball clay and fire clay. Particularly preferred clays have a methylene blue index, ("MBI"), of about 11 to 13 meq/lOOgm.

The term "feldspars" is used herein to describe silicates of alumina with soda, potash and lime.

Other components such quartz, zircon sand, feldspathic clay, montmorillonite, nepheline syenite and the like can also be present in minor amounts of the other ceramic-forming components in the formulations according to the invention providing the resultant formulation meets the dimensional change requirements set forth above.

The components fired together to produce the ceramic products of the invention are preferably supplied in fine powder form and are made into a shapeable mixture by the addition of water and or extrusion aids. Shaping can be by molding but economics usually dictate that the shapes are made by an initial extrusion process followed by cutting perpendicular to the direction of extrusion into the desired lengths..

The fired ceramic media have an apparent open porosity, as measured by ASTM C-373, that is less than 8% by volume and preferably less than 4% by volume. The amount of absorbed water is less than 4% by weight and more preferably less than 2% by weight, as measured according to the method described in ASTM-C-373.

The process by which the ceramic media can be made includes mixing the components with a mixing medium such as water and shaping the mixture into the desired shape such as by extrusion or molding to form grcenware, and then drying the greenware at a temperature sufficient to drive off associated water over a period that is preferably several hours. This is to avoid disrupting the weak structure of the greenware and is usually carried out at below about 120°C and frequently below about 70°C and lasts for about 5 hours. The dried greenware is then fired at an elevated temperature, such as from 1100 to 1300°C, which is reached gradually over a period of from about 3 to about 20 hours and is usually maintained for from 1 to 5 hours before allowing a gradual cooling to ambient temperatures.

The ceramic media of the invention can have the form of monoliths with multiple through passages but more appropriately the media are in the form of random or dumped packings with shapes such as rings, cylinders, spheres, pellets and the like. Media in such shapes are placed in a heat exchange unit in random fashion with as many incorporated as the space can accommodate.

The ceramic media according to the invention have an added unexpected advantage in that they typically lose less than 10% of crush strength and preferably less than 5% after having been subjected to a temperature cycle of SOO^'C. Indeed they often seem to increase their crush strength.

Description of Preferred Embodiments

The invention is now described with specific reference to the following Examples,

which are intended to illustrate but not delimit aspects of the invention. The materials used in the Examples were as follows:

Clays:

Ball Clay supplied by the Unimin Co., or the K. T. Clay Co. as a "high plasticity" clay. In either case it has a methylene blue index (MBI) of approximately 11-13 meq/lOOgm. The clay is in the form of a powder with a particle size such that greater than 90% by weight is finer than 10 microns.

Fire Clay supplied by Cedar Heights Clay Co. It has an MBI of approximately 7 to 8 meq/lOOgm. and particle sizes ranging from 0.5 microns to 20 microns, with an average particle size of about 3 to 4 microns.

Spodumene:

Spodumenc concentrate supplied by Gwalia Co. or the Tantalum Mining Co. in the form of a powder with particles sizes ranging from about 20 to 200 microns, with an average particle size of about 85 to 95 microns, and a lithium content, measured as lithium oxide, of 7.15 to 7.75% by weight.

Other Minerals:

Feldspar	a) 30 mesh processed grade with a particle size of at least 10% coarser

than 40 mesh and at least 70% coarser than 100 mesh. The total content of sodium and potassium, measured as their oxides, is at least 10% by weight.

b)	200-mesh sodium feldspar with a sodium oxide content of 6.5% by weight and a potassium oxide content of about 4.1 % by weight.

c)	feldspathic conglomerate.

d)	nepheline syenite.

Example 1

In this Example the relatively low shrinkage obtained using ceramic formulations according to the invention to prepare packing media elements is compared with similar elements prepared using conventional ceramic formulations.

A formulation batch comprising 3814 gm of ball clay (60% by weight), and 2542 gm of spodumene (40% by weight) was made and mixed using a high intensity mixer for two minutes. Water (1300 gm or 20.45% of the dry weight of the formulation) was added along with 64 gm of polyethylene glycol and mixing was continued for a further two minutes to produce an extrudable mixture. This was then fed into a single piston laboratory extruder fitted for vacuum de-airing, and extruded through a die to produce an extrudate with a contoured shape and through-holes and a maximum dimension of about 53.3 mm. The extrudate was then cut into pieces to produce the ceramic greenware shapes ready for firing.

The greenware shapes were dried at 110°C for a little over four hours and then were placed in saggers and fired in an electrically powered kiln at a heat-up rate of 3°C/min. until a maximum temperature of 1225*'C was reached. The temperature was held at the level for an hour before being allowed to cool to room temperature at a rate comparable to the heat-up rate. The fired shapes were then measured along their greatest dimension taking caliper measurements at at least five locations on at least five samples and averaging the readings. This average was then compared with the accurate measurement of the corresponding dimension of the die through which they were extruded. The die dimension was 53.264 mm. The average dimension of the samples was 53.111 nun., representing a linear shrinkage of only 0.33%.

To produce a basis for comparison, a series of three conventional formulations was produced in which the spodumene component was replaced on a gram for gram basis by a) a fine sodium feldspar; b) a feldspathic conglomerate; and c) nepheline syenite. These three batches were mixed, formed into shapes, dried and fired in exactly the same way as the formulation of the invention and the average longest dimensions were 45.961 mm; 47.457mm; and 44.160mm. This amounts to linear shrinkage values of 13.78%, 10.97% and 15.73% respectively.

txample i

In this Example samples having a disc shape and minimum porosity are evaluated in terms of percentage linear dimension change at two different firing temperatures.

A formulation batch consisting of 240 gm. of fireclay (80% by weight) and 60 gm (20% by weight) of spodumene was mixed in a high-intensity mixer for two minutes and then 9 gm of water (3% of the dry weight of the batch) were added and mixing was continued for a further two minutes. This yielded a free-flowing powder which pressed into discs 25.4mm in diameter using a hydraulic hand press at a pressure of about 12,000 psi.,(82.7x lO^newtonsW). The discs were dried at 110°C for at least four hours before being fired in the same kiln and under the same conditions as were used in Example 1. The average diameter of six discs produced in this fashion was determined and this showed that the discs had actually expanded in diameter by an average of 0.88%.

A fiirther set of six discs was prepared from the same batch in exactly the same manner except that the maximum temperature reached in the kiln was 11 SO^^C instead of 1225°C. These showed an average linear expansion of 1.95%.

Example 3

In this Example samples are prepared with the addition of a feldspar component and, in addition to evaluating the effect on dimensional change the porosity of the samples made was examined. The measurements were carried at two different firing temperatures.

A formulation was prepared comprising 8.17 kg (36 wt.%) of ball clay, 9.08 kg (40 wt.%) of spodumene and 5.45 kg (24 wt.%)of feldspar. The formulation was mixed in a high-intensity mixer for two minutes and then 3.52 kg (15.5 % of the dry formulation weight) of water were added and the mixing was continued for another two minutes. This resulted in an extrudable batch which was fed into the extruder used in Example 1 except that it was fitted with a 12.7mm square die. The extrudate was cut at 15.24 cm intervals to produce a series of greenware bars which were then dried at 65.6°C for four hours after which the average cross-section, (width), dimension was determined and found to 12.52 mm.

A portion of the dried greenware bars was fired to a maximum temperature of 1210°C and another portion was fired to a maximum temperature of 1250°C. In each case the firing conditions and equipment described in Example 1 were used, differing only in

the maximum temperature. After firing the average width dimension for the bars fired at 1210°C was 12.42 mm and for the bars fired at the higher temperature the corresponding measurement was 12.60 mm. Thus the percentage change for the bars fired at the lower temperature was 0.811 % (shrinkage) and for the bars made at the higher firing temperature an expansion of 0.61% occurred.

These samples were then measured for open porosity using the method described in ASTM C-373 water absorption method. The values obtained were 4.3% and 6.6% for the bars fired at the lower and higher temperatures respectively. A typical ceramic element made from the same ball clay and feldspar mixture but without the spodumene, and having the same porosity, is known to have a linear shrinkage of approximately 4 to 8%. This indicates that the ceramic elements according to the invention retain low dimensional change upon firing even when containing the similar range of porosity present in prior art products.

Example 4

This Example evaluates the thermal shock resistance of the ceramic formulations characterizing the present invention and other physical parameters.

A batch having the same composition as that used in Example 3 was made up using the same procedure and extruded, dried and fired in the same way except that the extrusion die had a cylindrical cross-section with a diameter of 85 mm with a plurality of triangular cross-section through holes, and the firing temperature was 1210°C and the cooling was allowed to occur over 20 hours. The fired pieces so obtained were then subjected to X-Ray diffraction analysis and tests measuring porosity, density and crush strength.

The material density and apparent porosity, (measured according to ASTM C-373 methods), were 2.15 gm/cc and 7.0% respectively. The X-Ray diffraction analysis revealed the only major peak to correspond to beta-spodumene which is the "expanded" form of lithium aluminum silicate. The crush strength was measured on individual pieces in a horizontal orientation supported on four equally spaced contiguous alumina spheres with a diameter of 12.7 mm with a load being placed on a fifth similar sphere centered on top of the piece under evaluation. The load was increased gradually until failure occurred at which point the load reading dropped suddenly. The average crush strength

measured was 75.36 kg from a sample size of 10 and the standard deviation within the group of measurements was 15.89 kg.

Ten sample pieces were placed in a furnace and heated to 816°C and held at that temperature for an hour. The pieces were then quickly removed and dropped into room temperature water; an essentially instantaneous drop in temperature of about 800'C. The pieces did not break or crack. After they had been dried they were tested for crush strength in the same way set forth above. This time the average crush strength was 87.62 kg with a standard deviation of 15.89 kg again. While it may be unsafe to conclude statistically that there was an increase in strength as a result of the thermal cycling, it is certainly clear that there was no reduction in crush strength.

Example 5

This Example essentially repeats Example 4 under slightly different conditions

I* to confirm the validity of the conclusions.

The ceramic components mixed in the same proportions were used to make an extrudable formulation with the sole difference that the water added was 14.2% of the dry weight of the formulation in place of 15.65%. The mixture was extruded using the same extruder except that the extrusion die had a shape corresponding to a ring with multiple triangular shaped through-holes, and produced a shape with a diameter of approximately 68 mm. The extruded shape was cut perpendicular to the direction of extrusion to produce a plurality of ceramic greenware pieces which were dried under the same conditions describe in Example 4. The outer diameter of the dried greenware pieces was determined by recording maximum and minimum values of the diameter and deriving an average value for each and averaging this result over five randomly selected pieces. The average value obtained was 65.52 mm.

The greenware was placed in saggers and fired in a kiln with the temperature raised by 70*'C/hr until a maximum temperature of 1210**C had been reached. The temperature was held at that level for three hours before being allowed to cool to room temperature over a 20 hour period. The diameter of the fired samples was measured in the same way as the greenware diameter was measured. The fired average diameter was 65.44 mm showing an average linear shrinkage of 0.12% and a calculated volume shrinkage of 0.35%.

In a repeat of this experiment a different group of the same greenware samples was fired in the same equipment but at a heat-up rate of 73*^C/hr and a dwell time temperature of 1230°C. These samples were then subjected to the same measurements and showed an average diameter of 65.01 mm. This corresponds to a linear shrinkage of 0.78% and a calculated volumetric shrinkage of 2.3%.

These fired samples were tested for crush strength and thermal shock resistance in the general manner described in Example 4. The average strength of the fired pieces was 61,29 kg. and , after having been held at 427'C for an hour and then dumped into room temperature water, the crush strength was 82.63 kg. These figures seem to confirm the lessons learned from the previous Example.

Example 6

Three batches of ceramic powders were prepared as mixtures of a 30 mesh fireclay, a 20 mesh feldspar, and the spodumene powder. The first batch, further referred to in this example as "standard", was comprised of 408 gm of the fireclay (60 wt.%) and 272 gm of the feldspar (40 wt.%). The second batch, further referred to as 11.8% spodumene, was comprised of 408 gm of the fireclay (60 wt.%o), 192 gm of the feldspar (28.2 wt.%) and 80 gm of spodumene (11.8 wt.%). The third batch, further referred to as 17.6% spodumene, was comprised of 408 gm of the fireclay (60 wt.%), 152 gm of the feldspar (22.4 wt.%) and 120 gm of spodumene (17.6 wt.%).

The components for each batch were mixed together in a high intensity mixer for 1 minute. Then 120 gm of deionized water was added (17,65 wt.% of the dry basis) and mixing continued until the materials formed a uniform consistency. Each batch mixture was then fed into a lab scale single auger-style extruder and extruded through a rectangular die, having cross sectional dimensions of 16.5 mm and 13.5 mm. The extruded greenware from each batch were then sectioned perpendicular to the extrusion direction into 25 nun lengths. The greenware parts were fully dried and the longer of the two uncut dimensions (width) was measured for each. The parts were then fired at 3°C/min to a maximum temperature of 1170*^C, and soaked at 1170**C for 2 hours. After firing, the width dimension of the parts was again measured and the linear shrinkage was calculated. The percent linear shrinkage values for the standard, 11.8% spodumene, and

absorption values for the standard, 11.8% spodumene, and 17.6% spodumene were 6.03, 2.37, and 1.63 respectively. This shows that for relatively the same linear shrinkage, the addition of spodumene can decrease the percent water absorption.

Several fired samples were thermally shocked by heating to 700°C and fast quenching into 19 liters of room temperature water. The strength was measured on the thermally shocked samples as compared to un-shocked samples of each test composition. The cut ends (perpendicular to the extrusion direction) of the 25 mm parts were machined flat and parallel. The crush strengths of individual pieces were then measured in the extrusion direction, attached to a silicon nitride spherical seat using a 10,000 kg limit Instron load measurement device in which the sample was placed between parallel steel plates and the plates were urged together at a rate of 25 mm/min. Failure occurred when the load reading in the Instron device suddenly fell and the maximum reading was the crush strength. The average crush strength of the standard, 11.8% spodumene, and 17.6% spodumene samples that were not thermally treated were 167 MPa, 254 MPa and 272 MPa respectively. The average crush strength of the fast quenched samples for the standard, 11.8% spodumene, and 17.6% spodumene samples were 137,215 and 256 MPa respectively. This represents a retained strength for the standard, 11.8% spodumene, and 17.6% spodumene samples of 82, 85 and 94% respectively.

Example 7

Three batches of ceramic powder mixtures were prepared as mixtures of a 30 mesh fireclay, a 50 mesh feldspar, and the spodumene powder. The first batch, further referred to in this example as "standard", was comprised of 408 gm of the fireclay (60 wt.%) and 272 grams of the feldspar (40 wt.%). The second batch, further referred to as 5% spodumene, was comprised of 387.6 gm of the fireclay 30 (57 wt.%), 258.4 gm of the feldspar (38 wt.%) and 34 gm of spodumene (5 wt.%). The third batch, further referred to as 20% spodumene, was comprised of 326.4 gm of the fireclay 30 (48 wt.%), 217.6 gm of the feldspar (32 wt.%) and 136 gm of spodumene (20 wt.%).

The components for the standard batch were mixed together in a high intensity mixer for 1 minute. Then 120 gm of deionized water was added (17.65 wt.% of the dry basis) and mixing continued until the materials formed a uniform consistency. For the 5% spodumene and 20% spodumene batches, the fireclay and feldspar were mixed together in a high intensity mixer for I minute. The spodumene was pre-dispersed in the

water using a high shear mixer. The spodumene solution was then added to the other components in the mixer, and these were mixed in a high intensity mode until the materials formed a uniform consistency.

Each batch mixture was then fed into a lab scale single auger-style extruder and extruded through a rectangular die, having cross sectional dimensions of 16.5 mm and 13.5 mm. The extruded greenware from each batch were then sectioned perpendicular to the extrusion direction into 25 mm lengths. The greenware parts were fully dried and the longer of the two uncut dimensions (width) was measured for each. Five each of the sets of parts were then fired at 3°C /min to maximum temperatures of 1 MO^'C , 1170'C , and 1200°C and soaked at maximum temperature for 2 hours. After firing, the width of the parts were again measured and the linear shrinkage was calculated. The percent linear shrinkage values for the standard, 5% spodumene, and 20% spodumene at 1140°C Were 3.72, 4.35 and 3.99 respectively. The percent linear shrinkage values for the standard, 5% spodumene, and 20% spodumene at 1170°C were 4.13, 4.01 and 2.60 respectively. The percent linear shrinkage values for the standard, 5% spodumene, and 20% spodumene at 1200°C were 4.27, 4.18 and -3.46 (linear expansion) respectively. This shows that the 20% spodumene pre-dispersed has a decreased linear shrinkage when fired to 1 nO'^C and 1200°C as compared to the standard body.

These samples were then measured for percent water absorption (ASTM standard C-373). The percent water absorption values for standard, 5% spodumene, and 20% spodumene at 1140°C were 4.97, 3.34 and 0.12 respectively. The percent water absorption values for standard, 5% spodumene, and 20% spodumene at 1170°C were 3.47,0.81 and 0.03 respectively. The percent water absorption values for standard, 5% spodumene, and 20% spodumene at 1200°C were 2.63,0.02 and 0.23 respectively. This shows that pre-dispersed additions of spodumene at 5% and 20% reduce the level of water absorption at 1140°C , 1170°C and 1200°C as compared to the standard body.

This work shows that with a 5 wt.% addition of pre-dispersed spodumene, a body can have a linear shrinkage between 4.0% and 4.5%. It also shows that the water absorption of said body can be adjusted with firing temperature going from 3.34% at 1140"C through 0.81% at 1170*^C to 0.02% at 1200°C .

This work shows that with a 20 wt.% addition of pre-dispersed spodumene, a body can have a water absorption of less than 0.25%.  It also shows that the linear

shrinkage of said body can be adjusted with firing temperature, going from 3.99% at 1140C through 2.60% at 1170°C to -3.46% (hnear expansion) at 1200°C .

We Claim:

1.	Greenware for forming ceramic media with low shrinkage upon firing, said greenware being shaped from a mixture comprising 5 to 60 wt.% of spodumene, and from 40 to 95 wt.% of other ceramic-forming components comprising from 50 to 95 wt.% of clay and from 5 to 50 wt.% of feldspar based on the combined weights of these ceramic-forming components, the spodumene containing lithium in an amount, measured as lithium oxide, of from 7.25 to 7.75 % by weight, such that said media has a linear shrinkage, on firing ata temperature of 1100°C to 1300°C, of less than 2.5%, by comparison with the dimensions of the pre-fired greenware.

2.	The greenware according to Claim 1 in which the mixture comprises from 5 to 20 wt. % of the spodumene component.

3.	The greenware according to Claim 1 in which the clay component has an MBI of from 11 to 13 meq/100gm.

4.	A process for the production of ceramic media which comprises:

a)	forming a mixture comprising from 5 to 60 wt.% of spodumene and from 40 to 95 wt.% of other ceramic-forming components comprising from 50 to 95 wt.% of clay and from 5 to 50 wt.% of feldspar based on the combined weights of these ceramic-forming components, the spodumene containing lithium in an amount, measured as lithium oxide, of from 7.25 to 7.75 % by weight, all weights being based on the total weight of the ceramic-forming components, into greenware having a desired shape;and

b)	firing the greenware at a temperature of 1100°C to ISOC'C to produce the ceramic media;

wherein the ceramic-forming components are chosen such that, upon firing, a reduction in the linear dimensions of the greenware is less than 2,5%.

5.	The process for producing ceramic media as in claim 4. in which the forming and firing processes are chosen such that upon firing, the linear dimensions of the greenware actually increase, resulting in a net volumetric expansion.

6.	The process according to claim 4 or 5 in which the percent retention of crush strength is a least 85 % and more preferably at least 98% from severe thermal shock test treatments using a sudden temperature drop of from 400 to 800°C.

Greenware for forming ceramic media substantially as herein above described and exemplified.

A process for the production of ceramic media substantially as herein above described and exemplified.

Documents:

« Previous Patent

Next Patent »

Patent Number	201576	

Indian Patent Application Number	1798/CHENP/2003	

PG Journal Number	08/2007	

Publication Date	23-Feb-2007	

Grant Date	01-Aug-2006	

Date of Filing	17-Nov-2003	

Name of Patentee	M/S. SAINT-GOBAIN CERAMICS & PLASTICS, INC.	

Applicant Address	1 New Bond Street, Box Number 15138, Worcester, MA 01615-0138	

Inventors:

#	Inventor's Name	Inventor's Address	

1	REID, John, S	3296 Evergreen Drive, Wooster, OH 44691	

2	SZYMANSKI, Thomas	2705 Blue Heron Drive, Hudson, OH 44236	

3	HARDY, Anne	284 Arlington Street, Acton, MA 01720	

4	MANGAUDIS, Michael, J	6 Chesnut Hill Lane, Worcester, MA 01609	

5	SALVATORE, JAMES	13 CLIVEDEN STREET, WORCESTER, MA 01609,	

PCT International Classification Number	C04B33/24	

PCT International Application Number	PCT/US2002/013684	

PCT International Filing date	2002-05-02	

PCT Conventions:

#	PCT Application Number	Date of Convention	Priority Country	

1	09/859,551	2001-05-17	U.S.A.	

© All Indian Patents, 2013-2021.

  Patent data available in the public domain from Indian Patents Office, Department of Industrial Policy and Promotions, Ministry of Commerce and Industry, Government of India.
