Repository: anandvc/allindianpatents

File: patents/201603-catalytic-polymerization-process.html
Indian Patents. 201603:CATALYTIC POLYMERIZATION PROCESS

Indian Patents

Recently Granted Patents

  Recently Published Patents

Title of Invention	CATALYTIC POLYMERIZATION PROCESS

Abstract	A process, particularly a gas phase fluidized bed process, for the production of polymer avoids formation of sheets or chunks within the reactor, without the need to use antistatic agents, which can reduce the activity of the catalyst or alter the characteristics of the yielded product. According to the invention, a device generates a corona discharge in the polymerization reactor during the polymerization process; an AC voltage difference is applied between the elements which constitute the discharging pair of the device.	

Full Text	 

The present invention relates to a process for the catalytic production of polymer and,-particularly, to a process for the production of a-olefin polymers.

Such polymerisation processes can be carried out by bringing the monomers or their mixtures into contact with a catalyst comprising a compound of a transition metal and a suitable cocatalyst or activator. The processes can be suitably performed in a gas phase apparatus wherein the catalysts, usually supported on solid particles, and the monomers are fed to a fluidised bed made up by growing polymer particles and sustained by an upwardly flowing gas stream, essentially composed of unreacted monomers and, optionally, of suitable inert compounds. Said gas stream is introduced typically into the fluidised bed through a gas distribution plate of suitable conformation, placed below the bed. An enlargement of the cross section of the reactor (gas velocity reduction zone) above the bed reduces the velocity of the gas stream, so that entrained solid particles are separated from the stream and fall back into the bed. The gas leaving the fluidised bed is sent through a recycle line to a compressor and then recycled to the fluidised bed. On the said recycle line is generally placed a cooling means, to remove the heat generated by the polymerisation reaction. The produced polymer particles are withdrawn from the fluidised bed at such a rate to keep the level of the bed substantially constant. Other gas phase processes are carried out in circulated fluidised bed reactors as described in WO 97/04015. Other gas phase processes foresee the circulation of a monomer containing gas through a mechanically stirred bed of growing solid polymer particles. Still other processes used are those whereby the growing polymer particles are suspended in a liquid medium essentially composed of the monomers and, optionally, of suitable solvents or diluents.

It is well known that a problem of the above mentioned processes, more precisely those in

which the polymer produced is in the form of a suspended solid in particle form, is the"

agglomeration of the polymer particles and their deposition on the reactor's walls, with

formation of sheets of polymer. This problem is more serious when ethylene is polymerised.

This phenomenon is probably due to the presence on the polymer particles of electrostatic

charges of both positive and negative sign.

Various methods have been proposed to reduce this drawback in polymerisation processes.

Such methods include the introduction into the polymerisation reactor of compounds capable

of neutralising the electrostatic charge of the polymer particles, or, more generally, to avoid

the occurrence of sticking. Other methods are based on monitoring the electrostatic potential

within the reactor by means of probes of various kinds. The conditions of reaction are varied

during the process in order to keep the measured value within levels at which the occurrence

of sheeting is not expected.

USP 4,855,370 suggests the introduction of given amounts of water into the gas stream

entering a gas phase polymerisation reactor prior to the formation of polymer sheets, detected

by variations of the static potential in the reactor.

According to USP 5,034,479, the presence of water, as well as that of oxygen, as an impurity

in the monomer, or in the molecular weight regulator, or, more generally, in the gaseous

stream fed to a polymerisation reactor, is deemed to be a sheeting promoting factor. In order

to avoid this drawback, it is taught to feed the gaseous stream into the reactor's recycle

stream at a point prior to the cooler.

USP 4,532,311 teaches that sheeting can be avoided by introducing into the reactor a

chromium compound in such a way that the reactor's walls are contacted by the said

compound, before starting the polymerisation with a Ziegler-Natta type catalyst.

USP 5,648,581 describes a method for reducing sheeting based on measuring the current

flow due to electrostatic charges transferred from the polymer particles to an electrode placed

on the wall of the reactor. The measured flow is then adjusted to positive values close to zero

by acting on operative parameters such as monomer or comonomer concentration or

temperature of polymerisation.

EP A 811 638 teaches the use of an amine-containing antistatic agent in the polymerisation of

ethylene with a metallocene catalyst.

A serious drawback of the use of antistatic agents, however, is that these substances have

typically the property of depressing the activity of the catalyst or to alter the characteristics of

the produced polymer. Water, for instance-, is a well known poison for many catalysts

commonly used in polymerisation processes.

Methods comprising the variation of the polymerisation conditions can force to operate under

conditions which are not optimal for the process or for obtaining the target product.

Moreover, it may be impossible to control the parameters influencing the formation of sheets

and chunks in a reliable way.

It is known that the tendency to agglomerate of granular particles of polymer, due to

electrostatic charges of both positive and negative sign, can be reduced or eliminated by

allowing the granular solid to be contacted with a gas subjected to a corona discharge. In

Chemie Ing. Techn. 42 (1970) Nr. 5, 294-299 it is described an apparatus suitable for

neutralising the static charge of PVC particles, which charge had been created by subjecting

the polymer to pneumatic conveying. The neutralisation of the static charges can be due to

the fact that the gaseous means in which the solid is suspended is made conductive through

\.-.V'

ionisation, or that the particles undergo an intense electrical field.

This principle is presently utilised in operations of handling granular solids, for example silo

storage.

There is a strong prejudice against the use of gas ionising devices in polymerisation reactors,

as can be read in USP 4,532,311. According to this patent, it is expected that ionised gas does

not travel for a sufficient distance to be effective in neutralising the solid static charges

everywhere needed in the reactor.

Contrarily to the teachings of the prior art, it has now been found that it is possible to carry

out a polymerisation process, wherein the polymer formed is in the form of solid particles,

without incurring in sheeting and formation of particle agglomerates (chunks) simply by

subjecting at least part of the reaction fluid or suspension phase to a corona discharge.

Therefore, broadly contemplated, the present invention provides a process for the production

of polymers by means of a catalytic polymerisation, wherein the produced polymer is in the

form of solid particles and the monomer(s) is (are) contained in a gaseous or liquid reaction

medium, characterised in that a corona discharge is established in at least a portion of the

space occupied by said reaction medium or by a fluid feed stream sent to the polymerisation

zone.

Preferably the solid polymer particles are suspended in said reaction medium, which is

preferably in the gaseous state, optionally containing also a suspended liquid phase, which, as

well as the gaseous phase, can contain monomers, comonomers, and inert components. More

preferably, the solid particles form a fluidised bed kept suspended by a gas stream

continuously recirculated through the said bed.

Preferably, the corona discharge is established in a region occupied by the fluid reaction

medium. When a fluidised bed process is used, the corona discharge is preferably generated

«

at the upper limit of said fluidised bed. In the case of a gas-phase process carried out in a circulated fluidised bed reactor as described in WO 97/04015, the corona discharge may be generated in the zone where fast-fluidisation conditions are established or in the gas-solid separator or in the gas recycle line; preferably, the corona discharge is generated in the gas recycle line at a point just before the introduction of the gas stream into the zone where fast-fluidisation conditions are established.

It may also be found advantageous to generate corona discharges at more than one point of the apparatus.

A suitable device for generating a corona discharge within the bed consists of a conductor with needle shaped emitters; each of said emitter is spaced apart from an opposite conductor of suitable form, in order to create a discharge pair.

The voltage difference which must be applied between the elements of the discharge pair must be sufficiently high in order to create a corona discharge, but must lie below the value at which a disruptive discharge may occur. This value depends on the geometry of the discharging device and on the nature of the fluid medium through which the discharge is established. It is typically of several thousands volts: an indicative range of values is from 3,000 to 70,000 volts. Preferably, the voltage difference applied is an AC voltage difference. By making reference to Fig. 1, devices suitable for use in the processes of the present

invention comprise a rod shaped inner conductor (1), preferably covered by an insulator (2), having needle shaped emitters (3) disposed perpendicularly to said rod and perforating the insulator (2). A pipe (4) of conducting material surrounds rod (1) and is coaxial with it. Pipe (4) is provided with circular holes (5) in correspondence of each emitter (3), centred on the

axis of the latter. A high voltage difference is applied to the rod (1) and the pipe (4); the

discharge pair will be thus the point of each emitter (3) and the edge of the corresponding

hole (5) on the pipe (4). Preferably the voltage difference applied ranges from 6,000 to 8,000

volts; a suitable value is about 7,000 volts. Advantageously the pipe (4) is grounded and a

high voltage is applied to the rod (1).

The dimensions of the device and, in particular, the distance between the elements of the

discharge pairs will be chosen to fit the needs of the process, according to the common

knowledge of the person skilled in the art.

The above described device must be provided with other parts in order to be mounted in the

reactor, or, more generally, where needed in the apparatus, and to be cormected with an

electric generator.

A preferred scheme of the process of the invention is shown in Fig. 2. The polymerisation is

carried out in a fluidised bed reactor (11). The gases exiting the reactor are recirculated

through a gas recycle line (12) by means of a blower (13) and are cooled in a heat exchanger

(14). Monomers are feed into the reactor through line (15) and inert gases into the recycle

stream through line (16). The catalyst, optionally prepolymerised in a reactor not shown in

the figure, placed upstream with respect to reactor (11), is fed through line (17) into the

reactor (11). The solid polymer particles are withdrawn through line (18) from the reactor. A

device for establishing a corona discharge (19) of the above described type is placed in the

reactor (11), at the lower limit of the enlargement (20) (velocity reduction zone). The

conductors forming the discharge pair are connected to an AC voltage generator (21), so that

a corona discharge is established.

Hydrogen can be used as a chain transfer agent, to regulate the molecular weight of the

produced polymer.

Another object of the present invention is an apparatus to carry out a gas phase polymerisation process, comprising a fluidised bed reactor (11), a gas recycle line (12) equipped with a gas circulating device (13) and a gas cooling means (14), a line for feeding monomers (15), a line (17) for feeding the catalyst into the reactor, a device for withdrawing the solid polymer particles from the reactor; said apparatus further comprises a device (19) for establishing a corona discharge in the said reactor (11), in the gas recycle line (12) or in a gas feed line. Preferably, the device (19) is placed in said reactor (11) and more preferably it is placed at the upper limit of the zone occupied by the fluidised bed (i.e. at the lower limit of

the velocity reduction zone (20)). Preferably the device of the type described above is

•» inserted through a hole in the wall of the reactor and protrudes into the latter. Suitable parts

are provided to permit the fixing of the device, the sealing of the reactor and the electrical

connection to a high voltage source.

The process of the invention can be advantageously used in catalytic polymerisation of one or

more monomers chosen from the following groups: a-olefins (e.g. ethylene, propylene, 1-

butene, 1- pentene, 4-methyl-1-pentene, 1-hexene, styrene), polar vinyl monomers (e.g. vinyl

chloride,  acetate,  vinyl  acrylate  methyl  methacrylate,  tetrafluoroethylene,  vinyl  ether,

acrylonitrile),  dienes  (e.g.  butadiene,  1,4-hexadiene,  isoprene,  ethylidene  norbomene),

acetylenes  (e.g.  acetylene,  methyl  acetylene),  aldehydes  (e.g.  formaldehyde).  Also

copolymers of a-olefins with carbon monoxide can be produced according to the process of

the invention.

The process of the invention is particularly suitable to prepare polymers or copolymers of a-

olefins and copolymers thereof with monomers of other type, for example high density

polyethylene (HDPE), linear low density polyethylene (LLDPE), polypropylene (PP), random

copolymers (RACO) of ethylene and propylene, and of ethylene or propylene with other α-

olefins,  ethylene-propylene  rubbers  (EPR),  ethylene-propylene-diene  rubbers  (EPDM),

heterophasic copolymers (HECO).

The use of corona discharge according to the invention is particularly effective in avoiding

sheeting in processes for producing homopolymer or copolymers of ethylene, since these

processes are otherwise particularly prone to this phenomenon.

Examples of catalysts for the polymerisation of α-olefins which can be used in the process of

the invention comprise the reaction product of:

-	a solid component comprising a titanium compound supported on a magnesium halide in

■» active form and optionally an electron donor compound (inside donor);

-	an alkyl aluminum compound, optionally in the presence of an electron donor compound

(outside donor).

Suitable titanium compounds are Ti halides (such as TiCl4, TiCl3), Ti alcoholates, Ti

haloalcoholates.

Another class of useful catalysts are the vanadium based catalysts, which comprise the

reaction product of a vanadium compound with an aluminum compound, optionally in the

presence of a halogenated organic compound. Optionally the vanadium compound can be

supported on an inorganic carrier, such as silica, alumina, magnesium chloride. Suitable

vanadium compounds are VCI4, VCI3, VOCI3, vanadium acetyl acetonate.

Other examples are single-site catalysts, i.e. compounds of a metal belonging to groups IIIA

to VIIIA (lUPAC notation) of the Periodic Table of the Elements, including elements

belonging  to  the group of the rare earth,  linked with a n  bond to  one  or more

cyclopentadienyl type rings, utilised with a suitable activating compound, generally an

alumoxane, such as those described in EP 129 368. The so called constrained geometry'

catalysts, such as those disclosed in EP 416 815, can also be used in the process of the

invention.

Other useful catalysts are those based on chromium compounds, such as chromium oxide on

silica, also known as Phillips catalysts.

Other catalysts, that can be used in the process of the invention are described in International

patent application WO 96/32010. These catalysts are useful for preparing polyolefins, but are

also used for the preparation of copolymers of olefins with other monomers, such as polar

monomers of the vinyl type or carbon monoxide.

Other catalysts which can be used in the process of the present invention are those based on

compoimds which comprise the reaction product of a palladium salt (e.g. palladium acetate)

with a bidentate ligand (e.g. 1,3-bis- (di-(2-methoxyphenyl)phosphino) propane), optionally

in the presence of the anion of a strong acid. These types of catalysts are useful in the

copolymerisation  of olefins,  especially  ethylene,  with  carbon  monoxide  to  produce

polyketones.

It is apparent that the present invention can be advantageously worked to prevent the above

described drawbacks with any kind of catalyst employable in polymerisation processes.

EXAMPLES

A solid catalyst component was prepared according to example 1 of EP A 601 525.

Example 1

The apparatus of Fig. 3 was utilised. It operates in continuous and comprises a reactor (21) in

which  the  catalyst  components  (i.e.  the  catalyst  component  cited  above  and

triisobutylaluminum - the weight ratio between triisobutylaluminum and the titanium of the solid catalyst component being TIBA/Ti=120) were mixed at a temperature of 15 °C to form the catalyst, a loop prepolymerisation reactor (22) working under slurry conditions, receiving the catalyst formed in the previous step, and two fluidised bed reactors (24) and (25) connected in series, the first reactor (24) receiving the pre-polymer formed in the preceding step through line (23). The polymer formed in reactor (24) was sent to the second reactor (25) after removal of the gas exiting the first reactor (24) from the withdrawn solid in a cyclone separator (26), through a lock hopper (27). The separated gas was recirculated to the first reactor (24). Into the first reactor (24) a chemical, sold under the trademark of Atmer 163 by

ICI, was fed as antistatic agent at points (28) and (29), respectively into the recycle line of

•» reactor (24) and into the line carrying the product coming fi-om the prepolymerisation reactor

(22). No antistatic agent was fed into the second reactor (25). This reactor was equipped with

a device (30) for creating a corona discharge comprising a rod shaped inner conductor with

needle shaped emitters disposed perpendicularly with said rod. The device comprises also a

pipe surrounding said rod and coaxial with it. The pipe was provided with a circular hole in

correspondence of each emitter, centred on the axis of the latter. An AC voltage difference of

7,000 volts was applied between the inner and the outer conductor, the latter being grounded,

and a corona discharge was established. The device was placed at the upper limit of the

fluidised bed on the reactor's wall and protruded horizontally along the reactor's diameter for

a length that is about 80% of the latter.

In the prepolymerisation step, an ethylene homopolymer was produced in the amoimt of

about 300 g/g of solid catalyst component.

In the two-stage polymerisation, an hexene modified HDPE for blow moulding was

produced.

The process conditions were as follows:

First reactor	Second reactor

Temperature (°C)  90	75

Pressure (barg)  25	24

Ethylene (mol%)  9	17

1-hexene (mol%)  0	0.5

Hydrogen (mol%)  16	4

Atmer feed (g/h)  9	0

Product rate (Kg/h)  40	97  (final)

Melt index "E' (g/lC)  20	0.3 (final)

Propane was fed as inert gas into the recycle line of both reactors at points (31) and (32). The make up monomers were fed directly into the reactor through lines (33) and (34).

The melt index "E" was determined according to ASTM-D 1238.

■J The real density of the produced polymer was 0.952 g/cm .

No fouling or sheeting problems occurred in eight days of continuous run. It is known that in

a reactor operating without antistatic agent in the second reactor of this example and without

the antistatic probe, sheets and chunks would be rapidly formed and the run should be

stopped within a few hours to clean the reactor.

Example 2

The same apparatus used to perform example 1 was used to prepare HDPE.

The same procedure was followed except that no antistatic agent was fed at any point of the

apparatus and both the gas phase reactors were equipped with a corona discharging device

like the one applied to the second reactor of the preceding example. A similar device was

also placed in the cyclone separator (26) placed in the solids transport line between the two

reactors.

The polymerisation conditions in the gas phase reactors were as follows:

First reactor	Second reactor

Temperature (°C)	75	75

Pressure (barg)	24	24

Ethylene (mol%)  7	18

Hydrogen (mol%)  6.8	17.5

Product rate (Kg/h)	50	110  (final)

Melt index "E" (g/10')  1.1	1.1 (final)

Propane was fed as inert gas in both reactors at points (31) and (32).

The real density of the produced polymer was 0.950 g/cm3.

No fouling or sheeting problems occurred in ten days of continuous run, contrarily to what

would happen within few hours without the use of the antistatic devices in reactors operated

without an antistatic agent.

We claim:

1.	Catalytic polymerization process, wherein the produced polymer is in the form of solid particles and the monomer(s) is (are) contained in a gaseous or liquid reaction medium, characterized in that a corona discharge is established in at least a portion of said gaseous or liquid reaction medium or in at least a portion of the gas or liquid stream which is fed to the polymerization zone.

2.	The process according to claim 1, wherein the corona discharge is estabilished between elements constituting a discharge pair, the voltage difference applied between the said elements being comprised between 3,000 and 70,000 volts.

3.	The process according to claim 1, wherein the solid polymer particles are suspended in the said reaction medium.

4.	The process according to claim 2, wherein the said reaction medium is a gas and optionally contains also a suspended liquid phase.

5.	The process according to claim 3, wherein the solid particles form a fluidized bed kept suspended by a gas stream continuously recirculated through the said bed.

6.	The process according to claim 4, wherein the corona discharge is established within the fluidized bed.

7.	The process according to claim5, wherein the corona discharge is established at the upper limit of the fluidized bed.

8.	The process according to any of the preceding claims wherein the corona discharge is generated by a device comprising a rod shaped irmer conductor (1), preferably covered by a insulator (2), said rod shaped inner conductor (1) having needle shaped emitters (3) disposed perpendicularly with the said rod (1) and perforating the insulator (2) and 	

a pipe (4) surrounding the said rod (1) and coaxial with it; the said pipe (4) being insulated from the rod (1) and presenting a circular hole (5) in correspondence of each-emitter (3), centred on the axis of the latter.

9.	The process according to claim 7 wherein the voltage difference applied between the rod (1) and the pipe (4) is an AC voltage difference.

10.	The process according to claims 7 or 8 wherein the voltage difference applied between the rod (1) and the pipe (4) is of from 6,000 to 8,000 volts.

11.	The process according to any of the preceding claims wherein one or more α-olefin, or mixtures thereof with other comonomers are polymerised.

12.	The process according to any of the preceding claims wherein an ethylene (co)polymer is produced.

13.	An apparatus for performing a gas phase process of polymerisation comprising a fluidised bed reactor (11), a gas recycle line (12) equipped with a gas circulating device (13) and a gas cooling means (14), a line for feeding monomers (15), a line (17) for feeding the catalyst into the reactor, a device for withdrawing the solid polymer particles from the reactor; said apparatus further comprises a device (19) for establishing a corona discharge in the said reactor (11), in the gas recycle line (12) or in a gas feed line.

14.	The apparatus according to claim 13 wherein the device for producing a corona discharge is placed at the upper limit of the fluidised bed.

15.	The apparatus according to claims 13 & 14 wherein the device for producing a corona discharge comprises a rod shaped inner conductor (1) presenting needle shaped emitters (3) disposed perpendicularly with the said rod (1) and a pipe (4) surrounding

the said rod (1) and coaxial with it; the said pipe (4) being insulated from the rod (1) and presenting a circular hole (5) in correspondence of each emitter (3), centred on the" axis of the latter.

16.	Catalytic polymerisation process  substantially  as

hereinbefore  described.

17.	An  apparatus for performing a gas phase process of

polymerisation substantially as hereinbefore described.

■» Dated  this  22nd  day of  March  2000

Documents:

				in-pct-2000-0038-che abstract duplicate.pdf

				in-pct-2000-0038-che abstract granted.pdf

				in-pct-2000-0038-che claims duplicate.pdf

				in-pct-2000-0038-che claims granted.pdf

				in-pct-2000-0038-che description (complete) duplicate.pdf

				in-pct-2000-0038-che description (complete) granted.pdf

				in-pct-2000-0038-che drawings granted.pdf

				in-pct-2000-038-che-abstract.pdf

				in-pct-2000-038-che-assignement.pdf

				in-pct-2000-038-che-claims.pdf

				in-pct-2000-038-che-correspondnece-others.pdf

				in-pct-2000-038-che-correspondnece-po.pdf

				in-pct-2000-038-che-description(complete).pdf

				in-pct-2000-038-che-drawings.pdf

				in-pct-2000-038-che-form 1.pdf

				in-pct-2000-038-che-form 26.pdf

				in-pct-2000-038-che-form 3.pdf

				in-pct-2000-038-che-form 5.pdf

				in-pct-2000-038-che-form 6.pdf

				in-pct-2000-038-che-pct.pdf

« Previous Patent

Next Patent »

Patent Number	201603	

Indian Patent Application Number	IN/PCT/2000/38/CHE	

PG Journal Number	08/2007	

Publication Date	23-Feb-2007	

Grant Date	02-Aug-2006	

Date of Filing	22-Mar-2000	

Name of Patentee	M/S. BASELL POLIOLEFINE ITALIA S. R. L	

Applicant Address	PERGOLESI 25, 20124 MILANO,	

Inventors:

#	Inventor's Name	Inventor's Address	

1	VINCENZI, Paolo	Via A. Gramsci, 284/A I-45036 Ficarolo	

2	ARLETTI, Arrigo	Via Mazzini, 8 I-41034 Finale Emilia	

PCT International Classification Number	C08F 10/00	

PCT International Application Number	PCT/EP1999/004165	

PCT International Filing date	1999-06-16	

PCT Conventions:

#	PCT Application Number	Date of Convention	Priority Country	

1	98202163	1998-06-27	EUROPEAN UNION	

© All Indian Patents, 2013-2021.

  Patent data available in the public domain from Indian Patents Office, Department of Industrial Policy and Promotions, Ministry of Commerce and Industry, Government of India.

File: patents/201617-an-electrochemical-hydrogen-storage-alloy.html (part 1 of 2)
Indian Patents. 201617:AN ELECTROCHEMICAL HYDROGEN STORAGE ALLOY

Indian Patents

Recently Granted Patents

  Recently Published Patents

Title of Invention	AN ELECTROCHEMICAL HYDROGEN STORAGE ALLOY

Abstract	The present invention relates to an electrochemical hydrogen storage alloy having an oxide surface containing metallic catalytic particles, said particles being less than 50 Angstroms in size.	

Full Text	The instant invention involves an electrochemical hydrogen storage alloy and more specifically to modified VTiZrNiCrMn alloys. Most specifically, Ihe instant invention comprises a modified VTiZrNiCrMn alloy which has at least one of 1) an increased charge/discharge rate capability over that of the base VTiZrNiCrMn electrochemical hydrogen storage alloy, 2) a formation cycling requirement which is reduced to one tenth that of the base VTiZrNiCrMn electrochemical hydrogen storage alloy, 3) an oxide surface layer having a higher electrochemical hydrogen storage catalytic activity than the base Ti-V-Zr-Ni-Mn-Cr electrochemical hydrogen storage alloy.

In rechargeable alkaline cells, weight and portability are important considerations. It is also advantageous for rechargeable alkaline cells to have long operating lives without the necessity of periodic maintenance. Rechargeable alkaline cells are used in numerous consumer devices such as portable computers, video cameras, and cellular phones. They are often configured into a sealed power pack that is designed as an integral part of a specific device. Rechargeable alkaline cells can also be configured as larger cells that can be used, for example, in industrial, aerospace, and electric vehicle applications.

The materials proposed in the prior art for use as hydrogen storage negative electrode materials for secondary batteries are materials that essentially have simple crystalline structures. In simple crystalline materials, limited numbers of catalytic sites are available resulting fi-om accidently occurring, surface irregularities which interrupt the periodicity of the crystalline lattice. A few examples of such surface irregularities are dislocation sites, crystal steps, surface impurities and foreign absorbates. For more than three decades, virtually every battery manufacturer in the world pursued such crystalline electrode materials for electrochemical applications, but none produced a commercially viable nickel metal hydride battery imtil after the publication of U.S. Pat. No. 4,623,597 (the'597

patent) to Ovshinsky, et ai, which disclosed Ovshinsky's fundamentally new principles of electrode material design.

As taught in the '597 patent (the contents of which are incorporated by reference), a major shortcoming of basing negative electrode materials on simple ordered crystalline structures is that irregularities which result in the aforementioned catalytically active sites occur relatively infrequently. This results in a relatively low density of catalytic and/or storage sites and consequently poor stability. Of equal importance is that the type of catalytically active sites available are of an accidental nature, relatively few in number and are not designed into the material as are those of the present invention. Thus, the efficiency of the material in storing hydrogen and its subsequent release is substantially less than that which would be possible If a greater number and variety of sites were available.

Ovshinsky, et al, fundamental principles overcome the limitations of the prior art by improving the characteristics of the negative electrode through the use of disordered materials to greatly increase the reversible hydrogen storage characteristics required for efficient and economical battery applications. By applying the principles of disorder, it has become possible to obtain a high energy storage, efficiently reversible, high electrically efficient battery in which the negative electrode material resists structural change, poisoning, with improved resistance to the alkaline environment, good self-discharge characteristics and long cycle life and deep discharge capabilities. The resulting disordered negative electrode matenals are formed from lightweight, low cost elements by techniques that assure formation of primarily non-equilibrium metastable phases resulting in high energy and power densities at low cost. These non-equilibrlum, metastable phases assure the formation of localized states where a special degree of disorder, If properly fabricated, can come from the structural and compositional disorder of the material.

The materials described generally in the '597 patent have a greatly increased density of catalytically active sites providing for the fast and stable storage and

release of hydrogen. This significantly improved the electrochemical charging/discharging efficiencies and also showed an increase in hydrogen storage capacity. Generally, this was accomplished by the bulk storage of hydrogen atoms at bonding strengths within the range of reversible electromotive force suitable for use in secondary battery applications. More specifically, such negative electrode materials were fabricated by manipulating the local chemical order and hence the local structural order by the incorporation of selected modifier elements into the host matrix to create the desired disorder, type of local order and metal hydrogen bond strengths. The resulting multicomponent disordered material had a structure that was amorphous, microcrystalline, multiphase polycrystalline (but lacking long range compositional order), or a mixture of any combination of these structures.

The host matrix of the materials described in the '597 patent were formed from elements capable of storing hydrogen and thus are considered hydride formers. This host matrix was modified by incorporating selected modifier elements that could also be hydride formers. These modifiers enhanced the disorder of the final material, thus creating a much greater number and spectrum of catalytically active sites with an increase in the number of hydrogen storage sites. Multiorbital modifiers (such as transition elements) provided the greatly increased number of sites due to various bonding configurations available. Because of more efficient storage and release of hydrogen and because of the higher density of the catalytic sites, the hydrogen more readily found a storage site. Unfortunately, there remained, until the U.S. Patent No. 5,840,440 ('440), an insufficient density of new hydrogen storage sites formed due to disorder to significantly increase the hydrogen storage capacity of the material.

The '597 patent describes the use of, inter alia, rapid quench to form disordered materials having unusual electronic configurations, which results from varying the three-dimensional Interactions of constituent atoms and their various orbitals. Thus, it was taught that the compositional, positional and translational

relationships of the constituent atoms were not limited by crystalline symmetry in their freedom to interact. Selected elements could be utilized to further control the disorder of the material by their interaction with orbitals so as to create the desired local internal chemical environments. These various and at least partially unusual configurations generate a large number of catalytically active sites and hydrogen storage sites not only on the surface but throughout the bulk of the material. The internal topology generated by these various configurations allowed for selective diffusion of hydrogen atoms.

In general, disorder in the modified material can be of an atomic nature in the form of compositional or configurational disorder provided throughout the bulk of the material or in numerous regions or phases of the material. Disorder can also be introduced into the host matrix by creating microscopic phases within the material which mimic the compositional or configurational disorder at the atomic level by virtue of the relationship of one phase to another. For example, disordered materials can be created by introducing microscopic regions or phases of a different kind or kinds of crystalline phases, or by introducing regions of an amorphous phase or phases, or by introducing regions of an amorphous phase or phases in addition to regions of a crystalline phase or phases. The types of disordered structures that provide local structural chemical environments for improved hydrogen storage characteristics include amorphous materials, microcrystalline materials, multicomponent multiphase polycrystalline materials lacking long range composition order or multiphase materials containing both amorphous and crystalline phases.

Short-range, or local, order is elaborated on in U.S. Pat. No. 4,520,039 to Ovshinsky, entitled Compositionally Varied Materials and Method for Synthesizing the Materials, the contents of which are incorporated by reference. This patent discloses that disordered materials do not require periodic local order and how spatial and orientational placement of similar or dissimilar atoms or groups of atoms

is possible with such increased precision and control of the local configurations that it is possible to produce qualitatively new phenomena. In addition, this patent discusses that the atoms used need not be restricted to "d band" or "f band" atoms, but can be any atom in which the controlled aspects of the interaction with the local environment and/or orbital overlap plays a significant role physically, electronically, or chemically so as to affect physical properties and hence the functions of the materials. The elements of these materials offer a variety of bonding possibilities due to the multidirectlonality of f-orbitals, d-orbitals or lone pair electrons. The multidirectionality ("porcupine effect") of d-orbitals provides for a tremendous increase in density of sites, the spectrum of types of sites and hence the presence of active storage sites. Following the teaching can result in a means of synthesizing new materials which are disordered in several different senses simultaneously.

The '597 patent is described in detail above because this patent represents a starting point for the investigation that resulted in the present invention. That patent introduced the concept of making negative electrode material for nickel metal hydride batteries from multicomponent disordered alloys. This teaching was diametrically opposed to the conventional "wisdom" of battery manufacturers at the time. It was not until this concept was adopted in production processes by said manufacturers that negative electrode materials with an increased number of catalytically active sites were produced and nickel metal hydride batteries became commercially viable. In capsule form, the '597 patent taught that significant additional sites for hydrogen catalysis (to allow the rapid storage and release of hydrogen and greatly improve stability) were formed and made available by purposely fabricating disordered negative electrode material (as opposed to the homogeneous, ordered polycrystalline material of the prior art). The '597 patent also proposed that the use of disorder could be employed to obtain additional hydrogen storage sites. However, it was not appreciated that in order to obtain a substantial increase in hydrogen storage capacity from such non-conventional

storage sites, it would be necessary to increase the number of storage sites by approximately 3 orders of magnitude.

Not only was the teaching of the '597 patent adopted by all nickel metal hydride manufacturers, but in recent years some of these manufacturers have begun to use rapid solidification techniques (as taught by Ovshinsky) to increase the degree of disorder within a negative electrode alloy formula. For instance, battery companies have even gone so far as to rapidly quench highly-modified LaNig-type electrochemical negative electrode material. By employing nonequilibrium processing techniques, the resulting negative electrode material includes hydrogen storage phases and catalytic phases on the order of 2000 Angstroms in average dimension. The hydrogen storage capacity of the negative electrode material does not improve significantly, but the catalytic activity is greatly improved as evidenced by improved rate capability and stability to oxidation and corrosion resistance is improved resulting in increased cycle life.

As mentioned above, certain battery companies have begun to investigate the use of rapidly-quenched, highly modified LaNigtype hydrogen storage materials for electrochemical applications. For example, in Phys. Chem96(1992)No. 5 pp. 656-667, P. H. L Notten, et a! of Philips Research Laboratories presented a paper entitled "Melt-Spinning of ABgg-Type Hydride Fomning Compounds and the Influence of Annealing on Electrochemical and Crystallographic Properties." In this paper, non-stoichiometric modified LaNi55 materials, La6 Nd2 Ni3 C024 Si1 and La6 Nd2 Ni26 C024 M01 were rapidly solidified. These non-stoichiometric materials were compared to their stoichiometric counterparts with the result being that the non-stoichiometric materials demonstrated good, but not unusual hydrogen storage capacity. However, the non-stoichiometric compounds did show the presence of additional volume percents of a catalytic phase, which phase, as predicted by the '597 patent, was responsible for the improved electrochemical properties as compared to the properties found in the examples of stoichiometric material. Once again, and more

importantly, no significantly higher density of non-conventional hydrogen storage sites were obtained. In research and development activities at Energy Conversion Devices, Inc. with highly modified TiNi-type electrochemical negative electrode materials, such as described in U.S. Pat. No. '440 which is incorporated herein by references, rapidly quenched electrode materials were melt spun. The work resulted in improved oxidation and corrosion resistance was dramatically improved and cycle life was improved by a factor of five. On the other hand and as was true in the case of the aforementioned Japanese work, no significant increase in hydrogen storage capacity was demonstrated and the phases of the negative electrode material present were also relatively large.

Therefore, while the teachings of the '597 patent were revolutionary for those of ordinary skill in the art in learning to apply the principals of disorder disclosed therein to negative electrode materials to obtain commercial batteries with commercially viable discharge rates and cycle life stabilities while maintaining good hydrogen storage capacity, the '597 patent provided for the most part generalities to routineers concerning specific processes, processing techniques, alloy compositions, stoichiometries in those compositions, etc. regarding how to further significantly increase the hydrogen storage capacity (as opposed to the catalytic activity). It was not until the '440 patent that a teaching was presented of the nature and quantification of additional active storage sites required to significantly increase the hydrogen storage capacity of the negative electrode material through the deliberate introduction of defect sites and the presence of other concurrent non-conventional and/or conventional storage sites.

Despite the exceptional electrochemical performance now provided by current highly disordered nickel metal hydride systems {twice the hydrogen storage capacity of conventional NiCd systems) consumers are demanding increasingly greater run times, safety and power requirements from such rechargeable battery systems. No current battery system can meet these demands. Accordingly, there

exists a need for a safe ultra high capacity, high charge retention, high power delivery, long cycle life, reasonably priced rechargeable battery system.

While U.S. Patent No. 5,840,440 ('440) represents innovative ideas with respect to useable storage sites in an electrochemical negative electrode material due to the use of high defect density and small crystallite size, the focus of the '440 patent is on the bulk properties of the hydrogen storage alloy. Significant discussion therein relates to increased surface sites; however, the additional sites described relate to the interior surfaces, or grain boundaries, again within the alloy. The '440 patent does not address the interface between the metal hydride alloy and the electrolyte at the so-called oxide layer.

Of most relevance to the present invention Is commonly assigned U.S. Patent No. 5,536,591 ('591), in which the oxide (metal/electrolyte) interface is addressed in detail and where teachings on composition, size and distribution of catalytic sites within the oxide interface was first provided.

The '591 patent taught that hydrogen storage and other electrochemical characteristics of the electrode materials thereof could be controllably altered depending on the type and quantity of host matrix material and modifier elements selected for making the negative electrode materials. The negative electrode alloys of the '591 patent were resistant to degradation by poisoning due to the increased number of selectively designed storage and catalytically active sites which also contribute

to long cycle life. Also, some of the sites designed into the material could bond with and resist poisoning without affecting the active hydrogen sites. The materials thus formed had a very low self discharge and hence good shelf life.

As discussed in U.S. Pat. No. 4,716,088 ("the '088 patent"), the contents of which are specifically incorporated by reference, it is known that the steady state surface composition of V—Ti-Zr-Ni alloys can be characterized as having porous, catalytic regions of enriched nickel. An aspect of the "591 patent was a significant

increase in the frequency of occurrence of these nickel regions as well as a more pronounced localization of these regions. More specifically, the materials of the '591 patent had discrete nickel regions of 50-70 Angstroms in diameter distributed throughout the oxide interface and varying in proximity from 2-300 Angstroms or preferably 50-100 Angstroms, from region to region. This was illustrated in the FIG. 1 of the '591 patent, where the nickel regions 1 were shown as what appear as particles on the surface of the oxide interface 2 at 178,000 X. As a result of the increase in the frequency of occurrence of these nickel regions, the materials of the '591 patent exhibited significantly increased catalysis and conductivity.

The increased density of Ni regions in the materials of the '591 patent provided metal hydride powder particles having a highly catalytic Ni surface. Prior to the '591 patent, Ni enrichment was attempted unsuccessfully using microencapsulation. The method of Ni encapsulation results in the expensive physical, chemical or electrochemical deposition of a layer of Ni at the metal-electrolyte interface. The deposition of an entire layer was expensive, excessive and resulted in no improvement of performance characteristics since this kind of encapsulated layer did not result in the production of the localized, finely distributed nickel regions of 50-70 Angstroms in a porous matrix.

The enriched Ni regions of the'591 patent could be produced via two general fabrication strategies. The first of these strategies was to specifically formulate an alloy having a surface region that is preferentially corroded during activation to produce the described enriched Ni regions. It was believed that Ni was in association with an element such as Al at specific surface regions and that this element corroded preferentially during activation, leaving the enriched Ni regions described in the '591 patent. "Activation" as used herein specifically refers to "etching" or other methods of removing excessive oxides, such as described in the '088 patent, as applied to electrode alloy powder, the finished electrode, or at any point in between in order to improve the hydrogen transfer rate.

The second of these strategies waslo mechanically alloy a secondary alloy to a hydride battery alloy, where the secondary alloy preferentially corroded to leave enriched nickel regions. An example of such a secondary alloy was NiAl. The most preferred alloys having enriched Ni regions was alloys having the following composition:

(Base Alloy), COb Mnc Fed Sn,

where the Base Alloy comprised 0.1 to 60 atomic percent Ti, 0.1 to 40 atomic percent Zr, 0 to 60 atomic percent V, 0.1 to 57 atomic percent Ni, and 0 to 56 atomic percent Cr; b was 0 to 7.5 atomic percent; c was 13 to 17 atomic percent; d was 0 to 3.5 atomic percent; e was 0 to 1.5 atomic percent; and a+b+c+d+e=100 atomic percent.

The production of the Ni regions of the '591 patent was consistent with a relatively high rate of removal through precipitation of the oxides of titanium and zirconium from the surface and a much lower rate of nickel removal, providing a degree of porosity to the surface. The resultant surface had a higher concentration of nickel than would be expected from the bulk composition of the negative hydrogen storage electrode. Nickel in the metallic state is electrically conductive and catalytic, imparting these properties to the surface. As a result, the surface of the negative hydrogen storage electrode was more catalytic and conductive than If the surface contained a higher concentration of insulating oxides. Many of the alloys of the '591 patent include Mn. The effects of the addition of Mn to these alloys was generally discussed in U.S. Pat. No. 5,096,667 the disclosure of which is incorporated by reference. The addition of Mn usually results in improved charging efficiency. Thiis effect appears to result from ability of Mn to improve the charging efficiency of alloys it is added to by improving oxidation resistance and oxygen recombination. It has been observed that oxygen gas generated at the nickel hydroxide positive electrode recombined at the surface of the metal hydride electrode.  Oxygen recombination is an especially aggressive oxidizer of its

environment, even compared to the alkaline electrolyte.

It is possible that the modifier elements to the Base Alloy of the >591 patent, particularly Mn

and Fe, and most particularly Co, either alone, or in combination with Mn and/or Al for example, ad to catalyze oxygen reduction, thereby avoiding or reducing the oxidation of the surrounding elements in the metal hydride alloy. It is believed that this function of the modified alloys reduces or even eliminates the formation and build up of detrimental surface oxide, thereby providing a thinner and more stable surface.

It is believed that several additional factors may explain the unexpected behavior of Mn and Fe in the Base Alloys of the present invention: (1) the combination of Mn and Fe may affect the bulk alloy by inhibiting the bulk diffusion rate of hydrogen within the metal through the formation of complex phase structures, either by effecting the grain boundaries or by affecting the equilibrium bond strength of hydrogen within the metal. In other words, the temperature dependence of the hydrogen bond strength may be increased thereby decreasing the available voltage and capacity available under low temperature discharge. (2) It is believed that the combination of Mn and Fe may result in a lower electrode surface area for metallurgical reasons by increasing the ductility of the alloy and thereby reducing the amount of surface area formation during the activation process. (3) It is believed that the combination of Mn and Fe to these alloys may inhibit low temperature discharge through the alteration of the oxide layer itself with respect to conductivity, porosity, thickness, and/or catalytic activity. The oxide layer is an important factor in the discharge reaction and promotes the reaction of hydrogen from the Base Alloy of the present invention and hydroxyl ion from the electrolyte. It is believed that this reaction is promoted by a thin, conductive, porous oxide having some catalytic activity.

The combination of Mn and Fe does not appear to be a problem under room

temperature discharge, but has shown a surprising tendency to retard the low temperature reaction. The formation of a complex oxide could result in a subtle change in oxide structure such as pore size distribution or porosity. Since the discharge reaction produces water at the metal hydride surface and within the oxide itself, a small pore size may be causing a slow diffusion of K+ and OH" ions from the bulk of the electrolyte to the oxide. Under room temperature discharge where polarization is almost entirely ohmic to low temperature discharge where activation and concentration polarization components dominate the physical structure of the oxides with Fe and Mn compared to Mn alone could be substantially different.

Still another possible explanation is that Mn and Fe have multivalent oxidation states. Some elements within the oxide may in fact change oxidation state during normal state of charge variance as a function of the rate of discharge and can be both temperature, fabrication, and compositionally dependant. It is possible these multiple oxidation states have different catalytic activity as well as different densities that together effect oxide porosity. A possible problem with a complex oxide containing both Mn and Fe could be that the Fe component retards the ability of the Mn to change oxidation state If present in large quantities.

Throughout the preceding discussion with respect to the oxide it should be noted that the oxide also contains other components of the Base Alloy, such as V, Ti, Zr, Ni, and/or Cr and other modifier elements. The discussion of a complex oxide of Mn and Fe is merely for the sake of brevity and one skilled in the art should not infer that the actual mechanism cannot also include a different or more complex explanation involving other such elements.

DEFICIENCIES OF THE PRIOR ART

While prior art hydrogen storage alloys frequently incorporate various individual modifiers and combinations of modifiers to enhance their performance characteristics, there is no clear teaching of the role of any individual modifier, the

interaction of any modifier with other components of the alloy, or the effects of any modifier on specific operational parameters. Because highly modified LaNi5 alloys were being analyzed from within the context of well ordered crystalline materials, the effect of these modifiers, in particular, was not clearly understood.

Prior art hydrogen storage alloys, when incorporated into batteries, have generally exhibited improved performance attributes, such as cycle life, rate of discharge, discharge voltage, polarization, self discharge, low temperature capacity, and low temperature voltage. However, prior art alloys have yielded batteries that exhibit a quantitative improvement in one or two performance characteristic at the expense of a quantitative reduction in other performance characteristics

Electrical formation is defined as charge/discharge cycling required to bring the batteries up to their ultimate performance. For prior art alloys, electrical formation is essential for maximum battery performance at both high and low discharge rates. For instance certain prior art VTiZrNiCrMn alloys could require as many as 32 cycles of charge and discharge at various rates to fully form the electric vehicle battery, it is believed that this electrical formation causes expansion and contraction of the negative electrode alloy material as it alternately stores and releases hydrogen. This expansion and contraction induces stress and forms in-situ cracks within the alloy material. The cracking increases the surface area, lattice defects and porosity of the alloy material. It has become common practice to give NiMH batteries this electrical formation treatment.

There is no set-in-stone method of electrical formation. The reason for this is that different active materials which have been prepared by different methods under different conditions, and formed into electrodes by different methods will require different electrical formation processing. Hence, no detailed method of electrical formation suitable for all batteries can be described. However, generally electrical formation involves a relatively complex procedure of cycling the prepared battery through a number of charge/discharge cycles at varying rates of

charge/discharge to varying depths of charge/discharge.

This electrical formation requirement puts an additional financial burden on commercial battery manufacturers. That is, it requires the manufacturers to purchase capital equipment in the form of battery chargers and also requires the cost of labor and utilities to run the equipment. These costs are significant and are passed on to the consumer. Therefore, there remains a need in the art for an electrochemical hydrogen storage alloy which requires little or no electrical formation.

The chemical/thermal activation of the electrochemical hydrogen storage alloys involves a relatively lengthy period of immersing the alloy material (in powder or electrode form) into a concentrated potassium hydroxide or sodium hydroxide solution, preferably at an elevated temperature. In situ treatment of the electrodes in the battery is limited to a temperature of about 60°C because of the separators used therein. In powder form, the temperature limit is higher. The normal maximum concentration of potassium hydroxide is about 30% by weight KOH in water. The required residence time depends on temperature and concentration, but is typically a few days for the finished batteries. Information on chemical/thermal activation of electrochemical hydrogen storage alloys is provided in the '088 patent, the disclosure of which is specifically incorporated herein by reference. This again is another added cost for the manufacturer. The costs of raw materials such as KOH or NaOH and water, the cost of disposing of spent chemicals, the energy costs to heat the alloy materials and the KOH solution, the labor and inventory costs, and the time costs ail make it desirable to reduce or eliminate this activation process. Therefore, there is a need in the art to develop an electrochemical hydrogen storage alloy which requires little or no chemical/thermal activation.

Additionally, prior art alloys have all been designed with ultimate capacity in mind, and have not been designed for the high rate requirements of HEV use and the like. Prior art VTiZrNiCrMn alloys have a specific capacity of 380-420 mAh/g

in electrode form. Recently, there has been increased demand for rechargeable batteries having higher power and rate capabilities in addition to the high energy. Finally, prior art alloys having high electrochemical storage capacity have lacked a very highly catalytic surface. Some prior art alloys have a catalytic surface, but it was limited. Higher catalytic activity allows for higher exchange currents and thereby higher rate capabilities. Also, the surface area of the alloy affects the exchange current. That is, the higher the surface area the, the greater the exchange current. Therefore, there is a need in the art for electrochemical hydrogen storage alloys which have a greater surface catalytic activity as well as a greater surface area.

SUMMARY OF THE INVENTION

The above deficiencies are remedied by a modified Ti-V-Zr-Ni-Mn-Cr electrochemical hydrogen storage alloy which has at least one of the following characteristics: 1) an increased charge/discharge rate capability over that the base Ti-V-Zr-Ni-Mn-Cr electrochemical hydrogen storage alloy; 2) a formation cycling requirement which is significantly reduced over that of the base Ti-V-Zr-Ni-Mn-Cr electrochemical hydrogen storage alloy; 3) an oxide surface layer having a higher electrochemical hydrogen storage catalytic activity than the base Ti-V-Zr-Ni-Mn-Cr electrochemical hydrogen storage alloy.

The modified Ti-V-Zr-Ni-Mn-Cr electrochemical hydrogen storage alloy comprises, in atomic percentage: (Base Alloy),COb,Fec Ald Sn„ where said Base Alloy comprises 0.1 to 60 % Ti, 0.1 to 40 % Zr. 0 to 60 % V. 0.1 to 57 % Ni, 5 to 22% Mn and 0 to 56 % Cr; b is 0 to 10.0%; c is 0 to 3.5%; d is 0.1 to 10.0%; e is 0.1 to 3.0%; and a+b+c+d+e=100 %.

BRIEF DESCRIPTION OF THE DRAWINGS Figure 1 depicts electrochemical capacity of 16 alloys at discharge currents

of 50 and 12 mA/g, without alkaline etching;

Figure 2 plots the peak power in W/Kg versus cycle number for alloys 01,02, 03, 04, 05, 12 and 13;

Figures 3a-3c plot cell capacity, number of electrical formation cycles and peak power at 50% depth of discharge (at room temperature), respectively for alloys 01 and 12; and

Figure 4, plots the specific power (W/Kg) at 50 and 80% depth of discharge for alloys 01 and 12;

Figures 5a and 5b depict the effect of alkaline etching on alloy-01, specifically depicted are plots of capacity versus cycle number at 12 and 50 mA/g discharge, respectively;

Figures 6a and 6b depict the effect of alkaline etching on alloy-12, specifically depicted are plots of capacity versus cycle number at 12 and 50 mA/g discharge, respectively;

Figure 7 plots AC impedance (Nyquist plots) at 85% state of charge (SOC) of thermal/chemical activated negative electrodes prepared from base alloy-01 and from alloy-12 of the instant invention;

Figure 8 plots discharge curves at 2C rate for C-cells manufactured using negative electrodes fabricated from the base alloy-01 and from the alloy-12 of the instant invention, it should be noted that the higher power capability demonstrated by alloy-12 in half cell measurements was also reflected in the performance of the C-cells;

Figure 9 shows the half cell capacity as a function of discharge rate, again, the electrodes using alloy-12 electrodes exhibited better rate capability; and

Figure 10 plots the pressure-concentration isotherm (PCT) curve of alloy-12 cooled in a cylindrical moid verses a flat slab shaped mold which has a higher overall cooling rate.

DETAILED DESCRIPTION OF THE INVENTION The deficiencies of the prior art are overcome by the instant modified VTiZrNiCrMn electrochemical hydrogen storage alloy. In order to improve the catalytic activity of the prior art negative hydride alloys, the base alloy material was modified by the addition of one or more elements to increase the surface area of the heat-activated alloys and to enhance the catalytic nature of the surface of the materials. In addition to VTiZrNiCrMn, the alloys also contain Al, Co, and Sn. The alloy has an increased charge/discharge rate capability over that of the base VTiZrNiCrMn electrochemical hydrogen storage alloy. It also has an electrical formation cycling requirement which is reduced to one tenth that of the base VTiZrNiCrMn electrochemical hydrogen storage alloy. A chemical/thermal activation is required by the base VTiZrNiCrMn electrochemical hydrogen storage alloy. Finally the alloy has an oxide surface layer having a higher electrochemical hydrogen storage catalytic activity and higher surface area than the base VTiZrNiCrMn electrochemical hydrogen storage alloy. Each of these properties will be discussed in detail hereinbelow.

CATALYTIC ACTIVITY

The '591 patent, discussed hereinabove, represents the best prior art teaching of the desirable properties of the metal/electrolyte interface, or surface oxide of the metal hydride material, providing specific teaching on the role metallic nickel sites as catalytic sites. The '591 patent also describes the nickel sites as approximately 50-70 Angstroms in size, with a broad proximity range of 2-300 Angstroms. With respect to proximity, the STEM micrographs provided suggest approximately 100-200 Angstrom proximity as following the teaching of the '591 patent.

To distinguish the alloys of the present invention over those of the "591 patent, the inventors have discovered superior catalysis and high rate discharge

performance can be achieved by one or more of the following:

1)	the catalytic metallic sites of the inventive alloys are formed from a nickel alloy such as NiMnCoTi rather than just Ni;

2)	the catalytic metallic sites of the inventive alloys may are converted by elemental substitution to an FCC structure from the BCC structure of the prior art Ni sites;

3)	the catalytic metallic sites of the inventive alloys are much smaller in size (10-50, preferably 10-40, most preferably 10-30 Angstroms) than the Ni sites of the prior art alloys (50-70 Angstroms) and have a finer distribution (closer proximity);

4)	the catalytic metallic sites of the inventive alloys are surrounded by an oxide of a multivalent material (containing MnOJ which is believed to possibly be catalytic as well, as opposed to the ZrTi oxide vk'hich sunrounded the prior art Ni sites;

5)	the oxide could be also be multiphase with very small (10-20 Angstrom) Ni particles finely distributed in a MnCoTi oxide matrix;

6)	the oxide may be a mix of fine and coarse grained oxides with finely dispersed catalytic metallic sites;

7)	alloy modification with aluminum may suppress nucleation of large (50-70 Angstrom) catalytic metallic sites (at 100 Angstrom proximity) into a more desirable "catalytic cloud" (10-20 Angstroms in size and 10-20 Angstroms proximity);

8)	NiMn oxide is the predominant microcrystalline phase in the oxide and the catalytic metallic sites maybe be coated with NiMn oxide.

The instant alloys, therefore, distinguish over the '591 alloys in that: 1) the catalytic metallic sites are still present but may be nickel alloy and are much smaller and more finely divided; 2) the old TiZr oxide support is replaced by a NiMnCoTi oxide which is more catalytic and more porous; and 3) aluminum metal doping provides a very fine grain catalytic metallic site environment.

Example I

Sn, Co, Ai, and Fe were considered as additives to a base AB20alloy. Sixteen different chemical formulas were designed according to the orthogonal array used in the Taguchi method to minimize the total number of alloys needed to complete the design matrix. Each element has four different levels; i.e. Sn (0.4,0.6,0.8,1.0), Co (0, 0.5, 1.0, 1.5), AI (0, 0.4, 0.8.1.2), Fe (0, 0.4, 0.8, 1.2), as shown in Table 1 (all numbers are in atomic percentages). Alloy-01 is the base formula (control) with only 0.4% Sn originating from one of the source materials (zircalloy in replacement of zirconium) to reduce raw materials cost.

All sixteen alloys were prepared by induction melting under an argon atmosphere with commercially available raw materials. The melt size ranged from 20 to 60 kg depending on \he crucible size being used. After reaching 1600 "C, the melt was held at that temperature for 20 minutes to homogenize it. Aftenwards, the liquid was cooled down to 1300 'C and tilt-poured into a carbon steel mold. The ingots thus obtained were pulverized by a hydride/dehydride process without mechanical grinding as indicated in U.S. Application Serial No. 09/141,668, filed

August 27, 1998, entitled A METHOD FOR POWDER FORMATION OF A HYDROGEN STORAGE MATERIAL, herein incorporated by reference. Powder of 200 mesh or smaller was roll-milled onto a Ni-mesh substrate without other conducting metal powder or inorganic additives. The electrochemical capacity of each alloy was determined by constructing a flooded full cell using grafted PE/PP separators, partially pre-charged Ni(0H)2 counter electrodes, and 30% KOH solution as the electrolyte. The cells were charged at 50 mA/g for 13 hours and then discharged at 50 mAg and a final pull current at 12 mA/g.
