Repository: anandvc/allindianpatents

File: patents/201737-an-encapsulant-material-a-solar-cell-module-and-method-of-manufacturing-thereof.html
Indian Patents. 201737:"AN ENCAPSULANT MATERIAL ,A SOLAR CELL MODULE AND METHOD OF MANUFACTURING THEREOF "

Indian Patents

Recently Granted Patents

  Recently Published Patents

Title of Invention	"AN ENCAPSULANT MATERIAL ,A SOLAR CELL MODULE AND METHOD OF MANUFACTURING THEREOF "

Abstract	An ultraviolet light stabilization additive package is used in an encapsulant material (10) that may be used in solar cell modules, laminated glass and a variety of other applications. The ultraviolet light stabilization additive package comprises a first hindered amine light stabilizer and a second hindred amine light stabilizer. The first hindered amine light stabilizer provides thermal oxidative stabilization, and the second hindered amine light stabilizer providing photo-oxidative stabilization.	

Full Text	Field of the Invention

The invention relates to an encapsulant material, a solar cell module and method of manufacturing thereof, and generally to a UV light stabilization additive package for various applications. More particularly, the invention relates to UV light stabilization additive package for use in an encapsulant material for solar cell module and laminated glass applications.

Background

Transparent encapsulant materials are used in numerous applications, including solar cell module and laminated glass applications.  In solar cell applications, transparent encapsulants protect and seal the underlying solar cells without adversely affecting the optical properties of such underlying materials.  In laminated glass applications, transparent encapsulants minimize any possible hazards from broken glass. In these applications, the encapsulant is exposed to the ultraviolet (UV) rays of the sun and this exposure can result in the yellowing and physical degradation of the polymer.  To prevent this, UV stabilizers are added to the encapsulant.

\h

-2-

In the manufacture of crystalline silicon solar cell modules, a transparent encapsulant material is used to protect the brittle silicon solar cells from breakage and to help seal these cells into the overall module structure.  The encapsulant material is usually a thermoplastic.  The thermoplastic is melted, then flows to fill in any open spaces in the module and bonds to all adjacent surfaces. The most widely used encapsulant material for solar cell modules is a co-polymer of vinyl acetate and ethylene, known as ethylene vinyl acetate (EVA). EVA is used to encapsulate and seal both thin film and crystalline silicon solar cell modules.

There are several disadvantages associated with using EVA as an encapsulant material that adversely affect the quality and manufacturing cost of the solar cell modules. First, an organic peroxide is added to EVA in order to cross-link it using the heat which accompanies the lamination process. The cross-linking is necessary to increase the creep resistance of the encapsulated structure. However, the peroxide is not completely consumed during the cross-linking process, and the remaining peroxide can promote subsequent oxidation and degradation of EVA. In addition, the EVA must be laminated in a vacuum when making a module because of the presence of peroxide in the EVA. The reason for this is that oxygen lowers the degree of cross-linking, producing an unsatisfactory encapsulant. Second, the preferred EVA usually contains 33% (by weight) of vinyl acetate, and thus is a very soft and tacky substance that tends to stick to itself. This tackiness makes handling of the EVA material in a manufacturing environment much more troublesome. As such, the EVA material requires a release paper or liner material to use the material.  Third, peroxide cured EVA has been known to turn yellow and brown under extensive exposure to sunlight for several years. Yellowing and browning causes reduction in solar module power output. Fourth, EVA can produce acetic acid under processing conditions which can then foster metal contact corrosion. Fifth, EVA is known to be fairly permeable to water and is, therefore, far from ideal as a sealant.

-3-

Although virtually any transparent polymer eventually shows some degradation and yellowing after exposure to sunlight, an encapsulant material that can withstand degradation and yellowing for a longer period of time than EVA is desirable. Ideally, a solar cell module should last for thirty years without showing much sign of degradation. EVA is unlikely to satisfy this thirty year duration requirement.  In addition to finding a suitable replacement for EVA (or PVE, which is described below), it is also necessary to develop a suitable UV light stabilization package for the encapsulant.

In laminated glass applications, the laminated glass is made by forming a sandwich of two pieces of glass with a sheet of a transparent polymer disposed between the two pieces. This transparent polymer sheet serves to prevent the glass in the laminated structure from shattering into dangerous shards when the glass is broken. Windshields on automobiles and architectural glass are manufactured in this manner. Poly vinyl butyral (PVB) is a widely used material in such polymer sheets in the foregoing laminated glass applications. PVB, however, has several drawbacks. First, PVB is extremely hydroscopic (i.e. it absorbs moisture readily).  Therefore, it must be kept refrigerated and maintained under special atmospheric conditions before it can be successfully laminated.  Second, PVB is also extremely soft and tacky and, therefore, must be used with a release or liner layers.

Summary of the Invention

This invention features an ultraviolet (UV) light stabilization additive package for use in an encapsulant material, which may be used in solar cell modules, laminated glass and a variety of other applications.  The UV light stabilization additive package includes a first hindered amine light stabilizer and a second hindered amine light stabilizer. The first hindered amine light stabilizer provides thermal oxidative stabilization, while the second hindered amine light stabilizer provides photo-oxidative stabilization.

-4-

One aspect of the invention is that neither an ultraviolet absorber (UVA) nor an anti-oxidant (AO) is needed to provide the UV light stabilization.  Anti-oxidants are used to insure that the polymer does not oxidize excessively and thereby suffer degradation of its properties, while it is being formed into a sheet or a film. Experiments on an encapsulant material including the UV stabilization additive package indicate that the encapsulant material does not suffer any loss in physical properties with repeated extrusions even without the addition of an anti-oxidant.  The stabilization additive package of the present invention does not include ultraviolet absorbers, as they have been known to cause yellowing with extended exposure. Unlike the present invention, conventional formulations of EVA and PVB include both anti-oxidants and ultraviolet absorbers.

In one embodiment, the encapsulant material comprises a three layer structure. A middle layer is formed of metallocene polyethylene and disposed between two outer layers of ionomer. The layer of metallocene polyethylene can comprise co-polymers of ethylene with butene, hexene, or octene.  The ionomer layers can be derived from any direct or grafted ethylene co-polymer of an alpha olefln having the formula R-CH=CH2, where R is a radical selected from the class consisting of hydrogen and alkyl radicals having from 1 to 8 carbon atoms and alpha, beta-ethylenically unsaturated carboxylic acid having from 3 to 8 carbon atoms.

In another embodiment, the UV light stabilization additive package is incorporated in an encapsulant surrounding a solar cell within a module.  The solar cell module comprises at least one solar cell and a transparent encapsulant material disposed adjacent to at least one surface of the solar cell. The encapsulant material comprises at least a polyethylene co-polymer and the ultraviolet light stabilization additive package. A front support layer formed of light transmitting material is disposed adjacent a front surface of the encapsulant material, and a backskin layer is disposed adjacent a rear surface of the encapsulant material.  In one embodiment, the encapsulant material comprises a first

-5-

encapsulant material disposed adjacent a front surface of the solar cell and a second encapsulant layer disposed adjacent a rear surface of the solar cell.

In another embodiment, the ultraviolet light stabilization additive package is included in an encapsulant layer within a laminated transparent member.  The laminated transparent member comprises a front support layer, the encapsulant layer, and a rear support layer. All three layers are transparent. The transparent encapsulant layer is disposed adjacent a rear surface of the front support layer. The encapsulant layer comprises a polyethylene co-polymer and the ultraviolet light stabilization additive package.  The rear support layer is disposed adjacent a rear surface of the encapsulant layer.

The invention also features a method of manufacturing a solar cell module. According to the method, at least one solar cell is provided, a transparent encapsulant layer is formed and positioned adjacent at least one surface of the solar cell, and the solar cell and the encapsulant material are placed between a transparent front support layer and a backskin layer. The transparent encapsulant layer includes a polyethylene co-polymer and the ultraviolet light stabilization additive package.

In still another embodiment, the invention features a method of manufacturing a laminated transparent member. Two support layers formed of transparent materials are provided, and a transparent encapsulant layer is formed and placed between the support layers to form an assembly. The assembly is laminated. The transparent encapsulant layer includes a polyethylene co-polymer and the ultraviolet light stabilization additive package.

-5A-

Accordingly, the present invention provides an encapsulant material comprising : an inner layer comprising metallocene polyethylene ; a first outer layer comprising an ionomer, disposed adjacent a front surface of the inner layer; a second outer layer comprising an ionomer, disposed adjacent a rear surface of the inner layer; and an ultraviolet light stabilization additive package comprising : a first hindered amine light stabilizer providing thermal oxidative stabilization and photo-oxidative stabilization, wherein the first hindered amine light stabilizer is soluble in the encapsulant material and is selected from a group consisting essentially of 1t3,5-Triazine-2,4,6-triaminelN,NJ"-[1,2-ethanedinylbis [[[4,6-bis[butyl(1,2,2,6,6-pentamethyl-4-piperidinyl)amino]-1,3,5-triazine-2-yl] amino]-3,1-propanedinyl]]-bis[N',N"-dibutyl-N',N"-bis(1,2,2,6,6-pentamethyl-4-piperidinyl)- ; N,N'-bis(2,2,6,6-Tetramethyl-4-piperidinyl)-1,6-hexandiamine, polymer with 2,4,6-trichloro-1,3,5-triazine and 2,4,4-trimethyl-1,2-pentamine ; and N,N'-bis(2,2,6,6-Tetramethyl-4-piperidinyl)-1,6-hexandiamine polymer with 2,4,6-trichloro-1,3,5-triazine and tetrahydro-1,4-oxazine ; and a second hindered amine light stabilizer providing photo-oxidative stabilization, wherein the second hindered amine light stabilizer is soluble in the first ethylene copolymer and the second ethylene copolymer and is selected from a group consisting essentially of Dimethyl succinate polymer with 4-hydroxy-2,2,6,6-tetramethyl-1-piperidine ethanol ; and propandioic acid, [(4-methoxyphenyl)-methylene]-, bis (1,2,2,6,6-pentamethyl-4-piperidinyl) ester.

The present invention also provides a solar cell module comprising : at least one solar cell ; a transparent encapsulant material disposed adjacent at least one surface of the solar cell, the encapsulant material comprising a polyethylene co-polymer and an ultraviolet light stabilization additive package , the ultraviolet light stabilization additive package comprising a first hindered

-5B-

amine light stabilizer providing thermal oxidative stabilization and a second hindered amine light stabilizer providing photo-oxidative stabilization ; a front support layer formed of light transmitting material disposed adjacent a front surface of the encapsulant material ; and a backskin layer disposed adjacent a rear surface of the encapsulant material.

The present invention further provides a laminated transparent member comprising : a front support layer formed of transparent material ; a transparent encapsulant layer disposed adjacent a rear surface of the front support layer, the encapsulant layer comprising a polyethylene co-polymer and an ultraviolet light stabilization additive package , the ultraviolet light stabilization additive package comprising a first hindered amine light stabilizer providing thermal oxidative stabilization and a second hindered amine light stabilizer providing photo-oxidative stabilization ; and a rear support layer formed of transparent material disposed adjacent a rear surface of the encapsulant layer.

The present invention still further provides a method of manufacturing a solar cell module comprising : providing at least one solar cell ; forming a transparent encapsulant layer of a polyethylene co-polymer and an ultraviolet light stabilization additive package, wherein the ultraviolet light stabilization additive package comprises a first hindered amine light stabilizer providing thermal oxidative stabilization and a second hindered amine light stabilizer providing photo-oxidative stabilization ; positioning the encapsulant layer adjacent at least one surface of the solar cell ; and placing the solar cell and the encapsulant material in between a front support layer formed of light transmitting material and a backskin layer.

-5C-

The present invention also provides a method of manufacturing a laminated transparent member comprising : providing two support layers formed of transparent material ; forming a transparent encapsulant layer of a polyethylene co-polymer and an ultraviolet light stabilization additive package, wherein the ultraviolet light stabilization additive package comprises a first hindered amine light stabilizer providing thermal oxidative stabilization and a second hindered amine light stabilizer providing photo-oxidative stabilization ; placing the encapsulant layer in between the support layers forming an assembly; and laminating the assembly.

Brief Description of the Accompanying Drawings

FIG. 1 is a cross-sectional view of an encapsulant material incorporating the principles of the invention.

-6-

FIG. 2 is a cross-sectional view of a crystalline silicon solar cell module encapsulated with the encapsulant material of Fig. 1.

FIG. 3 is a cross-sectional view of a solar cell module in which the encapsulant material and a backskin encapsulates the solar cells.

FIG. 4 is a cross-sectional view of a Copper Indium Diselenide thin film solar cell module which includes the encapsulant material.

FIG. 5 is a cross-sectional view of an amorphous silicon solar cell module which includes the encapsulant material.

FIG. 6 is a cross-sectional view of a Cadmium Telluride thin film solar cell module which includes the encapsulant material.

FIG. 7 is a cross-sectional view of a laminated glass structure which includes the encapsulant material.

-7-

Detailed Description

FIG. 1 is a cross-sectional view of a transparent encapsulant material 10 incorporating the principles of the invention. In one embodiment, the encapsulant material 10 can be used in a solar cell module to protect crystalline silicon solar cells from breakage when they are in a module and subjected to mechanical stress during field usage. The encapsulant material also serves to seal the module, which is particularly important for thin film modules.  In another embodiment, the encapsulant material 10 can be laminated between two pieces of glass or transparent polymer to provide a composite structure that does not shatter when broken.

The encapsulant material 10 comprises an inner layer 12 and outer layers 14 and 16. The outer layer 14 is disposed adjacent a front surface 18 of the inner layer, and the outer layer 18 is disposed adjacent a rear surface 20 of the inner layer. The inner layer 12 comprises a highly transparent thermoplastic material.  The outer layers 14, 16 are made of transparent polymer material that is capable of heat bonding to various materials including glass, metals and other polymers.

In one embodiment, the inner layer 12 can be formed of metallocene polyethylene and the outer layers 14, 16 can be formed of an ionomer. Metallocene polyethylene is prepared by using as a catalyst an organometallic coordination compound which is obtained as a cyclopentadienyl derivative of a transition metal or a metal halide. The term "ionomer" refers to a generic class of polymers which contain both covalent bonds and regions of ionic bonding. In a detailed embodiment, the ionomer comprises a co-polymer of ethylene and methacrylic acid, or acrylic acid, which has been neutralized with the addition of a salt which supplies a cation such as Li+, Na+, K+, Ca++, Zn++, Mg++, A1+++, or a co-polymer of ethylene and a vinyl ester (i.e., ethylene methylmethacrylate co-polymer to which cations such as those listed above have been added by saponification of the ester.

Adding 14% comonomer of octene to the metallocene polyethylene produces an inner layer 12 having excellent optical clarity. Moreover, the inner layer 14 has improved physical properties because the catalyst method used to prepare the material produces a polymer with a narrow molecular weight distribution. Polymers made with the usual catalysts tend to have significant components of lower molecular weights. The latter reduce the mechanical properties of the overall polymer, as compared with the higher molecular weight components of the polymer. Because a polymer made from a metallocene catalyst has a tighter molecular weight distribution and fewer lower molecular weight components, it exhibits greater mechanical strength and puncture resistance.

Although metallocene polyethylene has good optical properties, it bonds adhesively (no cohesive failures to most materials). Metallocene polyethylene is also difficult to process due to its narrow molecular weight distribution. A thermoplastic material with a narrow molecular weight distribution has a narrow melting range, making fabrication of a sheet of the material or lamination difficult. Providing outer layers 14, 16 formed of ionomer solves these problems.

In one embodiment, the outer layers 14, 16 are formed of an ionomer having a high acid content (i.e., at least 4% (by weight) free acid). The high acid content provides strong bonds (i.e., cohesive failures on delamination testing) and improves the optical properties of the ionomer. The metallocene polyethylene inner layer 14 comprises ethylene alpha-olefin with 14% comonomer of octene. This three layered structure displays interesting optical properties. When this encapsulant material is laminated under heat and pressure, it appears cloudy and light blue.  However, when the total light transmission through the material is measured using an integrating sphere, it has been found that the total amount of light going through the material is over 90%. This is due to micro or nano crystalline size regions within the outer ionomer layers which scatter the incident light.  The result of encapsulating a solar cell with the encapsulant of the invention

-9-

is that there is no reduction in light reaching the cell as compared to an EVA encapsulated solar cell.

The following table indicates this result. The short circuit current density (Jsc in mA/cm2), which is a direct measure of the amount of light reaching the solar cell, was measured on solar cells without lamination and solar cells laminated with the encapsulant of the invention and with EVA under a piece of glass. The results indicate transmission at least as good as EVA and possibly even better.

Sample #	Encapsulant	JSc-bare cell	Jsc-post	A (%)

			lamination	

1	EVA	28.23	26.89 ¦	-4.7

2	EVA	28.52	27.20	-4.6

4	Invention	28.55	27.45	-3.8

5	Invention	28.46	27.36	-3.9

6	Invention	27.02	26.20	-3.0

7	Invention	27.30	26.43	-3.2

The encapsulant material 10 can be formed by any number of film or sheet coextrusion processes, such as blown-film, modified blown-film, calendaring, and casting. In one embodiment, the encapsulant material 10 is formed by coextruding, in a blown film process, the metallocene polyethylene layer 12 and the ionomer layers 14, 16.  In particular, the layer of metallocene polyethylene 12 includes first and second sublayers 12a, 12b of metallocene polyethylene. The first ionomer layer 14 is coextruded with the first sublayer 12a of metallocene polyethylene, and the second ionomer layer 16 is coextruded with the second sublayer 12b of metallocene polyethylene. The first layer 12a

- 10-

of metallocene polyethylene (along with the first ionomer layer 14) is then bonded to the second layer 12b of metallocene polyethylene (along with the second ionomer layer 16) to produce the encapsulant material 10.  In this way, a thicker encapsulant layer and the desired 3-layer structure can be formed.

The ionomer layers 14, 16 can have a thickness in the range of 0.001-0.004 inch, and the layer 12 can be of any desired thickness. For solar cell applications, the layer 12 can have a thickness of approximately 0.015 inch such that the overall thickness of the encapsulant material 10 has a thickness of approximately 0.018 inch. The encapsulant material 10 can be manufactured as elongated sheet that can be stored in convenient rolls of any desired width.

FIG. 2 is a cross-sectional view of a solar cell module 20 in which the encapsulant material 10 encapsulates interconnected crystalline silicon solar cells 22. The encapsulant material 10 is disposed adjacent the front 23 and rear surfaces 24 of the interconnected solar cells 22. The encapsulant material 10 adjacent the rear surfaces 24 of the interconnected solar cells 22 may be pigmented. The encapsulant material 10 may be bonded to the interconnected solar cells 22. A front support layer 26 formed of light transmitting material covers front surfaces 23 of the encapsulated interconnected solar cells 22. The front support layer 26 may be formed of glass or transparent polymer. A backskin layer 28 is disposed adjacent to the rear surfaces 24 of the encapsulated interconnected solar cells 22.  The backskin layer 28 can be formed of (1) a polymer such as tedlar laminate, (2) a thermoplastic material that can be used to form edge sealing, thus eliminating the need for an aluminum frame, or (3) a piece of glass forming a double glass module.  In one detailed embodiment, the backskin layer 28 can be a thermoplastic polyolefm comprising a mixture of at least two ionomers such as a sodium ionomer and a zinc ionomer with or without 10-20% (by weight) glass fiber.

-11 -

FIG. 3 is a cross-sectional view of a solar cell module 30 in which the encapsulant material 10 and the backskin layer 28, in combination, encapsulate the interconnected solar cells 22.  The encapsulant material 10 is disposed adjacent the front surfaces 23 but not the back surfaces of the interconnected solar cells 22.  The encapsulant material need not be placed adjacent the rear surfaces 24 of the interconnected solar cells 22.  The backskin layer 28 serves as the rear encapsulant and as the rear surface of the module.

FIG. 4 is a cross-sectional view of a solar cell module 40 which includes a thin film of Copper Indium Diselenide (CIS). A Zinc Oxide (ZnO) layer 32 is disposed on a front surface 31 of the Copper Indium Diselenide (CIS) film 34 and a back contact 36 is disposed on a rear surface 33 of the film 34. The encapsulant material 10 is disposed on the ZnO layer 32 and the front support layer 26 is disposed on the encapsulant material 10. The substrate layer 28, which can be formed of glass, plastic or metal, is disposed adjacent a rear surface of the back contact 36. For purposes of this invention, CIS is considered equivalent to the general class of I-HI-VI2 compounds such as the pentenary compound Cu(In,Ga)(Se,S)2. Also, the transparent conducting layer (i.e., the ZnO layer) is considered the equivalent to the combination of the transparent conducting layer with a thin buffer layer (e.g., a 500 A layer of CdS).

FIG. 5 shows a cross-sectional view of an amorphous silicon solar cell module 50 comprising the encapsulant material 10. A layer of thin transparent conducting oxide 42 (e.g., Tin Oxide (SnO2)) is coated on a front support layer 26 comprising glass. An amorphous silicon layer 44 is disposed adjacent a rear surface of the oxide layer 42, and a rear contact 46 is disposed adjacent a rear surface of the amorphous silicon layer 44. The encapsulant material 10 is disposed adjacent a rear surface of the rear contact 46.  The backskin layer 28, which can be formed of glass, plastic or metal, is disposed adjacent a rear surface of the encapsulant material 10.  A front support layer comprising glass is disposed on the oxide layer 42.

- 12-

FIG. 6 is a cross-sectional view of a Cadmium Telluride (CdTe) thin film module 60.  A rear surface of the front support layer 26 is coated with a thin transparent conducting oxide layer 42. A layer of Cadmium Sulfide (CdS) 52 is placed adjacent to a rear surface of the oxide layer 42, and a layer of Cadmium Telluride (CdTe) 54 is placed adjacent a rear surface of the CdS layer 52. A rear contact 42 is placed adjacent a rear surface of the CdTe layer 54.  The encapsulant material 10 is placed adjacent a rear surface of the rear contact 42, and a backskin layer 28 is disposed adjacent a rear surface of the encapsulant material 10.

FIG. 7 is a cross-sectional view of a laminated glass or transparent polymer assembly 70. A front support layer 62 formed of transparent material is disposed adjacent a front surface 11 of the encapsulant material 10 and a rear support layer 64 also formed of transparent material is disposed adjacent a rear surface 13 to the encapsulant material 10.  The entire assembly 70 is then laminated to encapsulate the support layers 62, 64 with the encapsulant material 10.

The invention also features a UV stabilization additive package employed in the encapsulant material to prevent degradation. Photo-oxidation (oxidation caused by UV light) and thermal-oxidation (oxidation caused by heat) are two mechanism that cause degradation. By including a stabilization additive package, the encapsulant material has the ability to withstand degradation for an extended period of time. When used in solar cell modules, the encapsulant material has the capability to withstand degradation for up to a thirty year service life. When used in laminated glass or transparent polymer applications, the encapsulant material can last even longer, since the encapsulant has no exposure to oxygen or water vapors except at the edges of the laminated structure.  If the edges are well sealed, the likelihood of any photo-oxidation taking place is very low.

The stabilization additive package must be appropriate for the applications in which the encapsulant material is to be used and must satisfy solubility limitations of the

- 13 -

two materials used as the metallocene polyethylene layer 12 and the ionomer layers 14, 16 of the encapsulate material 10.  A stabilization additive package has to be soluble in both materials up to the level desired.  Otherwise, a concentration gradient and migration would occur.  Metallocene polymers generally have lower solubility than ionomers, making the selection of stabilizers a non-trivial matter.

It has been determined that the stabilization additive package of the invention need not contain an ultraviolet light absorber (UVA) nor a phenolic anti-oxidant (AO).  Since in both solar cell module and laminated glass applications, the glass filters a significant amount of the ultraviolet light from the sun, an ultraviolet light absorber is not needed. Furthermore, some ultraviolet light absorbers are known to result in yellowing themselves. It has also been determined that the stabilization system need not contain a phenolic AO, because the encapsulant material shows no significant loss of mechanical properties after repeated extrusions and again, phenolic AOs are known to result in yellowing themselves.

Based on the foregoing considerations, the ultraviolet stabilization additive package of the invention comprises a combination of hindered amine stabilizers. One hindered amine light stabilizer provides thermal oxidative and photo-oxidative stabilization and the second hindered amine light stabilizer provides mainly photo-oxidative stabilization.

In one embodiment, the stabilization additive package includes 0.1-0.25% hindered amine with a high order of protection against thermal oxidation and photo-oxidation and 0.25-1.0% of hindered amine with a high order of protection mainly against photo-oxidation. Ideally, one hindered amine would be preferred for both activities.  However, a hindered amine that can perform both functions must also be sufficiently soluble in metallocene polyethylene and ionomer used in the encapsulant material, making this search difficult.

- 14-

Examples of hindered amine stabilizers that provide thermal oxidative stabilization as well as photo-oxidative stabilization are l,3,5-Triazme-2)4,6-triarnine,N,N''-[l,2-ethanediylbis [[[4,6-bis[butyl(l,2]2l6)6-pentamethyI-4-piperidiny)amino3-l)3J5-triazine-2-yl]imino]-3)l-propanediyl]]-bis[N',N"-dibutyl-N')N)>-bis(l,2,2)6>6-pentamethyl-4-piperidinyl)-(Chimassorb 119, CAS Reg. No. 106990-43-6); N,N'-bis(2,2,6,6-Tetxamethyl-4-piperidinyl)-l,6-hexandiamine, polymer with 2,4,6-trichloro-l,3,5-triazine and 2,4,4-trimethyl-l,2-pentamine (Chimassorb 944, ACS Reg. No. 70624-18-9); and N,N'-bis(2,2,636-Tetramethyl-4-piperidinyl)-l36-hexandiamine polymer with 2,4,6-trichloro-l,3,5-triazine and tetrahydro-l,4-oxazine (Cyasorb UV 3346).

Examples of hindered amine stabilizers that provide photo-oxidative stabilization are dimethyl succinate polymer with 4-hydroxy-2,2,6,6-tetramethyl-l-piperidme ethanol (Tinuvin 622, CAS Reg. No. 65447-77-0); bis(2,2,6,6-tetramethyl-4-piperidinyl) sebacate (Tinuvin 770, ACS Reg. No. 52829-07-9); propandioic add, [C4-(methoxyphenyl)-methylene]-, bis (l,2,2,6,6-pentamethyl-4-piperidinyl) ester, (CAS Registry No. 94274-03-0, Sanduvor PR-31); Poly-methylpropyl-3-oxy-[4(2,2,6,6-tetramethyl)piperidinyl] siloxane (Uvasil 299HM); and 3-DodecyM-(2,2,6,6-tetramethyl-4-piperidinyl)-2,5-pyrrolidinedione (Cyasorb UV 3604).

In another embodiment, the hindered amine light stabilizers may be grafted onto a polymer structure.  The Sanduvor PR-31 represents a new class of hindered amine light stabilizers which graft onto a polymer structure.  Once a hindered amine light stabilizer is grafted onto a polymer, it remains in place as a stabilizer in the polymer.

Equivalents

While the invention has been particularly shown and described with reference to specific preferred embodiments, it should be understood by those skilled in the art that various changes in form and detail may be made therein

- 15-

without departing from the spirit and scope of the invention as defined by the appended claims.

Reference is made to co-pending Indian Patent Application No. 1283/CAL/98 by the same applicant.

-16-

WE CLAIM :

1.  An encapsulant material comprising :

an inner layer comprising metallocene polyethylene ;

a first outer layer comprising an ionomer, disposed adjacent a front

surface of the inner layer;

a second outer layer comprising an ionomer, disposed adjacent a

rear surface of the inner layer; and

an ultraviolet light stabilization additive package comprising :

a first hindered amine light stabilizer providing thermal oxidative stabilization and photo-oxidative stabilization, wherein the first hindered amine light stabilizer is soluble in the encapsulant material and is selected from a group consisting essentially of 1,3,5-Triazine-2,4,6-triamine,N,N"'-[1,2-ethanedinylbis [[[4,6-bis [butyl(1,2,2,6,6-pentamethyl-4-piperidinyl)amino]-1,3,5-triazine-2-yl] amino]-3,1-propanedinyl]]-bis[N',N"-dibutyl-Nl,Nll-bis(1,2,2,6,6-pentamethyl-4-piperidinyl)- ; N,N'-bis(2,2,6,6-Tetramethyl-4-piperidinyl)-1,6-hexandiamine, polymer with 2,4,6-trichloro-1,3,5-triazine and 2,4,4-trimethy!-1,2-pentamine ; and N,N'-bis(2,2,6,6-Tetramethyl-4-piperidinyl)-1,6-hexandiamine polymer with 2,4,6-trichloro-1,3,5-triazine and tetrahydro-1,4-oxazine ; and

a second hindered amine light stabilizer providing photo-oxidative stabilization, wherein the second hindered amine light stabilizer is soluble in the first ethylene copolymer and the second ethylene copolymer and is selected from a group consisting essentially of Dimethyl succinate polymer with 4-hydroxy-2,2,6,6-tetramethyl-1-piperidine ethanol ; and propandioic acid, [(4-methoxyphenyl)-methylene]-, bis (1,2,2,6,6-pentamethyl-4-piperidinyl) ester.

-17-

2.	The encapsulant material as claimed in claim 1 wherein the first

hindered amine light stabilizer forms 0.1-0.25% of the encapsulant

material.

3.	The encapsulant material as claimed in claim 1 wherein the second

hindered amine light stabilizer forms 0.25-1.0% of the encapsulant

material.

4.	The encapsulant material as claimed in claim 1 wherein the second

hindered  amine  stabilizer is  capable  of being  grafted  to  the

encapsulant material.

5.	The encapsulant material as claimed in claim 3 wherein the second

hindered amine light stabilizer comprises propandioic acid, [(4-

rnethoxyphenyl)-methylene]-,  bis  (1,2,2,6,6-pentamethyl-4-

piperidinyl) ester and is capable of being grafted to a polymer

encapsulant material.

6.	A solar cell module comprising :

at least one solar cell;

a transparent encapsulant material disposed adjacent at least one surface of the solar cell, the encapsulant material comprising a polyethylene co-polymer and an ultraviolet light stabilization additive package , the ultraviolet light stabilization additive package comprising a first hindered amine light stabilizer providing thermal oxidative stabilization and a second hindered amine light stabilizer providing photo-oxidative stabilization ;

-18-

a front support layer formed of light transmitting material disposed adjacent a front surface of the encapsulant material; and

a backskin layer disposed adjacent a rear surface of the encapsulant material.

7.	The solar cell module as claimed in claim 6 wherein the at least

one solar cell comprises a plurality of interconnected solar cells.

8.	The  solar  cell  module  as  claimed  in  claim  6  wherein  the

encapsulant material comprises a first encapsulant layer disposed

adjacent a front surface of the solar cell and a second encapsulant

layer disposed adjacent a rear surface of the solar cell.

9.	The solar cell module as claimed in claim 6 wherein the solar cell is

formed of a thin film of semiconductor material and the backskin is

formed of light transmitting material.

10.	The solar cell module as claimed in claim 6 wherein the thin film is

formed of Copper Indium Diselenide and the encapsulant layer is

disposed on a front surface of the thin film.

11.	The solar cell module as claimed in claim 6 wherein the thin film is

formed of amorphous silicon and the encapsulant layer is disposed

on the rear surface of the solar cell.

12.	The solar cell module of claim 6 wherein the thin film is formed of

Cadmium Telluride and the encapsulant layer is disposed on the

rear surface of the solar cell.

-19-

13.	A laminated transparent member comprising :

a front support layer formed of transparent material;

a transparent encapsulant layer disposed adjacent a rear surface of the front support layer, the encapsulant layer comprising a polyethylene co-polymer and an ultraviolet light stabilization additive package , the ultraviolet light stabilization additive package comprising a first hindered amine light stabilizer providing thermal oxidative stabilization and a second hindered amine light stabilizer providing photo-oxidative stabilization ; and

a rear support layer formed of transparent material disposed adjacent a rear surface of the encapsulant layer.

14.	A method of manufacturing a solar cell module comprising :

providing at least one solar cell;

forming a transparent encapsulant layer of a polyethylene co-polymer and an ultraviolet light stabilization additive package , wherein the ultraviolet light stabilization additive package comprises a first hindered amine light stabilizer providing thermal oxidative stabilization and a second hindered amine light stabilizer providing photo-oxidative stabilization ;

positioning the encapsulant layer adjacent at least one surface of the solar cell; and

placing the solar cell and the encapsulant material in between a front support layer formed of light transmitting material and a backskin layer.

-20-

15.	The method as claimed in claim 14 wherein the first hindered

amine light stabilizer constitutes 0.1-0.25% of the encapsulant layer

and the second hindered amine light stabilizer constitutes 0.25-

1.0% of the encapsulant layer.

16.	A  method  of manufacturing  a  laminated  transparent  member

comprising :

providing two support layers formed of transparent material;

forming a transparent encapsulant layer of a polyethylene co-polymer and an ultraviolet light stabilization additive package, wherein the ultraviolet light stabilization additive package comprises a first hindered amine light stabilizer providing thermal oxidative stabilization and a second hindered amine light stabilizer providing photo-oxidative stabilization ;

placing the encapsulant layer in between the support layers forming an assembly ; and

laminating the assembly.

17.	The method as claimed in claim 16 wherein the first hindered

amine light stabilizer constitutes 0.1-0.25% of the encapsulant layer

and the second hindered amine light stabilizer constitutes 0.25-

1.0% of the encapsulant layer.

18.	The ultraviolet light stabilization additive package as claimed in

claim 1 wherein the first hindered amine light stabilizer further

provides photo-oxidative stabilization.

-21-

19.	The solar cell module as claimed in claim 6 wherein the first

hindered  amine light stabilizer further provides  photo-oxidative

stabilization.

20.	The laminated transparent member as claimed in claim 13 wherein

the first hindered amine light stabilizer further provides photo-

oxidative stabilization.

21.	The method as claimed in claim 14 wherein the first hindered

amine light stabilizer further provides photo-oxidative stabilization.

22.	The method as claimed in claim 16 wherein the first hindered

amine light stabilizer further provides photo-oxidative stabilization.

23.	The encapsulant material as claimed in claim 1 wherein the first

hindered  amine  light  stabilizer  is  1,3,5-Triazine-2,4,6-

triamine,N,Nm-[1,2-ethanedinylbis	[[[4,6-bis[butyl(1,2,2,6,6-

pentamethyl-4-piperidinyl)amino]-1,3,5-triazine-2-yl]amino]-3,1-

propanedinyl3]-bis[N',N"-dibutyl-N',N"-bis(1,2,2,6,6-pentamethyl-4-

piperidinyl)- and the second  hindered  amine light stabilizer is

Dimethyl succinate polymer with 4-hydroxy-2,2,6,6-tetramethyl-1-

piperidine ethanol.

24.	The solar cell module as claimed in claim 6 wherein the first

hindered amine light stabilizer is a material selected from a group

consisting of 1,3,5-Triazine-2,4,6-triamine,N,N"'-[1,2-ethanediylbis

-22-

[[[4,6-bis[butyl(1,2,2,6,6-pentamethyl-4-pipendiny)amino]-1,3,5-triazine-2-yl]amino]-3,1-propanediyl]]-bis[NI,N"-dibutyl-Nl,N"-bis  o (1,2,2,6,6-pentamethyl-4-piperidinyl)-; N,N1-bis(2,2,6,6-Tetramethyl-4-piperidinyl)-1,6-hexandiamine, polymer with 2,4,6-trichloro-1,3,5-triazine and 2,4,4-trimethyl-1,2-pentamine ; and N,N'-bis(2,2,6,6-Tetramethyl-4-piperidinyl)-1,6-hexandiamine  polymer  with  2,4,6-trichloro-1,3,5-triazine and tetrahydro-1,4-oxazine.

25.	The solar cell module as claimed in claim 6 wherein the second

hindered amine light stabilizer is selected from a group consisting

essentially of Dimethyl succinate polymer with 4-hydroxy-2,2,6,6-

tetramethyl-1-piperidine  ethanol  ;  and  propandioic  acid,  [(4-

methoxyphenyl)-methylene]-,  bis  (1,2,2,6,6-pentamethyl-4-

piperidinyl) ester.

26.	The solar cell module as claimed in claim 6 wherein the first

hindered  amine  light  stabilizer  is  1,3,5-Triazine-2,4,6-

triamine,N,N"l-[1,2-ethanedinylbis	[[[4,6-bis[butyl(1,2,2,6,6-

pentamethyl-4-piperidinyl)amino]-1,3,5-triazine-2-yl]amino]-3,1-

propanedinyl]]-bis[N',N"-dibutyl-N',N"-bis(1,2,2,6,6-pentamethyl-4-

piperidinyl)- and the second  hindered  amine light stabilizer is

Dimethyl succinate polymer with 4-hydroxy-2,2,6,6-tetramethyl-1-

piperidine ethanol.

27.	An  encapsulant  material,  substantially  as  herein  described,

particularly with reference to the accompanying drawings.

-23-

28.	A solar cell module, substantially as herein described, particularly

with reference to the accompanying drawings.

29.	A  laminated  transparent  member,  substantially  as  herein

described,  particularly  with  reference  to  the  accompanying

drawings.

30.	A method of manufacturing a solar cell module, substantially as

herein described, particularly with reference to the accompanying

drawings.

31.	A method  of manufacturing a  laminated  transparent member,

substantially as herein described, particularly with reference to the

accompanying drawings.

Dated this 23rd day of July, 1998.

ofS. D. AHUJA&CO.

Applicants1 Agent

An ultraviolet light stabilization additive package is used in an encapsulant material (10) that may be used in solar cell modules, laminated glass and a variety of other applications. The ultraviolet light stabilization additive package comprises a first hindered amine light stabilizer and a second hindred amine light stabilizer. The first hindered amine light stabilizer provides thermal oxidative stabilization, and the second hindered amine light stabilizer providing photo-oxidative stabilization.	

Documents:

				01284-cal-1998-abstract.pdf

				01284-cal-1998-assignment.pdf

				01284-cal-1998-claims.pdf

				01284-cal-1998-correspondence.pdf

				01284-cal-1998-description(complete).pdf

				01284-cal-1998-drawings.pdf

				01284-cal-1998-form-1.pdf

				01284-cal-1998-form-13.pdf

				01284-cal-1998-form-2.pdf

				01284-cal-1998-form-3.pdf

				01284-cal-1998-form-5.pdf

				01284-cal-1998-letters patent.pdf

				01284-cal-1998-p.a.pdf

				01284-cal-1998-priority document.pdf

				1284-cal-1998-granted-abstract.pdf

				1284-cal-1998-granted-claims.pdf

				1284-cal-1998-granted-description (complete).pdf

				1284-cal-1998-granted-drawings.pdf

				1284-cal-1998-granted-form 2.pdf

				1284-cal-1998-granted-specification.pdf

				1284-cal-1998-priority document.pdf

« Previous Patent

Next Patent »

Patent Number	201737	

Indian Patent Application Number	1284/CAL/1998	

PG Journal Number	07/2007	

Publication Date	16-Feb-2007	

Grant Date	16-Feb-2007	

Date of Filing	23-Jul-1998	

Name of Patentee	EVERGREEN SOLAR ,INC .	

Applicant Address	211 SECOND AVENUE WALTHAM ,MASSACHUSETTS 02154	

Inventors:

#	Inventor's Name	Inventor's Address	

1	PETER PAUL KLEMCHUK	903 BUCKINGHAM STREET WATERTOWN ,CONNECTICUT 06795-1630	

2	JACK ISSAC HANOKA	107 YORK TERRACE BROOKLINE ,MASSACHUSETTE 02146	

PCT International Classification Number	C 09 K 9/10	

PCT International Application Number	N/A	

PCT International Filing date		

PCT Conventions:

#	PCT Application Number	Date of Convention	Priority Country	

1	08/899,513	1997-07-24	U.S.A.	

© All Indian Patents, 2013-2021.

  Patent data available in the public domain from Indian Patents Office, Department of Industrial Policy and Promotions, Ministry of Commerce and Industry, Government of India.
