Repository: anandvc/allindianpatents

File: patents/201764-ferritic-stainless-steel-for-use-in-high-temperature-applications-and-method-for-producing-a-foil-of-the-steel.html
Indian Patents. 201764:FERRITIC STAINLESS STEEL FOR USE IN HIGH TEMPERATURE APPLICATIONS AND METHOD FOR PRODUCING A FOIL OF THE STEEL

Indian Patents

Recently Granted Patents

  Recently Published Patents

Title of Invention	FERRITIC STAINLESS STEEL FOR USE IN HIGH TEMPERATURE APPLICATIONS AND METHOD FOR PRODUCING A FOIL OF THE STEEL

Abstract	The present invention relates to the use of a hot workable ferritic stainless steel alloy resistant to thermal cyclic stress and oxidation at elevated temperatures and having improved mechanical properties as substrate for exhaust gas purifying applications, such as catalytic converters or heating applications and having the following composition (in weight-%): C </=0,05%, Cr 16,0-24,0%, Ni more than 1,0-15,0%, Al 4,5-12,0%, Mo+W </=4,0%, Mn </=1,0%, Si </=2,0%, Zr+Hf </=0,1%, REM </=0,1%, N </=0,05% balance Fe and normally occurring steelmaking impurities and additions.	

Full Text	FERRITIC  STAINLESS  STEEL  FOR  USE  IN  HIGH  TEMPERATURE APPLICATIONS  AND METHOD  FOR PRODUCING A FOIL OF THE STEEL.

The present invention relates to a hot workable ferritic stainless steel alloy resistant to thermal cyclic stress and oxidation at elevated temperatures anc having improved mechanical properties for use as substrate in exhaust gas purification applications, such as catalytic converters and heating application:;.

Background of the invention

Thin foils of ferritic Fe-Cr-AI alloys are today used as carrier materials for catalytic converters in the purification of exhaust gases from internal combustion engines The biggest advantage of such an alloy lies in the formation of a thin, adherent aluminium oxide film on the surface. The surface oxide film protects the metal from rapid oxidation at the temperature at which the catalytic converter is used, and at cyclic thermal stress which are the us-ja! working conditions in this application. In order to form such a protective oxide: 5 minimum content of 4 5% aluminium in the alloy is assumed to be necessar/

The protective properties of mis aiuminium oxide are known to be improved, especially with respect to thermal cycling, if the alloy contains small amount? of one or more or the so called reactive elements (RE), such as Mg, Ca, Zr, Hf or rare earth elements (REMX such as for example Sc, Y or one of the ianthaniiie-elements.

Such alloys can be produced conventionally by melting, refining, casting, billet rolling or forging followed by hot and cold rolling to produce thin strips with t final thickness of less than 150pm. The alloys can also be produced by usinc a pre-rol!ed strip with a lower aluminium content than the desired catalytic converter carrier material and subsequently depositing a layer of an aluminum rich alloy on the surface of this material. The deposition can be made in ma'-iy different ways, e.g. by dipping the strip in a molten Al alloy, or by roll bonding (cladding) an Al alloy on top of a ferritic steel. A suitable method for coating by means of PVD-technology is described in U.S. Patent No. 6,197,132, which s hereby incorporated by reference This process can be used in order to deposM the Al rich alloy. In all these examples, the thickness of the strip with the deposit

2

may be the final thickness, or the strip may be rolled down to a smaller thickness after the deposition has been performed. The composite of ferritic alloy and aluminium alloy may be heat treated to provide a homogeneous al oy, or an alloy with an increasing aluminium concentration towards the surface.

The mechanical properties of ferritic Fe-Cr-AI alloys, especially with increasing content of Al, are known to be poor at high temperature, Several ways of improving these properties are known, such as the production of fin** dispersions of oxide or nitride phases by powder metallurgical processes. These processes involve expensive operations during production and are hence not suitable for the manufacturing of alloys that are to be produced in large quantities.

Another way of increasing the high temperature strength is by precipitating minute particles of nickel aluminides. This has been described for a number of Fe-Ni-Cr-AI alloys with a basically ferritic structure or a mixed austenitic/ferrhi: structure>

However, such alloys are in present-day situation only known in hot rolled or cast conditions. If they should be used in catalytic converters, it must be possible to form the alloys by cold rolling down to a final thickness of less them approximately 100 ym.

It is known to be possible to produce Fe-Ni-Cr-AI alloys with a basically austenitic structure. The nickel content of such alloys should exceed 30 weight-%, which makes the raw material very expensive. The oxidation properties o-: such alloys are in general poorer than those of ferritic alloys.

It is known that the addition of approximately 10 weight-% nickel to a Fe-Cr--AI alloy furthermore improves the resistance to thermal shock, a phenomenon tiat is known to cause reduced lifetime in the application catalytic converter.

The future trend for metallic catalytic converter steel foils goes towards thinner thicknesses, This leads to several problems; one is the need of better oxidation properties because of less available aluminium per surface area unit. Another problem is that a material with increased high temperature fatigue strength wiil be needed.

3

Summary of the invention

It is therefore an object of the present invention to provide an alloy with increased oxidation resistance, resistance to cyclic thermal stress and improved mechanical properties such as increased high temperature fatigue strength for use as substrate in exhaust gas purifying applications, such as catalytic converters in combustion engines.

Another object of the present invention is to provide improved production process routes for a ferritic Fe-Ni-Cr-AI alloy.

Another object of the present invention is to provide an alloy for use in heating applications.

For illustrative but non-limiting purposes, the invention will now be described in more detail with reference to the appended figures.

Brief Description of the accompanying Drawings

Figure 1 shows the elongation to fracture for alloys according to the present invention

compared with one Prior Art FeCrAI-alloy sample plotted vs. temperature.

Figure 2 shows the Young's modulus plotted vs. temperature for the same samples as in

Figure 1.

Figure 3 shows the tensile strength plotted vs. temperature for the same samples as in the

preceding figures.

Figure 4 shows the yield strength plotted vs. temperature for the same samples as in the

preceding figures.

Figure 5 shows the result of the oxidation test of an alloy of the present invention and a

Prior Art FeCrAl alloy sample by plotting the change in mass after oxidation at 1100°C

of the samples vs. time.

Figure 6 shows the result of the oxidation test of alloys of the present invention and a

Prior Art FeCrAl alloy sample by plotting the change in mass after oxidation at 1200°C

of the samples vs. time.

4

Figure 7 shows 2 section through the Fe-Ni-Cr-Ai Thermocalc phase diagram at 20 weight-% Or and 5 weight-% Al.

Detailed Description of ihe invention

Those objects are fulfilled by an alfoy with a composition as follows (all contents in weight-%):

C	
Cr	16,0-24,0%

Ni	more than 1,0-15,0%

Al	4,5-12,0%

Mo + W  
Mn	
Si	
Zr + Hf  
REM	
N	S 0.05%

balance Fe and normally occurring steelmaking impurities and additions.

The contem of Cr should be limited to 16,0 to 24,0 wt-%, preferably to 2U.0 to 22,0 wt-%. The content of Ni should be limited to between more than 1,0 and 15,0 wt-%, preferably to 2.5 to 15,0 wt-%, most preferably to 5,0 to 12,5 wt-%. The content of aluminium should be limited to 4.5 to 12,0 wt-%, preferably to 5,0 to 8,0 wt-%, most preferably to 5,0 to 7,0 wt-%. The total content of the elements Mo and W should be limited up to 4,0 wt-%, preferably up to 3,0 wt-%. The content of Mn should be limited up to 1,0 wt-%, preferably up to 0,5 wt-%. The content of N will be limited up to 0.05 wt-% and should be held as low a? possible.

Description of some preferred embodiments of the present invention The effects of several alloy modifications have been evaluated in terms of oxidation resistance, processability and high temperature mechanical

5

properties. Some examples for compositions of alloys according to the present invention are presented in Table 1 -

These alloys were produced by induction melting. The cast ingots were rolled to billets which subsequently were hot-rolled down to a thickness of 3 mm. Cold-rolling trials were performed.

High temperature tensile tests were performed on all alloys between 600'C -1000°Caccording to the Swedish Standard SS-EN 10002-5. The Young's modulus was measured directly using strain gauges mounted on the specirron. Oxidation properties of the alloys were evaluated at 1100°C and 1200cC in normal atmosphere. The samples were removed from the furnace at pre-sei intervals and weighed in order to monitor the weight gain.

Table 1. Chemical composition

Element

Prior Art TeCrAI

Alloy A

Alloy B

Alloy C

C

Cr

20

20

20

20

Ni

5

12,5

5

Mo + W

2

N

0,007

0,017

0,014

0.032

Al

5,5

5,0

5,9

6,2

REM

0,04

0,025

0,04

0,08

Zr + Hf

0,08

The large-scale microstructure of the alloys is identical to that of a Prior Ait FeCrAI-alloy. However, SEM and TEM analyses show that alloys of these compositions contain nickel alumintde particles of a size of between 5 nm 2nd 2 pm with the CsCI-type structure. The particles form evenly spaced within he ferrite grains.

The hardness of the material after hot rolling is high: in the range 400-520 HV1. By annealing, the hardness in one case could be brought down from 39C

6

to 320 HV1. The high hardness of the material caused process disturbances, resulting in the large-scale cold rolling trials having to be postponed. No such results can thus be presented at the present time.

|f"f Figures 1 to 4 show the measured high temperature mechanical properties of the alloys. The Young's moduli of the experimental alloys are generally higher than that of the Prior Art FeCrAI. One interesting effect is the measured increase of Young's modulus in the two 5% Ni-alloys above 900°C.

In the temperature range below 750°C to 800°C, the alloys according to the present invention have greater mechanical strength than the Prior Art FeCrAI-alloy. However at higher temperatures the difference between the alloys is within the experimental uncertainty of the equipment used, with one exception. The yield strength of the Alloy B is significantly higher at 900°C and 1000°C than that of the other alloys. The experimental alloys show consistently less elongation at fracture as shown in Fig. 1. The foil has an elongation of not more than 140 % at temperatures between 600°C and 1000°C, respectrvely of not more than 120 % at 900°C.This effect is highest in the alloy with the highest content of Ni and in the Mo alloyed alloy.

As regards oxidation resistance this is shown in Figures 5 and 6. At 1100cC Alloy A shows a icwer weight gain than the Prior Art FeCrAI. At 1200°C, the two experimental alloys behave individually different: the Alloy C shows a normal oxidation behavior with a 30% lower total weight gain than the Prior Art FeCrAI. The Alloy A starts out with a low weight gain but starts spalling after a short initiation period. The rate of spallation is comparatively low and only starts to accelerate after 350 hours.

The high hardness of the material is partially due to the presence of Ni aluminides. A calculated phase diagram section for the system Fe-Ni-20Cr-5Al is shown in Fig. 7. The phase diagram was calculated with Thermocalc. It shows that NiAl is likely to be stable even at very low Ni contents in the alloy.

The dissolution temperature of NiAl is approximately 900 °C for a 5 weight-% Ni-alloy and 1050 °C for a 12,5 weight-% Ni-alloy. No austenite is expected to form below a total Ni content of 14,0 weight-%. The lattice parameter mismatch

7

between NiAi and ferrite in equilibrium is expected to be small, and precipitation of NiAl appears to occur coherently. The presence of NiAl in the Alloy B in tr e hot tensile tests above 900X explains the improved yield strength.

The unexpected temperature dependence of the Young's moduli betweer 900 and 1000 °C for two of the alloys can not be explained at the time being, however it may be connected with the dissolution of NiAl. The actual numbers for the Young's moduli are however still much higher than those for the Prior Ait FeCrAl are. It must be noted that measurement of the Young's modulus is tess accurate at high temperatures than at room temperature.

The mechanical strength is improved below 800°C. At higher temperatures tho effect is less clear. The strengthening effect of Mo appears to be small above 600°C with respect to the yield strength. In order to evaluate the usefulness of these alloys in practical applications, high temperature fatigue tests as well s.s creep tests will probably be necessary. However, the initial tests which have been performed and which are described in the present application, indicate that these alloys are promising candidate materials for catalytic converter bodies in mechanically challenging applications, where a combination of hk|h mechanical strength, high temperature properties and oxidation resistance K required. The improvement of the yield strength compared with the Prior Art FeCrAl is highest at 600°C for alloy A. Therefore, this alloy is preferred in catalytic converters working at comparatively low temperatures.

At 900CC and above, the improvement of the yield strength is greatest for alloy B. This makes this alloy the preferred choice in catalytic converters working at high temperatures.

In an intermediate temperature range from 700 to 800"C, alloy C shows th* greatest improvement in yield strength and has thus the preferred composition.

The oxidation properties of the experimental alloys are unexpectedly good in several cases superior to that of Prior Art FeCrAl, especially referring to th" high content of Ni, which was assumed to have a negative effect on the oxidation properties and resistance. In other cases, spalling is found, although the rete of spallation is not too serious for possible use of the material in other applications

8

than catalytic converters. By adding Ni 2,5-15 weight-% and MO+WS4 weight- % it is possible to improve the high temperature strength compared to FeCrAl catalytic converter steel, without deteriorating the oxidation resistance.

The alloy may also be useful in other high temperature applications such as heating applications, e. g. in heat treating furnaces.

The material is extremely difficult to manufacture by conventional production due to brittleness. Thus a preferred manufacturing method is by coating an alloy with a low content of Al with pure Al and/or an aluminium-base alloy in one or more of the final steps in the production. The coating may be applied by e. g. dipping, cladding or a PVD-process. Thus a preferred manufacturing method is by coating an alloy with a low content of Al with pure Al and/or an aluminium-base alloy in one or more of the final steps in the production. The substrate of the present invention is produced by conventional methods, i.e. melting, casting, hot forging and cold rolling into the desired shape of the substrate. In this case a foil. Then coating is preferably performed at a temperature below 600°C and finally the final composition is then produced by allowing the coating to diffuse into the substrate and thereby accomplishing a higher content of Al in the substrate composition, i.e. 4,5-12%.

The alloys of the present invention are basically ferritic Fe-Ni-Cr-AI alloys strengthened by the presence of minute particles of nickel aluminides and if necessary further strengthened by the presence of substitutionally dissolved elements such as Mo or W. Owing to a high Al content and the presence of reactive elements, the resistance to oxidation at high temperatures is good.

Thus, this is a suitable alloy for use as a carrier material in metallic catalytic converters, especially such that are exposed to a combination of high temperature and mechanical load.

9

We Claim

1.A Ferritic stainless steel alloy for use in applications where resistance to thermal cyclic stress and oxidation at elevated temperatures is required and as substrate for exhaust gas purifying applications such as catalytic converters, said Jeffcomprising following composition in weight %:

C	
Cr	16.0-24.0%

Ni	2.5-15.0%

Al	4.5-12.0%

Mo + W	
Mn	£1.0%

Si	
Zr+Hf	
REM	
N	
balance Fe

and  normally occurring  steelmaking  impurities  and  additions, 

2. Ferritic stainless steel alloy as claimed in claim 1, wherein the content of Cr used is 20.0 to 22.0 wt-%.

3. Ferritic stainless steel alloy as claimed in claim 1, wherein the content of Ni used is 5.0 to 12.5 wt-%.

4. Ferritic stainless steel alloy as claimed in claim 1, wherein the content of Al used is 5.0 to 8.0 wt-%

preferably 5.0 to 7.0 wt-%.

5. Ferritic stainless steel alloy as claimed in claim 1, wherein the total content of Mo and W used is

6.	 Foil Ferritic stainless steel alloy as claimed in claim 1 wherein the foil is of thickness less than 150 pm

preferably 110 urn

10

Foil made of Ferritic stainless steel alloy as claimed m claim 1 wherein the foil has an elongation of not more than 140 % at temperatures between 600°C and 1000°C.

Foil made of Ferritic stainless steel alloy as claimed in claim 1 wherein the foil has an elongation of not more than 120%at900°C.

Method of producing ferritic stainless steel alloy as claimed in claim 1 comprising applying the Al-coating on the surface of the stainless steel substrate by method such as dipping, cladding or means of PVD-techniques.

The present invention relates to the use of a hot workable ferritic stainless steel alloy resistant to thermal cyclic stress and oxidation at elevated temperatures and having improved mechanical properties as substrate for exhaust gas purifying applications, such as catalytic converters or heating applications and having the following composition (in weight-%): C =0,05%, Cr 16,0-24,0%, Ni more than 1,0-15,0%, Al 4,5-12,0%, Mo+W =4,0%, Mn =1,0%, Si =2,0%, Zr+Hf =0,1%, REM =0,1%, N =0,05% balance Fe and normally occurring steelmaking impurities and additions.

Documents:

« Previous Patent

Next Patent »

Patent Number	201764	

Indian Patent Application Number	00418/KOLNP/2004	

PG Journal Number	8/2007	

Publication Date	23-Feb-2007	

Grant Date	23-Feb-2007	

Date of Filing	31-Mar-2004	

Name of Patentee	SANDVIK INTELLECTUAL PROPERTY AB	

Applicant Address	S-811-81 SANDVIKEN, SWEDEN	

Inventors:

#	Inventor's Name	Inventor's Address	

1	CEDERGREN, MAGNUS	BARRSATRA FURUVAG, S-811 36 SANDVIKEN, SWEDEN	

2	GORANSSON, KENNETH	NYGATAN 43, S-803 11 GAVLE, SWEDEN	

PCT International Classification Number	C 22C 38/06	

PCT International Application Number	PCT/SE02/01795	

PCT International Filing date	2002-10-02	

PCT Conventions:

#	PCT Application Number	Date of Convention	Priority Country	

1	0103310-9	2001-10-02	Sweden	

© All Indian Patents, 2013-2021.

  Patent data available in the public domain from Indian Patents Office, Department of Industrial Policy and Promotions, Ministry of Commerce and Industry, Government of India.

File: patents/201779-a-method-to-produce-hot-strip-to-make-non-grain-oriented-magnetic-steel-sheet.html
Indian Patents. 201779:A METHOD TO PRODUCE HOT STRIP TO MAKE NON-GRAIN-ORIENTED MAGNETIC STEEL SHEET

Indian Patents

Recently Granted Patents

  Recently Published Patents

Title of Invention	A METHOD TO PRODUCE HOT STRIP TO MAKE NON-GRAIN-ORIENTED MAGNETIC STEEL SHEET

Abstract	The invention relates to a method to produce non-grain-oriented magnetic steel sheet made of thin-slab or slab casting with low specific total loss and high polarisation and favourable mechanical properties. It is a characteristic of the invention that the steel slabs are hot rolled either directly from the casting heat or after a reheating to T???900 °C and two or more metal forming passes are performed in the two-phase region austenite/ferrite in the course of finishing rolling.	

Full Text	A METHOD TO PRODUCE NON-GRAIN-ORIENTED MAGNETIC STEEL SHEET

The invention relates to a method for producing non-grain-criented magnetic steel sheet made of thin-slab or slab casting with low specific total loss and high polarisation and favourable mechanical properties.

The term "non-grain-oriented magnetic sheet steel" is understood herein as being such according to DIN 10106 (fully finished) or 10165 (semi-finished). Moreover, more highly anisotropic types are included as long as they are not regarded as grain-oriented magnetic steel sheet (specific total loss anisotropy up to approx. 30 %). This material is mainly used as core material in machines {motors, generators) with a rotating direction of magnetic flux.

For economic and ecological reasons there is a demand for a further reaching improvement of the magnetic properties (polarisation J in T, specific total loss P in W/kg). The specific total losses are to be reduced and the polarisation in the respectively used induction range is to be increased. At the same time there are special requirements that are placed on the mechanical-technological properties from the viewpoint of working and processing. Cutting capability has particular relevance in this respect, e.g. during punching.

Non, low and medium silicated low-loss types with high polarisation are to be considered here. Such a strip is particularly suitable as core material for ballasts and high-efficiency motors, for railway engines, industrial

-2 -

drives for pumps and compressors, boosters and drives for household technology.

It is known that by additional processing steps such as hot strip annealing or two-stage cold-rolling with intermediate annealing an improvement of the magnetic properties is achieved.

In WO 96/00306 it is proposed for steels with the main alloying elements of silicon, manganese and aluminium to finish-roll the hot strip for magnetic steel sheet in the austenite range and to perform the coiling at temperatures above the complete conversion into ferrite. Moreover, a direct annealing of the coil from the rolling heat is provided. In this way a final product with favourable magnetic properties is obtained. However, increased costs must be taken into account due to the high energy expenditure during the heating prior to and during the hot rolling and due to the alloying additions.

EP 0 469 980 Bl demands increased coiling temperatures in combination with an additional hot strip annealing. Useful magnetic properties are already set at low alloy contents. An increased coiling temperature and the additional hot strip annealing require an increased energy expenditure and thus cause higher costs.

In EP 0 651 061 B2 the setting of a cubic texture which is twisted by 45° about the normal of the sheet is proposed. Particularly interesting magnetic properties are obtained with respect to polarisation. This requires a complex method, however,- In addition to increased final rolling and coiling temperatures it is necessary to perform additional steps during cold rolling such as

- 3 -

preheating and intermediate annealing and dressing once or several times.

EP 0 511 601 Bl, which is aimed at higher silicon and aluminium contents (Si + 2 Al???2 %) , provides hot strip annealing at particularly high temperatures above 1000 °C. Expensive alloying elements must consequently be used and very high temperatures with additional annealing of the hot strip must be applied.

The invention is now based on the objective of providing a magnetic steel sheet in a cost effective manner with the combination, suitable for many fields of application, of high polarisation, low specific total loss and favourable mechanical properties.

In order to achieve this object it is provided by the generic method in accordance with the invention to hot roll the casting directly from the casting heat or, after a renewed heating to a temperature of T ????00 °C, and to perform two or more metal forming passes in the two-phase range austenite/ferrite in the course of finishing rolling in order to set a state of the hot strip which is favourable with respect to the properties of the magnetic steel sheet. In order to fulfil these prerequisites, the steel must be alloyed in such a way that an austenite share of not less than 10 % is obtained during the hot rolling temperature. This is to be effected by a respective adjustment of the alloying additions of austenite and ferrite-forming elements at a basic composition of (Si + 2 Al)???3%. The steel melts thus used contain 0.001 to 0.1, % C, 0.05 to 3.0 % Si, up to 0.85 % Al with Si + 2 Al ?? 3.0 %, 0.05 to 2.0 % Mn, remainder of iron and the usually companion elements and

- 4 -

alloying additions of P, Sn, N, Ni, Co, Ti, Nb, Zr, V, B, Sb up to a total of 1.5 %.

During slab casting there is usually a renewed heating to at least 900 °C so that austenite is formed and the finishing rolling can be performed in accordance with the

invention in the?????two phase region. In the production of thin slabs or strip, the" material is usually also heated to at least 900 °C prior to finishing rolling by using the casting heat for the reasons as stated above.

Thin slab or strip casting offer the following additional advantages as compared with conventional slab casting: Due to the lower cooling time until the complete solidification, the dendrite arm distances are smaller and there are thus fewer enhancement, thus making the material more homogeneous. Due to the lower thickness of the slabs and the possibility of using the casting heat, the hot strip rolling is shortened and savings in cost are achieved. In the case of a respective design of the thin slab casting and rolling installation, a wider range of final rolling and coiling temperatures and lower hot strip thicknesses can be set. At lower hot strip thicknesses of ? l.5 mm the hot rolling can occur at final rolling speeds of over 10 m per second in order to obtain a high productivity.

By providing a roller lubrication in at least one of the last three hot rolling passes of the finishing rolling, a more homogeneous structure can be obtained over the cross section due to a lower shear deformation. Since in addition the roll separating force is reduced, a higher thickness reduction to a lower end thickness is possible.

- 5 -

In a further claim the finishing rolling is completed by at least one metal forming pass with a dimensional change

?h(hi-hi+i) /hi > 10 % in the ferrite region. If the hot rolling is completed by one or several metal forming passes in the ferrite region and the hot strip is coiled at temperatures below 650 °C, then this leads to a solidified hot strip state and to a suppression or fine dispersion of the precipitations. This can reduce the subsequently necessary degree of cold rolling. The hot strip can principally be cold rolled in one or several stages with intermediate annealing to its end thickness. These measures set a finer structure, thus improving the cutting and punching capabilities of the cold strip.

A limitation of the Si content of the steel to 0.05 to 1.6 % Si is appropriate in cases when otherwise no two-phase region is present anymore in case of respective shares of other components of the composition. Because the reheating temperature of the steel slabs lies in the austenite region it is ensured that the required metal forming passes are performed in the two-phase region.

If the steel slab is cooled directly from the casting heat to temperatures below 900 °C and is hot rolled after a reheating up to the austenite region, coarse precipitations are formed. In contrast to finer precipitations, such coarse precipitations can lead to improved magnetic properties of the magnetic steel sheet. The latter applies in particular when the reheating temperature is not more than 1150 °C. At such a low chosen temperature, the previously formed coarse precipitations are prevented from dissolving again.

The thus produced hot strip with a thickness of up to 6 mm is coiled at coiling temperatures of either below 650

- 6 -

°C or in the range of 650 °C to Arl,, depending on its intended purpose. If the strips were coiled at high temperatures, the coils can thereafter be cooled at room temperature in static air or heat-treated directly from the coil heat. The heat treatment can occur by a delayed cooling of a maximum of 100 °C per hour under a covering cap down to 600 °C or by a hot insert in a furnace. The furnace temperature can also lie above the coiling temperature.

Coiling temperatures of between 650 °C and the Arl temperature which varies with the alloy shares can replace hot strip annealing in part or in full. A short distance to the coiler of 40 m and below for example in combination with high final rolling speeds allows for high coiling speeds particularly in a continuous casting and rolling plant, which cannot be set in conventional mill trains, in particular at low strip thicknesses. In this way the hot strip shows a softening already in the coil, thus positively influencing the property-relevant structural features such as grain size, texture and precipitations. The improvement of magnetic properties which is achieved with the method in accordance with the invention as compared with conventional methods is linked to a reduction of time required and energy employed in the production of the magnetic steel sheet.

Various approaches are possible for producing the magnetic steel sheet: The hot strip in accordance with the invention can be used directly as a magnetic steel sheet. It can be used with or without rerolling during final annealing after processing (semi finished). The hot strip can be annealed before this step. In further alternatives the hot strip is cold rolled to final thickness in one or several stages with intermediate

- 7 -

annealing, with the aforementioned production steps being performed afterwards. In these alternatives the hot strip can be used in the rolled state or after a hot strip annealing. If the afterforming and the final annealing after processing are omitted, the annealing is to be designed already after the rolling to final thickness in such a way that the required property profile is set (fully finished). All annealings can be performed either in a top hat furnace or through-type furnace at temperatures over 650 °C.

Examples:

Table 1 shows the magnetic property values, specific total loss (P) and polarisation (J) which were achieved according to a conventional method and according to the method in accordance with the invention.

TABLE 1

Alloy  Product  Conventional method  Method ace. to invention (mm)  P1.0/W/kg  P1.5/W/kg  J2500/T  P1.0/W/kg  P1.5/W/kg  J2500/T  Ar3/°C  An/°C

0.15 % Si  2.41  6.03  1.633  2.38  5.99  1.662 0.1 % Al  sf:0.65  2.32  5.93  1.656  915  845 0.35 % Mn

0.60 % Si  ff:0.5  2,37  5.2  1.68  2.32  5.01  1.692 0.25 % Al  with HSA  2.28  4.95  1.690  1050  345 0.25 % Mn

2.62  5.74  1.623  2.13  4.55  1.668 ff:0,5  2.52  5.41  1.851 1,3% Si  2.53  5.44  1,647 0.12% Al  1050  965 0.2 % Mn ff:0.5  2.2  4.75  1.67  2.03  4.35  1.683 with HSA

1.8 % Si 0.35 % At  ff:0.5  1.91  4,22  1.587  1.84  4,02  1.617  1120  1050 0.20 % Mn

- 8 -

The examples show the improvement that can be achieved by the application of the method in accordance with the invention for semi-finished (sf) and for fully finished (ff) standard qualities without hot strip annealing and with a conventional hot strip annealing (HSA). Higher polarisation values (J) and mostly lower specific total losses (P) are achieved by the production approach in accordance with the invention. The two last columns of Table 1 state the transformation temperatures Ar3 and Arl for the different alloys which characterise the limits of the two-phase region of austenite/ferrite.

WE CLAIMS

A method to produce hot strip to make non-grain-oriented magnetic steel sheet from casting in slabs, thin slaps or strip made of a steel with (in mass %):

0.001 to 0.1 % C

0.05  to 3.0 % Si

up to 0.85 % £ with Si + 2 Al???3.0 %

0.05  to 2.0 % Mn,

remainder of iron and the usual companion elements and alloying additions of P, Sn, N, Ni, Co, Ti, Nb, Zr, V, B, Sb up to a total of 1.5 %, characterised in that the steel slabs are hot rolled either directly from the casting heat or after a reheating to T ? 900 °C and two or more metal forming passes are performed in the two-phase region austenite/ferrite in the course of finishing rolling.

A method as claimed in claim 1, wherein the last metal forming pass of the finishing rolling with a form change of > 10 % lies at the end of the hot rolling process in the ferrite region.

A method as claimed in one of the claims 1 or 2, wherein the steel contains 0.05 to 1.6 % Si.

A method as claimed in one of claims 1 to 3, wherein the reheating temperature of the steel slabs lies in the austenite region.

A method as claimed in one of claims 1 to 4, wherein the steel slabs are cooled directly from the casting heat to temperatures below 900 0C and after a reheating up to the austenite region are hot rolled.

A method as claimed in claim 5, wherein the reheating

temperature is a maximum of 1150 °C.

A method as claimed in one of claims 1 to 6, wherein one or more of the last three hot rolling passes of the finishing rolling is performed with roller lubrication.

A method as claimed in claim 7, wherein the last pass of the finishing rolling in the ferrite region is performed with roller lubrication.

A method as claimed in one of claims 1 to 8, wherein the hot strip is coiled at a temperature in the range of 650 °C to Arl.

A method as claimed in one of claims 1 to 9, wherein the hot strip is annealed at a temperature in the range of 650 °C to Ar3.

A method as claimed in claim 10, wherein the hot strip is annealed directly after the coiling in the coil.

A method as claimed in claim 10, wherein the hot strip is cooled first and is reheated for the annealing.

A method as claimed in claim 10, wherein the hot strip is annealed from the rolling heat in line.

A method as claimed in claim 10, wherein the coiled strip is cooled under a covering cap with a speed of not more than 100 °C per hour down to 600 °C.

A method as claimed in one of the claims 1 to 8, wherein the hot strip is coiled at temperatures 
A method as claimed in one of the claims 1 to 15, wherein the hot strip is cold rolled in one or several stages.

A method according to claim 16, wherein between the stages of cold rolling an intermediate annealing is performed.

A method as claimed in one of claims 1 to 17, wherein the hot strip is further processed by cold rolling in one or several stages, optionally with intermediate annealing.

A method to produce a fully finished magnetic sheet steel as claimed in one of the claims 1 to 17, wherein the strip hot- or hot- and cold-rolled to final thickness is fully finished under protective furnace gas above 650 °C.

A method to produce a semi-finished magnetic steel sheet as claimed in one of the claims 1 to 17, wherein the hot- or hot- and cold-rolled strip is

annealed in a recrystallising way in a top hat or through-type furnace under protective furnace gas and thereafter is straightened or rerolled.

A method as claimed in claim 18 or 19, wherein the strip is annealed in a decarbonising way prior to final annealing.

The invention relates to a method to produce non-grain-oriented magnetic steel sheet made of thin-slab or slab casting with low specific total loss and high polarisation and favourable mechanical properties. It is a characteristic of the invention that the steel slabs are hot rolled either directly from the casting heat or after a reheating to T???900 °C and two or more metal forming passes are performed in the two-phase region austenite/ferrite in the course of finishing rolling.

Documents:

« Previous Patent

Next Patent »

Patent Number	201779	

Indian Patent Application Number	IN/PCT/2000/00212/KOL	

PG Journal Number	06/2007	

Publication Date	09-Feb-2007	

Grant Date	09-Feb-2007	

Date of Filing	11-Aug-2000	

Name of Patentee	THYSSEN KRUPP STAHL AG.	

Applicant Address	AUGUST-THYSSEN-STRASSE 1, D-40211 DUSSELDORF	

Inventors:

#	Inventor's Name	Inventor's Address	

1	PIRCHER,HANS	ELSENBORNER WEG 39, D-45481 MULHEIM /RUHR	

2	KAWALLA, RUDOLF	OTTENSHHLAG 56, D-46244 BOTTROP	

3	ESPENHAHN, MANFRED	OSTPREUSSENSTRASSE 65 D-45259 ESSEN	

4	HAMMER, BRIGITTE	ZEDERNWEG 28, D-46562 VOERDE	

5	PETERS, KLAUS	AUF DER EGGE 7, D-42555 VELBERT	

6	SCHNEIDER, JURGEN	EDERSGRASSE 26, D-44807 BOCHUM	

7	WUPPERMANN, CARL-DIETER	DEUSSTRASSE 26 C D-47803 KREEELD	

PCT International Classification Number	C 01 D 8/12	

PCT International Application Number	PCT/EP99/01123	

PCT International Filing date	1999-02-20	

PCT Conventions:

#	PCT Application Number	Date of Convention	Priority Country	

1	19807122.1	1998-02-20	Germany	

© All Indian Patents, 2013-2021.

  Patent data available in the public domain from Indian Patents Office, Department of Industrial Policy and Promotions, Ministry of Commerce and Industry, Government of India.
