Repository: anandvc/allindianpatents

File: patents/201850-feed-dip-pipe-for-the-continuous-casting-of-thin-slabs.html
Indian Patents. 201850:FEED DIP PIPE FOR THE CONTINUOUS CASTING OF THIN SLABS

Indian Patents

Recently Granted Patents

  Recently Published Patents

Title of Invention	FEED DIP PIPE FOR THE CONTINUOUS CASTING OF THIN SLABS

Abstract	The present invention relates to a dip pipe for feeding by gravity, with a molten metal or alloy from a ladle having a nearly constant head, a slab being formed from a bath with surface height in a thin mould with cooling walls, comprised of four walls extending in a substantially vertical direction and having a horizontal cross-section formed of two sides with a length much greater than the other two, the dip pipe comprising a length of vertical upper tube in communication with the upper ladle and, downwards, with a distributing flattened portion or diffuser with discharge holes at the bottom, relating to two distinct passages formed by a partition baffle and opening under the surface of the slab being formed at a given distance from the mould walls, characterized in that the diffuser in its highest cross-section has a surface area which is smaller than that of the upper tube; that said diffuser has inner side walls, facing the narrow sides of the mould which are symmetrically diverging from a vertical axis with respect to which they depart from above downwards to form each an angle a < 7.50 with said axis; and that the partition baffle in its lower portion narrows to the narrow sides of the thin mould, whereby between its sides and the vertical two angles ~ < 7.50 are formed.	

Full Text	The present invention relates to a feed dip pipe for the continuous casting of thin slabs and more in particular a submerged nozzle for guiding in the best way as possible a molten metal or alloy from a ladle having a nearly constant head for feeding the same, without turbulence or swirling. to a level underneath the head or meniscus of a slab being formed within a cooling mouid in which the slab itself takes a shape by solidification.

Thin slabs are known which are formed of four walls extending in vertical direction with horizontal cross-section having two sides of prevailing length with respect to the other two. It is also known that for introducing molten metal, especially steel, fed from a vessel above, into the inside of the mould, a connection conduit is used being called "submerged", as its lower mouth is dipped in the molten bath within the mould and is adapted as much as possible to the thin size of the same mould in order to keep a sufficient distar\ce from tiie cooling walls. Therefore dip pipes for thin slabs are usually employed in the technique as having in the lower portion horizontal cross-section of rectangular, polygonal or elliptical shape, with outlet boards directed the narrow sides and/or downwards.

However these prior art dip pipes do not solve the various problems which are typical of this technology, as are widely described in the literature in this field and due to various reasons, in particular the fluid stream flowing out from the dip pipe has the tendency to circulate within the liquid mass in the core of the forming slab, solidified only externally, while having the attitude to re-emerge to the surface, thus generating stationary waves at the bath surface, especially in the proximity of the narrow faces of the thin mould. Thereby the lubricating slag will generally gather in the lower portions of the wave-shaped meniscus, while leaving the picks uncovered, with consequent lack of lubrication or poor distribution thereof, which gives rise to mould wear as well as a poor surface quality of the slab and incorrect thermal exchange of the forming slab with the mould, that is a cause of possible cracks.

Furthermore, the zones where the fluid swirls come back again into the liquid bath show a marked bent of the meniscus, in which the particles

of powder and lubricating slag are easily entrapped in the forming slab, thus providing an additional cause of cracks and other surface defects. The turbulence at the level of meniscus in the mould is also an important cause of wear for the nozzle the life of which is then reduced.

Possible turbulence and whirlpools in Ihe fluid stream at the outlet of the nozzle have a negative influence on the solidification process occurring within the slab, which should be progressive and as homogeneous as possible in the direction parallel to the narrow taces of the mould. On the contrary steadiness of feed and a distribution as symmetrical as possible of the flow with respect to the longitudinal axis of the slab, with the maximum of homogeneity at the horizontal cross-sections would be desirable.

Mention is made of tiie additional inconvenience due to the fact that oxides are present in the molten metals or alloys and have the tendency to deposit on the inner surfaces of the nozzle thus modifying its geometry and hence negatively effecting the passage cross-sections of flow.

Except for the last mentioned inconvenience, which becomes worse in case of slow flow rates in the various passage cross-sections, all the other inconveniences previously mentioned worsen as the flow rate of molten metal or alloy increases, namely m correspondence with higher speeds at which ttie slab being formed in the mould is withdrawn and/or larger cross-section, areas of the slab, thereby higher flow rates in the various passage cross-sections, in particular at the discharge holes.

Anyhow all these mentioned inconveniences are present in whichever known shape of dip pipe or nozzle thus negatively affecting in various ways the correct trend

of the casting and of the cooling of the slab under connation with a consequence of having a final product of poor quality.

The dip pipe or submerged nozzle according to DE 4142447 has the angle a comprised in the range from Lo  to 22°, varying with the mould width. Furthermore, such an angle is inversely proportional to the flowing rate of the molten steel. Owing to these higher values of angle a, a detachment of tithe steel stream from the mould walls is experienced.

Therefore it is an object of the present invention to provide a feed dip pipe of nozzle that can overcome the mentioned drawbacks by reducing as much as possible and gradually the flow rate passing through the cross-sections in correspondence of gradually decreasing distances trom the discharge holes, thus obtaining a stabilized stream, symmetrical with respect to the vertical axis, with a kinetic energy which can be more easily dissipated within the liquid core of the slab being formed, and reducing to the minimum the presence of whirls and turbulence in the meniscus.

Within the dip pipe the flow is accelerated until a point of cross-section reduction and then it is evenly slowed down while maintaining the lower portion of the diffuser filled with liquid.

This object is obtained by means of a dip pipe or nozzle of the present invention.

Accordingly the present invention provides a dip pipe for feeding by gravity, with a molten metal or alloy from a ladle having a nearly constant head, a slab being formed from a bath with surface height in a thin mould with cooling wails, comprised of four walls extending in a substantially vertical direction and having a horizontal cross-section formed of two sides with a length much greater than the other two, the dip pipe comprising a length of vertical upper tube in communication with the upper ladle and, downwards, with a distributing flattened portion or diffuser with discharge holes at the bottom, relating to two distinct passages formed by a partition baffle and opening under Ie scoriae of the slab being formed at a given distance from the mould walls, characterized in that the diffuser in its highest cross-section has a surface area which is smaller than that of the upper be; that said diffuser has inner side walls, facing the narrow sides of the mould which are symmetrically diverging from a vertical axis with respect to which they depart from above downwards to form each an angle a 
These and additional objects, advantages and features of the dip pipe or nozzle according to the invention will appear more clearly to tiiose skilled in the art from the

following description of a non-limiting preferred embodiment of the invention itself, with reference to the drawings in which:

FIGURE 1 shows a longitudinal, sectional view of the nozzle according to the invention being immersed in a thin mould, taken in a median plane, parallel to the large faces of the mould itself;

FIGURE 2 shows a longimdinal sectional view of the nozzle immersed in the mould, taken along a plane II-II parallel to the narrow faces of the mould; and

FIGURE 3 shows a sectional view along the line E-III of Figure 2.

With reference to Figure 1, a dip pipe 1 feeds by gravity with a molten metal or alloy 2, contained in an upper ladle 3 having a nearly constant head, a slab 4 being formed at the inside of a thin mould 5, with cooling walls and formed of four walls extending in a vertical direction with a horizontal cross-section wherein two sides are of prevailing length with respect to the other two. Although shown in Figure 3 as having a perfectly rectangular cross-section, the mould can have slightly convex or polygonal walls or even witii a longitudinal trend slightly different from the perfectly vertical one represented in Figure 2, without departing from the features of the dip pipe according to the invention.

The dip pipe comprises a length of vertical pipe of a circular cross-section,

being connected to the upper ladle 3 in a known way. The dip pipe can be provided, at

its upper portion, with a flow control surface 7, while downwards extends itself.

Through a fitting zone 18, with a flattened distributing portion, in the following called

diffuser 8, having lower discharge 9, 9". The diffuser 8 provides for feeding the  material under the head 17, from which the term "dip" or "submerged", at the inside of

the slab 4 being formed in the thin mould 5 while keeping a given	

distance from the walls of the mould itself. The slab 4 being formed as being represented with solid walls of increasing thickness from the top to the bottom, while the inner core must be still considered liquid or however not yet completely solidified.

In the diffuser zone 8 a central baffle 14 is also provided, integral to both the larger walls of the diffuser, suitable to divide the flow in two distinct conduits 16, 16" ending with the two holes 9, 9" for discharging downwards.

The flow passage cross-section 10, at the highest level of the diffuser height, at the end of the fitting portion 18 with the pipe 6, has been preferably represented coincident with the upper end of the baffle 14 although this is not an essential feature of the invention.

1

According to the present invention, the area of such a cross-section 10 is less than that corresponding to the cross-section area of the upper pipe 6, which has been indicated with reference numeral 11. This condition is better shown In Figure 2. It will be noted that, in spite of the fact that the side walls of fitting 18 appear to diverge downwards in Figure 1, i.e. at the cross-section parallel to the large faces of the mould, in all the other sectional planes their are convergent, thus giving rise to a reduction of cross-section in the downward direction.

Furthermore the inner side walls 12, 12" of the diffuser 8 towards the narrow sides of the thin mould 5 are diverging downwards and form each with a vertical axis 13 from which they depart an angle a that is less than or equal to 7.5°.

Still according to the invention, the flow partition baffle 14 is narrowing in its lower portion 15, 15" along the sides facing the narrow sides of the thin mould 5, by forming with the vertical axis 13 to angles p 
The two passage conduits 16, 16" which consequently are formed from opposite sides of the partition baffle 14, have a cross-section at right angles with the flow that is increasing in a downwards direction, but without making easier a flow detachment from the walls. Owing to the restriction imposed to angles a and p, a flow separation is avoided and the flow rate along the two conduits 16, 16" results to be the maximum technically obtainable in relation to the desired speed of outflow from the

discharge holes 9, 9".

Under the hydrodynamic aspect, the dip pipe or nozzle according to the invention is substantially like it would present to the flow of molten material a compression chamber in correspondence with the cross-section 11, more precisely between the latter and the reduced cross-section 10. Subsequently the flow has its maximum acceleration, then slowing down downstream, starting from cross-section 10, gradually along the two conduits 16, 16", but still preserving the continuity of contact with the walls. However it is convenient that the flow rate is stil! accelerated along the upper portion, with diverging faces of the baffle 14 in order to keep clear both conduits 16, 16" of any deposit of oxides, such a deposit already occurring in this zone at the presence of an excessive or too early slowing down of the flow. For this purpose it is preferable that the cross-section area of both conduits 16,16" is still decreasing between the highest cross-section 10 of the diffuser and that of the maximum width of the baffle. It would be possible to obtain such a condition e.g. by imposing for the above-mentioned upper zone of the baffle 14, assuming that said edges 19, 19" are provided as shown In Figure 1, that these are inclined by an angle > a. In this way the two upper zones of conduit 16, 16", where start to form by departing about the upper edges 19, 19" of baffle 14 wfl"ll be slightly convergent before starting of the divergent zone in the actual diffuser 8.

Possible additions and/or modifications can be made by those skilled in the art vAih respect to the above described and illustrated embodiment of the dip pipe according to the present invention without exceeding the scope of the invention itself. In particular the dip pipe 1, instead of being provided vw"th a flow control surface 7, as indicated in Figures 1 and 2, could be directly flanged In a way per se known to the bottom of ladle 3, \A4iile the flow control surface could be provided on a different member, placed within the ladle itself. In an alternative solution the pipe 1 could also be flanged, again in a way per se know, under a "drawer" of flow control placed on the bottom of ladle 3, acting in a known way by choking at the passage port between two holed and facing plates feeding one above the other.

WE CLAIM:

1.	A dip pipe for feeding by gravity, with a molten metal or alloy (2) from a ladle (3) having a nearly constant head, a slab (4) being formed from a bath with surface height (17) in a thin mould (5) with cooling walls  comprised of four walls extending in a substantially vertical direction and having a horizontal cross-section formed of two sides with a length much greater titian the other two, die dip pipe (1) comprising a length of vertical upper tube (6) in communication with the upper ladle (3) and, downwards, with a distributing flattened portion or diffuser (8) with discharge holes (9, 9") at the bottom, relating to two distinct passages (16, 16") formed by a partition baffle (14) and opening under the surface (17) of the slab (4) being formed at a given distance atom the mould (5) walls, characterized in that the diffuser (8) in its highest cross-section (10) has a surface area which is smaller than that of the upper tube (6); that said diffuser (8) has inner side walls (12, 12") facing the narrow sides of the mould (5) which are symmetrically diverging from a vertical axis (13) with respect to which they depart from above downwards to form each an angle a 
2.	The dip pipe accord to claim 1, wherein said partition baffle (14) extends from the bottom of said diffuser (8), at the same level of said discharge holes (9, 9"), up to said highest and narrower cross-section (10) of the diffuser (8) to form two passage conduits (16, 16") having an increasing cross-section area from above downwards in a direction perpendicular to the flow of molten metal or alloy, at least from a zone where said baffle has Ie greatest width, from which said sides (15, 15") stet approaching to the vertical.

3.	The dip pipe according to claim 2, wherein the upper end of said baffle (14), substantially at the same level as said highest and narrower cross-section of said doilies (8), is connected to the upper tube (6) through a tapered fitting zone (18) and that between said upper end and a largest zone of the baffle (14) from which the narrowing sides (15, 15") start there are diverging upper sides (19, 19") of the partition baffle itself.

4.	The dip pipe according to claim 3, wherein the diverging upper sides (19, 19") of said baffle (14) form an angle > a with the vertical where a is withm the range of 0.5"^ to 7.5", whereby an initial portion of said conduits (16, 16") has a constant or decreasing cross-section with the flow increasing its velocity until the zone of greatest width of the baffle (14).

5.	The dip pipe according to one or more of the preceding claims, wherein said tube (6) is provided, at its upper portion, with a flow control surface (7).

6.	The dip pipe according to one or more of claims 1-4, wherein said tube (6) is directly flanged to the bottom of ladle (3), there being provided at the inside of the latter a flow confrol surface.

7. The dip pipe according to one or more of claims 1-4, wherein said tube (6) is flanged in a way per se known to a "drawer" device of flow control on the bottom of

ladle (3).

8. A dip pipe for feeding by gravity substantially as herein described with reference to the accompanying drawing.	

Documents:

				1135-mas-1997 abstract duplicate.pdf

				1135-mas-1997 abstract.pdf

				1135-mas-1997 claims duplicate.pdf

				1135-mas-1997 claims.pdf

				1135-mas-1997 correspondence others.pdf

				1135-mas-1997 correspondence po.pdf

				1135-mas-1997 description (complete) duplicate.pdf

				1135-mas-1997 description (complete).pdf

				1135-mas-1997 drawing duplicate.pdf

				1135-mas-1997 drawing.pdf

				1135-mas-1997 form-19.pdf

				1135-mas-1997 form-2.pdf

				1135-mas-1997 form-26.pdf

				1135-mas-1997 form-4.pdf

				1135-mas-1997 form-6.pdf

				1135-mas-1997 others.pdf

				1135-mas-1997 petition.pdf

« Previous Patent

Next Patent »

Patent Number	201850	

Indian Patent Application Number	1135/MAS/1997	

PG Journal Number	05/2007	

Publication Date	02-Feb-2007	

Grant Date	22-Aug-2006	

Date of Filing	28-May-1997	

Name of Patentee	GIOVANNI ARVEDI	

Applicant Address	VIA MERCATELLO 26 CREMONA	

Inventors:

#	Inventor's Name	Inventor's Address	

1	LUCIANO MANINI	VIA L, MANARA, 4/B, AZZANELLO, CREMONA	

2	ANDREA BIANCHI	VIA S LORENZO, 6, PIADENA	

PCT International Classification Number	B22D 41/50	

PCT International Application Number	N/A	

PCT International Filing date		

PCT Conventions:

#	PCT Application Number	Date of Convention	Priority Country	

1	MI96A 001243	1996-06-19	Italy	

© All Indian Patents, 2013-2021.

  Patent data available in the public domain from Indian Patents Office, Department of Industrial Policy and Promotions, Ministry of Commerce and Industry, Government of India.

File: patents/201856-process-for-casting-thin-continuous-castings-and-strip-casting-plant-for-producing-thin-continuous-castings.html
Indian Patents. 201856:PROCESS FOR CASTING THIN CONTINUOUS CASTINGS AND STRIP-CASTING PLANT FOR PRODUCING THIN CONTINUOUS CASTINGS

Indian Patents

Recently Granted Patents

  Recently Published Patents

Title of Invention	PROCESS FOR CASTING THIN CONTINUOUS CASTINGS AND STRIP-CASTING PLANT FOR PRODUCING THIN CONTINUOUS CASTINGS

Abstract	The invention relates to a process and to a strip-casting plant for producing thin continuous casting, in particular of steel, comprising an endless belt on to which is directed liquid metal via a feeding means which comprises a casting duct and is in communication with a metallurgical vessel. In this regard, the feeding means (11) is designed to be a resistance duct part (14), and a second casting duct part (15), the month (16) of which faces the endless belt (31) and has dimensions which correspond to the finished product (S) in its cross-sectional area, and the feeding means (11) is connected to a receptacle (12) which is designed to be fed with liquid melt (M) from a metallurgical vessel (21), and measuring devices (71) are provided for detecting the level (P) of the liquid melt (M) in the receptacle (12) and/or the thickness (ds) of the continuous casting disposed on the endless belt (31). In addition, the measured values are in communication with an actuator (73) via a measuring and controlling device (72) which is connected to a device (24, 25) for adjusting the outflow rate from the metallurgical vessel (21).	

Full Text	The invention relates to a process for casting thin continuous castings, in particular of steel, using a strip-casting plant in which liquid metal is fed from a metallurgical vessel via a feeding means on to an endless belt, and a corresponding strip-casting plant.

When producing strips in a strip-casting process, with the strip surface cooled on one side, difficulties arise in the production of these strips with narrow thickness tolerances.

According to DE 35 21 778 C2, it is known to produce metal continuous castings in strip form, whereby the molten metal from a nozzle is applied on to the cooling surface, with a cooling body which is displaced past the nozzle with a narrow gap therebetween. In this regard, the outlet-side nozzle lip is adjustable with regard to its spacing from the cooling surface of the cooling body. The nozzle width (clear spacing) of the nozzle lip on the incoming and on the outgoing side of the continuous casting is arranged at a spacing which corresponds to the length of the cold solid-liquid interface.

Strip produced using this process and this apparatus does not provide satisfactory results.

The object of the invention is to provide a process together with a corresponding apparatus for casting thin continuous castings, by means of which it is possible to produce a continuous strip with close tolerance and the desired strip thickness, using simple constructional means and a reliable control of the process.

Accordingly the present invention provides a process for casting thin continuous castings, in particular of steel, using a strip-casting plant in which liquid metal is fed from a metallurgical vessel via a feeding means on to an endless belt, characterized by the following steps: a) the liquid metal is directed from the metallurgical vessel into a receptacle to which is connected the feeding means, b) prior to the liquid metal making contact with the endless belt, the liquid metal thread in the feeding means encounters a resistance which reduces the flow rate of said liquid metal thread such that it makes contact with the endless belt at a flow rate which corresponds to the rate of withdrawal of the strip and that it has a width in the contacting region which corresponds to the thickness of the continuous casting, c) the level of the liquid metal disposed in the receptacle and/or the thickness of the continuous casting disposed on the endless belt is measured and maintained at a constant value by control technology, d) the updated measured values are supplied to an actuator which controls the quantity of liquid metal discharged from the metallurgical vessel.

Accordingly the present invention also provmes a stnp-casnng plant lor producing thin continuous castings, in particular of steel, comprising an endless belt on to which is directed liquid metal via a feeding means which comprises a casting duct and is in communication with a metallurgical vessel, for carrying out the process described hereinabove, characterized in that the feeding means is designed to be a casting duct, which comprises a first casting duct part, which is designed to be a resistance duct part, and a second casting duct part, the mouth of which faces the endless beh and has dimensions which correspond to the finished product in its cross-sectional area, and in that the feeding means is connected to a receptacle which is designed to be fed with liquid melt from a metallurgical vessel, and in that measuring devices are provided for detecting the level of the liquid melt in the receptacle and/or the thickness of the continuous casting disposed on the endless beh, and in that the measured values are communicated to an actuator via a measuring and controlling device, which is connected to a device for adjusting the outflow rate fi"om the metallurgical vessel.

According to the invention, the quantity of liquid metal supplied is maintained constant relative to the quantity of finished product discharged, i.e. the cast strip withdrawn from the endless beh installation. Prior to the liquid metal making contact with the endless belt, the flow rate of the liquid metal thread is reduced such that it makes contact with the endless belt at a rate corresponding to the rate of withdrawal of the strip and, in the contacting region, the liquid metal thread has a thickness which is adjusted to the desired thickness of the continuous casting. In this regard, the level of the liquid metal in the metallurgical vessel upstream of the feeding means is adjusted such that the geodetic height conforms to P 

For the purpose of accurately maintaining the height of the level, measuring means, e.g. a float or a bubble-type level indicator, are provided for detecting the level, and for maintaining the thickness of the strip, e.g. distance probes are provided, and these act, via a measuring and controlling means, on an actuator which controls shut-off devices for controlling the flow rate. It is possible for these shut-off devices to be sliding gates or even a plug.

In order to adjust the flow rate of the liquid metal thread in a reliable manner, the casting duct is designed such that the first casting duct part constitutes a resistance duct part. The mouth of the second casting duct part is designed such that it has the same cross-sectional area as the subsequent finished product.

In an advantageous development, the resistance duct part is designed to be a throttle, having a width which is smaller than the subsequent thickness of the continuous casting, according to the formula dw = 0.5 to 0.8 x ds, with dv = the width of the resistance duct part and dg = the thickness of the continuous casting.

In addition, the casting duct has a shape such that the first duct part, which is designed to be a resistance duct, is longer than the second duct part.

In a further advantageous development, a resistance member is

provided in the resistance duct, and said member is designed to be a filter, having a free area of 0.6 to 0.8 x the cross-sectional area of the casting duct. In this regard, it is possible for the free area of said filter to be formed by bores provided in a refractory plate.

In one embodiment, the liquid metal thread is heated in the region of the feeding means. To this end, it is proposed that the wall of the casting duct be constructed of an electrically conductive refractory material and that an induction coil be used as the heating means.

An advantageous development of the invention involves decelerating the flow rate of the liquid metal thread. For this purpose, an eddy current brake is provided, on its own or in addition to the above-described throttle, the static magnetic field of which eddy current brake decelerates the flow rate of the liquid metal thread. In a further development, a linear motor-like arrangement is provided for decelerating the flow rate of the liquid metal thread by generating a field which travels in a direction opposite to the direction of flow of the melt.

In a specific embodiment, the first casting duct part is designed to be a pipe. It is possible for said pipe to be arranged in the bottom of the receptacle so as to point in a vertical direction. In the present embodiment, the mouth of said first casting duct part is connected to a second casting

duct part which is designed in the manner of a gaping funnel, the mouth of which has dimensions which correspond to the finished product. In this regard, it is possible for the second duct part, in order to ensure a uniform outflow rate across the breadth of the continuous casting, to have cross-sectional areas which become smaller in the direction of flow of the melt in the casting duct part.

An example of the invention is illustrated in the attached drawing, in which:

Figures 1 and 3 diagrammatically show the entire strip-casting plant for producing thin continuous castings.

Figure 2	shows resistance members in the casting

duct.

Figures 1 and 3 show a metallurgical vessel 21 filled with liquid metal M and comprising a bottom opening 22 in the bottom. An immersion spout 23, which dips into a melt M which is disposed in a receptacle 12, is arranged at said bottom opening 22.

In Figure 1, the bottom opening 22 of the metallurgical vessel 21 is designed to be sealed by means of a sliding gate 25, and in the vessel of Figure 3 by means of a plug 24. Via control exercised by an actuator 73, the quantity of liquid metal M flowing out of the metallurgical vessel 21 is continuously and

steadily controllable.

The level of the liquid metal M disposed in the receptacle 12 is detected via a level-measuring device 71, this being a float 74 in Figure 1 and a bubble-type level indicator 75 in Figure 3. The actuator 73 and the level-measuring device 71 are connected to a measuring and controlling device 72.

An endless belt 31, which has a driven guide roller 32 and a free roller 33, is provided below the receptacle 12. The liquid metal is deposited on to the carrying run 34 of the endless belt, where it solidifies and is then removed as the finished product S.

In Figure 1, the feeding means 11 is designed to be a casting duct which comprises a first casting duct part 14 which is designed to be a resistance duct part. Connected to said first casting duct part 14 is a second casting duct part 15 which comprises an outlet opening 16.

The width d of the resistance duct part is smaller than the thickness dg of the continuous casting. In this regard, the resistance duct part has a length L14 which is greater than the length of the second duct part L,j.

Instead of the smaller width d,, it is possible to provide a resistance member in the first casting duct part, as is illustrated in Figure 2.  It is possible to be designed as an

independent resistance member 41 having a rectangular opening (top part of the drawing) or it may be a filter 42 having bores 43 (bottom half of the drawing) . In this regard, the free area Ap is composed of the sum total of the bores 43, and has a size of 0.6 to 0.8 X AK (cross-sectional area of the casting duct) .

A heating means 51 is outlined in the wall 17 in the lower part of the feeding means 11, and an induction coil 52 in the upper part.

In Figure 3, the first casting duct part 14 is designed to be tubular and a second casting duct part 15 of the feeding means 11 is connected thereto. In this regard, the second casting duct part is designed as a gaping funnel which is inclined toward the carrying run 34 of the endless belt 31.

LIST OF REFERENCE NUMBERS

Feed

11	feeding means

12	receptacle

13	casting duct

14	first casting duct part / resistance duct part

15	second casting duct part

16	outlet opening

17	wall

Belt

31	endless belt

32	driven guide roller

33	loose roller

34	carrying run

Resistance

41	resistance member having a rectangular opening

42	filter

43	bores

Heating

51	heating means

52	induction coil

Deceleration

61	eddy current brake

62	linear induction motor

Measuring and controlling means

71	level-measuring device

72	measuring and controlling device

73	actuator

74	float

75	bubble-type level indicator

WE CLAIM :

1. Process for casting thin continuous castings, in particular of steel, using a strip-casting plant in which liquid metal is fed from a metallurgical vessel via a feeding means on to an endless belt, characterized by the following steps:

a)	the liquid metal is directed from the metallurgical vessel into a receptacle to which is connected the feeding means,

b)	prior to the liquid metal making contact with the endless belt, the liquid metal thread in the feeding means encounters a resistance which reduces the flow rate of said liquid metal thread such that it makes contact with the endless belt at a flow rate which corresponds to the rate of withdrawal of the strip and that it has a width in the contacting region which corresponds to the thickness of the continuous casting,

c)	the level of the liquid metal disposed in the receptacle and/or the thickness of the continuous casting disposed on the endless belt is measured and maintained at a constant value by control technology,

d)	the updated measured values are supplied to an actuator which controls the

quantity of liquid metal discharged from the metallurgical vessel.

2.	Process as claimed in claim 1, wherein the supplied quantity of liquid

metal is adjusted in the metallurgical vessel such that the geodetic height of the

liquid level (P) relates to the thickness (dg) of the continuous casting as P 
ds-

3.	Process as claimed in claim 1 or claim 2, wherein the liquid metal thread

is heated in the region of the feeding means.

4.	Process as claimed in claim 3, wherein the liquid metal is maintained at a temperature near its melting point.

5.	Process as claimed in any one of claims 1 to 4, wherein the flow rate of the liquid metal thread is reduced by means of throttling elements.

6.	Process as claimed in any one of claims 1 to 4, wherein the flow rate of the liquid metal thread is decelerated and that a static magnetic field is generated for decelerating the flow rate of the liquid metal thread.

7.	Process as claimed in any one of claims 1 to 4, wherein the flow rate of the liquid metal thread is decelerated and that a magnetic field, which is directed oppositely to the direction of flow of the melt, is generated for decelerating the flow rate of the liquid metal thread.

8.	Strip-casting plant for producing thin continuous castings, in particular of steel, comprising an endless belt on to which is directed liquid metal via a feeding means which comprises a casting duct and is in communication with a metallurgical vessel, for carrying out the process as claimed in claim 1, characterized in that the feeding means (11) is designed to be a casting duct

(13), which comprises a first casting duct part, which is designed to be a resistance duct part (14), and a second casting duct part (15), the mouth (16) of which faces the endless belt (31) and has dimensions which correspond to the finished product (S) in its cross-sectional area, and in that the feeding means

(11)	is connected to a receptacle (12) which is designed to be fed with liquid melt (M) from a metallurgical vessel (21), and in that measuring devices (71) are provided for detecting the level (P) of the liquid melt (M) in the receptacle

(12)	and/or the thickness (d2) of the continuous casting disposed on the endless beh (31), and in that the measured values are communicated to an actuator (73) via a measuring and controlling device (72), which is connected to a device (24, 25) for adjusting the outflow rate from the metallurgical vessel (21).

9.	Strip-casting plant as claimed in claim 8, wherein the resistance duct part (14) has a width (d), in accordance with d = 0.5 to 0.8 x dg, with 4 = thickness of the continuous casting.

10.	Strip-casting plant as claimed in claim 8 or 9, wherein the resistance duct part (14) has a length (L14), wherein Lu > L15; with L15  length of the second duct part (15).

11.	Strip-casting plant as claimed in claim 8, wherein a resistance member (41)

is provided in the resistance duct part (14) and is designed to be a filter (42)

having a free area (AF), with AF  0.6 to 0.8 x AK, with AK  cross-sectional

area of the casting duct.

12.	Strip-casting plant as claimed in claim 11, wherein the free area (AF) of

the filter (42) is constituted by bores (43) provided in a refractory plate (44).

13.	Strip-casting plant as claimed in any one of claims 8 to 12, wherein a heating means (51) is provided in the wall (17) of the casting duct (13).

14.	Strip-casting plant as claimed in claim 13, wherein the wall (17) of the casting duct (13) is constructed of electrically conductive refractory material, and in that the heating means (51) is an induction coil (52).

15.	Strip-casting plant as claimed in claim 8, wherein an eddy current brake

(61) is provided in the wall (17) of the casting duct (13) for decelerating the

flow rate of the liquid metal thread by means of a static magnetic field.

16.	Strip-casting plant as claimed in claim 8, wherein a linear motor-like arrangement (62) is provided for decelerating the flow rate of the liquid metal thread by generating a field which travels in a direction opposite to the direction of flow of the melt.

17.	Strip-casting plant as claimed in any one of claims 8 to 16, wherein the first casting duct part (14) is designed to be a pipe, the cross-sectional area in the region of its opening being designed to be a gaping funnel, and in that the second duct part (15) has substantially the same cross-sectional area as that of the continuous casting (S).

18.	Strip-casting plant as claimed in claim 17, wherein the cross-sectional areas of the casting duct (13) become smaller in the direction of flow of the melt, in order to ensure a uniform outflow rate of the liquid metal across the breadth of the metal thread.

19.	Process for casting thin continuous castings, substantially as hereinabove

described and illustrated with reference to the accompanying drawings.

20.	Strip-casting plant for producing thin continuous castings, substantially as

hereinabove described and illustrated with reference to the accompanying

drawings.	

Documents:

				432-mas-1998 abstract-duplicate.pdf

				432-mas-1998 abstract.jpg

				432-mas-1998 abstract.pdf

				432-mas-1998 assignment.pdf

				432-mas-1998 claims-duplicate.pdf

				432-mas-1998 claims.pdf

				432-mas-1998 correspondence-others.pdf

				432-mas-1998 correspondence-po.pdf

				432-mas-1998 description (complete)-duplicate.pdf

				432-mas-1998 description (complete).pdf

				432-mas-1998 drawings-duplicate.pdf

				432-mas-1998 drawings.pdf

				432-mas-1998 form-1.pdf

				432-mas-1998 form-13.pdf

				432-mas-1998 form-19.pdf

				432-mas-1998 form-2.pdf

				432-mas-1998 form-26.pdf

				432-mas-1998 form-29.pdf

				432-mas-1998 form-4.pdf

				432-mas-1998 form-6.pdf

				432-mas-1998 others.pdf

				432-mas-1998 petition.pdf

« Previous Patent

Next Patent »

Patent Number	201856	

Indian Patent Application Number	432/MAS/1998	

PG Journal Number	08/2007	

Publication Date	23-Feb-2007	

Grant Date	23-Aug-2006	

Date of Filing	03-Mar-1998	

Name of Patentee	M/S. SMS DEMAG AG	

Applicant Address	EDUARD-SCHLOEMANN-STR.4, 40237 DUSSELDROF	

Inventors:

#	Inventor's Name	Inventor's Address	

1	DR. ING.JOACHIM KROOS	SCHUNTERWEG 7, 38527 MEINE	

2	KARL. HEINZ SPITZER	STETTINGER STR. 2, 38678 CLAUSTHAL-ZELLERFELD	

3	DR. ING.ULRICH URLAU	AM FELDRAIN 2, 47445 MOERS	

4	DIPL. ING.HANS-JURGEN SCHEMEIT	KONIGSBERGER STR. 14, 40764 LANGENFELD	

PCT International Classification Number	B22D 11/00	

PCT International Application Number	N/A	

PCT International Filing date		

PCT Conventions:

#	PCT Application Number	Date of Convention	Priority Country	

1	19711116.5	1997-03-05	Germany	

© All Indian Patents, 2013-2021.

  Patent data available in the public domain from Indian Patents Office, Department of Industrial Policy and Promotions, Ministry of Commerce and Industry, Government of India.
