Repository: anandvc/allindianpatents

File: patents/201865-a-stainless-steel-wire-a-process-for-the-manufacture-of-a-wire-and-a-steel-for-the-stainless-steel-wire.html
Indian Patents. 201865:A STAINLESS STEEL WIRE A PROCESS FOR THE MANUFACTURE OF A WIRE AND A STEEL FOR THE STAINLESS STEEL WIRE

Indian Patents

Recently Granted Patents

  Recently Published Patents

Title of Invention	A STAINLESS STEEL WIRE A PROCESS FOR THE MANUFACTURE OF A WIRE AND A STEEL FOR THE STAINLESS STEEL WIRE

Abstract	The present invention relates to a stainless steel wire, a process for the manufacture of a wire and a steel for the stainless steel wire. The stainless steel wire of diameter smaller than 2 mm and with a tensile strength higher than 2100 MPa, characterized in that it consists of a steel whose chemical composition comprises, by weight: 0% < C< 0.03%,0% < Mn < 2%,0%< Si< 0.5%,8%< Ni< 9 %,17%<Cr< 18%,0%< Mo<0.4%, 3%< Cu<3.5%,0%< N< 0.03 %, S < 0.01 %, P < 0.04 %, the remainder being iron and impurities resulting from the production.	

Full Text	The present invention relates to a stainless steel wire, a process for the manufacture of a wire and a steel for the stainless steel wire. The stainless steel wire is of small diameter which has high mechanical characteristics and can be employed especially for the manufacture of springs or wires for the reinforcement of elastomers.

Fine drawn wires are known which have very high mechanical characteristics and consist of an unstable austenitic stainless steel of the 1.4310 type (according to standards EN 10088 and Pr EN 10270.3), the chemical analysis of which includes, by weight, from 16 to 19% of chromium, from 6 to 9.5% of nickel, not more than 0.8% of molybdenum, not more than 0.11% of nitrogen and from 0.05 to 0.15% of carbon. The mechanical characteristics obtained for the drawn wire result both from the cold working and from the formation of a" martensite generated by the cold working resulting from the wiredrawing. These wires can be employed for the manufacture of springs which are obtained by forming the wire and then relaxing and hardening heat treatment. This technique has at least one disadvantage which results from the very great consolidation during the drawing. As a result of the extent of this consolidation, when the wire diameter is small, only a few alternating drawing and hyperquenching heat treatment cycles can be obtained. This complicates the manufacture and increases its cost.

There are also known fine drawn wires which have very high mechanical characteristics and can be employed especially for the manufacture of springs, consisting of an austenitic stainless steel with secondary hardening by precipitation of NiAl, of the 1.4568 type (according to standard EN 10088 and Pr EN 10270), whose chemical analysis includes, by weight, from 16 to 18% of chromium, from 6.5 to 7.8% of nickel and from 0.7 to 1.5% of aluminum.

This technique has the advantage of enabling springs to be manufactured from a wire  of mechanical  characteristics  which  are  substantially  lower  than  the

mechanical characteristics desired £or the spring, and this makes it easier to carry out the forming operation. The final mechanical characteristics can, in fact, be obtained by an aging heat treatment which produces a hardening by precipitation. On the other hand, this technique, firstly, has the disadvantage of employing steel grades containing elements which are easily oxidizable or nitridable, which give rise to the formation of inclusions that are detrimental to the fatigue strength of the springs, and, secondly, these steel grades result, as in the preceding case, in a very considerable consolidation during the wiredrawing and this, in the same way, requires a succession of alternating wiredrawing and hyperquenching treatment cycles.

The aim of the present invention is to overcome these disadv2uitages by providing an austenitic stainless steel wire which can be hardened by precipitation, which has, in the cold-worked state before aging, a tensile strength higher than 2200 MPa at a diameter of between 0.4 and 0.5 imn, higher than 2225 MPa at a diauneter of between 0.3 and 0.4 mm, higher than 2250 MPa at a disuneter of between 0.2 and 0.3 mm, higher than 2275 mm at a diameter smaller than 0.2 mm, and which is easy to draw or to roll cold.

This wire may be round, oval or polygonal in section, for example triangular, square, rectangular or hexagonal in section. When it is round in section its size is defined by its diameter; when it is not ro\ind in section its size is defined by the disuneter of a wire whose section would have the same area. In all cases the dieuneter of the wire will be referred to.

To this end, the subject-matter of the invention is a stainless steel wire of dieuneter smaller thsui 2 mm and with a  tensile  strength higher *than 2100 MPa, consisting  of  a  steel  whose  chemical  composition includes, by weight:

0 %  s  C  s  0.03 % 0 %  s  Mn  s  2 %

0	%	s	Si	s	0.5  %

8	%	s	Ni	s	9  %

17	%	s	Cr	s	18  %

0	%	s	Mo	s	0.4  %

3	%	s	Cu	s	3.5  %

0	%	s	N	s	0.03  %

			S	s	0.01  %

			P	s	0.04  %

the remainder being iron and is^urities resulting from the production.

This wire can be employed especially for manufac-

turing a spring or for producing a cable or may consti-tute the core of a wire for elastomer reinforcement.

The invention also relates to a process for the manufacture of the wire according to the invention. The process consists in obtaining a supply of a machine wire of diameter greater than or equal to 5 mm, consisting of an austenitic steel whose chemical composition is consistent with what is indicated above, in subjecting it to a hyperguenching treatment in order to give it an entirely austenitic structure, in pickling it and in forming it by cold plastic deformation, generally without intermediate heat treatment, or, in the case of the smallest diameters, with an intermediate hyperguenching followed by a reduction in section greater than 300. The aim of the forming by cold plastic deformation is especially to reduce the section and, optionally, to give the wire section the desired shape (round, square, triaingle, and the like) . This plastic deformation can be performed by wiredrawing, by rolling or by any other process for manufacturing a wire by cold plastic deformation. The process may be supplemented by an aging heat treatment performed on the strongly cold-worked wire, and consisting of a hold at a temperature of between 400 and 475"C for a period of between 5 min and 3 hours.

Finally, the invention relates to an austenitic stainless steel whose chemical composition includes, by weight:

0  %	s	c	s	0.03  %

0  %	s	Mn	s	2  %

0  %	s	Si	s	0.5  %

8  %	s	Ni	s	9  %

17  %	s	Cr	s	18  %

0  %	s	Mo	s	0.4  %

3  %	s	Cu	s	3.5  %

0  %	s	N	s	0.03  %

		S	s	0.01  %

		P	s	0.04  %

the remainder being iron aind impurities resulting from the production.

The invention will now be described more precisely, but without any limitation being istplied, and illustrated by the examples which follow.

To manufacture a fine drawn wire of diameter smaller than or equal to 2 mm, a machine wire is employed of diameter greater than or equal to 5 mm made of austenitic stainless steel whose chemical cosposition includes, by weight:

-	less than 0.03 % of carbon because, above this, the martensite present in a high proportion in the drawn wire becomes sensitive to delayed rupture and the springs can then crack under the effect of residual forming stresses; in general the carbon content is higher than 0.005 % because it is extremely difficult to descend below during the refining operations;

-	from 0 % to 2 %, and preferably more tham 2 %, of manganese, to bind the sulphur and prevent the formation of chromiTom sulphides of low melting point; above 2 % the steel becomes very difficult to decarbonize without reoxidizing the manganese, and this veiry appreciedsly increases the costs of manufacture;

-	from 0 % to 0.5 % of silicon, the presence of which (in general more than 0.1 %) results from the production of the steel and greatly hardens the martensite present in the cold-worked wires; in order to avoid an excessive hardening before the forming operation, its content is limited to 0.5 %;

-	from 8 % to 9 % of nickel, to guarantee an austenitic structure during the hot rolling and after the hyper-guenching treatment;

-	from 17 % to 18 % of chromium to obtain a sufficient corrosion resistance without giving rise to too many difficulties in pickling after the hot rolling;

-	from 0 % to 0.4 % of molybdenxua to improve the corrosion behaviour without damaging the other properties;

-	from 3 % to 3.5 % of copper to permit the hardening by precipitation during the aging treatment after wire¬drawing; the content is limited to 3.5 % because, above this, copper gives rise to difficulties in hot rolling;

" from 0 % to 0.03 % of nitrogen which results from the production; its content is generally higher than 0.005 %, but must remain lower than 0.03 % to avoid risks of delayed cracking;

-	less than 0.01 % of sulphur, which is an impurity whose content must be limited because, in too large a c[uantity, it makes the drawn wires brittle;

-	less tham 0.04 % of phosphorus, which is an impurity which can create defects during hot rolling;

the remainder being iron and impurities resulting from the production.

All of the elements have an effect on the stadai-lity of the austenitic structure during the hot rolling and after hyperquenching, but also on the solidification structure. The regions of composition for each of the elements have been chosen such as to make this solidifi¬cation structure ferritic and free from high segregations.

As the inventors have unexpectedly observed, this steel has the advantage of making it possible to reach high mechanical characteristics by wiredrawing suid structural hardening without requiring any intermediate annealing, even in the case of diauneter reductions of more them 20-fold.

With the steel which has just been defined a machine wire of diameter greater than or equal to 5 mm is

manufactured by hot rolling and is subjected to a hyper-quenching treatment consisting in heating to a tempera¬ture between 800°C and 1250°C, followed by air, or more rapid, cooling, in order to give it an entirely austenitic structure, and it is then pickled.

The hyperquenched and pickled machine wire thus obtained is then drawn to a diameter smaller than 2 mm in one or more stages, each of several passes, without it being necessary to perform an intermediate heat treat¬ment, at least as long as the ratio of the initial section to the final section remains smaller than 485. To manufacture the smallest diameters, especially the diameters smaller than 0.25 mm, it may be necessary to perform an intermediate hyperquenching intended to restore the deformability of the metal. However, in this case, in order to obtain the desired mechanical charac¬teristics, the final cold working, that is to say that performed after the intermediate hyperquenching, must correspond to a reduction in section greater than 300 (final section/initial section s 1/300).

To obtain the final desired mechauiical properties, that is to say a tensile strength, as a function of the diameter, in accordance with the standard and repeated in the table below, an aging heat treatment is performed.

minimum	tensi	le  strength imposed by the  standards

4 am	1.5/1.75	1.25/1.5	1/1.25	0.8/1	0.65/0.8	0.5/0.85	0.4/0.5	0.3/0.4	0.2/0.3	s  0.2

R HPa	1950	2000	2050	2100	2125	2150	2200	2225	2250	2275

This aging treatment consists in heating for a period of between 5 min and 3 hours to a temperature of between 400 and 475 °C. It gives rise to a hardening resulting from the precipitation of e Cu (c.f.c.) in a centred cubic structure (a" martensite induced by the wiredrawing deformation). With everything else being otherwise equal, this hardening is proportionally greater the higher the a"  martensite content.

According to the envisaged application, the aging treatment may be performed either directly after wiredrawing or after additional operations have been performed on the wire, for example after it has been formed to manufacture a spiral spring.

By way of example, drawn wires 1 mm, 0.5 mm and 0.25 mm in diameter in accordaoice with the invention were manufactured by starting with a machine wire 5.5 mm in diameter, consisting of an austenitic stainless steel whose chemical composition was the following (in % by weight):

c	Mn	SI	Mi	Cr	Mo	Cu	N	S	P

0.011	1.83	0.4	8.08	17.24	0.36	3.24	0.027	0.004	0.025

The machine wire was hyperguenched by reheating to 1080°C and cooling with water auid then pickled.

The machine wire was then drawn according to the following schemes:

-	wire 1 mm in diameter: in one drop from 5.5 mm to 1 mm, in 12 passes;

-	wire 0.5 xom in diameter: from the cold-worked 1 mm wire, in one drop of 8 passes from 1 mm to 0.5 mm;

-	wire 0.25 mm in diameter: from the cold-worked 1 mm wire in one drop of 5 passes from 1 mm to 0.7 mm followed by a drop of 8 passes from 0.7 mm to 0.25 mm, without intermediate heat treatment.

After drawing, the wire was aged by holding at 435°C for 1 hour.

The mechanical characteristics (tensile strength Rm and strength at a plastic deformation of 0.2 %, Rpo.2) obtained before and after aging, as well as the OL" martensite content, were:

The wires thus obtained were employed for mzuxu-facturing springs as indicated above, which have the advantage of exhibiting characteristics that are at least equal to those of the springs xoanufactured in 1.4310 standard grade, with an equal, or even improved, relaxa¬tion, while being simpler and less costly to manufacture.

Because of their characteristics, the wires according to the invention can also be employed for manufacturing wires for the reinforcement of elastomers, for example for producing tyre reinforcements. These reinforcing wires comprise a core consisting of a drawn wire according to the invention, coated, for example, by nickel- and brass-plating (this coating is intended to ensure good bonding with rubber).

WE CLAIM;

1.	A stainless steel wire of diameter smaller than 2 mm and with a tensile strength

higher than 2100 MPa, characterized in that it consists of a steel whose chemical

composition comprises, by weight:

the remainder being iron and impurities resuhing from the production.

2.	The wire as claimed in claim 1, wherein its diameter is smaller than or equal to 0.5 mm and its tensile strength higher than or equal to 2200 MPa.

3.	The wire as claimed in claim 1 or 2, wherein its diameter is smaller than or equal to 0.3 mm and its tensile strength higher than or equal to 2250 MPa.

4.	The wire as claimed in claim 1, 2 or 3, wherein its diameter is smaller than or equal to 0.2 mm and its tensile strength higher than or equal to 2275 MPa.

5.	A spring characterized in that it consists of a wire as claimed in any one of claims 1 to 4.

6.	A wire for elastomer reinforcement comprising at least one core made of stainless steel, characterized in that the core consists of a wire as claimed in any one of claims 1 to 4.

7.	A process for the manufacture of a wire as claimed in claim 1, wherein a supply is obtained of a machine wire of diameter greater than or equal to 5 mm made of a steel whose chemical composition comprises, by weight:

the remainder being iron and impurities resulting from the production, a hyperquenching is performed on the machine wire in order to obtain an entirely austenitic structure, and a forming by cold plastic deformation is performed to obtain a diameter smaller than 2 mm.

8.	The process as claimed in claim 7, wherein the forming by cold plastic deformation is performed without intermediate heat treatment.

9.	The process as claimed in claim 7, wherein the forming by cold plastic deformation is performed with an intermediate hyperquenching and the reduction in section performed after the intermediate hyperquenching is greater than 300.

10.	The process as claimed in claim 8 or claim 9, wherein, in addition, an aging heat

treatment is performed, consisting of a hold at a temperature of between 400°C and

475°C for a period of between 5 min and 3 hours.

11.	A steel for the manufacture of a wire as claimed in claim 1, characterized in that

its chemical composition comprises, by weight:

the remainder being iron and impurities resulting from the production.

12.	The wire as claimed in any one of claims 1 to 4, wherein its section is round.

13.	The process as claimed in any one of claims 7 to 9, wherein the forming by cold

plastic deformation is a wiredrawing in several passes.	

Documents:

				2868-mas-1997 abstract-duplicate.pdf

				2868-mas-1997 abstract.pdf

				2868-mas-1997 claims-duplicate.pdf

				2868-mas-1997 claims.pdf

				2868-mas-1997 correspondence-others.pdf

				2868-mas-1997 correspondence-po.pdf

				2868-mas-1997 description (complete)-duplicate.pdf

				2868-mas-1997 description (complete).pdf

				2868-mas-1997 form-19.pdf

				2868-mas-1997 form-2.pdf

				2868-mas-1997 form-26.pdf

				2868-mas-1997 form-4.pdf

				2868-mas-1997 form-6.pdf

				2868-mas-1997 others.pdf

				2868-mas-1997 petition.pdf

« Previous Patent

Next Patent »

Patent Number	201865	

Indian Patent Application Number	2868/MAS/1997	

PG Journal Number	08/2007	

Publication Date	23-Feb-2007	

Grant Date	08-Aug-2006	

Date of Filing	12-Dec-1997	

Name of Patentee	M/S. SPRINT METAL SOCIETE DE PRODUCTIONINTERNATIONAL DE TREFILES	

Applicant Address	IMMUEBLE LA PACIFIC 11/13 COURS VALMY- LA DEFENSE 7-92800 PUTEAUX,	

Inventors:

#	Inventor's Name	Inventor's Address	

1	JOEL MARANDEL	25 RUE MAURICE GENEVOIX 58640 VARENNES-VAUZELLES	

PCT International Classification Number	C22C 38/42	

PCT International Application Number	N/A	

PCT International Filing date		

PCT Conventions:

#	PCT Application Number	Date of Convention	Priority Country	

1	96 16 250	1996-12-31	France	

© All Indian Patents, 2013-2021.

  Patent data available in the public domain from Indian Patents Office, Department of Industrial Policy and Promotions, Ministry of Commerce and Industry, Government of India.

File: patents/201932-aluminum-cathode-base-plate-with-insert-of-dielectric-material.html
Indian Patents. 201932:"ALUMINUM CATHODE BASE PLATE WITH INSERT OF DIELECTRIC MATERIAL"

Indian Patents

Recently Granted Patents

  Recently Published Patents

Title of Invention	"ALUMINUM CATHODE BASE PLATE WITH INSERT OF DIELECTRIC MATERIAL"

Abstract	There is provided an aluminum cathode base plate which has an insert of dielectric material at an upper edge thereof, in the vicinity of the solution line of the electrolytic cell when the cathode is placed into such cell for the purpose of electrodeposition of zinc. The insert has a flat surface which is raised or projected above the surface of the aluminum base plate by a distance of 0.5 mm to 1.5 mm on both sides of the base plate. In this manner, when the stripping knife strikes the dielectric insert during stripping of the electrodeposited zinc sheets and then penetrates between the zinc sheets and the aluminum base plate, it will not hit and damage the perpendicular interface between the dielectric insert and the aluminum base plate. This will avoid rapid deterioration of the base plate and will significantly improve its life span.	

Full Text	BACKGROUND OF THE INVENTION

  Field of the Invention

This invention relates to an aluminum cathode base plate used in the electrodeposition of zinc sheets and subsequent stripping or peeling of the electrodeposited zinc sheets therefrom., In particular, the invention relates to a cathode base plate provided with an insert of dielectric or insulating material at an edge of the base plate in the vicinity of the solution line of the electrolytic cell.  2.  Brief Description of the Prior Art

It is generally known in the art to provide aluminum cathode base plates with inserts of dielectric material so that the blades of the stripping knife would first strike the dielectric surface and then penetrate between the zinc sheets and the cathode base plate in order to strip the zinc sheets from the latter. This is disclosed, for example, in applicant's Canadian patent application No. 2,178,776 filed June 11, 1996 entitled "Method and Apparatus ror Automated Stripping of Zinc Sheets from Aluminum Cathode Base Plates".

Such prior art base plates use dielectric or insulating inserts which are essentially flush with the adjacent surface of the plate as disclosed, for example, in Canadian patent No. 1,169,025 issued June 12, 1984.

-1A-

OBJECTS AND SUMMARY OF THE INVENTION

It is an object of the present invention to provide an improved aluminum cathode base plate wherein the surface of the insert of dielectric material is raised with reference to the adjacent surface of the plate.

Another object of the present invention is to provide an insert which has a predetermined shape and protrusion, particularly in the area where the knifes penetrate between the zinc sheets and the cathode.

Other objects and advantages of the present invention will become apparent from the following description of the invention.

In conventional aluminum cathode base plates, where the dielectric inserts are flush with the base plate, the base plate has a life span of less than 200 strips and thus remains in service approximately 12-13 months. Thus, such base plates must be replaced approximately once a year at a cost usually exceeding one million dollars, depending on the size of the zinc plant.

The failure of aluminum cathode base plates with flush dielectric inserts has been identified as being produced by a gradual opening of the interface between the insert and the adjacent aluminum surface; this is the interface which is perpendicular to the surface of the base plate. When the base plates with flush inserts are stripped by the stripping machine, the knife travels across the interface and, over a period of cycles, pushes back the aluminum and opens up the interface. Zinc is

electrodeposited in the interface after every strip and when it is subsequently stripped, it further damages the interface. Eventually the interface becomes so wide,that the stripping knives are prevented from peeling the zinc deposit. The cathode base plate must thus be removed from service prematurely because of its inability to be stripped by the automated stripper.

The applicant has surprisingly found that this deficiency can be readily obviated by raising the level of the dielectric insert slightly above the surface of the aluminum cathode, so that the knife will still penetrate between the cathode and the zinc sheet, but will not strike the perpendicular aluminum-dielectric interface when doing so. This protrusion of the flat surface of the dielectric insert is usually between 0.5 mm and 1.5 mm over the aluminum base plate surface and most preferably about 0.8 mm. Although, to simplify the installation of the dielectric insert, the entire insert surface may be so raised, it is sufficient to raise only the area where the knifes penetrate between the cathode base plate and the zinc sheets, while the remainder of the insert may be essentially flush with the cathode plate.

Although a dielectric insert of any suitable shape can be used in conjunction with the present invention, it has been found that an insert having the shape of a teardrop is especially advantageous. The area where it extends furthest into the base plate is made to

-3-

correspond with the spot where the knife penetrates between the plate and the zinc sheets to strip the latter and at least this area is made to project above the surface of the aluminum cathode as indicated above.

/ACCOMPANYING BRIEF DESCRIPTION OF THE/DRAWINGS

The invention will further be described with reference to the accompanying drawings in which:

Fig. 1 shows a plan view of an edge portion of an aluminum cathode base plate according to an embodiment of the present invention;

Fig. 2 shows a section view along line A-A of Fig. 1;

Fig. 3 shows a plan view of an edge portion of an aluminum cathode base plate according to another embodiment of the present invention;

Fig. 4 is a section view along line D-D of Fig. 3; and

Fig. 5 shows a stripping machine for automatically stripping zinc sheets from the base plates of the present invention.

DETAILED DESCRIPTION OF THE INVENTION In all figures, the same elements are identified by the same reference numbers.

Portion 10 of the aluminum cathode base plate illustrated in Fig. 1 and Fig. 3 is in the area also shown in Fig. 5 as portion 10 of the aluminum cathode base plate 12. According to one embodiment of the

-4-

invention the upper edge of the base plate 12 is provided with an elongated, generally parabolic insert 14 of a dielectric material having a shape of a tear-drop. , Although this is a preferred shape of the dielectric insert, any other suitable shape may also be used.

As shown in Fig. 2, the insert 14 is so mounted on plate 12, that it projects over the surface of plate 12 by a distance illustrated by arrows C-C which may, for example, be 0.8 mm. The dielectric material may, for instance be a polyester or a vinyl ester polymer, such as an epoxy-based vinyl ester with added elastomer, however, any suitable dielectric resin material that can be properly shaped and mounted would be satisfactory. Preferably the resin material is used with inert fillers, such as silicon based fillers. The projection C-C should be provided at least in the area B of Fig. 1 where the stripping knife shown by broken lines 30 strikes in order to strip the zinc sheet deposited by electrolysis on the aluminum cathode base plate 12. During the electrodeposition, both sides of the base plate 12 are coated with zinc except for the portion 14 covered with the dielectric material and the side strips 16 also made of appropriate dielectric material and clipped, as is known in the art, on each edge of the cathode plate to prevent deposition of zinc on the edges, which would render automatic peeling or stripping impossible.

Dielectric insert 14 is mounted onto plate 12 in any suitable manner. One method is to machine the desired

-5-

area of the base plate to a smaller thickness and then coat this area with the dielectric material by resin transfer molding or compression molding. So that the dielectric material will be well anchored, one or a plurality of holes 18 (see Fig. 2) may be provided in the thinned down area, thus permitting interconnection of the dielectric material from both sides. The exact manner in which the dielectric material is applied is, however, not important, for the purpose of the present invention, so long as it is well mounted and fastened and has a predetermined projection as illustrated by arrows C-C in Fig. 2 at least in area B shown in Fig. 1. Also, as shown in Fig. 2, the edge 20 of the raised portion may be chamfered for instance at an angle of 45°.

Figs. 3 and 4 show another way of providing plate 12 with the dielectric insert 14. Here, a cut-out is made in the upper edge of plate 12 along line 15 shown as a broken line. The thinned down section of plate 12 is then formed only of the strip 17 which runs between the cutout line 15 and the edge of the raised portion 20. This strip 17 is provided with a plurality of holes 18 which permit interconnection of the dielectric material which is thereby connected with the plate 12 only within the area of strip 17 while the rest of the insert 14 remains a solid dielectric insert. This is particularly well illustrated in Fig. 4 which represents a cross section along line D-D of Fig. 3 and where the projection C-C is the same as in Fig. 2 and the edge 20 of the raised

-6-

portion is also chamfered.

Referring to Fig. 5, it shows an automatic stripping machine such as described in applicant's Canadian patent application No. 2,178,776, in which a plurality of aluminum cathode base plates 12, with zinc sheets electrodeposited on each side thereof, are suspended in parallel by their supporting bars 24 within the framework 26 and are then automatically stripped one by one by a stripping assembly 28 with knives 30 which swing in a predetermined sequence about a pivot 32. During stripping, the cathodes 12 are maintained in a straight position with the help of an arm 34 which is lowered simultaneously with the stripping assembly 28. Once the zinc sheets are stripped, they fall into the U-shaped trough 36 having a conveyor at its bottom which carries the stripped sheets out of the stripping machine. Area 10 on the aluminum cathode base plate 12 shown in Fig. 5 represents the gist of the present invention. When using standard plates where dielectric insert 14 is flush with the surface of the cathode 12, and operating the stripping machine as outlined above, no more than 200 strips could be achieved before the cathodes 12 had to be replaced. On the other hand, when using the same machine on the cathodes of the present invention with a 0.8 mm protrusion of the dielectric insert 10 above the surface of the cathode 12, over 360 stripping cycles have been achieved in 25 months of stripping and the cathodes are still in operation. Accelerated erosion tests have shown

-7-

that with such design, the cathode 12 is able to endure about 500 stripping cycles before the surface of the dielectric insert wears down to become flush with the aluminum surface. Thus, the life of the cathodes of the present invention may be more than doubled compared to those having flush surfaces of cathode and dielectric insert. This is clearly a significant advance in the art.

WE CLAIM :

1 1.  An aluminum cathode base plate having an insert of dielectric material at an upper edge thereof, in the vicinity of the solution line of the electrolytic cell when the base plate is placed in such cell, said insert having a flat surface raised above the surface of the base plate by a distance such that a stripping knife will penetrate between the base plate and zinc sheets eiectrodeposited thereon without hitting the perpendicular interface between the aluminum cathode base plate and the dielectric insert, said insert being so raised at least in the area where said stripping knife strikes the insert prior to penetrating between the base plate and the zinc sheets eiectrodeposited thereon.

2.	An aluminum cathode base plate according to claim 1,

in which the distance by which the surface of the

dielectric insert projects over the surface of the base

plate on each side of said base plate is between about

0.5 mm and 1.5 mm.

3.	An aluminum cathode base plate according to claim 2,

in which said distance is about 0.8 mm.

4.	An aluminum cathode base plate according to claims

1, 2 or 3, in which the raised edge of the dielectric

insert is chamfered in the region where it meets the

aluminum base plate.

5.	An aluminum cathode base plate according to claim 4,

in which said raised insert is chamfered at an angle of

45°.

-9-

6.	An aluminum cathode base plate according to any one

of the preceding claims 1 to 5, in which the curvature of

the raised dielectric insert where it meets the aluminum

cathode has the shape of a tear-drop, and the stripping

knife is adjusted to strike said insert in the area where

it projects furthest into the base plate.

7.	An aluminum cathode base plate according to any one

of claims l to 6, in which the insert is made of an

epoxy-based vinyl ester polymer.

8.	An aluminium cathode plate, substantially as herein

described, particulary with reference to the accompanying

drawings.

There is provided an aluminum cathode base plate which has an insert of dielectric material at an upper edge thereof, in the vicinity of the solution line of the electrolytic cell when the cathode is placed into such cell for the purpose of electrodeposition of zinc. The insert has a flat surface which is raised or projected above the surface of the aluminum base plate by a distance of 0.5 mm to 1.5 mm on both sides of the base plate. In this manner, when the stripping knife strikes the dielectric insert during stripping of the electrodeposited zinc sheets and then penetrates between the zinc sheets and the aluminum base plate, it will not hit and damage the perpendicular interface between the dielectric insert and the aluminum base plate. This will avoid rapid deterioration of the base plate and will significantly improve its life span.	

Documents:

				02057-cal-1998-abstract.pdf

				02057-cal-1998-claims.pdf

				02057-cal-1998-correspondence.pdf

				02057-cal-1998-description(complete).pdf

				02057-cal-1998-drawings.pdf

				02057-cal-1998-form-1.pdf

				02057-cal-1998-form-2.pdf

				02057-cal-1998-form-3.pdf

				02057-cal-1998-form-5.pdf

				02057-cal-1998-g.p.a.pdf

				02057-cal-1998-letters patent.pdf

				02057-cal-1998-priority document.pdf

				2057-CAL-1998-CORRESPONDENCE 1.1.pdf

				2057-CAL-1998-CORRESPONDENCE.pdf

				2057-CAL-1998-FORM 27 1.1.pdf

				2057-CAL-1998-FORM 27.pdf

				2057-CAL-1998-FORM-27.pdf

« Previous Patent

Next Patent »

Patent Number	201932	

Indian Patent Application Number	2057/CAL/1998	

PG Journal Number	08/2007	

Publication Date	23-Feb-2007	

Grant Date	23-Feb-2007	

Date of Filing	23-Nov-1998	

Name of Patentee	FALCONBRIDGE LIMITED	

Applicant Address	SUITE 1200, 95 WELLINGTON STREET WEST, TORONTO, ONTARIO, CANADA M5J 2V4	

Inventors:

#	Inventor's Name	Inventor's Address	

1	MARC J. BOISSONEAULT	4370 MARQUIS COURT, HAMMER, ONTARIO CANADA P3P 1X8	

2	GASTON A GIRARD	399 NOSOV DRIVE, IROQUOIS FALLS, ONTARIO CANADA P0K 1G0	

3	JOHN ROBERT MACLEAN	150 KELLY ANN DR., UNIT 26, TIMMINS ONTARIO CANADA P4P 1G1	

PCT International Classification Number	C25 C 7/02	

PCT International Application Number	N/A	

PCT International Filing date		

PCT Conventions:

#	PCT Application Number	Date of Convention	Priority Country	

1	2,224,790	1997-12-12	Canada	

© All Indian Patents, 2013-2021.

  Patent data available in the public domain from Indian Patents Office, Department of Industrial Policy and Promotions, Ministry of Commerce and Industry, Government of India.
