Repository: anandvc/allindianpatents

File: patents/201965-a-spherical-elastomer-bearing-assembly.html
Indian Patents. 201965:"A SPHERICAL ELASTOMER BEARING ASSEMBLY"

Indian Patents

Recently Granted Patents

  Recently Published Patents

Title of Invention	"A SPHERICAL ELASTOMER BEARING ASSEMBLY"

Abstract	This invention relates to a spherical elastomer bearing assembly (44,44a,44b,44c) and an inner element (24,24a,24b,24c) having a generally spherical external surface (26,26c); a generally cylindrical outer element (28,28a,28b) having a generally spherical inner surface (30) which receives said external surface (34) of said outer element (28) for pivotal movement; an elastomeric member (32,32a,32b,32c) which surrounds and is bonded to at least one of said inner element (24) and said outer element (28) whereby said spherical bearing assembly (44) is received in and retained by a generally cylindrical opening (42,42a,42b) of a housing (40,40a,40b) and reduces transmission of vibrations to and from said housing (40).	

Full Text	Background and Summary of the Invention

The present invention  is  directed  to the  field of spherical  bearings.  More

particularly this invention is directed to  a spherical bearing elastoffler assembly having an elastomeric member to provide isolation of transmitted vibrations.

Spherical rod ends, that is, rod ends having spherical bearings, are widely used to make various connections including control cables and clutch linkages in class 8 trucks, farm tractors, off highway vehicles and other types of equipment. Such rod ends typically comprise a spherical bearing (a metal element with an external spherical configuration and a second metal element with a complementary internal spherical surface with a Teflon® coating or a similarly configured plastic element) in a housing. The housing has (i) a cylindrical opening that receives the spherical bearing and (ii) a radially extending stud that typically has an internal thread that can be directly threaded onto the end of a cable, or the like. The outer member can be retained in the housing by press fit or other mechanical connection such as staking, or the like. The inner metallic element of the spherical bearing can be bolted to a bracket or other connector and the pivotabihty of the spherical bearing permits misalignment and movement of the cable relative to the connector, as needed.

A particular problem with such rod ends is that this rigid construction forms a linking path for the transmission of vibration, some of which takes the form of sound energy, i.e., noise. As efforts are made to make the cabs of these trucks, tractors and off-highway vehicles quieter, something must be done to isolate these transmission paths. The present invention proposes to bond an elastomeric layer to at least one of the inner and outer elements to interrupt (isolate) this direct transmission path. The elastomer may be natural rubber, neoprene. silicon elastomer, fluorocarbon elastomer, EPDM. SBR, PBR or blends thereof. Further, high temperature applications may require the use of other elastomers such as Viton® polymer, for example. In one embodiment, the elastomer is positioned between the inner and outer elements and bonded to both. In yet another embodiment, the spherical ring inner element is replaced with an elongated stud having a spherical head portion. The opposing end of the stud is externally threaded for bolting through a connector.

2.

Various other features, advantages and characteristics of the present invention will become apparent after a reading of the following detailed description of the preferred embodiments.

Accompanying Brief Description of the/Drawings

The present invention is described in conjunction with the following figures, like reference numerals describe like parts, in which

Fig. 1A is front view of a first preferred embodiment of the present invention; Fig. 1B is a side view in partial cross section of the first embodiment;

Fig. 2A is a cross-sectional side detail of second embodiment of an elastomeric bearing assembly before it is installed in its housing;

Fig. 2B is a side view in partial section of the second embodiment;

Fig. 3A is a cross-sectional side view of a third embodiment of the present invention shown partially assembled;

Fig.  3B is a cross-sectional side view of the third embodiment in its fully assembled condition; and

Fig.  4 is a cross-sectional side view of a fourth embodiment of the present invention.

Detailed Description of the Preferred Embodiments

A first embodiment of the spherical rod end of the present invention is shown in Figs. 1A and 1B generally at 20. A spherical bearing 22 includes an inner element 24 which is preferably metallic, having an outer spherical surface 26 and a cylindrical outer element 28 which is preferably plastic, having a complimentarily formed inner surface 30 which pivotally receives inner element 24. Typically the outer element 28 will be made_pf a glass-filled nylon material. Alternatively, element 28 may be substantially metallic with a Nylatron coating on the surface which engages element 24.  Preferably, the spherical

-3-

bearing 22  is of the type identified as  PLS-10-G  available  from  Alinabal, Millfprd

Connecticut, although other bearings could be used.	

A wheel-shaped elastomcric member 32 is bonded to the exterior of outer element 28. The elastomer of member 32 may be natural rubber, neoprene, fluorocarbon elastomer, EPDM,SBR,PBR or blends thereof. Further, high temperature applications may require the use of other elastomers such as silicon elastomer or Viton© elastomer. Member 32 has an external surface portion 34 which is generally cylindrical and a pair of flanges 36 and 38 which extend radially outwardly therefrom. Rod end housing 40 has a cylindrical opening 42 which will typically be of a diameter which is slightly smaller than that of surface portion 34. Indeed, it is preferred that the elastomer of member 32 be precompressed by opening 42 by an amount equal to 30% of the thickness of the elastomer. Precompression of at least 5 % extends the useful life of the elastomer. The bearing assembly 44 (bearing 22 with the elastomeric member 32 bonded thereto) is press fit into opening 42. Flanges 36 and 38 extend on either side of the opening 42 and serve to retain the bearing assembly 44 in opening 42.

The end 46 of rod end housing 40 opposite the end with opening 42, has a tapped bore 48 that may be threaded directly on the end of a control cable, clutch linkage or the like. It will be appreciated that an externally threaded stud could replace tapped bore 48. The other end which houses the bearing assembly 44 can be bolted to a bracket or other connector (not shown). Inner element 24 can preferably pivot relative to outer element 28 by an amount equal to at least 15° in any direction; that is, a central axis of inner element 24 can pivot through a conic inclusive angle of 30° relative to the central axis of the outer element 28 to permit misalignment and movement, if needed, as in the case of a clutch linkage, for example. The elastomer of member 32 will prevent the.transmission of vibration across member 32 from the cables or linkage into the cab of the vehicle.As noted earlier, this vibration may be in the audible range and form part of the background noise. It will do little good to provide isolation mounts for the engine, use passive sound damping means in the walls and floors of the cab, if there are hardline connections through which sound can migrate into the cab. The spherical elastomeric bushing 20 of the present invention halts this migration.

A second embodiment of the present invention is depicted in Figs. 2A and 2B generally at 20a. The bearing 22a is identical in all respects to that of the first embodiment. In this embodiment, the configuration of elastomeric member 32a and the opening 42a in housing 40a is configured slightly differently. Elastomeric member 32a is

trapezoidal in cross section, tapering outwardly.  Opening 42a is generally cylindrical but has a slight radius on it front to back which assists in bearing assembly retention.  Bearing assembly 44a is press fit into opening 42a and retained by the front-to-back radiusing.  This configuration may be suitable for some applications.  However, where ever the rod end experiences any loading along the central axis of bearing 22a,  the embodiment of Figs. 1A and 1B is preferred.

A third embodiment is shown in Figs. 3A and 3B generally at 20b. In this embodiment, elastomeric member 32b is positioned between and bonded to both the inner element 24b and outer element 28b. The elastomer of member 32b has an annular groove or gap 33b formed therein and outer element 28b is formed as two spaced members. As shown in Fig. 3A, opening 42b in rod end housing 40b is cylindrical. Once the elastomeric bearing assembly 44b is installed into opening 42b, the edges 45b are crimped to retain the bearing assembly 44b in housing 40b. As shown in Fig. 3b, gap 33b closes up following crimping. The reason for having gap 33b is to relieve tension stresses in the elastomer caused by thermal shrinkage after bonding. The gap 33b provides a relief space into which the elastomer displaced by precompression can flow. In this embodiment, the angular misalignment permitted by the elastomeric bearing 20b will occur as a result of the flexing of the elastomer. It will be recalled that this misalignment is at least ±15° from horizontal.

Fig. 4 shows yet a fourth embodiment generally at 20c. In this embodiment, the inner element 24c takes the form of a stud 50c with the spherical surface 26c being formed on the surface of a head portion 52c. The opposite end 54c of stud 50c is threaded for being bolted to a surface or through a connector by threading a nut onto threaded end S4c. This embodiment is considered to be the preferred embodiment of the present invention. Stud 50c can pivot by the abovementioned minimum ±15° and, in fact, for certain applications, can be provided with angular freedom of up to ±25°. It will be appreciated that although this embodiment shows an external thread configuration, an internal thread could be used instead in end 54c by enlarging the diameter of the end 54c to roughly the diameter of the flange.

Various changes, alternatives and modifications will become apparent to a person of ordinary skill in the art following a reading of the foregoing detailed description. It is intended that all such changes, alternatives and modifications as fall within the scope of the appending claims be considered part of the present invention.

WE CLAIM:

1.  A  spherical elastomer bearing  assembly  (44,44a,44b,44c)

comprising:

a)  an  inner  (24,24a,24b,24c)  having a  generally  spherical

external surface (26, 26c);

to)  a generally cylindrical outer element (28,28a,28b) having  a

generally  spherical  inner  surface  (30)  which  receives  said

external  surface  (34) of said outer element  (28)  for  pivotal

movement:

c)  an elastomeric member (32,32a,32b,32c) which surrounds  and

is  bonded  to at least one of said inner element (24)  and  said

outer element (28):

whereby  said spherical bearing assembly (44) is received  in and

retained  by  a generally cylindrical opening (42,42a,42b)  of  a

housing  (40,40a,40b) and reduces transmission of  vibrations  to

and from said housing (40).

2.  The spherical bearing assembly (44) as claimed in  claim  1

wherein said outer element (28) has said elastomeric member  (32)

bonded  to  its  generally cylindrical outer  surface  (26),  said

elastomeric  member  (32)  having  an  external  surface  (34)

configuration which is received in a complementarily shaped inner

surface (30) portion of said opening (42) in said housing (40).

6.

3. The spherical bearing assembly (44) as claimed in claim 2 wherein said external surface (34) configuration of said elastomsric member (32) and said complementaryly shaped inner surface (30) portion of said opening (42) in said housing (40) are generally cylindrical.

4. The spherical bearing assembly (44) as claimed in claim 3. wherein said elastomeric member (32) is press fit into said housing (40).

5. The spherical bearing assembly (44) as claimed in claim 4,wherein said elastomeric member (32) comprises a pair of flanges (36,38) adjacent said generally cylindrical surface configuration (34). said pair of flanges extending radiallly outwardly beyond both a radial extent of said cylindrical surface configuration of said external surface and a radial extent of said opening (42) in said housing (40) to capture said spherical bearing assembly (44) within said housing (40).

6.  The spherical bearing assembly (44b) as claimed in claim I. wherein said elastomeric member (32b) is positioned between  said inner element (24b) and said outer element (28b) and is bonded to each  of said elements (24b,32b) such that said pivotal  movement is accommodated by flexing of said elastomeric member (32b). 7.  The spherical bearing assembly (44b) as claimed in claim 6, Wherein said elastomeric member (32b) has a generally  spherical

external surface (33b) that is bonded to a camplementarily shaped inner surface (45b) of said outer element (28b).

7

8.  The spherical bearing assembly (44c) as claimed in claim 1, wherein  said  inner element (24c) comprises  an  elongated  stud (50c)  and  said  external  generally  spherical  surface  (26c) comprises a head portion (52c) of said stud (50c).

9. The spherical bearing assembly (44c) as claimed in claim 8. whereins said elongated stud (50c) has a surface portion (54c) remote from said head portion (52c) which is threaded.

10.	The spherical bearing assembly (44c) as claimed in claim 9,

whereins aid surface portion (54c) which is threaded is an

external surface portion formed on an end of said elongated  stud

(50c) opposing said head portion (52c).

11.	The  spherical  bearing assembly as  claimed  in  claim  1,

wherein  said elastomeric element (32,32b) is made of a  material

selected  from the group consisting of natural rubber,  neoprene.

silicon  rubber, fluorocarbon elastomer, EPDM,SBR,PBR  and  their

blends.

12- The spherical bearing assembly (44) as claimed in claim 1, wherein said inner element (24) has a central axis which can deviate at least 15° from alignment with respect to a central axis of said outer element (28).

8

13.  The spherical bearing assembly (44) as claimed in claim 1, wherein said elastomeric member (32) is preloaded by an amount of about 30% of its unstressed elastomer thickness.

This invention relates to a spherical elastomer bearing assembly (44,44a,44b,44c) and an inner element (24,24a,24b,24c) having a generally spherical external surface (26,26c); a generally cylindrical outer element (28,28a,28b) having a generally spherical inner surface (30) which receives said external surface (34) of said outer element (28) for pivotal movement; an elastomeric member (32,32a,32b,32c) which surrounds and is bonded to at least one of said inner element (24) and said outer element (28) whereby said spherical bearing assembly (44) is received in and retained by a generally cylindrical opening (42,42a,42b) of a housing (40,40a,40b) and reduces transmission of vibrations to and from said housing (40).	

Documents:

				00698-cal-1997 abstract.pdf

				00698-cal-1997 claims.pdf

				00698-cal-1997 correspondence.pdf

				00698-cal-1997 description (complete).pdf

				00698-cal-1997 drawings.pdf

				00698-cal-1997 form-1.pdf

				00698-cal-1997 form-2.pdf

				00698-cal-1997 form-3.pdf

				00698-cal-1997 form-5.pdf

				00698-cal-1997 letters patent.pdf

				00698-cal-1997 p.a.pdf

				00698-cal-1997 priority document.pdf

« Previous Patent

Next Patent »

Patent Number	201965	

Indian Patent Application Number	698/CAL/1997	

PG Journal Number	08/2007	

Publication Date	23-Feb-2007	

Grant Date	23-Feb-2007	

Date of Filing	22-Apr-1997	

Name of Patentee	LORD CORPORATION	

Applicant Address	CROSSROADS CORPORATE PARK, BLDG. II, 110 CORNING ROAD, SUITE 100, CARY, NORTH CAROLINA 27511, UNITED STATES OF AMERICA	

Inventors:

#	Inventor's Name	Inventor's Address	

1	PAUL J. BALCZUN	1141 APPLEJACK DRIVE, ERIE, PENNSYLVANIA 16509 UNITED STATES OF AMERICA	

2	PAUL L. BECOTTE	6 BROOKLANE RD, PLANTSVILLE, CONNECTICUT 06479, UNITED STATES OF AMERICA	

3	RANDALL L. SOLOMON	87 PEPPERIDGE DRIVE, SOUTHINGTON, CONNECTICUT 06489 UNITED STATES OF AMERICA	

PCT International Classification Number	F 16C 11/08	

PCT International Application Number	N/A	

PCT International Filing date		

PCT Conventions:

#	PCT Application Number	Date of Convention	Priority Country	

1	08/657, 851	1996-05-31	U.S.A.	

© All Indian Patents, 2013-2021.

  Patent data available in the public domain from Indian Patents Office, Department of Industrial Policy and Promotions, Ministry of Commerce and Industry, Government of India.

File: patents/202034-a-movable-body-with-fuel-cells-mounted-thereon.html (part 1 of 2)
Indian Patents. 202034:A MOVABLE BODY WITH FUEL CELLS MOUNTED THEREON

Indian Patents

Recently Granted Patents

  Recently Published Patents

Title of Invention	A MOVABLE BODY WITH FUEL CELLS MOUNTED THEREON

Abstract	An electric vehicle 10 with fuel cells 30 mounted thereon has a fuel tank 20 that stores a fuel therein, and a connector receptor 40 that is connected to the fuel tank 20 and is open to the surface of the vehicle body. A connector of a predetermined hydrogen supply device is fitted in and attached to the connector receptor 40, so that a supply of fuel is fed from the hydrogen supply device to the electric vehicle 10. The connector receptor 40 is provided with a fuel lid for covering over the connector receptor 40. When it is determined that the fuel cells 30 are in a working state, the fuel lid is not opened in response to input of an opening instruction of the fuel lid in the course of fuel supply. When it is determined that the fuel lid is open, on the other hand, operation of the fuel cells 30 is not started in response to input of a starting instruction of the fuel cells 30 in the electric vehicle 10. This arrangement of the invention enhances the safety of fuel supply to any system with fuel cells.	

Full Text	Technical Field

The present invention relates to a fuel supply system for fuel cells and a movable body. Specifically the present invention pertains to a fuel supply system for fuel cells, which functions to supply a fuel for the fuel cells or a source material used to generate the fuel for the fuel cells, as well as to a movable body.

Background Art

A diversity of electric vehicles have been proposed, which utilize electrical energy output from fuel cells for the driving energy. Supply of a fuel, such as hydrogen, to the fuel cells is naturally required for power generation in the fuel cells. The electric vehicle of one known construction has hydrogen mounted thereon as the fuel for the fuel cells. The electric vehicle of another known construction has a source material, such as a hydrocarbon or a hydrocarbon compound, mounted thereon and reforms the source material to generate hydrogen gas and supply the hydrogen gas to the fuel cells.

One proposed arrangement to make hydrogen mounted on a vehicle as the fuel for fuel cells uses a storage tank including a hydrogen absorbing alloy on the vehicle and makes hydrogen absorbed by the hydrogen absorbing alloy as the fuel for fuel cells (for example, PATENT LAID-OPEN

GAZETTE No. 2000-88196).  This structure ensures the safety in storage of hydrogen on the vehicle as the movable body.

In the structure of utilizing the hydrogen absorbing alloy for storage of hydrogen on the vehicle, supply of hydrogen to the storage tank including the hydrogen absorbing alloy is required for a continuous drive of the vehicle. Sufficient safety is naturally an important factor in the course of supplying hydrogen under such conditions. The safety of fuel supply to a system with fuel cells has, however, not been discussed fully.

A fuel supply system for fuel cells and a movable body of the present invention are provided to solve the problems of the prior art technique and to enhance the safety of supply of a fuel, such as hydrogen, or its source material to any system with fuel cells.

Disclosure of the Invention

The present invention is directed to a first fuel supply system for fuel cells, which functions to supply either one of a fuel for the fuel cells and a source material used to generate the fuel for the fuel cells. The first fuel supply system includes the fuel cells; a storage module that stores either one of the fuel and the source material therein: a supply module that connects with the storage module to supply either one of the fuel and the source material to the storage module; a fuel cells working status specification module that determines whether or not the fuel cells are in a power generation state; and a supply prohibition module that, when the fuel cells working status specification module determines that the fuel cells are In the power generation state, prohibits a start of the supply of either one of the

fuel and the source material from the supply module to the storage module.

The first fuel supply system for fuel cells according to the present invention has the fuel cells and the storage module, which stores either the fuel for the fuel cells or the source material used to generate the fuel for the fuel cells. The supply module is connected to the storage module, in order to supply the fuel or the source material to the storage module. In this process, it is determined whether or not the fuel cells are in the power generation state. When it is determined that the fuel cells are in the power generation state, the technique prohibits a start of the supply of the fuel or the source material from the supply module to the storage module.

The present invention is also directed to a first movable body with fuel cells mounted thereon, where the movable body utilizes electrical energy produced by the fuel cells as a driving energy source for movement. The first movable body includes- a storage module that stores therein either one of a fuel for the fuel cells and a source material used to generate the fuel for the fuel cells; a fuel cells working status specification module that determines whether or not the fuel cells are in a power generation state; and a supply prohibition module that, when the fuel cells working status specification module determines that the fuel cells are in the power generation state, prohibits a start of supply of either one of the fuel and the source material from a predetermined supply device, which is disposed outside the movable body for supplying either one of the fuel and the source material, to the storage module.

The first movable body of the present invention has the storage module that stores therein either the fuel for the fuel cells, which produce

electrical energy as the driving energy for movement, or the source material used to generate the fuel for the fuel cells. It is determined whether or not the fuel cells are in the power generation state. When it is determined that the fuel cells are in the power generation state, the technique prohibits a start of supply of either the fuel or the source material from a predetermined supply device, which is disposed outside the movable body for supplying the fuel or the source material, to the storage module.

The present invention is further directed to a fuel supply control method that controls a process of supplying either one of a fuel for fuel cells and a source material used to generate the fuel for the fuel cells. The fuel supply control method includes the steps of- (a) determining whether or not the fuel cells are in a power generation state; and (b) when it is determined at the step (a) that the fuel cells are in the power generation state, prohibiting a start of the supply of either one of the fuel and the source material to a storage module, which is arranged with the fuel cells and stores either one of the fuel and the source material.

In the first fuel supply system for fuel cells, the first movable body, and the fuel supply control method of the present invention, when it is determined that the fuel cells are in the power generation state, the technique prohibits a start of the supply of either the fuel or the source material to the storage module. This arrangement desirably prevents supply of the fuel or the source material during power generation of the fuel cells and thus ensures the safety in power generation of the fuel cells as well as in supply of the fuel or the source material. Namely the fuel supply accompanied with connection of the storage module with the fuel supply

device is not carried out simultaneously with power generation of the fuel cells. This ensures sufficient safety. The determination of whether or not the fuel cells are in the power generation state may be, for example, based on the actual power generation of the fuel cells or based on input of an instruction of starting operation of the fuel cells.

In accordance with one preferable application of the present invention, the first fuel supply system for fuel cells further includes an input module that receives an instruction of starting operation of the fuel cells and an instruction of stopping the operation of the fuel cells. The fuel cells working status specification module determines that the fuel cells are in the power generation state when the instruction of starting the operation of the fuel cells is given to the input module but no instruction of stopping the operation of the fuel cells is subsequently given to the input module.

In accordance with the corresponding application of the present invention, the first movable body includes an input module that receives an instruction of starting operation of the fuel cells and an instruction of stopping the operation of the fuel cells. The fuel cells working status specification module determines that the fuel cells are in the power generation state when the instruction of starting the operation of the fuel cells is given to the input module but no instruction of stopping the operation of the fuel cells is subsequently given to the input module.

This arrangement effectively prevents a start of supply of either the fuel or the source material in response to the instruction of starting the operation of the fuel colls, oven prior to a sufficient output of electric power from the fuel cells, thus enhancing the safety.

In accordance with another preferable application of the present invention, the first fuel supply system for fuel cells further includes a voltage detection module that measures an output voltage of the fuel cells. The supply prohibition module prohibits the start of the supply of either one of the fuel and the source material when the output voltage measured by the voltage detection module is not less than a predetermined level, while the fuel cells working status specification module determines that the fuel cells are not in the power generation state.

In accordance with the corresponding application of the present invention, the first movable body further includes a voltage detection module that measures an output voltage of the fuel cells. The supply prohibition module prohibits the start of the supply of either one of the fuel and the source material when the output voltage measured by the voltage detection module is not less than a predetermined level, while the fuel cells working status specification module determines that the fuel cells are not in the power generation state.

A start of the supply of the fuel or the source material is prohibited when the output voltage from the fuel cells is not less than the predetermined level, even in the case where it is determined that the fuel cells are not in the power generation state. This arrangement desirably enhances the safety. In the fuel cells, even when the supplies of the fuel gas and the oxidizing gas are stopped in response to input of an instruction of stopping the operation of the fuel cells, the electrochemical reactions proceed until consumption of the existing supplies of the gases in the fuel cells. While it is determined that the fuel cells are not in the power generation

state, in response to input of the instruction of stopping the operation of the fuel cells, the arrangement prohibits the start of the supply of either the fuel or the source material during the progress of the electrochemical reactions. This effectively prevents fuel supply while an undesired output voltage is produced.

It is preferable that the first movable body further includes: another energy source that is different from the fuel cells and generates driving energy for movement of the movable body; and an actuation prohibition decision module that determines whether or not actuation of another energy source is prohibited. The supply prohibition module prohibits the start of the supply of either one of the fuel and the source material to the storage module when the actuation prohibition decision module determines that actuation of another energy source is not prohibited, in addition to when the fuel cells working status specification module determines that the fuel cells are in the power generation state.

The arrangement effectively prevents the start of fuel supply when actuation of another energ3" source is not prohibited, that is, when there is a possibility that the movable body moves. This effectively enhances the safety in fuel supply.

The present invention is directed to a second fuel supply system for fuel cells, which functions to supply either one of a fuel for the fuel cells and a source material used to generate the fuel for the fuel cells. The second fuel supply system includes: the fuel cells; a storage module that stores either one of the fuel and the source material therein; a supply module that connects with the storage module to supply either one of the fuel and the

source material to the storage module; a fuel filling status specification module that determines whether or not either one of the fuel and the source material is being supplied from the supply module to the storage module; and a power generation prohibition module that, when the fuel filling status specification module determines that either one of the fuel and the source material is being supplied, prohibits a start of power generation in the fuel :ells.

The second fuel supply system for fuel cells according to the present invention has the fuel cells and the storage module, which stores either the fuel for the fuel cells or the source material used to generate the fuel for the fuel cells. The supply module is connected to the storage module, in order to mpply the fuel or the source material to the storage module. It is letermined whether or not the fuel or the source material is being supplied Tom the supply module to the storage module. When it is determined that :he fuel or the source material is being supplied, the technique prohibits a itart of power generation in the fuel cells.

The present invention is also directed to a second movable body with uel cells mounted thereon, where the movable body utilizes electrical energy )roduced by the fuel cells as a di"iving energy source for movement. The second movable body includes: a storage module that stores therein either )ne of a fuel for the fuel cells and a source material used to generate the fuel or the fuel cells; a fuel filling status specification module that determines vhether or not either one of the fuel and the source material is being supplied from a predetermined supply module, which is disposed outside the novable body for supplying either one of the fuel and the source material, to

the storage module; and a power generation prohibition module that, when the fuel filling status specification module determines that either one of the fuel and the source material is being supplied, prohibits a start of power generation in the fuel cells.

The second movable body of the present invention has the storage module that stores therein either the fuel for the fuel cells, which produce electrical energy as the driving energy for movement, or the source material used to generate the fuel for the fuel cells. It is determined whether or not the fuel or the source material is being supplied from a predetermined supply module, which is disposed outside the movable body for supplying the fuel or the source material, to the storage module. When it is determined that the fuel or the source material is being supplied, the technique prohibits a start of power generation in the fuel cells.

The present invention is further directed to an operation control method that controls operation of fuel cells. The operation control method includes the steps of (a) determining whether or not either one of a fuel for the fuel cells and a source material used to generate the fuel for the fuel cells is being supplied to a storage module, which is arranged with the fuel cells and stores either one of the fuel and the source material; and (b) when it is determined at the step (a) that either one of the fuel and the source material is being supplied, prohibiting a start of power generation in the fuel cells.

In the second fuel supply system for fuel cells, the second movable body, and the operation control method of the present invention, when it is determined that the fuel or the source material is being supplied to the storage module, the technique prohibits a start of power generation in the

fuel cells. This arrangement desirably prevents operation of the fuel cells during supply of the fuel or the source material and thus ensures the safety in supply of the fuel or the source material. Namely the fuel supply accompanied with connection of the storage module with the fuel supply device is not carried out simultaneously with power generation of the fuel cells. This ensures sufficient safety. The determination of whether or not the fuel or the source material is being supplied may be, for example, based on the actual supply of the fuel or the source material to the storage module or based on input of a predetermined instruction, which is to be given prior to the start of the supply of the fuel or the source material.

In accordance with one preferable application of the present invention, the second movable body further has a movement prohibition module that prohibits movement of the movable body when the fuel filling status specification module determines that either one of the fuel and the source material is being supplied.

This arrangement effectively prevents movement of the movable body in the course of supply of either the fuel or the source material, thus enhancing the safety in fuel supply.

In the first and the second fuel supply systems for fuel cells according to the present invention, the storage module may store hydrogen as the fuel for the fuel cells and include a hydrogen absorbing alloy for the storage of hydrogen.

In the first and the second movable bodies of the present invention, the storage module may store hydrogen as the fuel for the fuel cells and include a hydrogen absorbing alloy for the storage of hydrogen.

In the first and the second fiiel supply systems for fuel cells according to the present invention, the fuel cells and the storage module may be mounted on a movable body, which utilize electrical energy produced by the fuel cells as driving energy for movement.

Accordingly, the present invention provides a movable body with fuel cells mounted thereon, said movable body utilizing electrical energy produced by said fuel cells as a driving energy source for movement, said movable body comprising a storage module that stores therein either one of a fuel for said fuel cells and a source material used to generate the fuel for said fuel cells; a fuel cells working status specification module that determines whether or not said fuel cells are in a power generation state; and a supply prohibition module that, when said fuel cells working status specification module determines that said fuel cells are in the power generation state, prohibits a start of supply of either one of the fiiel and the source material from a predetermined supply device, which is disposed outside said movable body for supplying either one of the fiiei and the source material, to said storage module.

With reference  to  the  accompanying drawings,  in wnich  : Fig. 1 illustrates the general construction of an electric vehicle 10; Fig. 2 is a sectional view illustrating the structure of a unit cell 38 Fig. 3 shows the electric vehicle 10 and an external hydrogen supply

device;

Fig. 4 shows the structure of a connector receptor 40-

Fig. 5 shows the construction of a main part of the hydrogen supply

device 80:

Fig. 6 is a flowchart showing a fuel suppjy-time processing routine""

and

Fig. 7 is a flowchart showing a fuel cells starting-time processing

routine.

Best Modes of Carrying Out the Invention

In order to clarify the construction and the functions of the present invention, one mode of canying out the present invention is described below in the following sequence as a preferred embodiment:

1.	General Construction of Electric Vehicle

2.	Structure Related to Supply of Hydrogen

3.	Control in Process of Hydrogen Supply

4. Another Construction of Electric Vehicle

(l) General Construction of Electric Vehicle

The construction of an electric vehicle is described first as one embodiment of the present invention. Fig. 1 illustrates the general construction of an electric vehicle 10 in one embodiment of the present invention. The electric vehicle 10 has a fuel tank 20, a stack of fuel cells 30, a connector receptor 40, and a controller 50, in addition to a predetermined vehicle structure including a motor 70. The following describes the respective constituents of the electric vehicle 10.

The fuel tank 20 stores externally supplied hydrogen gas, and feeds the hydrogen gas to the stack of fuel cells 30 according to the requirements. The fuel tank 20 includes a solid metal hydride or a hydrogen absorbing alloy, which absorbs hydrogen therein for storage of hydrogen. The hydrogen absorbing alloys have varying weights, varying hydrogen storage capacities, varying quantities of heat produced in the course of hydrogen absorption, varying quantities of heat required for release of hydrogen, and varying pressures required for handling. The hydrogen absorbing alloys that are capable of storing and releasing hydrogen at relatively low temperatures (not higher than 100°C) and at relatively low pressures (not higher than 10 kg/cm)), for example, titanium alloys and rare earth alloys, are preferably applicable for automobile use.

The fuel tank 20 is connected with a hydrogen gas inlet conduit 47, through which a supply of hydrogen gas is fed into the fuel tank 20, and a fuel supply conduit 22, through which a supply of hydrogen gas taken out of

the hydrogen absorbing alloy in the fuel tank 20 is fed into the stack of fuel cells 30. As discussed later, the electric vehicle 10 receives a supply of hydrogen gas fed from a predetermined external hydrogen supply device. The hydrogen gas fed from the hydrogen supply device is led into the fuel tank 20 via the connector receptor 40 and the hydrogen gas inlet conduit 47, and is absorbed by the hydrogen absorbing alloy to be stored in the fuel tank 20. The hydrogen gas released from the hydrogen absorbing alloy in the fuel tank 20 is supplied as the fuel gas to the stack of fuel cells 30 via the fuel supply conduit 22.

The fuel supply conduit 22 is provided with a valve 22A. The valve 22A is connected with the controller 50, which regulates the on-off state of the valve 22A. Regulating the on-off state of the valve 22A varies the quantity of the fuel gas fed to the stack of fuel cells 30 and thereby controls the quantity of power generation by the stack of fuel cells 30.

A humidifier 66 is disposed in the fuel supply conduit 22 to moisten the fuel gas passing through the fuel supply conduit 22. Humidification of the fuel gas by the humidifier 66 prevents a polymer electrolyte membrane included in the fuel cells from being dried. The humidifier G6 of the embodiment utilizes a poi"ous membrane to moisten the fuel gas. The porous membrane separates the fuel gas fed from the fuel tank 20 from hot water under a predetermined pressure, so that a preset quantity of water vapor is supplied from the hot water to the fuel gas via the porous membrane. The hot water used for humidification is, for example, cooling water in the stack of fuel cells 30. The stack of fuel cells 30 of the embodiment are polymer electrolyte fuel cells as described later.  In order to keep the driving

temperature in a desired temperature range of SO to 100°C, cooling water is circulated around the fuel cells 30. The hot water heated in the stack of fuel cells 30 may be utilized to moisten the fuel gas.

The hydrogen absorbing alloy included in the fuel tank 20 absorbs hydrogen for storage of hydrogen in the fuel tank 20. The process of hydrogen absorption is exothermic. The fuel tank 20 is accordingly provided with a heat exchange module 26 as the structure of discharging heat produced in the process of hydrogen storage. The heat exchange module 26 is defined by a cooling water conduit 45, through which cooling water is circulated. The cooling water conduit 45 has an opening end at the connector receptor 40. Namely the opening end of the cooling water conduit 45 forms a water flow path joint 42 at the connector receptor 40. The cooling water conduit 45, which defines the heat exchange module 26 of the fuel tank 20, leads to a cooling water conduit 43. The cooling water conduit 43 forms a water flow path joint 44 at the connector receptor 40. In the process of hydrogen absorption into the hydrogen absorbing alloy in the fuel tank 20, the flow of cooling water is led into the heat exchange module 26 via the water flow path joint 42 and carries out heat exchange with the hydrogen absorbing alloy to be warmed up by the heat produced in the process of hydrogen absorption. The warmed-up cooling water is discharged outside via the water flow path joint 44. Elimination of heat from the fuel tank 20 in this manner accelerates the action of hydrogen absorption and prevents the fuel tank 20 from being warmed up to an undesired level.

In the electric vehicle 10, the cooling water conduits 45 and 43 are branched off at specific positions.  The branched flow paths are laid in the

stack of fuel cells 30 to define a heat exchange module 39 in the stack of fuel cells 30. The branched flow paths are connected to each other in the heat exchange module 39. Changeover valves for changing over the flow path are provided at the specific branch positions of the cooling water conduits 45 and 43 off to the heat exchange module 39. A changeover valve 42A is disposed at the branch position of the cooling water conduit 45, and a changeover valve 44A is disposed at the branch position of the cooling water conduit 43. These changeover valves 42A and 44A are connected to the controller 50, which outputs driving signals to change over the flow path. In the course of hydrogen supply from an external hydrogen supply device connected via the connector receptor 40 to the fuel tank 20, the changeover valves 42Aand 44Aare controlled to close the flow path to the heat exchange module 39 and to circulate the flow of cooling water between the external hydrogen supply device and the heat exchange module 26.

While the electric vehicle 10 runs with hydrogen in the fuel tank 20, the state of the changeover valves 42Aand 44Ais controlled to make the flow path of the heat exchange module 26 linked with the flow path of the heat exchange module 39. In this case, the flow of cooling water is circulated between the heat exchange module 26 in the fuel tank 20 and the heat exchange module 39 in the stack of fuel cells 30. The electric vehicle 10 of the embodiment having the above construction enables hydrogen to be taken out of the hydrogen absorbing alloy by utilizing the heat produced in the stack of fuel cells 30. In the process of power generation by the stack of fuel cells 30, the energy not converted into electrical energy is released as thermal energy to produce heat.  The flow of cooling water passing through

the heat exchange module 39 carries out heat exchange with the stack of fuel cells 30, so as to be warmed up while keeping the driving temperature of the fuel cells stack 30 in a temperature range of 80 to 100°C. Heat supply is required to take out hydrogen absorbed by the hydrogen absorbing alloy in the fuel tank 20. In the structui-e of this embodiment, the cooling water warmed up by the heat exchange module 39 is led into the heat exchange module 26. This gives the required heat to the fuel tank 20 to allow release of hydrogen from the hydrogen absorbing alloy, while cooling down the flow of cooling water passing through the heat exchange module 26. Circulation of cooling water between the heat exchange module 39 and the heat exchange module 26 enables the heat produced in the stack of fuel cells 30 to be utilized in the fuel tank 20.

A pump 29 is disposed in the cooling water conduit 45. The pump 29 is under control of the controller 50 to circulate the flow of cooling water in the cooling water conduit 45 and a flow path connecting therewith. In the structure of the embodiment, the flow of cooling water is circulated in the cooling water conduit 45 to cool the fuel tank 20 down in the process of absorption of hydrogen by the hydrogen absorbing alloy. The cooling"down action of the fuel tank 20 may be implemented by circulation of a fluid other than water or by air cooling.

In the electric vehicle 10 of the embodiment, the fuel tank 20 is provided with a heating unit 25. The heating unit 25 is used to heat the fuel tank 20 up. As discussed above, in the electric vehicle 10, the heat produced in the stack of fuel cells 30 is utilized for release of hydrogen stored in the hydrogen absorbing alloy included in the fuel tank 20.  The heating

unit 25 functions to heat the fuel tank 20 up in the case of transmission of insufficient heat from the stack of fuel cells 30 via the flow of cooling water or in the case of requirement of heat supplement to the fuel tank 20 when the stack of fuel cells 30 has not yet been warmed up sufficiently, for example, at the time of starting the electric vehicle 10. The heating unit 25 is, for example, a heater and accomplishes heating by utilizing electric power supplied from a secondary" battery mounted on the electric vehicle as discussed later. The heating unit 25 is connected to the controller 50. The controller 50 controls the heating state of the heating unit 25, which accordingly ensures production of a required quantity of heat for taking out a desired amount of hydrogen. The heating unit 25 may alternatively utilize a combustion reaction to produce heat. In this case, hydrogen taken out of the fuel tank 20 or fuel gas exhaust discharged from the stack of fuel cells 30 as discussed later may be used for the fuel of the combustion.

The fuel tank 20 is further provided with a hydrogen remaining quantity monitor 27, which accumulates a quantity of hydrogen supplied from the fuel tank 20 to the stack of fuel cells 30 and its supply time. The controller 50 computes the remaining quantity of hydrogen in the fuel tank 20 based on results of the accumulation. The quantity of hydrogen supplied from the fuel tank 20 to the stack of fuel cells 30 may be obtained by directly measuring the flow of hydrogen gas passing through the fuel supply conduit 22 or by estimating indirectly from the output of the fuel cells stack 30. When it is determined that the remaining quantity of hydrogen in the fuel tank 20 is equal to or below a preset level in response to a signal from the hydrogen remaining quantity monitor 27, the controller 50 outputs a signal

to a predetermined alarm unit, which is recognizable by a user of the vehicle. Notifying the user of the less remaining quantity of hydrogen prompts the user to feed a supply of hydrogen.

The fuel tank 20 is also provided with a hydrogen fill monitor 28, which is constructed as a pressure sensor and detects absorption of a sufficient quantity of hydrogen by the hydrogen absorbing alloy included in the fuel tank 20. At the time of filling hydrogen, that is, in the process of absorption of hydrogen by the hydrogen absorbing alloy, the inside of the fuel tank 20 is pressurized to a preset level by an external supply of hydrogen. The inner pressure of the fuel tank 20 rises when the hydrogen absorbing alloy absorbs a sufficient quantity of hydrogen and the rate of hydrogen absorption is lowered. The pressure sensor disposed in the fuel tank 20 detects an increase in inner pressure, which shows that the hydrogen absorbing alloy has been filled with the sufficient quantity of hydrogen. The hydi"ogen fill monitor 28 is connected to the controller 50, which receives a signal representing conclusion of the hydrogen filling action.

The fuel cells 30 arc polymer electrolyte fuel cells and form a stack structure including a plurality of constitutional units or unit cells 38 laid one upon another. In the stack of fuel cells 30, the anode receives a supply of fuel gas, whereas the cathode receives a supply of oxidizing gas containing oxygen. An electromotive force is then produced through electrochemical reactions shown below:

H22H++2e"	(1)

(1/2)02 + 2H+ + 2e" -»- H2O	(2)

H2 + (1/2)02  H2O	(3)

Equation (1), Equation (2), and Equation (3) respectively denote a reaction at the anode of the fuel cells, a reaction at the cathode of the fuel 3ells, and a total reaction in the fuel cells. Fig. 2 is a sectional view illustrating the structure of the unit cell 38, which is a constitutional unit of :he fuel cells stack 30. The unit cell 38 includes an electrolyte membrane 31, an anode 32, a cathode 33, and a pair of separators 34 and 35.

The anode 32 and the cathode 33 are gas diffusion electrodes and are irranged across the electrolyte membrane 31 to form a sandwich-like structure. The separators 34 and 35 are arranged across this sandwich-like structure and are combined with the anode 32 and the cathode 33 to form low paths of the fuel gas and the oxidizing gas. A flow path of fuel gas 34P s defined by the anode 32 and the separator 34, whereas a flow path of oxidizing gas 35P is defined by the cathode 33 and the separator 35. Each jf the separators 34 and 35 actually has ribs on both faces thereof, although :he flow path is formed only on its single face in the illustration of Fig. 2. Mamely one face of each separator 34 or 35 is combined with the anode 32 to x)rm the flow path of fuel gas 34P, whereas the other face of the separator 34 3r 35 is combined with the cathode 33 to form the flow path of oxidizing gas 35P. The separators 34 and 35 are combined with the adjoining gas liffusion electrodes to define the gas flow paths, while functioning to separate the flow of fuel gas from the flow of oxidizing gas in each pair of adjoining unit cells.

The electrolyte membrane 31 is a proton-conductive ion exchange membrane composed of a solid polymer material, for example, a fluororesin, and  has  favorable  electrical  conductivity  in  the  wet  state.  In  this

embodiment, a Nafion membrane (manufactured by du Pont) is applied for the electrolyte membrane 31. Platinum or a platinum-containing alloy as a catalyst is applied on the surface of the electrolyte membrane 31. The method of applying the catalyst adopted in this embodiment prepares carbon powder with platinum or a platinum-containing alloy carried thereon, makes the carbon powder with the catalyst carried thereon dispersed in an appropriate organic solvent, adds a suitable quantity of an electrolyte solution (for example, Nafion solution manufactured by Aldrich Chemical Company Inc.,) to the dispersion to yield a paste, and screen prints the paste on the electrolyte membrane 31. Another applicable method forms a paste containing the carbon powder with the catalyst carried thereon to a sheet and presses the sheet on tho electrolyte membrane 31. The platinum or another catalyst may be applied on, instead of the electrolyte membrane 31, the anode 32 and the cathode 33, which are in contact with the electrolyte membrane 31.

The anode 32 and the cathode 33 are both made of carbon cloth woven of carbon fiber threads. Although the anode 32 and the cathode 33 are made of carbon cloth in this embodiment, the anode 32 and the cathode 33 may be made of carbon paper or carbon felt of carbon fibers.

The separators 34 and 35 are made of a gas-impermeable conductive material, for example, gas-impermeable dense carbon obtained by compression of carbon. Each of the separators 34 and 35 has multiple ribs arranged in parallel on both faces thereof, and is combined with the surface of the anode 32 in one unit cell to form the flow path of fuel gas 34P while being combined with the surface of the cathode 33 in an adjoining unit cell to

form the flow path of oxidizing gas 35P. The multiple ribs formed on both faces of each separator may not be parallel to each other but may have a predetei"mined angle, such as at right angles. The ribs are not restricted to the parallel grooves but may have any suitable shape to feed a supply of fuel gas or oxidizing gas to the gas diffusion electrode.

The unit cell 38 or the basic constituent of the fuel cells stack 30 has the above structure. In the actual assembly of the fuel cells stack 30, a plurality of (100 in this embodiment) the unit cells 38, each including the separator 34, the anode 32, the electrolyte membrane 31, the cathode 33, and the separator 35 in this order, are laid one upon another to form a cell laminate. A pair of collectors made of dense carbon or copper plates are arranged across the cell laminate. This completes the stack structure. In this embodiment, the fuel cells 30 are polymer electrolyte fuel cells. The technique of the present invention is also applicable to other types of fuel cells, for example, phosphoric acid fuel cells, mounted on an electric vehicle.

As shown in Fig. 1, in the electric vehicle 10, hydrogen absorbed by the hydrogen absorbing alloy included in the fuel tank 20 is taken out of the hydrogen absorbing alloy and is supplied as the fuel gas to the anode of the fuel cells 30 via the fuel supply conduit 22 to be subjected to the electrochemical reaction in the flow path of fuel gas 34P. The proton produced by the reaction expressed by Equation (1) on the anode side of the electrolyte membrane 31 is hydrated and shifted to the cathode side. Water is accordingly consumed on the cathode side. As mentioned previously, humidification of the fuel gas supplements the water content insufficient in the  electrolyte  membrane  31.  The  fuel  gas  exhaust  after  the

electrochemical reaction is discharged from the flow path of fuel gas 34P to a fuel discharge conduit 24. The fuel discharge conduit 24 is linked with the fuel supply conduit 22, and the fuel gas exhaust is again supplied as the fuel gas to the fuel cells 30. A pump 68 is disposed in the fuel discharge conduit 24 to pressurize the fuel gas exhaust and feed the pressurized fuel gas exhaust to the fuel supply conduit 22.

A supply of the air as the oxidizing gas is fed to the flow path of oxidizing gas 35P via an oxidizing gas supply conduit 62. A compressor 60 is disposed in the oxidizing gas supply conduit 62 to pressurize an external supply of the air and feed the pressurized air to the stack of fuel cells 30. The Oxidizing gas exhaust after the electrochemical reaction is discharged outside from the flow path of oxidizing gas 35P via an oxidizing gas discharge conduit 64.

A voltage sensor 23 is attached to the stack of fuel cells 30 to measure an output voltage of the fuel cells 30 and give information on the observed output voltage to the controller 50 as discussed later.

The controller 50 is constructed as a microcomputer-based logic circuit and includes a CPU 52, a ROM 54, a RAM 56, and an input-output port 58. The CPU 52 carries out predetermined operations according to preset control programs. Control programs and control data required for execution of diverse operations by the CPU 52 are stored in advance in the ROM 54. Various data required for execution of the diverse operations by the CPU 52 are temporarily written in and read from the RAM 56. The input-output port 58 receives a signal from the hydrogen supply device and outputs driving signals to the compressor 60 and other relevant units
