Repository: anandvc/allindianpatents

File: patents/202045-a-polyolefin-copolymer-composition-produced-with-a-catalyst-having-a-metellocenc-complex.html (part 1 of 3)
Indian Patents. 202045:A POLYOLEFIN COPOLYMER COMPOSITION PRODUCED WITH A CATALYST HAVING A METELLOCENC COMPLEX

Indian Patents

Recently Granted Patents

  Recently Published Patents

Title of Invention	A POLYOLEFIN COPOLYMER COMPOSITION PRODUCED WITH A CATALYST HAVING A METELLOCENC COMPLEX

Abstract	A polyolefin copolymer composition produced with a catalyst having a metallocene complex The present invention relates to a polyolefin copolymer composition produced with a catalyst having a metallocene complex in a single reactor in a process for the polymerization of an a-loaf monomer with one or more olefin comonomers, and a molecular weight maximum which occurs in that 50 percent by weight of the composition which has the highest weight percent comonomer content. Preferably the composition has a comonomer partitioning factor Cpf which is equal to or greater than 1.10 or a molecular weight partitioning factor Mpf which is equal to or greater than 1.15. Preferred compositions also have at least 0.01 long chain branches per 1000 carbon atoms along the polymer backbone. These compositions with reverse molecular engineering have superior properties and are easily processable due to the simultaneously presence of the association of high molecular weight with high comonomer content and of long chain branching.	

Full Text	POLYOLEFIN COMPOSITION WITH MOLECULAR WEIGHT MAXIMUM

OCCURRING IN THAT PART OF THE COMPOSITION THAT HAS THE

HIGHEST COMONOMER CONTENT

FIELD OF THE INVENTION This invention relates to polyolefin copolymer compositions with the molecular weight maximum occurring in that part of the composition that has the highest comonomer content, and, preferably, with long chain branching, which have been produced from an a-olefin monomer and one or more a olefin comonomers in a single reactor with a single metallocene catalyst  and to processes for the production of these materials and the catalysts used therefor.

BACKGROUND OF THE INVENTION Recently there have been many advances in the production of polyolefin copolymers due to the introduction of metallocene catalysts.  Metallocene catalysts offer the advantage of generally higher activity than traditional Ziegler catalysts and are usually described as catalysts which are single-site in nature.  Because of their single-site nature the polyolefin copolymers produced by metallocene catalysts often are quite uniform in their molecular structure.  For example, in comparison to traditional Ziegler produced materials, they have relatively narrow molecular weight distributions (MWD) and narrow Short Chain Branching Distribution (SCBD).  By narrow SCBD  it is meant that the frequency of short chain branches, formed where comonomers incorporate into the polyolefin chain, is relatively independent of molecular weight. Although certain properties of metallocene products are enhanced by narrow MWD, difficulties are often encountered in the processing of these materials into useful articles and films relative to Ziegler produced materials.  In addition, the uniform nature of the SCBD of metallocene produced materials does not readily permit certain structures to be obtained.

An approach to improving processability has been the inclusion of long chain branching (LCB), which is particularly desirable from the viewpoint of improving processability without damaging advantageous properties.  U.S. Patent No.'s 5,272,236; 5,278,272;

5,380,810; and EP 559,773, EP 676,421, WO 94/07930 relate to the production of polyolefins with long chain branching.

Another approach is the addition of the polymer processing aids to the polymer prior to fabrication into films or articles.  This requires extra processing and is expensive.

A different approach to the problem has been to make compositions which are blends or mixtures of individual polymeric materials with the goal being to maximize the beneficial properties while minimizing the processing problems.  This requires extra processing which increases the cost of materials produced.  U.S. Patent No.'s 4,598,128; 4,547,551; 5,408,004; 5,382,630; 5,382,631; and 5,326,602; and WO 94/22948 and WO 95/25141 relate to blends.

Another way to provide a solution for the processability problems and to vary SCBD has been the development of various cascade processes, where the material is produced by a series of polymerizations under different reactor conditions, such as in a series of reactors.  Essentially, a material similar in some ways to a blend is produced, with a modality greater than one for various physical properties, such as the molecular weight distribution. While polyolefin compositions with superior processability characteristics can be produced this way, these methods are expensive and complicated relative to the use of a single reactor.  Processes of interest are disclosed in U.S. Patent No. 5,442,018, WO 95/26990, WO 95/07942 and WO 95/10548.

Another potentially feasible approach to improving processability and varying SCBD has been to use a multicomponent catalyst.  In some cases, a catalyst which has a metallocene catalyst and a conventional Ziegler-Natta catalyst on the same support to produce a multimodal material, in other cases two metallocene catalysts have been used in polyolefin polymerizations.  Components of different molecular weights and compositions are produced in a single reactor operating under a single set of polymerization conditions.  This approach is difficult from the point of view of process control and catalyst preparation.  Catalyst systems of interest are disclosed in WO 95/11264 and EP 676,418.

■^

SUMMARY OF THE INVENTION

It would be desirable to be able to produce a polyolefin copolymer composition which has the molecular weight maximum occurring in that portion of the composition that has the highest number of short chain branches and which is very easy to process. Further, it would be desirable to be able to accomplish this using a single metallocene catalyst, preferably supported in a polymerization process using a single reactor, preferably gas phase, operating semi-continuously or, preferably, continuously under a single set of reactor conditions.  It would be especially desirable to be able to produce a polyolefin copolymer composition which has the molecular weight maximum occurring in that portion of the composition that has the highest number of short chain branches and which has significant long chain branching.

The short chain branching distribution of a polyolefin composition, which is due to the incorporation of an a-olefin comonomer during the polymerization of an a-olefin monomer, can be examined by several techniques, such as, for example, ATREF-DV and GPC-FTIR.  If the material of the composition is divided into portions starting at one end of the distribution or the other, the relationship between high short chain branching content due to high comonomer content and molecular weight can be determined.

In one embodiment this invention is a polyolefin copolymer composition produced with a catalyst having a metallocene complex in a single reactor in a process for the polymerization of an a-olefin monomer with one or more olefin comonomers, the composition having long chain branches along the polymer backbone and a molecular weight maximum which occurs in that 50 percent by weight of the composition which has the highest weight percent comonomer content.

A preferred embodiment of this invention is a polyolefin copolymer composition wherein the composition has a comonomer partitioning factor Cpf which is equal to or greater than 1.10 or a molecular weight partitioning factor Mpf which is equal to or greater than 1.15, or a comonomer partitioning factor Cpf which is equal to or greater than 1.10 and a molecular weight partitioning factor Mpf

which is equal to or greater than 1.15, where the comonomer partitioning factor Cpf is calculated from the equation:

n

M	

n

i=i

m

_  S/y-cj

-pf - izl	

I Wj

where Cj_ is the mole fraction comonomer content and Wj_ is the

normalized weight fraction as determined by GPC/FTIR for the n FTIR

data points above the median molecular weight, Cj is the mole

fraction comonomer content and Wj is the normalized weight fraction

as determined by GPC/FTIR for the m FTIR data points below the median

molecular weight, wherein only those weight fractions Wj_ or w-j which

have associated mole fraction comonomer content values are used to

calculate Cpf and n and m are greater than or equal to 3; and where

the molecular weight partitioning factor Mpj is calculated from the

equation:

n

(=1	

n 1=1

m

J. WjMj

7=1

where Mj_ is the viscosity average molecular weight and w^  is the normalized weight fraction as determined by ATREF-DV for the n data points in the fractions below the median elution temperature, Mj is the viscosity average molecular weight and wj is the normalized weight fraction as determined by ATREF-DV for the m data points in the fractions above the median elution temperature, wherein only those weight fractions, wj^ or wj which have associated viscosity average molecular weights greater than zero are used to calculate Mpf and n and m are greater than or equal to 3 .

In another embodiment this invention is a polyolefin copolymer composition produced with a catalyst having a metallocene complex in a single reactor in a continuous gas phase process for the polymerization of an a-olefin monomer with one or more olefin

comonomers, the composition having a comonomer partitioning factor Cpf which is equal to or greater than 1.10, or a molecular weight partitioning factor Mpf which is equal to or greater than 1.15, or a comonomer partitioning factor Cpf which is equal to or greater than 1.10 and a molecular weight partitioning factor Mpf which is equal to or greater than 1.15, where the comonomer partitioning factor Cpf and the molecular weight partitioning factor Mpf are as previously defined.

In another embodiment the invention is a polyolefin copolymer composition produced with a catalyst having a bis-Cp metallocene complex in a single reactor in a process for the polymerization of an a-olefin monomer with one or more olefin comonomers, the composition having a comonomer partitioning factor Cpf which is equal to or greater than 1.10, or a molecular weight partitioning factor Mpf which is equal to or greater than 1.15, or a comonomer partitioning factor Cpf which is equal to or greater than 1.10 and a molecular weight partitioning factor Mpf which is equal to or greater than 1.15, where the comonomer partitioning factor Cpf and the molecular weight partitioning factor Mpf are as previously defined.

In a further embodiment this invention is a polyolefin copolymer composition produced with a catalyst having an organometallic compound in a single reactor in a process for the polymerization of an a-olefin monomer with one or more olefin comonomers, the composition having long chain branches along the polymer backbone and a molecular weight maximum which occurs in that 50 percent by weight of the composition which has the highest weight percent comonomer content.

Polymerization processes to provide the aforementioned compositions are within the scope of this invention and one embodiment is a process for the polymerization of an a-olefin monomer with one or more olefin comonomers using a metallocene catalyst in a single reactor, the composition having long chain branches along the polymer backbone and a molecular weight maximum which occurs in that 50 percent by weight of the composition which has the highest weight percent comonomer content.  A preferred embodiment is that where the composition has a comonomer partitioning factor Cpf which is equal to or greater than 1.10, or a molecular weight partitioning factor Mpf which is equal to or greater than 1.15, or a comonomer partitioning factor Cpf which is equal to or greater than 1.10 and a molecular weight partitioning factor Mpf which is equal to or greater than

1.15, where the comonomer partitioning factor Cpf and the molecular weight partitioning factor Mpf are as previously defined.

Another embodiment of this invention is a continuous gas phase process for the polymerization of an a-olefin monomer with one or more olefin comonomers using a catalyst having a metallocene complex in a single reactor, the process producing a composition having a comonomer partitioning factor Cpf which is equal to or greater than 1.10, or a molecular weight partitioning factor Mpf which is equal to or greater than 1.15, or a comonomer partitioning factor Cpf which is equal to or greater than 1.10 and a molecular weight partitioning factor Mpf which is equal to or greater than 1.15, where the comonomer partitioning factor Cpf and the molecular weight partitioning factor Mpf are as previously defined.

Another embodiment of this invention is a process for the polymerization of an a-olefin monomer with one or more olefin comonomers using a catalyst having a bis-Cp metallocene complex in a single reactor, the process producing a composition having a comonomer partitioning factor Cpf which is equal to or greater than 1.10, or a molecular weight partitioning factor Mpf which is equal to or greater than 1.15, or a comonomer partitioning factor Cpf which is equal to or greater than 1.10 and a molecular weight partitioning factor Mpf which is equal to or greater than 1.15, where the comonomer partitioning factor Cpf and the molecular weight partitioning factor Mpf are as previously defined.

A further embodiment of this invention is a process for the polymerization of an a-olefin monomer with one or more olefin comonomers using a catalyst having an organometallic compound in a single reactor, the composition having long chain branches along the polymer backbone and a molecular weight maximum which occurs in that 50 percent by weight of the composition which has the highest weight percent comonomer content.

Another embodiment of this invention is a process for the polymerization of an a-olefin monomer with one or more olefin comonomers using a catalyst having an organometallic compound in a single reactor, the composition having long chain branches along the polymer backbone and a molecular weight maximum which occurs in that 50 percent by weight of '-^" "—„.^„;4-;— ,.,T.,^^I., v^gg the highest weight percent comonomer conte

The compositions of this invention have desirable properties and can be easily processed into a film or other article of manufacture which has a melt strength of greater than 4 cN, or which has a seal strength of greater than 1.9 kg (4.2 lb.), or which has a hot tack greater than 0.23 kg (0.5 lb.), or which has a dart impact strength greater than 100 g.

A further embodiment of this invention relate to a blend of two or more resin components comprising:

(A)	from about 1 weight percent to about 99 weight percent of a polyolefin copolymer composition produced with a catalyst having a raetallocene complex in a single reactor in a process for the polymerization of an a-olefin monomer with one or more olefin comonomers, the composition having long chain branches along the polymer backbone and a molecular weight maximum which occurs in that 50 percent by weight of the composition which has the highest weight percent comonomer content; and

(B)	from about 99 weight percent to about 1 weight percent of one or more resins that are different from the (A) component.

Another embodiment of this invention is a blend of two or more resin components comprising:

(A)	from about 1 weight percent to about 99 weight percent of a polyolefin copolymer composition produced with a catalyst having a metallocene complex in a single reactor in a continuous gas phase process for the polymerization of an a-olefin monomer with one or more olefin comonomers, the composition having a comonomer partitioning factor Cpf which is equal to or greater than 1.10, or a molecular weight partitioning factor Mpf which is equal to or greater than 1.15, or a comonomer partitioning factor Cp£ which is equal to or greater than 1.10 and a molecular weight partitioning factor Mpf which is equal to or greater than 1.15, where the comonomer partitioning factor Cpf and the molecular weight partitioning factor Mpf are as previously defined; and

(B)	from about 99 weight percent to about 1 weight percent of one or more resins that are different from the (A) component.

BRIEF DESCRIPTION OF THE DRAWINGS

FIG.	1 is an ATREF-DV plot for the composition of Example 1.

FIG.	2 is an ATREF-DV plot for the composition of Example 2.

FIG.	3 is an ATREF-DV plot for the composition of Example 3.

FIG.	4 is an ATREF-DV plot for the composition of Example 4.

FIG.	5 is an ATREF-DV plot for the composition of Example 5.

FIG.	6 is an ATREF-DV plot for the composition of Comparative

Example D,	DOWLEX™ 2056, a commercially available Ziegler-Natta

produced polyethylene.

FIG.	7 is an ATREF-DV plot for the composition of Comparative

Example A,	BP Innovex™ 7209.

FIG.	8 is an ATREF-DV plot for the composition of Comparative

Example B,	Exxon Exceed™ 401.

FIG.	9 is an ATREF-DV plot for the composition of Comparative

Example E,	solution INSITE™ metallocene produced AFFINITY™.

Fig.	10 is an ATREF-DV plot for the composition of Comparative

Example C,	Novacore, a gas phase produced PE.

FIG.	11 is a plot of GPC-FTIR data for the composition of

Example 1.

FIG.	12 is a plot of GPC-FTIR data for the composition of

Example 2.

FIG.	13 is a plot of GPC-FTIR data for the composition of

Example 3.

FIG.	14 is a plot of GPC-FTIR data for the composition of

Example 5.

All references herein to elemenus or mecais oeiongmg to a certain Group refer to the Periodic Table of the Elements published and copyrighted by CRC Press, Inc., 1989.  Also any reference to the Group or Groups shall be to the Group or Groups as reflected in this Periodic Table of the Elements using the lUPAC system for numbering groups.

Suitable catalysts for use herein may be derivatives of any transition metal including Lanthanides, but preferably of Group 3, 4, or Lanthanide metals which are in the +2, +3, or +4 formal oxidation state.  Preferred compounds include metal complexes containing from one to three TT-bonded anionic or neutral ligand groups, which may be cyclic or noncyclic delocalized 7C-bonded anionic ligand groups. Exemplary of such 7C-bonded anionic ligand groups are conjugated or nonconjugated, cyclic or non-cyclic dienyl groups, allyl groups, and arene groups.  By the term "Tt-bonded" is meant that the ligand group is bonded to the transition metal by means of a 71 bond.

Each atom in the delocalized 7t-bonded group may independently be substituted with a radical selected from the group consisting of hydrogen, halogen, hydrocarbyl, halohydrocarbyl, hydrocarbyl-substituted metalloid radicals wherein the metalloid is selected from Group 14 of the Periodic Table of the Elements, and such hydrocarbyl-or hydrocarbyl-substituted metalloid radicals further substituted with a Group 15 or 16 hetero atom containing moiety.  Included within the term "hydrocarbyl" are C]^_20 straight, branched and cyclic alkyl radicals, C5_2o aromatic radicals, C7_20 alkyl-substituted aromatic radicals, and C7_2o aryl-substituted alkyl radicals.  In addition two or more such radicals may together form a fused ring system, a hydrogenated fused ring system, or a metallocycle with the metal. Suitable hydrocarbyl-substituted organometalloid radicals include mono-, di- and tri-substituted organometalloid radicals of Group 14 elements wherein each of the hydrocarbyl groups contains from 1 to 20 carbon atoms.  Exan5)les of suitable hydrocarbyl-substituted organo¬metalloid radicals include trimethylsilyl, triethylsilyl, ethyldimethylsilyl, methyldiethylsilyl, triphenylgermyl, and trimethylgermyl groups.  Examples of Group 15 or 16 hetero atom containing moieties include amine, phosphine, ether or thioether

moieties or divalent derivatives thereof, such as, for example, amide, phosphide, ether or thioether groups bonded to the transition metal or Lanthanide metal, and bonded to the hydrocarbyl group or to the hydrocarbyl- substituted metalloid containing group.

Examples of suitable anionic, delocalized 7U-bonded groups include cyclopentadienyl, indenyl, fluorenyl, tetrahydroindenyl, tetrahydrofluorenyl, octahydrofluorenyl, pentadienyl, cyclohexadienyl, dihydroanthracenyl, hexahydroanthracenyl, and decahydroanthracenyl groups, as well as Ci_io hydrocarbyl-substituted or Ci-io hydrocarbyl-substituted silyl substituted derivatives thereof.  Preferred anionic delocalized n-bonded groups are cyclopentadienyl, pentamethylcyclopentadienyl, tetramethylcyclopentadienyl, tetramethylsilylcyclopentadienyl, indenyl, 2,3-dimethylindenyl, fluorenyl, 2-methylindenyl, 2-methyl-4-phenylindenyl, tetrahydrofluorenyl, octahydrofluorenyl, and tetrahydroindenyl.

A suitable class of catalysts are transition metal complexes corresponding to the formula:

L2^MXj^X'nX"p, or a dimer thereof

wherein:

L is an anionic, delocalized, jr-bonded group that is bound to M, containing up to 50 nonhydrogen atoms, optionally two L groups may be joined together forming a bridged structure, and further optionally one L may be bound to X;

M is a metal of Group 4 of the Periodic Table of the Elements in the +2, +3 or +4 formal oxidation state;

X is an optional, divalent substituent of up to 50 nonhydrogen atoms that together with L forms a metallocycle with M;

X' is an optional neutral Lewis base having up to 2 0 non¬hydrogen atoms;

X" each occurrence is a monovalent, anionic moiety having up to 40 nonhydrogen atoms, optionally, two X" groups may be covalently bound together forming a divalent dianionic moiety having both valences bound to M, or, optionally two X" groups may be covalently bound together to form a neutral, conjugated or nonconjugated diene

that is 7l-bonded to M (whereupon M is in the +2 oxidation state), or further optionally one or more X" and one or more X' groups may be bonded together thereby forming a moiety that is both covalently bound to M and coordinated thereto by means of Lewis base functionality;

1 is 0, 1 or 2;

m is 0 or 1;

n is a number from 0 to 3 ;

p is an integer from 0 to 3; and

the sum, 1+m+p, is equal to the formal oxidation state	of M,

except when two X" groups together form a neutral conjugated	or

nonconjugated diene that is 7t-bonded to M, in which case the	sum 1+m

is equal to the formal oxidation state of M.

Preferred complexes include those containing either one or two L groups.  The latter complexes include those containing a bridging group linking the two L groups.  Preferred bridging groups are those corresponding to the formula (ER*2)x wherein E is silicon, germanium, tin, or carbon, R* independently each occurrence is hydrogen or a group selected from silyl, hydrocarbyl, hydrocarbyloxy and combinations thereof, said R* having up to 3 0 carbon or silicon atoms, and x is 1 to 8.  Preferably, R* independently each occurrence is methyl, ethyl, propyl, benzyl, tert-butyl, phenyl, methoxy, ethoxy or phenoxy.

Examples of the complexes containing two L groups are compounds corresponding to the formula:

R^

1^'

MX" 2

(I)

or

R^	R^

R*2E)x \	^	MX

\	R^ R^	i

(II)

wherein:

M is zirconium, zirconium or hafnium, preferably zirconium or hafnium, in the +2 or +4 formal oxidation state;

R in each occurrence independently is selected from the group consisting of hydrogen, hydrocarbyl, silyl, germyl, cyano, halo and combinations thereof, said R^ having up to 20 nonhydrogen atoms, or adjacent R^ groups together form a divalent derivative (that is, a hydrocarbadiyl, siladiyl or germadiyl group) thereby forming a fused ring system; and

X" independently each occurrence is an anionic ligand group of up to 40 nonhydrogen atoms, or two X" groups together form a divalent anionic ligand group of up to 40 nonhydrogen atoms or together are a conjugated diene having from 4 to 3 0 nonhydrogen atoms forming a 7t-complex with M, whereupon M is in the +2 formal oxidation state; and

R*, E and x are as previously defined.

The foregoing metal complexes are especially suited for the preparation of polymers having stereoregular molecular structure.  In such capacity it is preferred that the complex possesses Cg symmetry or possesses a chiral, stereorigid structure.  Examples of the first type are compounds possessing different delocalized 7t-bonded systems, such as one cyclopentadienyl group and one fluorenyl group.  Similar systems based on Ti{IV) or Zr(IV) were disclosed for preparation of syndiotactic olefin polymers in Ewen, et al., J. Am. Chem. Soc. 110, 6255-6256 (1980).  Examples of chiral structures include rac bis-indenyl complexes.  Similar systems based on Ti(IV) or Zr(IV) were disclosed for preparation of isotactic olefin polymers in Wild et al., J. Organomet. Chem., 232, 233-47, (1982).

Exemplary bridged ligands containing two Ji-bonded groups are: (dimethylsilyl-bis(cyclopentadienyl)), (dimethylsilyl-bis(methylcyclopentadienyl)), (dimethylsilyl-bis (ethylcyclopentadienyl)), (dimethylsilyl-bis(t-butylcyclopentadienyl)), (dimethylsilyl-

.bis(tetramethylcyclopentadienyl)), (dimethylsilyl-bis(indenyl)), (dimethylsilyl-bis(tetrahydroindenyl)), (dimethylsilyl-bis (fluorenyl)), (dimethylsilyl-bis(tetrahydrofluorenyl)), (dimethylsilyl-bis(2-methyl-4-phenylindenyl)), (dimethylsilyl-bis(2-methylindenyl)) , (dimethylsilyl-cyclopentadienyl-fluorenyl),

(dimethylsilyl-cyclopentadienyl-octahydrofluorenyl), (dimethylsilyl-cyclopentadienyl-tetrahydrofluorenyl), (1, 1, 2, 2-tetramethyl-l, 2-disilyl-bis-cyclopentadienyl), (1, 2-bis(cyclopentadienyl)ethane, and (isopropylidene-cyclopentadienyl-fluorenyl).

Preferred X" groups are selected from hydride, hydrocarbyl, silyl, germyl, halohydrocarbyl, halosilyl, silylhydrocarbyl and aminohydrocarbyl groups, or two X" groups together form a divalent derivative of a conjugated diene or else together they form a neutral, Ti-bonded, conjugated diene.  Most preferred X" groups are C]__2 0 hydrocarbyl groups.

A further class of metal complexes utilized in the present invention corresponds to the preceding formula L]_MXjj,X'j^X"p, or a dimer thereof, wherein X is a divalent substituent of up to 50 nonhydrogen atoms that together with L forms a metallocycle with M.

Preferred divalent X substituents include groups containing up to 3 0 nonhydrogen atoms comprising at least one atom that is oxygen, sulfur, boron or a member of Group 14 of the Periodic Table of the Elements directly attached to the delocalized n-bonded group, and a different atom, selected from the group consisting of nitrogen, phosphorus, oxygen or sulfur that is covalently bonded to M.

A preferred class of such Group 4 metal coordination complexes used according to the present invention corresponds to the formula:

R'  R'

wherein:

2^	M is titanium or zirconium in the +2 or +4 formal oxidation

state;

R^ in each occurrence independently is selected from the group consisting of hydrc5gen, hydrocarbyl, silyl, germyl, cyano, halo and combinations thereof, said R' having up to 20 nonhydrogen atoms, or adjacent R^ groups together form a divalent derivative (that is, a hydrocarbadiyl, siladiyl or germadiyl group) thereby forming a fused ring system;

each X" is a halo, hydrocarbyl, hydrocarbyloxy or silyl group, said group having up to 20 nonhydrogen atoms, or two X" groups together form a neutral C5_3Q conjugated diene or a divalent derivative thereof;

Y is -0-, -S-, -NR*-, -PR*-; and

Z is SiR*2, CR*2, SiR*2SiR*2, CR*2CR*2, CR*=CR*, CR*2SiR*2, or GeR*2, wherein R* is as previously defined.

An especially preferred group of transition metal complexes for use in the catalysts of this invention are those disclosed in U.S. Patent No. 5,470,993, incorporated herein by reference, which correspond to the formula:

Z

/ \ L—M—X

wherein:

M is titanium or zirconium in the +2 formal oxidation state;

L is a group containing a cyclic, delocalized anionic, 7t-system through which the group is bound to M, and which group is also bound to Z;

Z is a moiety bound to M via a-bond, comprising boron, and the members of Group 14 of the Periodic Table of the Elements, and also comprising an element selected from the groups consisting of an element selected from the groups consisting of nitrogen, phosphorus, sulfur and oxygen, said moiety having up to 60 nonhydrogen atoms; and

X is a neutral, conjugated or nonconjugated diene, optionally substituted with one or more groups selected from hydrocarbyl or

trimethylsilyl groups, said X having up to 40 carbon atoms and forming a Jt-complex with M.

Illustrative Group 4 metal complexes that may be employed in the practice of the present invention include:

cyclopentadienyltitaniumtrimethyl,

cyclopentadienyltitaniumtriethyl,

cyclopentadienyltitaniumtriisopropyl,

cyclopentadienyltitaniumtriphenyl,

cyclopentadienyltitaniumtribenzyl,

cyclopentadienyltitanium-2,4-dimethylpentadienyl,

cyclopentadienyltitanium-2, 4-dimethylpentadienyl»triethylphosphine,

cyclopentadienyltitanium-2, 4-dimethylpentadienyl»trimethylphosphine,

cyclopentadienyltitaniumdimethylmethoxide,

cyclopentadienyltitaniumdimethylchloride,

pentamethylcyclopentadienyltitaniumtrimethyl,

indenyltitaniumtrimethyl,

indenyltitaniumtriethyl,

indenyltitaniumtripropyl,

indenyltitaniumtriphenyl,

tetrahydroindenyltitaniumtribenzyl,

pentamethylcyclopentadienyltitaniumtriisopropyl,

pentamethylcyclopentadienyltitaniumtribenzyl,

pentamethylcyclopentadienyltitaniumdimethylmethoxide,

pentamethylcyclopentadienyltitaniumdimethylchloride,

bis (T|^-2, 4-dimethylpentadienyl) titanium,

bis (T|^-2 , 4-dimethylpentadienyl) titanium»trimethylphosphine,

bis (Tl^-2 , 4-dimethylpentadienyl) titanium»triethylphosphine,

octahydrofluorenyltitaniumtrimethyl,

tetrahydroindenyltitaniumtrimethyl,

tetrahydrof luorenyltitanivimtrimethyl,

{tert-butylamido) (1, l-dimethyl-2,3,4,9,10-r|-l,4,5,6,7,8-hexahydronaphthalenyl)dimethylsilanetitaniumdimethyl,

(tert-butylamido)(1,1,2,3-tetramethyl-2,3,4,9,10-ri-l,4,5,6,7,8-hexahydronaphthalenyl)dimethylsilanetitaniumdimethyl,

(tert-butylamido) (tetramethyl-Tl^-

cyclopentadienyl)dimethylsilanetitanium dibenzyl,

(tert-butylamido) (tetramethyl-T)^-

cyclopentadienyl)dimethylsilanetitanium dimethyl, (tert-butylamido) (tetramethyl-r|^-cyclopentadienyl) -1, 2-

ethanediyltitanium dimethyl, (tert-butylamido) (tetramethyl-r|^-indenyl) dimethylsilanetitanium dimethyl,

(tert-butylamido) (tetramethyl-ri^-cyclopentadienyl) dimethylsilane titanium (III) 2-(dimethylamino)benzyl; (tert-butylamido) (tetramethyl-r|^-

cyclopentadienyl)dimethylsilanetitanium (III) allyl, (tert-butylamido) (tetramethyl-r|^-cyclopentadienyl)dimethylsilanetitanium (III)

2,4-dimethylpentadienyl, (tert-butylamido) (tetramethyl-ri^-cyclopentadienyl) dimethyl¬silanetitanium (II) 1,4-diphenyl-l,3-butadiene, (tert-butylamido) (tetramethyl-ri^-cyclopentadienyl) dimethyl¬silanetitanium (II) 1,3-pentadiene, (tert-butylamido)(2-methylindenyl)dimethylsilanetitanium (II) 1,4-

diphenyl-1,3-butadiene, (tert-butylamido)(2-methylindenyl)dimethylsilanetitanium (II) 2,4-

hexadiene, (tert-butylamido)(2-methylindenyl)dimethylsilanetitanium (IV) 2,3-

dimethyl-1,3-butadiene, (tert-butylamido)(2-methylindenyl)dimethylsilanetitanium (IV) isoprene, (tert-butylamido)(2-methylindenyl)dimethylsilanetitanium (IV) 1,3-

butadiene, (tert-butylamido)(2,3-dimethylindenyl)dimethylsilanetitanium (IV)

2,3-dimethyl-1,3-butadiene, (tert-butylamido)(2,3-dimethylindenyl)dimethylsilanetitanium (IV)

isoprene (tert-butylamido)(2,3-dimethylindenyl)dimethylsilanetitanium (IV)

dimethyl (tert-butylamido)(2,3-dimethylindenyl)dimethylsilanetitanium (IV)

dibenzyl (tert-butylamido)(2,3-dimethylindenyl)dimethylsilanetitanium (IV) 1,3-butadiene,

(tert-butylamido)(2,3-dimethylindenyl)dimethylsilanetitanium (11) 1,3-pentadiene,

(tert-butylamido)(2,3-dimethylindenyl)dimethylsilanetitanium (II)

1, 4-diphenyl-l,3-butadiene,

(tert-butylamido)(2-methylindenyl)dimethylsilanetitanium (II) 1,3-

pentadiene, (tert-butylamido)(2-methylindenyl)dimethylsilanetitanium (IV) dimethyl,

(tert-butylamido)(2-methylindenyl)dimethylsilanetitanium (IV) dibenzyl,

(tert-butylamido)(2-methyl-4-phenylindenyl)dimethylsilanetitanium (II) 1,4-diphenyl-l,3-butadiene,

(tert-butylamido)(2-methyl-4-phenylindenyl)dimethylsilanetitanium (II) 1,3-pentadiene,

(tert-butylamido)(2-methyl-4-phenylindenyl)dimethylsilanetitanium (II) 2,4-hexadiene,

(tert-butylam.ido) (tetramethyl-T|^-cyclopentadienyl) dimethyl¬silanetitanium (IV) 1,3-butadiene,

(tert-butylamido) (tetramethyl-Tj^-cyclopentadienyl) dimethyl¬silanetitanium (IV) 2,3-dimethyl-l,3-butadiene, (tert-butylamido) (tetramethyl-Tl^-cyclopentadienyl) dimethyl¬silanetitanium (IV) isoprene,

(tert-butylamido) (tetramethyl-ri^-cyclopentadienyl) dimethyl¬silanetitanium (II) 1,4-dibenzyl-l,3-butadiene, (tert-butylamido) (tetramethyl-Tj^-cyclopentadienyl) dimethyl¬silanetitanium (II) 2,4-hexadiene,

(tert-butylamido) (tetramethyl-Tl^-cyclopentadienyl) dimethyl¬silanetitanium (II) 3-methyl-l,3-pentadiene, (tert-butylamido)(2,4-dimethylpentadien-3-yl)dimethyl-si lanetitaniumdime thy 1 , (tert-butylamido)(6,6-dimethylcyclohexadienyl)dimethyl-si lanetitaniumdimethyl , (tert-butylamido)(1,l-dimethyl-2,3,4,9,lO-Tl-l,4,5,6,7,8-

hexahydronaphthalen-4-yl)dimethylsilanetitaniumdimethyl, (tert-butylamido)(1,1,2,3-tetramethyl-2,3,4,9,10-Tl-l,4,5,6,7,8-

hexahydronaphthalen-4-yl)dimethylsilanetitaniumdimethyl (tert-butylamido) (tetramethyl-ri^-cyclopentadienyl)methylphenyl-

silanetitanium (IV) dimethyl, (tert-butylamido) (tetrametliyl-ri^-cYclopen.tadienyl)methylphenyl-

silanetitanium (II) 1,4-diphenyl-l,3-butadiene, 1- (tert-butylamido) -2- (tetramethyl-r|'-cyclopentadienyl) ethanediyl-

titanium (17) dimethyl, and 1-(tert-butylamido)-2-(tetramethyl-r|'-cyclopentadienyl)ethanediyl-

titanium (II) 1,4-diphenyl-l,3-butadiene.

Complexes containing two L groups including bridged complexes suitable for use in the present invention include:

bis(cyclopentadienyl)zirconiumdimethyl,

bis(cyclopentadienyl)zirconium dibenzyl,

bis(cyclopentadienyl)zirconium methyl benzyl,

bis(cyclopentadienyl)zirconium methyl phenyl,

bis(cyclopentadienyl)zirconiumdiphenyl,

bis(cyclopentadienyl)titanium-allyl,

bis(cyclopentadienyl)zirconiummethylmethoxide,

bis(cyclopentadienyl)zirconiummethylchloride,

bis(pentamethylcyclopentadienyl)zirconiumdimethyl,

bis(pentamethylcyclopentadienyl)titaniumdimethyl,

bis(indenyl)zirconiumdimethyl,

indenylfluorenylzirconiumdimethyl,

bis(indenyl)zirconiummethyl(2-(dimethylamino)benzyl),

bis (indenyl) zirconitim methyltrimethylsilyl,

bis(tetrahydroindenyl)zirconium methyltrimethylsilyl,

bis(pentamethylcyclopentadienyl)zirconiummethylbenzyl,

bis(pentamethylcyclopentadienyl)zirconiumdibenzyl,

bis(pentamethylcyclopentadienyl)zirconiummethylmethoxide,

bis(pentamethylcyclopentadienyl)zirconiummethylchloride,

bis(methylethylcyclopentadienyl)zirconiumdimethyl,

bis(butylcyclopentadienyl)zirconium dibenzyl,

bis(t-butylcyclopentadienyl)zirconiumdimethyl,

bis(ethyltetramethylcyclopentadienyl)zirconiumdimethyl,

bis(methylpropylcyclopentadienyl)zirconium dibenzyl,

bis(trimethylsilylcyclopentadienyl)zirconium dibenzyl,

dimethylsilyl-bis(cyclopentadienyl)zirconiiundimethyl,

dimethylsilyl-bis(tetramethylcyclopentadienyl)titanium-(III) allyl

dimethylsilyl-bis (t-h«itylcyclopentadi«iyl) zirconiumdichloride,

dimethylsilyl-bis(n-butylcyclopentadienyl)zirconiumdichloride, methylene-bis(tetramethylcyclopentadienyl)titanium{III) 2-

(dimethylamino)benzyl, methylene-bis(n-butylcyclopentadienyl)titanium(III) 2-

(dimethyl amino)benzyl, dimethylsilyl-bis(indenyl)zirconiumbenzylchloride, dimethylsilyl-bis(2-methylindenyl)zirconiumdimethyl, dimethylsilyl-bis(2-methyl-4-phenylindenyl)zirconiumdimethyl, dimethylsilyl-bis(2-methylindenyl)zirconium-1,4-diphenyl-l,3-butadiene,

dimethylsilyl-bis(2-methyl-4-phenylindenyl)zirconium (II) 1,4-diphenyl-1,3-butadiene, dimethylsilyl-bis(tetrahydroindenyl)zirconium(II) 1,4-diphenyl-l,3-

butadiene, dimethylsilyl-bis(fluorenyl)zirconiummethylchloride,

dimethylsilyl-bis(tetrahydrofluorenyl)zirconium bis(trimethylsilyl), (isopropylidene)(cyclopentadienyl)(fluorenyl)zirconiumdibenzyl, and dimethylsilyl(tetramethylcyclopentadienyl)(fluorenyl)zirconium dimethyl.

An especially preferred bis-CP complex for use in the catalysts useful in this invention are the bridged bis-Cp complexes of EP 676,421 which correspond to the formula:

Cp^

/  Z  MYj

\  /

Cp^

wherein

Cp^, Cp^ are independently a substituted or unsubstituted indenyl or hydrogenated indenyl group;

Y is a univalent anionic ligand, or Y2 is a diene;

M is zirconivim, titanium or hafnium; and

Z is a bridging group comprising an alkylene group having 1 to 20 carbon atoms or a dialkyl silyl- or germyl- group, or alkyl phosphine or amine radical.

other catalysts, especially catalysts containing other Group 4 metals, will, of course, be apparent to those skilled in the art.  A wide variety of organometallic compounds, including nonmetallocenes, which are useful in this invention are also apparent to those skilled in the art.

The complexes are rendered catalytically active by combination with an activating cocatalyst or by use of an activating technique. Suitable activating cocatalysts for use herein include polymeric or oligomeric alumoxanes, especially methylalumoxane, triisobutyl aluminum- modified methylalumoxane, or diisobutylalumoxane; strong Lewis acids, such as C3__3o hydrocarbyl substituted Group 13 compounds, especially tri(hydrocarbyl)aluminum- or

tri(hydrocarbyl)boron- compounds and halogenated derivatives thereof, having from 1 to 10 carbons in each hydrocarbyl or halogenated hydrocarbyl group, especially tris(pentafluorophenyl)borane; and nonpolymeric, inert, compatible, noncoordinating, ion forming compounds (including the use of such compounds under oxidizing conditions).  A suitable activating technique is bulk electrolysis (explained in more detail hereinafter).  Combinations of the foregoing activating cocatalysts and techniques may also be employed if desired.  The foregoing activating cocatalysts and activating techniques have been previously taught with respect to different metal complexes in the following references: EP-A-277,003; US-A-5,153,157; US-A-5,064,802; EP-A-468,651 (equivalent to U.S. Serial No. 07/547,718); EP-A-520,732 (equivalent to U.S. Serial No. 07/876,268); and WO 93/23412 (equivalent to U.S. Serial No. 07/884,966 filed May 1, 1992); the teachings of which are hereby incorporated by reference.

Suitable nonpolymeric, inert, compatible, noncoordinating, ion forming compounds useful as cocatalysts in one embodiment of the present invention comprise a cation which is a Bronsted acid capable of donating a proton, and a compatible, noncoordinating, anion, A~. Preferred anions are those containing a single coordination complex comprising a charge-bearing metal or metalloid core which anion is capable of balancing the charge of the active catalyst species (the metal cation) which is formed when the two components are combined. Also, said anion can be displaced by olefinic, diolefinic and acetylenically unsaturated compounds or other neutral Lewis bases such as ethers or nitriles.  Suitable metals include, but are not limited to, aluminum, gold and platinum.  Suitable metalloids include, but are not limited to, boron, phosphorus, and silicon.

Compounds containing anions which comprise coordination complexes containing a single metal or metalloid atom are well known and many, particularly such compounds containing a single boron atom in the anion portion, are available commercially.

Preferably such cocatalysts may be represented by the following general formula:

(L*-H)+(j A
wherein:

L* is a neutral Lewis base; (L*-H)~ is a Bronsted acid;
