Repository: anandvc/allindianpatents

File: patents/202079-material-in-powder-or-wire-form-on-a-nickel-basis-for-a-coating-and-process-thereof.html
Indian Patents. 202079:MATERIAL IN POWDER OR WIRE FORM ON A NICKEL BASIS FOR A COATING AND PROCESS THEREOF

Indian Patents

Recently Granted Patents

  Recently Published Patents

Title of Invention	MATERIAL IN POWDER OR WIRE FORM ON A NICKEL BASIS FOR A COATING AND PROCESS THEREOF

Abstract	A material in powder or wire form on a nickel basis for the production of a coating with a high level of resistance to corrosion and wear by means of a thermal coating process is of the following composition (in percent by weight): C 0.005 -1.0; Cr 10.0 -26.0; Mo 8.0 -20.0; Fe 0.1 -10.0; Si 3.0 -7.0; B 1 .0 -4 .0; Cu 0.1 -5.0; Ni Balance. The material in powder form can be alloyed and sprayed out of the melt or agglomerated out of different alloyed and non-alloyed metal powders. The coating material can also be used in the form of a filling wire or an alloyed and cast bar material.	

Full Text	The invention concerns a material in powder or wire form on a nickel basis for the production of a coating with a high level of resistance to corrosion and wear by means of a thermal coating process, for example by thermal spraying, plasma powder build-up welding or arc welding. The invention also concerns processes for applying such a material and the uses of such a coating.

The use of nickel-based alloys with additives of chromium and molybdenum to give protection from wear and corrosion has long been known and is successfully involved in many branches of industry, for the purposes of thermal spraying and welding.

Thus for example US-A-4 325 99 5 describes a relatively large number of nickel-based alloys with additives such as chromium, molybdenum, boron, silicon and other components. US-A-3 999 952 also discloses alloys in the alloying range of between 5 and 15% by weight of B; between 5 and 50% by weight of Cr; between 1 and 50% by weight of Mo; and between 20 and 96% by weight of Fe, which moreover may additionally contain between 1 and 50% of Ni.

If consideration is given to those two specifications - or DE-A-25 56 960 and DE-A-38 23 140 - then it is noted that they primarily discuss coating or producing sintered bodies. In regard to those previously known alloys attention is directed to their good resistance to corrosion.

With knowledge of that state of the art the inventor set himself the aim of more substantially improving alloy compositions of that kind and in particular enhancing their resistance to wear and corrosion beyond the previously known level.

That object is attained by the teachings of the independent claims; the appendant claims set forth advantageous configurations.

By virtue of the invention it was in fact possible to manufacture alloys and with same to produce coatings whose resistance to wear and corrosion goes far beyond those properties of known alloys. That is

afforded in fact by the addition of copper in a given alloying range to

the additive elements molybdenum, chromium, carbon, boron and silicon,

more specifically in the following ranges (in each case in percent by

weight):

C	0.005	-	1.0;

Cr	10.0	-	26.0;

Mo	8.0	-	20.0;

Fe	0.1	-	10.0;

Si	3.0	-	7.0;

B	1.0	-	4.0;

Cu	0.1	-	5.0;

Ni	Balance,

in particular:

C	0.01  -  0.5;

Cr	14.0-20.0;

Mo	10.0-18.0;

Fe	0.5  -  5.0;

Si	4.0  -  6.5;

B	1.5  -  3.5;

Cu	1.0  -  4.0;

Ni	Balance,

or:

C	0.05  -  0.3;

Cr	15.0-18.0;

Mo	12.0-16.0;

Fe	2.0  -  4.0;

Si	4.5  -  5.5;

B	2.0  -  3.0;

Cu	2.0  -  3.0;

Ni	Balance.

The coating material is preferably used in powder form and can then also be mixed with an Ni-B-Si-powder and/or an Ni-Cr-B-Si-powder.

The invention also embraces a process for applying a material according to the invention for the production of coatings with a high level of resistance to corrosion and wear on a workpiece by a thermal coating process, in which the coating material in powder form is alloyed and sprayed from the melt or however agglomerated from various alloyed and non-alloyed metal powders.

In addition it has been found desirable for the coating material to be used in the form of filling wire or alloyed and cast bar material.

The operation of applying the material according to the invention can be implemented by thermal spraying by means of a plasma powder

build-up welding process, a flame spraying process with subsequent fusing-in, a flame spraying process - in particular a high-speed flame spraying process - , an arc two-wire spraying process or with an arc welding process.

Tests have shown that a coating produced in the described manner preferably permits the following situations of use:

*	as a high-temperature protective layer;

*	as an anti-corrosion layer;

*	as an anti-wear layer.

Those protective layers serve to give protection from wear and corrosion in the chemical industry or in the pharmaceutical industry, in the paper industry, in the glass industry or in the plastics-processing industry.

Further advantages, features and details of the invention will be apparent from the following description of preferred examples. EXAMPLE 1:

A shaft-protector sleeve or bush, which was very severely corroded

at the surface, for an agitator in the paper industry, was to be coated

by flame spraying and subsequent fusing-in, with a self-flowing alloy in

powder form affording a high level of resistance to wear and corrosion.

The composition of the alloy adopted was as follows (in percent by

weight):

C	0.1;

Cr	16.5;

Mo	13.2;

Fe	4.5;

B	3.5;

Si	5.0;

Cu	1.5;

Ni	Balance.

After cleaning and turning-down of the corroded surface, it was

prepared by blasting with corundum of a grain distribution of between

0.3 and 0.6 mm, and then a layer was sprayed on to it, of a layer

thickness of 1.4 mm, using an autogenous flame spray torch.,After the

spraying operation the layer was fused-in with an autogenous fusing-in

torch and slowly cooled down - in order to avoid cracks.

After the operation of cooling it down to room temperature, the coated shaft protector sleeve or bush was machined to a surface roughness of 3 jum Ra by turning and grinding. It was not possible to detect any flaws visually at the surface of the layer.

After the maximum running time which is known for the non-coated shaft protector sleeve or bush, the sleeve or bush coated as described hereinbefore was dismantled. When the coating was checked, it was not possible to detect any corrosion attack after that running time. EXAMPLE 2;

The pump shaft of a pump in a chemical installation which, due to the medium involved therein - and the precipitated salt crystals contained therein - was subjected to a very severe corrosion and wear loading, had to be replaced after about two weeks, because of that effect on the pump shaft.

The attempt was now made to prolong that very short operating life by means of a coating. As the component is relatively sensitive to heat, a layer had to be applied without a fusing-in operation, for which reason high-velocity flame spraying (HVOF) was used as the coating process.

The spraying material in powder form that was adopted for that

coating was of the following chemical composition  (in percent by

weight):

C	0.4;

Cr	18.2;

Mo	16.1;

Fe	4.1;

B	2.1;

Si	5.5;

Cu	3.0;

Ni	Balance.

After preparation of the surface to be coated, by blasting with silicon carbide, it was coated with an HVOF-gun using the adopted spraying material in powder form, the thickness of the layer being 0.3 mm; the temperature of the component was 80°C during the coating procedure.

The finished processed layer on the pump shaft was 0.2 mm thick, with very good surface quality.

As was found in an operational test, the service life of the pump shaft was increased by a factor of three by the applied coating. EXAMPLE 3:

A slide valve seat in the sugar industry, which was very severely loaded by wear, had to be replaced after a relatively short operating life because of damage to the sealing surface.

To reduce the maintenance costs, it was suggested that a coating

affording better resistance to wear and corrosion should be produced by

a plasma powder build-up welding process (PTA) with transferred arc and

the following coating material in powder form (in percent by weight):

C	0.25;

Cr	20.5;

Mo	18.5;

Fe	1.0;

B	1.5;

Si	4.0;

Cu	2.0;

Ni	Balance.

The PTA-coating operation was implemented with a current strength of 130-150 A with a powder through-put rate of 1.5 kg/h. The plasma gas used was argon/hydrogen and the protective gas was argon.

The layer applied by build-up welding was 4.0 mm in thickness and the finished processed layer was 3.0 mm thick, with a clean, pore-free and flaw-free sealing surface.

A considerable increase in service life was found in subsequent use. EXAMPLE 4;

In a sugar factory the inside of a flange was found to suffer from heavy attack at one side, by wear and corrosion. As the component is comparatively large the coating operation had to be carried out in the installed condition.

To produce the coating, a protective gas welding process (MIG) was

adopted,  using a filling wire with a diameter of 1.6 mm,  of the

following composition (in percent by weight):

C	0.25;

Cr	18.0;

Mo	13.0;

Fe	4.2;

B	1.5;

Si	3.0;

Cu	2.5;

Ni	Balance.

After the MIG-welding procedure the coated area was dressed and the installation was put back into operation again. Even after prolonged operating times no problems occurred due to wear at the treated location. EXAMPLE 5;

An intermediate storage container of a diameter of 2.50 m and a depth of 3.0 m for cellulose solutions in a paper factory was to be protected from corrosion. In view of the dimensions of the intermediate storage container the two-wire electric arc spray process was suggested because of its relatively high spray material through-put, in order to reduce the stoppage time for the coating operation.

The spray additive material used was filling wires of a diameter of

1.6 mm. The composition of the sprayed-on layer (in percent by weight)

was as follows:

C	0.5;

Cr	17.0;

Mo	15.2;

Fe	3.0;

B	2.5;

Si	4.5;

Cu	3.0.

Preparation of the surface to be coated was effected by blasting

with corundum of a grain size of between 0.6 and 0.8 mm. Immediately

after  the preparatory operation the surface was semi-automatically

sprayed using a movement arrangement for the spray gun. The spraying

parameters were as follows:

Current strength	200 A;

Voltage	32 V;

Pressure of the atomisation air	4.5 bars;

Spraying material through-put	8 kg/h;

Spraying distance	between 200 and 250 mm.

The layer thickness was 1.2 mm after the spraying procedure. In order to reduce the degree of roughness of the layer produced, the surface was lightly ground after the coating operation. The finished layer has no visible flaws or cracks.

The result of the treatment was highly satisfactory but until now it is not possible to report on longer-term results in use.

WE CLAIM:

1.	A material in powder or wire form on a nickel basis for producing a layer with

a high degree of resistance to corrosion and wear by means of a thermal coating

process of the following composition (in percent by weight):

C	0.005	-	1.0;

Cr	10.0	-	26.0;

Mo	8.0	-	20.0;

Fe	0.1	-	10.0;

Si	3.0	-	7.0;

B	1.0	-	4.0;

Cu	0.1	-	5.0;

Ni	Balance.

2.	The material as claimed in claim 1, wherein the material in powder or wire

form is of a composition within the following limits (in percent by weight):

C	0.01	-	0.5;

Cr	14.0	-	20.0;

Mo	10.0	-	18.0;

Fe	0.5	-	5.0;

Si	4.0	-	6.5;

B	1.5	-	3.5;

Cu	1.0	-	4.0;

Ni	Balance.

3.	The material as claimed in claim 1 or claim 2, wherein the material in powder

or wire form is of a composition within the following limits (in percent by

weight):

C	0.05	-	0.3;

Cr	15.0	-	18.0;

Mo	12.0	-	16.0;

Fe	2.0	-	4.0;

Si	4.5	-	5.5;

B	2.0	-	3.0;

Cu	2.0	-	3.0;

Ni	Balance.

4.	The material as claimed in one of claims 1 to 3, wherein the material in powder form is mixed with an Ni-B- Si-powder, an Ni-Cr-B-Si-powder or both.

5.	The material as claimed in one of claims 1 to 3, wherein in particular for flame spraying and subsequent fusing-in with a self-flowing alloy in powder form it is of the following composition (in percent by weight):

C	about	0.1;

Cr	about	16.5;

Mo	about-	13.2;

Fe	about	4.5;

Si	about	5.0;

B	about	3.5;

Cu	about	1.5;

Ni	Balance.

6.	The material as claimed in one of claims 1 to 3, wherein it is in powder form

and in particular for application by high-velocity flame spraying of the

following chemical composition (in percent by weight):

C	about	0.4;

Cr	about	18.2;

Mo	about	16.1;

Fe	about	4.1;

Si	about	5.5;

Cu	about-	3.0;

Ni	Balance.

7.	The material as claimed in one of claims 1 to 3, wherein it is in powder form

and in particular for application by a plasma powder build-up welding process

with transferred arc of the following composition (in percent by weight):

C	about	0.25;

Cr	about	20.5;

Mo	about	18.5;

Fe	about	1.0;

Si	about	4.0;

B	about	1.5;

Cu	about-	2.0;

Ni	Balance.

8.	The material as claimed in one of claims 1 to 3, wherein it is in the form of a

filling wire and in particular for application by means of protective gas welding

processes is of the following composition (in percent by weight):

C	about	0.25;

Cr	about	18.0;

Mo	about	13.0;

Fe	about	4.2;

Si	about.	3.0;

B	about	1.5;

Cu	about	2.5;

Ni	Balance.

9.	The material as claimed in one of claims 1 to 3, wherein in the form of a filling

wire, particularly upon application in a two-wire arc spraying process, it forms

a sprayed-on layer of the following composition (in percent by weight):

C	0.5;

Cr	17.0;

Mo	15.2;

Fe	3.0;

Si	4.5;

B	2.5;

Cu	3.0.

10.	A process for applying a material as claimed in one of claims 1 to 9, for the

production of coatings with a high degree of resistance to corrosion and wear

on a workpiece by a known thermal coating procedure characterised in that the

coating material in powder form is alloyed and sprayed out of the melt.

11.	The process for applying a material as claimed in one of claims 1 to 9, for the production of coatings with a high degree of resistance to corrosion and wear on a workpiece by a known thermal coating procedure wherein the coating material in powder form is agglomerated out of various alloyed and non-alloyed metal powders.

12.	The process as claimed in claim 10 or claim 11, wherein the material in powder form is mixed with an Ni-B-Si-powder, an Ni-Cr-B-Si-powder or both.

13.	The process for applying a material as claimed in one of claims 1 to 9, for the production of coatings with a high degree of resistance to corrosion and wear on a workpiece by a known thermal coating procedure wherein the coating material in the form of filling wire or alloyed and cast bar material.

14.	The process for applying a material as claimed in one of claims 1 to 9, in particular by means of a process as claimed in one of claims 9 to 11, by known thermal spraying.

15.	The process as claimed in claim 14, wherein the workpiece is coated by means of a known plasma powder build-up welding process.

16.	The process as claimed in claim 14, wherein the workpiece is coated by means of a known flame spraying process with subsequent fusing-in.

17.	The process as claimed in claim 14, wherein the workpiece is coated by means of a known flame spraying process, in particular by means of a known high-velocity flame spraying process.

The process as claimed in claim 14, wherein the workpiece is coated by means of a knwon arc two-wire spraying process.

19.  The process as claimed in claim 14, wherein the workpiece is coated by means of a known arc welding process.	

Documents:

				1331-mas-1997 abstract granted.pdf

				1331-mas-1997 abstract-duplicate.pdf

				1331-mas-1997 abstract.pdf

				1331-mas-1997 assignment.pdf

				1331-mas-1997 claims granted.pdf

				1331-mas-1997 claims-duplicate.pdf

				1331-mas-1997 claims.pdf

				1331-mas-1997 correspondence others.pdf

				1331-mas-1997 correspondence po.pdf

				1331-mas-1997 description (complete) granted.pdf

				1331-mas-1997 description (complete)-duplicate.pdf

				1331-mas-1997 descriptuion (complete).pdf

				1331-mas-1997 form-19.pdf

				1331-mas-1997 form-2.pdf

				1331-mas-1997 form-26.pdf

				1331-mas-1997 form-4.pdf

				1331-mas-1997 form-6.pdf

				1331-mas-1997 others.pdf

				1331-mas-1997 petition.pdf

« Previous Patent

Next Patent »

Patent Number	202079	

Indian Patent Application Number	1331/MAS/1997	

PG Journal Number	05/2007	

Publication Date	02-Feb-2007	

Grant Date	21-Sep-2006	

Date of Filing	19-Jun-1997	

Name of Patentee	M/S. CASTOLIN S. A	

Applicant Address	168, RUE DU CENTRE, CH-1025 ST. SULPICE,	

Inventors:

#	Inventor's Name	Inventor's Address	

1	INGO KRETSCHMER	CHEMIN DES UTTINS 11, CH-1028 PREVERENGES	

2	DR. GARY ROBERT HEALTH	CHEMIN DES COTTAGES 4, CH-1001 LAUSANNE	

3	DR. PETER HEIMGARTNER	RUE DU CENTRE 64, CH-1025 ST. SUPLICE	

PCT International Classification Number	C22C 19/05	

PCT International Application Number	N/A	

PCT International Filing date		

PCT Conventions:

#	PCT Application Number	Date of Convention	Priority Country	

1	196 25 218.0	1996-06-25	Germany	

2	196 28 346.9	1996-07-13	Germany	

© All Indian Patents, 2013-2021.

  Patent data available in the public domain from Indian Patents Office, Department of Industrial Policy and Promotions, Ministry of Commerce and Industry, Government of India.

File: patents/202088-a-process-for-manufacturing-a-mechanical-steel-part-and-a-steel-for-its-manufacture.html
Indian Patents. 202088:A PROCESS FOR MANUFACTURING A MECHANICAL STEEL PART AND A STEEL FOR ITS MANUFACTURE

Indian Patents

Recently Granted Patents

  Recently Published Patents

Title of Invention	A PROCESS FOR MANUFACTURING A MECHANICAL STEEL PART AND A STEEL FOR ITS MANUFACTURE

Abstract	Process for manufacturing a mechanical component made of steel, in which a blank of the steel component is manufactured and a high-temperature carburizing or carbonitriding treatment of at least part of the surface of the blank of the component is carried out, the chemical composition of the steel of which the component is composed comprises, by weight: 0.15% &#8804; C &#8804; 0.35%; 0% &#8804; Si &#8804; 0.6%; 0% &#8804; Mn + Cr + Ni + Mo &#8804; 5%; 0% &#8804; Al :S 0.1%; 0% &#8804; Cu &#8804; 0.5%; 0% &#8804; Ti &#8804; 0.05%; 0.004% < N &#8804; 0.02%; 0% &#8804; S &#8804; 0.15%; P &#8804;, 0.03%; optionally, up to 0.02% tellurium, up to 0.04% selenium, up to 0.07% lead, up to 0.005% calcium, the balance being iron and impurities resulting from the smelting; the chemical composition being adjusted so that the Jominy curve of the steel is such that: 45 HRC &#8804; J<sub>3</sub> &#8804; 50 HRC; 39 HRC &#8804; J11 < 47 HRC; 31 HRC &#8804; J<sub>25</sub> &#8804; 40 HRC; the average values J<sub>3m</sub>, J<sub>11m</sub> and J<sub>25m</sub> of five Jominy tests are such that: J<sub>11m</sub> - J<sub>3m</sub>, X 14/22 - J<sub>25m</sub> X 8/22| &#8804; 2.5 HRC and J<sub>3m</sub> - J<sub>15m</sub> &#8804; 9 HRC. Carburizing or carbonitriding steel for manufacturing this component. Figure for the abstract: none.	

Full Text	 

The present invention relates to the manufacture of steel components, at least part of the surface of which is hardened by carburizing or carbonitriding, followed by quenching in oil or gas.

Many mechanical components made of steel, such as, for example, gears, are surface-hardened by carburizing or carbonitriding. To do this, the components are maintained in a atmosphere rich in carbon or in carbon and nitrogen, at a temperature greater than 900°C for several hours, so as to enrich the steel with carbon or with carbon and nitrogen over a certain depth beneath the surface by diffusion of these elements from the surface, and then the components are quenched in cold, warm or hot oil, or in gas, so as to harden the surface. The carburizing or carbonitriding operation may also be carried out at a temperature greater than 1000°C - it is then said to be a high-temperature carburizing or carbonitriding operation.

In order to manufacture such components, steels containing from 0.15% to 0.35% carbon, alloyed with chromium or alloyed with chromium and molybdenum, or else alloyed with chromium and manganese, are used. This technique, which makes it possible to obtain a high hardness at the surface and near the latter, and which also makes it possible to obtain good mechanical properties in the core of the components, has the disadvantage, however, of generating distortions which may lead to the components being scrapped or requiring to undergo expensive additional machining operations.

The object of the present invention is to remedy this drawback by providing a means for manufacturing steel components at least part of the

surface of which is hardened by carburizing or by carbonitriding, especially at high temperature.

For this purpose, the subject of the invention is a process for manufacturing a mechanical component made of steel, in which a blank of the steel component is manufactured and a carburizing or carbonitriding treatment, especially at high temperature, of at least part of the surface of the blank of the component is carried out. According to this process, the chemical composition of the steel of which the component is

optionally, up to 0.02% tellurium, up to 0.04% selenium, up to 0.07% lead, up to 0.005% calcium, the balance being iron and impurities resulting from the smelting. In addition, the chemical composition of the steel is adjusted so that the Jominy curve of the steel

and:

10 X (J7m - Jl5m)/(8 X (J15m - J25m) )  2.

Preferably,  the chemical composition of the steel is such that:

Preferably, the nitrogen content of the steel is between 0.004% and 0.02%, and the steel may contain from 0% to 0.05% titanium.

The invention also relates to a carburizing steel, the chemical composition of which is that which has just been mentioned; this carburizing steel having a Jominy curve such that:

the average values J3m, J11m, J15m and J25sm of five Jominy tests being such that:

J11m - J3m X 14/22 - J25m X 8/221 
J3m - J15m  9 HRC, and preferably 

Preferably, the average values J7m/ J11m/ J15m and J25m of five Jominy tests are such that at least one of the following conditions is satisfied:

10 X  (J7B - Juni)/(4 X (Ji5m " JaSm) ) 2.15

and:

10 X (J7„ - Jl5m)/(8 X (Jisn. - JaSn.) )  2.

The invention will now be described in greater detail, but in a non-limiting manner, and illustrated by the examples.

The inventors have recently and unexpectedly discovered that the distortions generated by the quenching which is carried out at the end of the carburizing treatment or at the end of the carbonitriding treatment could be considerably reduced, or even eliminated, as long as, in order to manufacture the component, a steel is used whose Jominy curve has practically no inflection points, unlike the Jominy curves of the steels normally used for this purpose. More specifically, they have discovered that it was desirable to use a steel containing;

-	from 0.15% to 0.35% carbon in order for the steel to be easily machinable and in order to obtain a sufficient toughness in the non-carburized or non-carbonitrided parts of the component;

-	up to 0.6% silicon in order to ensure sufficient deoxidation of the steel;

-	alloying elements, such as manganese, chromium, molybdenum and nickel, in amounts such as their sum remains less than 5% so as to provide sufficient hardenability, 'to adjust the shape of the Jominy curve and to adjust the mechanical properties of the component both in the core and in the carburized or carbonitrided regions;

-	up to 0.1% aluminium in order to complete the deoxidation and to control the grain size;

-	less than 0.5% copper, which is regarded as an impurity tending to decrease the ductility and toughness of the non-carburized or non-carbonitrided regions;

-	optionally, from 0% to 0.05% titanium in order to form hardening nitrides;

-	preferably, the nitrogen content, which element is always present and which reacts with aluminium or titanium in order to form nitrides, must be between 0.004% and 0.02%;

-	up to 0.15% sulphur in order to improve the machinability; and

-	less than 0.03% phosphorus, which is an

impurity having an unfavourable effect on the ductility

and toughness.

The steel may furthermore contain up to 0.02% tellurium, up to 0.04% selenium, up to 0.07% lead and up to 0.005% calcium in order to improve the machinability. The balance of the composition is iron and impurities resulting from the smelting.

The chemical composition is adjusted so that the Jominy curve of the steel is such that:

45 HRC  Ja 50 HRC

39 HRC 
31 HRC  J25  40 HRC and so that the average values Jso, Jvm, Jum? Jism and Jasm of five Jominy tests are such that:

Uiim - Jam X 14/22 - Jzsni X 8/22 1  2.5 HRC and,

Jsm - Ji5m  9 HRC, and preferably  8 HRC. The Jominy curve is a curve which characterizes hardenability of the steel. It is obtained by measuring the hardness along a generatrix of a cylindrical test piece quenched by a water jet sprayed onto one of its ends. The hardness measured at a distance of x mm from the sprayed end is called Jx. This test is well known to those skilled in the art. However, there is naturally quite a scatter in such a curve. This is why the shape of the Jominy curve is characterized here, on the one hand, by ranges of values for the points J3, Jn and J25 and by the relationship : J11n - Jan x 14/22 J25m X 8/22|  2.5 HRC, which involves the averages of five different tests carried out on the same steel.

More specifically, 5 identical tests are carried out in succession; for each test, at least the values of J3/ J?/ J11/ J15 and J25/ are measured, five values for Jar J7, J11, J15, and J25, are thus obtained and the average Jjon of the five values is calculated for each point Jx. In this relationship, the vertical bars are the symbol known per se for the absolute value. The relationship itself, combined with the relationship JSB - Jism  9 HRC or  8 HRC, expresses the fact that the Jominy curve does not have pronounced inflection points.

The desired shape of the Jominy curve may be refined by requiring that it satisfy at least one of the following relationships:

10  X  (J7m  -  JlUr.)/(4  X  (Jis»  -  JaSm) )  2 . 15

and:

10  X  (J7„  -  JlSm)/{8  X  (Ji5m  "  J25m) )  2.

Such Jominy curves may be obtained, in particular, with a steel in accordance with what has just been defined, but the chemical composition of which more specifically comprises, by weight:

-	from 0.2% to 0.26% and preferably from 0.21% to 0,25% carbon, in order not to have an excessively high hardness in the components before carburizing or carbonitriding and in order to achieve a good carburizability or carbonitridability;

-	from 1% to 1.6% and preferably from 1.1% to 1.5% manganese in order to obtain good internal soundness, in order to fix the sulphur and, in combination with chromium and molybdenum, to adjust the hardenability so as to obtain a satisfactory Jominy curve;

-	from 0.05% to 0.5% and preferably from 0.1% to 0.45% silicon;

-	from 0.4% to 1.5% chromium, and preferably from 0.9% to 1.4%, in order to harden the carburized or carbonitrided layer and, in combination with manganese and molybdenum, to adjust the hardenability so as to obtain a satisfactory Jominy curve;

-	from 0.08% to 0.27% and preferably from 0.09%

to 0.26% molybdenum, in order to harden the carburized

or carbonitrided layer, to contribute to increasing the

resistance to oxidation and, in combination with

manganese and chromium, to adjust the hardenability so

as to obtain a satisfactory Jominy curve; the lower

limit corresponds to a minimum value of the molybdenum

content in order for this element to have a significant

effect; and

-	from 0% to 0.6% nickel in order to improve

the impact strength of the component.

Preferably, the copper content remains less than 0.3%, the sulphur content is between 0.02% and 0.1% and, better still, remains less than 0.09%, and the aluminium content is between 0.003% and 0.06% and preferably lies between 0.005% and 0.05%.

As indicated above, the steel may furthermore contain one or more elements taken from tellurium, selenium, lead and calcium.

In order to manufacture a component according to the invention, a component blank is manufactured from a steel according to the invention, which blank is carburized or carbonitrided at high temperature and quenched in oil or gas, it being possible for the oil to be cold, warm or hot. The component blank may be manufactured, for example, by forging and by machining.

By way of example, components were produced from six steels according to the invention, the chemical compositions of which were:

After carburizing at 995°C for 10 hours and quenching in warm oil at 98°C, the components exhibited no distortions requiring additional machining. Moreover, the carburizing operation was characterized by a carbon content of 0.94% at 0.1 mm beneath the surface.

By way of comparison, identical components are produced, under the same conditions, from steel of the 27MC5, 29MC5, 27MC5u, 27MC5r, 27CD4u, 30M5 and 20CD4 type according to the prior art. The compositions of these steels were:

After carburizing, the components required machining rework. Moreover, the carbon content in the carburized layer, at 0.1 mm below the surface, was only 0.8%. The latter result shows that, in addition to the lowest sensitivity to distortions, the steel according to the invention carburizes better than the steel according to the prior art.

WE CLAIM:

1. A process for manufacturing a mechanical steel part such as gears and the like wherein a steel blank is produced and a treatment of carburization or carbonitridation, of at least part of the surface of the blank is carried out in a known manner, wherein the chemical composition of the steel from which the part is made comprises, by weight.

and if desired upto 0.02% tellurium, upto 0.04% of selenium, upto 0.07% of lead, upto 0.005%) of calcium, the remainder being iron and impurities, this chemical composition being adjustable so that the JOMINY curve of the steel is:

and so that the mean values J3m, J11m, J15m and J25m of five JOMINY tests are such that:

The process as claimed in claim 1, wherein the chemical composition of the steel is adjusted such that it exhibits the following values:

The process as claimed in claim 1 or 2, wherein the composition of said steel is

The process as claimed in claim 1, 2 or 3, wherein the composition of said

The process as claimed in claims 1 to 4, wherein the chemical compositions of the steel is

The process as claimed in any one of claims 1 to 5, wherein the nitrogen content of the steel is between 0.004% and 0.02%.

Carburized or carbonitrided steel, having the following chemical composition, by weight:

and if desired upto 0.02%) tellurium, upto 0.04%) of selenium, upto 0.07% of lead, upto 0.005% of calcium, the remainder being iron and impurities resulting from the production process.

The carburized or carbonitrided steel as claimed in claim 7, wherein its chemical composition is such that:

The carburized or carbonitrided steel as claimed in claim 7 or 8, wherein its JOMINY curve is such that:

The carburized or carbonitrided steel as claimed in claim 9, which has the following value

The carburized or carbonitrided steel as claimed in claim 9 or 10, wherein the

The carburized or carbonitrided steel as claimed in claim 9, 10 or 11, wherein

The steel as claimed in any one of claims 7 to 12, wherein its nitrogen content is between 0.004% and 0.02%.

Documents:

				1524-mas-1998 abstract.pdf

				1524-mas-1998 claims-duplicate.pdf

				1524-mas-1998 claims.pdf

				1524-mas-1998 correspondence-others.pdf

				1524-mas-1998 correspondence-po.pdf

				1524-mas-1998 description (complete)-duplicate.pdf

				1524-mas-1998 description (complete).pdf

				1524-mas-1998 form-19.pdf

				1524-mas-1998 form-2.pdf

				1524-mas-1998 form-26.pdf

				1524-mas-1998 form-4.pdf

				1524-mas-1998 form-6.pdf

				1524-mas-1998 petition.pdf

« Previous Patent

Next Patent »

Patent Number	202088	

Indian Patent Application Number	1524/MAS/1998	

PG Journal Number	05/2007	

Publication Date	02-Feb-2007	

Grant Date	07-Sep-2006	

Date of Filing	08-Jul-1998	

Name of Patentee	ASCOMETAL	

Applicant Address	IMMEUBLE "LA PACIFIC" -LA DEFENSE 7 11/13 COURS VALMY 92800-PUTEAUX.	

Inventors:

#	Inventor's Name	Inventor's Address	

1	CLAUDE PICHARD,	31 RUE DE BON PUITS 57860 MALANCOURT LA MONTAGNE.	

PCT International Classification Number	C22C38/00	

PCT International Application Number	N/A	

PCT International Filing date		

PCT Conventions:

#	PCT Application Number	Date of Convention	Priority Country	

1	97 08770	1997-07-10	France	

© All Indian Patents, 2013-2021.

  Patent data available in the public domain from Indian Patents Office, Department of Industrial Policy and Promotions, Ministry of Commerce and Industry, Government of India.
