Repository: anandvc/allindianpatents

File: patents/202103-steel-in-the-from-of-steel-or-strip-and-a-method-of-manufacturing-the-same.html
Indian Patents. 202103:STEEL IN THE FROM OF STEEL OR STRIP AND A METHOD OF MANUFACTURING THE SAME

Indian Patents

Recently Granted Patents

  Recently Published Patents

Title of Invention	STEEL IN THE FROM OF STEEL OR STRIP AND A METHOD OF MANUFACTURING THE SAME

Abstract	Steel in the form of sheet or strip having a chemical composition: balance Fe and inevitable impurities, wherein 0.4 < B / N < 1.2.	

Full Text	Field of the invention

The invention relates to a steel in the form of sheet or strip with excellent stretching and deep-drawing and wall ironing properties, in particular for packaging applications, a method for its manufacture and also a use of such a steel. In the context of this application the packaging steel is taken to mean a consecutively hot-rolled, pickled, cold-reduced, annealed and generally temper-rolled or further cold-reduced steel in the form of sheet or strip whether or not coiled. Blanks of this sheet or strip are to be made in a number of forming operations into a (semi-finished) product for example a beverage can or other object, whereby for the purposes of the intended shape, the flat basic material needs to undergo extensive material deformations. For manufacturing a beverage can a cup is formed for example by deep drawing from a blank of packaging steel in one or more stages, the walls of which are wall-ironed in order to give the can thus formed a greater height/content. In particular the deep-drawing in one stage and wall-ironing require an easily formable material that has ideally isotropic properties. Summary of the invention

In this connection and also within the broader scope of continuous endeavours to improve the said steel grades, the search is directed in particular towards a combination of the following properties:

high r-value (Lankford-value);

as small as possible differences in mechanical properties across above all the

strip width, but also along the strip length, in specialist terms low spread of the

properties "edge/centre" and "along the coil" respectively.

Experiments now show that a steel grade displaying spectacularly better uniform mechanical properties - in annealed and optionally further cold reduced, e.g. temper-rolled condition - is found if the steel has the composition:

balance Fe and inevitable impurities, wherein 0.4 
This steel makes it possible to attain an improved level of stretching, deep-drawing and wall ironing properties and a greatly reduced spread of the mechanical properties.

It is preferred that the composition complies with:

It is found that to achieve optimum results in accordance with the invention within the limits indicated above the following target values can be given:

Because better mechanical properties can be obtained in accordance with the invention it is possible to select a thinner material of thinner than 0.35 down to even thinner than 0.18 mm, which fits in excellently with the search to apply lighter weight

for example for a steel beverage can.

It is particularly advantageous if the steel strip is in the form of cold reduced, annealed and optionally further cold reduced strip or sheet wherein the grain size in an edge region of the strip Gs-edge and the grain size in a centre region of the strip Gs-centre differ less than 0.5 ASTM units, respectively wherein the r-value in an edge region of the strip r-edge and the r-value in a centre region of the strip r-centre differ less than 0.2 units, preferably less than 0.1 units, respectively wherein the Yield Point in an edge region of the strip Rp-edge and the Yield Point in a centre region of the strip Rp-centre differ less than 20 N/mm2, respectively wherein the average r-value is at least 1.3.

The production of stretched, deep drawn and drawn and wall ironed products from blanks cut from the steel according to the invention can be carried out much more efficiently with lower spoilage.

The invention is further embodied in a method for manufacturing an annealed steel strip from the steel according to any one of claims 1-7, comprising the stages:

hot-rolling comprising finish-rolling at a finish-rolling temperature and coiling at

a coiling temperature;

pickling;

cold-rolling;

annealing, preferable, continuous annealing;

and optionally further cold rolling, preferably with a reduction of at least 0.6 %; wherein the finish-rolling temperature is selected above Arj-lO °C and the coiling temperature is selected below 700 °C.

In a preferred method the finish-rolling temperature is selected above 825 °C and the coiling temperature below 690 °C, more preferably the finish-rolling temperature is selected at 900 ± 30 °C and the coiling temperature at 670 °C ± 20 °C.

In the method preferably the total cold reduction before annealing is 85 % or more.

In an aspect of the method according to the invention further cold rolling after annealing is carried out with a reduction of > 5 %, or even with a reduction of

10-20%.

This creates a steel strip with very good fonning properties. In the case of further cold rolling after annealing, e.g. temper rolling it is preferable to do so with a reduction of at least 0.6 %. Preferably a target value is selected for the finish-rolling temperature of 900°C and for the coiling temperature a target value of 670°C. This establishes the basis for a very easily workable, homogeneous steel sheet. It is preferable that if temper-rolling is carried out it is done so in accordance with the invention with a reduction of 10-20 %. Such a high degree of deformation still produces a steel grade with excellent mechanical properties.

The steel grade in accordance with the invention is found to be perfectly suitable for application as packaging steel in drawing and wall-ironing (DWI) applications, for example applications wherein the packaging steel is coated with a coating comprising Sn and afterwards subjected in succession to deep-drawing and wall-ironing as in the manufacture of the body part of a two-piece can.

The excellent mechanical properties of the steel allow such a can to be made even lighter, again responding to the demand for increasingly less material consumption and weight for packaging and other products.

The invention is also embodied in a use of the steel for stretching, deep-drawing and drawing and wall-ironing applications, in a steel provided with one or more coatings selected from the group of coatings comprising Sn, Cr, lacquer, organic coating, polymer and combinations thereof on one or both sides of the strip or sheet, and in a stretched, deep drawn or drawn and wall ironed product made from steel according to the invention.

The invention will now be illustrated by reference to the results of some experiments further details of which are given in the following tables 1 to 5.

In the experiments continuously cast steel was hot rolled in a hot rolling mill with a finish-rolling temperature of 900 °C and coiled at coiling temperatures with target values of 625, 670 and 690 °C. Subsequently the steel was pickled in a conventional pickling line and cold rolled with a reduction of 88-89 %. Thereafter it was continuously annealed. After annealing further cold reduction was performed

either temper rolling with a reduction of 0.8 % or cold rolling with a reduction of 4 % and 6 %. The steel was then tinned in a conventional electrolytic tinning line.

Table 2  Chemical composition of steel C, in hot rolled condition in 0.001 wt. % and wt. ppm where stated

Table 3  Grain size of steel C, in hot rolled and in cold-rolled, annealed condition

Table 4  Mechanical properties of steel C in cold-rolled, annealed, teniper rolled (reduction 0.8 %) condition

In the above table 4 the r-value means the Lankford-value, Reh (Rp) the yield point in N/mm^, Rm the tensile strength in N/mm^.

The small differences between the values in one row show that the mechanical properties across the width of the sheet vary little.

Notable is the high r-value but particularly the small difference in properties per indicated direction, where 'lengthwise' means in the direction of rolling, 'oblique' at 45° to it and 'widthwise' perpendicular to it, more particularly the small difference in properties between the properties of centre portions and edge portions.

Table 5  Yield Point and Grain size of steels A, B and D in annealed, temper rolled (reduction 0.8 %) condition

In a comparative test steels C and D of table 1 were tested on behaviour and performance in a heavy forming operation. Hereto tin plated circular blanks all of the

same diameter from head, tail and in between portions taken from centre, edge and in between regions of the strip of all steels were drawn into cups which cups were wall ironed, trimmed and pre-spin-necked. The pre-spin-necked cans thus obtained were of the type that are to be made into the commonly used and well known 33 cl. beverage can having a diameter of 66 mm. Of the pre-spin-necked cans the dimensions pre-spin edge diameter PSED (mm) and pre-spin plug diameter PSPD (mm) were determined. Reference is made to the drawings. Description of the drawings

Fig. 1 shows the relevant dimensions PSED and PSPD discussed above, and

Fig. 2 is a graph showing the relation PSED vs. PSPD.

In Fig. 1 a pre-spin-necked can is shown. The can is formed with a neck which is of smaller diameter than its main body portion, this neck having a cylindrical portion of diameter PSPD and an out-turned flange at its end having a maximum diameter PSED as indicated in Fig. 1. These diameters are dependent on the material quality but are critical for successful can formation, since the neck is used to fix the lid in place after filling.

In Fig. 2 each open square symbol indicates the values of PSED and PSPD of a pre-spin-necked can made from a blank taken from a steel according to the invention and each filled square symbol indicates those of a can made from comparative steel D. The vertical line at a PSED value of in this case 56.1 indicates the limit for PSED above which the manufactured can will be rejected because of wavy flanges.

The results clearly show the two effects of using steel according to the invention. Firstly the spread in PSED and PSPD is smaller for cans made form steel according to the invention and secondly it turns out that the cans made from steel according to the invention show a lower PSED value and consequently a lower reject.

WE CLAIM:

1.	Steel in the form of sheet or strip having the following chemical composition:

Element	Min*  Max*

C	40

Mn	140  250

P	20

S	20

Si	30

N ppm	30

Al**	50

B ppm	5  50

Cu	40

Sn	10

Cr	40

Ni	40

Mo	10

*  in 0.001% wt. unless otherwise stated

**  acid soluble

balance Fe and inevitable impurities, wherein 0.4 
2.	The steel as claimed in claim 1 having the following chemical composition:

Element	Min*	Max*

C	10	40

Mn	140	200

-11-

P	20

S	20, preferably 10

Si	30

N ppm	25

Al**	15  35

B ppm	8  25

Cu	40

Sn	10

Cr	40

Ni	40

Mo	10

*	in 0.001% wt. unless otherwise stated

**	acid soluble

3.  The steel as claimed in claim 1 or 2, wherein the following elements have the standard values stated there against:

Element	Standard*

+/- 30%

C	20

Mn	160

N ppm	20

Al**	25

B ppm	0.8 N

*	in 0.001% wt. unless otherwise stated

**  acid soluble

4.	The steel as claimed in any one of the preceding claims in the form of cold reduced, annealed and optionally further cold reduced strip or sheet wherein the grain size in an edge region of the strip Gs-edge and the grain size in a center region of the strip Gs-centre differ less than 0.5 ASTM units.

5.	The steel as claimed in any one of the preceding claims in the form of cold reduced, annealed and optionally further cold reduced strip or sheet wherein the r-value in an edge region of the strip r-edge and the r-value in a center region of the strip r-centre differ less than 0.2 units, preferably less than 0.1 units.

6.	The steel as claimed in any one of the preceding claims in the form of cold reduced, annealed and optionally further cold reduced strip or sheet wherein the Yield Point in an edge region of the strip Rp-edge and the Yield Point in a center region of the strip Rp-centre differ less than 20 N/mm12.

7.	The steel as claimed in any one of the preceding claims in the form of cold reduced, annealed and optionally further cold reduced strip or sheet wherein the average r-value is at least 1.3.

8.	A method for manufacturing an annealed steel strip from the steel as claimed in any one of claims 1 to 7, comprising the stages:

hot-rolling comprising finish-rolling at a finish-rolling temperature and coiling at a coiling temperature; pickling; cold-rolling;

annealing, preferably, continuous annealing and optionally further cold rolling, preferably with a reduction of at least 0.6% wherein the finish-rolling temperature is selected above Ar3-10°C and the coiling temperature is selected below 700°C.

9.	The method as claimed in claim 8, wherein the finish-rolling temperature is

selected above 825°C and the coiling temperature below 690°C.

10.	The method as claimed in claim 8 or 9, wherein the finish-rolling temperature

is selected at 900 ± 30°C and the coiling temperature at 670°C ± 20°C.

11.	The method as claimed in claim 8, 9 or 10, wherein the total cold reduction

before annealing is at least 85%.

12.	The method as claimed in any one of claims 8 to 11, wherein further cold

rolling after annealing is carried out with a reduction of > 5%.

13.	The method as claimed in claim 12, wherein further cold rolling after annealing

is carried out with a reduction of 10-20%.

14.	The steel as claimed in any one of claims 1 to 7, or obtained in a method as

claimed in any one of claims 8 to 13 provided with one or more coatings

selected from the group of coatings comprising Sn, Cr, lacquer, organic

coating, polymer and combinations thereof on one or both sides of the strip or

sheet.

15.	Stretched, deep drawn or drawn and wall ironed product made from steel as

claimed in any one of claims 1 to 7 or claim 14 or from steel obtained by the

method or use as claimed in any one of claims 8 to 13.

Documents:

				1773-mas-1997 abstract duplicate.pdf

				1773-mas-1997 abstract.pdf

				1773-mas-1997 claims duplicate.pdf

				1773-mas-1997 claims.pdf

				1773-mas-1997 correspondence others.pdf

				1773-mas-1997 correspondence po.pdf

				1773-mas-1997 description (complete) duplicate.pdf

				1773-mas-1997 description (complete).pdf

				1773-mas-1997 drawing.pdf

				1773-mas-1997 form-19.pdf

				1773-mas-1997 form-2.pdf

				1773-mas-1997 form-26.pdf

				1773-mas-1997 form-4.pdf

				1773-mas-1997 form-6.pdf

				1773-mas-1997 others.pdf

				1773-mas-1997 petition.pdf

« Previous Patent

Next Patent »

Patent Number	202103	

Indian Patent Application Number	1773/MAS/1997	

PG Journal Number	05/2007	

Publication Date	02-Feb-2007	

Grant Date	07-Sep-2006	

Date of Filing	08-Aug-1997	

Name of Patentee	HOOGOVENS STAAL BV	

Applicant Address	P O BOX 10000, 1970 CA IJMUJIDEN	

Inventors:

#	Inventor's Name	Inventor's Address	

1	JONKER FREDERIK	ALTETTA JACOBSSTRAAT 27, 1963 CA HEEMSKERK,	

2	MULDER JOHANNES,	HORTENSIALAAN 11, 1943 BG BEVERWIJK	

3	SCHOL WILLEN JAN,	G A HOLZMULLER TEEGSSTRAAT 15, 1827 PJ ALKMAAR,	

4	DE HAAS MAARTEN ARIE	LINGUSTERLAAN 4, 1702 KK HEERHUGOWAARD,	

5	JANSEN EGBERT,	GERSTSTRAAT 48, 1446 CT PURMEREND,	

PCT International Classification Number	C22C38/06	

PCT International Application Number	N/A	

PCT International Filing date		

PCT Conventions:

#	PCT Application Number	Date of Convention	Priority Country	

1	1003762	1996-08-08	Netherlands	

© All Indian Patents, 2013-2021.

  Patent data available in the public domain from Indian Patents Office, Department of Industrial Policy and Promotions, Ministry of Commerce and Industry, Government of India.

File: patents/202104-a-method-of-producing-tin-and-titanium-oxide-coatings-on-flat-glass-andccoated-glass-made-thereby.html (part 1 of 2)
Indian Patents. 202104:A METHOD OF PRODUCING TIN AND TITANIUM OXIDE COATINGS ON FLAT GLASS ANDCCOATED GLASS MADE THEREBY

Indian Patents

Recently Granted Patents

  Recently Published Patents

Title of Invention	A METHOD OF PRODUCING TIN AND TITANIUM OXIDE COATINGS ON FLAT GLASS ANDCCOATED GLASS MADE THEREBY

Abstract	The present invention provides a process for producing a tin oxide or titanium oxide coating on hot flat glass comprising the steps of: ( a) preparing a precursor gas mixture containing the corresponding metal tetrachloride and an organic oxygen containing compound as a source of oxygen for formation of the metal oxide, (b) maintaining said precursor gas mixture at a temperature below the temperature at which the metal chloride reacts to form the metal oxide while delivering the mixture to a coating chamber opening on to the hot glass, (c) introducing the precursor gas mixture into the coating chamber whereby the mixture is heated to cause deposition of the corresponding metal oxide incorporating oxygen from the organic compound on the hot glass surface.	

Full Text	This invention relates to a process for producing titanium oxide and tin oxide coatings on a flat glass substrate and the resulting coated glass. More particularly this invention relates to a chemical vapour deposition process for producing titanium oxide and tin oxide coatings on flat glass using a coating precursor gas mixture comprising the corresponding metal tetrachloride and an organic oxidant.

Titanium oxide and tin oxide coatings have been proposed for use on glass containers, for example bottles, to improve the mechanical strength of the containers. It has also been proposed to use both titanium oxide and tin oxide coatings on flat glass to modify the characteristics of the glass for architectural use; titanium oxide coatings deposited under vacuum (by reactive sputtering) are used as components of sputtered multi-layer infra red reflecting coatings, while tin oxide coatings are used, not only as layers of multi-layer sputtered coatings, but also deposited pyrolytically with a dopant as infra red reflecting and/or electroconducting coatings.

GB patent specification 1115 342 describes a process for producing glass containers with good inherent strength and good abrasion resistance by spraying the containers, while still hot from the manufacturing process, with a solution or dispersion of stannic chloride (that is, tin tetrachloride) in an organic liquid, isopropyl alcohol being preferred. A small amount of titanium chloride may be incorporated as a modifier. The liquid solution is fed to atomizers, which may be of the pressure jet variety, located on either side of a tunnel

over a conveyor for hot glass bottles to produce a "mist of liquid reagent" so that a layer of liquid is formed on all the external surfaces of the bodes where it reacts to form a layer of tin oxide.

GB patent specification 1 187 784 describes an improvement of the process described in GB patent specification 1115 342 and apparently more suitable for incorporation into a  • process for the automatic manufacture of glassware without interfering with the normal running of such process and without requiring additional supervision. The specification proposes to treat glass containers, at high temperature, with a liquid solution of an organic compound of tin "which compound has properties such that upon application of heat it decomposes into two materials, one of which is an organic compound of tin of high decomposition temperature which reacts with the glass surface to produce a diffusion layer of tin oxide within the glass surface, while the other is a volatile compound of tin such that a substantial proportion of vapour of said compound is produced, and subjecting the containers to a heat treatment such that a reaction is caused to occur between the glass at  least the surfaces of the containers and the tin compounds".  The material used for treating the glass containers may be provided by reacting tin tetrachloride with organic substances containing carbonyl groups of moderate activity e.g. organic esters of ethyl, n-propyl, isopropyl, n-butyl and isobutyl alcohols with acetic, propionic and butyric acids. The resulting solution may be sprayed, in the presence of ambient atmosphere, on to the hot containers e.g. in the form of a fine mist after they leave the forming machine and before they enter the annealing lehr. GB patent specification 1 187 783 describes an analogous process to that described in 1 187 784 in which an organic compound of titanium is sprayed on to the hot glass containers in place of the organic compound of tin. The organic titanium compound may be produced, in an analogous manner to the organic compound of tin, by

reacting titanium teUrachloride with an organic ester e.g. n-butyl acetate. Again, the resulting solution is sprayed onto the glass in the ambient atmosphere on the container production line.

It has also been proposed to use tin tetrachloride, applied either as a liquid spray or, more recently, in gaseous form, to apply a tin oxide coating to hot flat glass to form an electroconductive, infra-red reflecting coating on the hot glass surface; water is used to hydrolyse the tin tetrachloride and as a sotirce of oxygen for formation of the tin oxide.

Processes involving use of the reactants in gaseous form (also called CVD or chemical vapour deposition processes) have certain advantages over spray processes for coating flat glass, especially when the reactants can be premixed before application to the glass. Unfortunately, tin tetrachloride reacts readily with water so that previous proposals to use tin tetrachloride and water vapour in gaseous form have usually involved supplying the gases separately to the glass surface and mixing them while in contact with the glass.

GB patent specification 2 044 137A relates to such a process in which discrete laminar streams of each reactant are formed and projected on to a hot glass substrate by bringing the streams together in reciprocal tangential contact over the glass. Titanium tetrachloride may be used as one of the gaseous reactants, in place of the tin tetrachloride, in order to form a titanium oxide coating. The patent also suggests supplying hydrogen to one of the gas streams to attenuate the violent reaction between the tin tetrachloride and the water vapour. This may be done either by direct addition of gaseous hydrogen, or by the addition of methanol, which is said to react in situ to produce the desired gaseous hydrogen.

GB patent specification 2 026 454B describes a process in which a coating chamber is positioned over a hot float glass ribbon as it advances from the float bath and successive gaseous streams of (1) preheated nitrogen carrier gas, (2) tin tetrachloride entrained in

preheated nitrogen and (3) air, water vapour and hydrofluoric acid are introduced into the coating chamber so they flow along the glass substrate surface being coated as a substantially turbulence free layer. The patent specifies the concentration of water vapour and tin tetrachloride in the gaseous medium over the glass.

European patent specifications 0 365 239B1 and 0 376 240B1 describe a method and apparatus for depositing a tin oxide coating on a hot glass ribbon. A first gaseous stream of tin tetrachloride in preheated dry air is caused to flow along the surface of the hot ribbon of glass advancing beneath a coating chamber, a second turbulent stream of hydrofluoric acid and steam introduced into the coating chambers at right angles to the plane of the glass and direction of flow of the first gaseous stream, and the combined first and second gas streams drawn through the coating chamber over the glass under turbulent flow conditions. The method and apparatus may also be used to apply a coating of titanium oxide using titanium tetrachloride in place of the tin tetrachloride.

US patent 4 590 096 describes a process in which a coating solution comprising a substantially solvent free mixture of an organotin chloride and a reactive organic fluorine compound soluble in or miscible with the organotin chloride is introduced to a preheated carrier gas stream which contains sufficient water vapour that the relative humidity of the gas stiream at 18-C is about 6% to about 100%. The resulting gas stream is passed over a hot glass surface to deposit a fluorine doped tin oxide coating on the hot glass. A wide range of organotin compounds may be used, and the possibility of using tin tetrachloride is mentioned. Similarly, a wide range of organic fluorine compounds, including oxygen containing compounds, for example trifluoroacetic acid and ethyltrifluoroacetate, may be used.  Some of the fluorine-containing dopants have limited solubilities in the organotin compounds used, and an optional solubiliser may be used to increase the solubility of the

fluorine dopant on the organotin compound; acetic anhydride, ethyl acetate, hexane, methyl isobutyl ketone and butyraldehyde are listed as non-limiting examples of the solubilisers that may be used.  However, the US patent, in common with the other patents utilising chemical vapour deposition methods to deposit a metal oxide from a gaseous metal tetrachloride, utilises water vapour as the source of oxygen.

US patent 4 751 149 Vijaykumar et al is concerned with deposition of zinc oxide coatings by chemical vapour deposition at low temperature (60** to 350°C, preferably 100° to 200°C) on heat sensitive photoconductor substrates, and proposes to deposit the zinc oxide coatings from an organozinc compound and an oxidant, which may be an oxygen containing organic compound e.g. an ester, and an inert carrier gas. Although the patent is not entirely clear, it apparently proposes to introduce separate streams of the organozinc compound and oxidant into the deposition chamber, and certainly there is no proposal to pre-mix these components together before delivery to the coating chamber.

It would be advantageous to provide a method for depositing tin or titanium oxide coatings by a CVD process applied to hot flat glass using a premixture of the corresponding metal tetrachloride as a low cost reactant and a source of oxygen without premature reaction between the metal tetrachloride and oxygen source (previously water) resulting in formation of metal oxide in the coating equipment with consequent problems and inefficiency. It would be particularly advantageous if the method allowed for deposition of the coating at high rates, enabling a required coating thickness to be deposited on a moving glass ribbon during the glass production process.

In accordance with the present invention, there is provided a chemical vapour deposition process for laying down a tin oxide or titanium oxide coating on a hot glass substrate using a precursor gas mixture containing the corresponding metal tetrachloride

and an organic source of oxygen, without the requirement for inclusion of water vapour and the consequent risk of premature reaction.

The present invention provides a process for depositing a tin oxide or titanium oxide coating on hot flat glass comprising the steps of

(a)	preparing a precursor gas mixture containing the corresponding metal tetrachloride and an organic oxygen containing compound as a source of oxygen for formation of the metal oxide,

(b)	maintaining said precursor gas mixture at a temperature below the temperature at which the metal tetrachloride reacts to form the metal oxide while delivering the mixture to a coating chamber opening on to the hot glass,

(c)	introducing the precursor gas mixture into the coating chamber whereby the mixture is heated to cause deposition of the corresponding metal oxide incorporating oxygen from the organic compound on to the hot glass surface.

Surprisingly, a wide range of oxygen-containing organic compounds may be used as the source of oxygen, without requiring the presence of water vapour or gaseous oxygen, including compounds normally considered reducing agents rather than oxidising agents, for example, alcohols.  However, the preferred organic compounds arc carbonyl compounds, especially esters; and particularly good results have been obtained using esters having an alkyl group with a P hydrogen.  The alkyl group with a p hydrogen will normally contain two to ten carbon atoms.

It is preferred to use organic compounds, especially esters, containing from two to ten carbon atoms, since larger molecules tend to be less volatile and hence less convenient for use in the CVD process of the present invention.

Particularly preferred esters for use in the practice of the present invention include ethyl formate, ethyl acetate, ethyl propionate, isopropyl formate, isopropyl acetate, n-butyl acetate and t-butyl acetate.

The method of the present invention is generally practised in connection with the formation of a continuous glass ribbon substrate, for example during a float glass production process.  However, the method of the present invention may be employed in coating other flat glass substrates either on-line or off-line.

The present invention involves the preparation of a precursor gas mixture which includes tin or titanium tetrachloride and an organic oxygen containing compound; a carrier gas or diluent, for example, nitrogen, air or helium, wiU normally also be included in the gas mixture. Since thermal decomposition of the organic oxygen containing compound may initiate the metal oxide deposition reaction at a high rate, it is desirable that the precursor mixture be kept at a temperature below the thermal decomposition temperature of the organic oxygen compound to prevent prereaction of the gaseous mixture with formation of the metal oxide.

The gaseous mixture is maintained at a temperature below that at which it reacts to form the metal oxide, and delivered to a location near a flat glass substrate to be coated, the substrate being at a temperature above said reaction temperature (and above the decomposition temperature of the organic oxygen compound in the precursor gas mixture).

The precursor gas mixture is thereafter introduced into the vapour space directly over the substrate. The heat from the substrate raises the temperature of the precursor gas above the thermal decomposition temperature of the organic oxygen compound.  The organic oxygen compound then decomposes with reaction with the metal tetrachloride producing a metal dioxide coating on the substrate.

The present invention permits the production of tin and titanium oxide coatings deposited on the hot glass at a high deposition rate e.g. over 130A/second and, in preferred embodiments, over 250A per second.

The deposition rate is dependent upon the particular organic oxygen containing compound used, and the concentrations of both the organic oxygen containing compound and the metal chloride, as well as the temperature of the glass.  For any particular combination of compounds, the optimum concentrations (and in particular the optimum proportion of organic oxygen containing compound to metal tetrachloride) and flow rates for rapid coating deposition may be determined by simple trial. However, it will be appreciated that the use of higher concentrations of reactants and high gas flow rates is likely to result in a less efficient overall conversion of the reactants into coating, so that the optimum condition for commercial operation may differ from the conditions which provide the highest deposition rates.

Preferably, the organic oxygen containing compound will be at a concentration by volume of about 0.5, especially 1, to 5 times the concentration by volume of the metal chloride. It will commonly be used in an amount of at least 30% by weight of the weight of metal chloride.

The method of the invention permits the production, at high rates, of titanium oxide and tin oxide coatings on hot flat glass substrates on line during the glass production process. The titanium oxide coatings may be produced with a high refractive index (at least 2.4) permitting the achievement of desired optical effects, especially when used in combination with other coating layers. The tin oxide coatings may be doped, for example with fluorine, by incorporating an appropriate precursor for the dopant into the precursor gas mixture, increasing the electrical conductivity and infra red reflectivity of the coatings.

and hence their utility as electrical conducting coatings and/or low emissivity coatings in architectural glazing and other applications.

Accordingly the present invention provides a process for producing a tin oxide or titanium oxide coating on hot flat glass comprising the steps of: (a) preparing a precursor gas mixture containing the corresponding metal tetrachloride and an organic oxygen containing compound as a source of oxygen for formation of the metal oxide, (b) maintaining said precursor gas mixture at a temperature below the temperature at which the metal chloride reacts to form the metal oxide while delivering the mixture to a coating chamber opening on to the hot glass, (c) introducing the precursor gas mixture into the coating chamber whereby the mixture is heated to cause deposition of the corresponding metal oxide incorporating oxygen from the organic compound on the hot glass surface.

The above, as well as other advantages of the present invention, will become readily apparent to those skilled in the art from the following detailed description of preferred embodiments when considered in the light of the accompanying drawings in which:

Fig 1 is a schematic view of a vertical section of an apparatus for practicing a float glass process, which includes gas distributors suitably positioned to enable the practicing of the method of the present invention.

Fig 2 is broken sectional view of an article coated according to this invention; and

Fig 3 is an enlarged schematic end view of a gas distributor beam suitable for use in practicing the present invention.

Fig 4 is an enlarged schematic end view of an alternative gas distributor beam which may be used in practicing the present invention.

Referring now more particularly to the drawings, there is illustrated generally at 10 in Fig 1 a float glass installation utilized as a means for practicing the method of the present invention. The float glass apparatus more particularly comprises a canal section 12 along which molten glass 14 is delivered from a melting furnace (not shown), to a float bath section 16 wherein a continuous glass ribbon 18 is formed in accordance with the well known float process. The glass ribbon 18 advances from the bath section 16 through an adjacent annealing lehr 20 and a cooling section 22. The continuous glass ribbon 18 serves as the substrate upon which the metal oxide coating is deposited in accordance with the present invention.

The float section 16 includes a bottom section 24 within which a bath of molten tin 26 is contained, a roof 28, opposite sidewalls 30, and end walls 32. The roof 28, side walls

30, and end walls 32 togetiier define an enclosure 34 in which a non-oxidizing atmosphere is maintained to prevent oxidation of the molten tin.

Additionally, gas disdibutor beams 64,66 and 68 are located in the batii section 16. The gas distributor beams 64 and 66 in the bath section may be employed to apply additional coatings onto the substrate prior to applying the tin or titanium oxide coating by the method of the present invention. The additional coatings may include silicon and silica.

In operation, the molten glass 14 flows along the canal 36 beneath a regulating tweel 38 and downwardly onto the surface of the tin bath 26 in controlled amounts. On the tin bath the molten glass spreads laterally under the influences of gravity and surface tension, as well as certain mechanical influences, and it is advanced across the bath to form the ribbon 18. The ribbon is removed over lift out rolls 40 and is thereafter conveyed through the annealing lehr 20 and the cooling section 22 on aligned rolls 42. The application of the coating of the present invention may take place in the float bath section 16, or further along the production line, for example in the gap between the float bath and the annealing lehr, or in the annealing lehr.

A suitable non-oxidizing atmosphere, generally nitrogen or a mixture of nitrogen and hydrogen in which nitrogen predominates, is maintained in the bath enclosure 34 to prevent oxidation of the tin bath. The atmosphere gas is admitted through conduits 44 operably coupled to a distribution manifold 46. The non-oxidizing gas is introduced at a rate sufficient to compensate for normal losses and maintain a slight positive pressure, on the order of about 0.001 to about 0.01 atmosphere above ambient atmospheric pressure, so as to prevent infiltration of outside atmosphere.  Heat for maintaining the desired temperature regime in the tin bath 26 and the enclosure 34 is provided by radiant heaters 48 within the enclosure.  The atmosphere within the lehr 20 is typically atmospheric an:, while the cooling

section 22 is not enclosed and the glass ribbon is open to the ambient atmosphere. Ambient air may be directed against the glass ribbon as by fans 50 in the cooling section. Heaters (not shown) may also be provided withm the annealing lehr for causing the temperature of the glass ribbon to be gradually reduced in accordance with a predetermined regime as it is conveyed therethrough.

Fig 1 illustrates the use of gas distributor beams 64,66 and 68 positioned in the float bath 16 to deposit the various coatings on the glass ribbon substrate. The gas distributor beam is one form of reactor that can be employed in practising the process of the present invention.

A convenient configuration for the distributor beams suitable for supplying the precursor materials in accordance with the invention is shown generally schematically at Fig 3. An inverted generally channel-shaped framework 70 formed by spaced inner and outer walls 72 and 74 defines enclosed cavities 76 and 78. A suitable heat exchange medium is circulated through the enclosed cavities 76,78 in order to maintain the distributor beams at a desired temperature.

The precursor gas mixture is supplied through a fluid cooled supply conduit 80. The supply conduit 80 extends along the distributor beam and admits the gas through drop lines 82 spaced along the supply conduit. The supply conduit 80 leads to a delivery chamber 84 within a header 86 carried by the framework. Precursor gases admitted through the drop lines 82 are discharged from the delivery chamber 84 through a passageway 88 toward a coating chamber defining a vapour space opening on to the glass where they flow along the surface of the glass 18 in the direction of the arrows in Fig 3.

Baffle plates 90 may be provided within the delivery chamber 84 for equalizing the flow of precursor materials across the distributor beam to assure that the materials are discharged

against the glass 18 in a smooth, laminar, uniform flow entirely across the distributor beam. Spent precursor materials are collected and removed through exhaust chambers 92 along the sides of the distributor beam.

Various forms of distributor beams used for chemical vapour deposition are suitable for the present method and are known in the prior art.

One such an alternative distributor beam configuration is illustrated schematically in Figure 4 of the drawings.  Using this distributor, which is generally designated 100 (and more fully described in European patent EP 0 305 102B), the precursor gas mixture is introduced through a gas supply duct 101 where it is cooled by cooling fluid circulated through ducts 102 and 103.  Gas supply duct 101 opens through an elongated aperture 104 into a gas flow restrictor 105.

Gas flow restrictor 105 is of the kind more fully described in UK patent specifications GB 1 507 996, and comprises a plurality of metal strips longitudinally crimped in the form of a sine wave and vertically mounted in abutting relationship with one another extending along the length of the distributor. Adjacent crimped metal strips are arranged "out of phase" to define a plurality of vertical channels between them. These vertical channels are of small cross-sectional area relative to the cross-sectional area of gas supply duct 101, so that the gas is released from the gas flow restrictor 105 at substantially constant pressure along the length of the distributor.

The coating gas is released from the gas flow restrictor into the inlet side 107 of a substantially U-shaped guide channel generally designated 106 comprising inlet leg 107, coating chamber 108 which opens onto the hot glass substrate 110 to be coated, and exhaust leg 109, whereby used coating gas is withdrawn from the glass. The rounded

corners of the blocks defining the coating channel promote a uniform laminar flow of coating parallel to the glass surface across the glass surface to be coated.

The following examples (in which gas volumes are expressed under standard conditions, i.e. one atmosphere pressure and ambient temperature, unless other stated) are presented for the purpose of further illustrating and disclosing the present invention, and are not to be construed as a limitation on the invention:

Examples 1 to 5

In this series of Examples, a bi-directional coating reactor of the type shown in Fig 3 was employed in the laboratory to deposit a titanium oxide coating.

In Examples 1,2 and 3, the glass was heated on a conveyor furnace to simulate the coating reaction conditions of a float glass process in order to test the method of the present invention.  The furnace utilized in-line rollers to convey a glass substrate through a heating zone prior to practising the method of the present invention. In Example 1, the glass substrate was float glass which had been initially provided with a silica coating. The silica coating was deposited on the float glass through a known chemical vapour deposition process utilizing a precursor of monosilane in an oxygen enriched atmosphere. The silica deposition forms no part of the present invention.

In accordance with the present invention, a titanium oxide coating was deposited on the silica coated substrate. The substrate was at a temperature of a 1170T/630^C and the substrate line speed was at 300 inches/8 metres per nunute.

To deposit the titanium oxide, a precursor gas mixture was developed comprising titanium tetrachloride, ethyl acetate, oxygen, and helium. HeUum was included in the precursor mixture as a carrier for the reactants. The precursor mixture was prepared by simultaneously introducing all four gas streams through a manifold system. An in line static

mixer was used to ensure a homogeneous precursor mixture. The volume percent composition of the precursor mixture was 0.7% titanium tetrachloride, 17.2% ethyl acetate, 7.2% oxygen, and 74.9% helium, with the flow rates for the components at the manifold being as shown in the accompanying Table 1.

The temperature of the precursor mixture was kept above 300**F/150°C in order to prevent the adduct reaction of titanium tetrachloride and ethyl acetate. The precursor temperature was also kept below the 950°F - 1 ISO"^F (510«C - eiO"^C) thermal decomposition temperature range of ethyl acetate in order to prevent the mixture from prereacting.

The precursor mixture was introduced into the reactor just above the moving substrate. The temperature at the precursor tower was 250-F/120^C. The temperature at the reactor face was 350-F/175-C. The higher substrate temperature initiated the thermal decomposition of the ethyl acetate which then resulted in the deposition of the titanium oxide.

The resulting coated glass was allowed to cool in air and the coating analysed. It was found to be titanium oxide with a carbon content of 2.5-3.5 atomic percent. The thickness of the titanium oxide coating was measured 490A and the thickness and growth rate (150 A per second) are shown in Table 1.  The optical properties of the resulting product included an observed niuminant C transmittance (10° observer) of 62.3% and an observed Hluminant C reflectivity of 35.6%. The extinction coefficient was 0.008 at 550 nm, and the refractive index of the titanium oxide coating was 2.44.

In Examples 2 and 3 the coating procedure set out in Example 1 was repeated, except that in Example 2 ethyl formate was used as the organic source of oxygen, and in Example 3 isopropanol was used as the organic source of oxygen and uncoated glass (in place of the

silicon oxide coated glass of Examples 1 and 2) was used as the substrate.  The gas flow rates used and, in the case of Example 2, the thickness and growth rate of the titanium oxide coating produced are shown in Table 1. In Example 3, the isopropanol burned in the reactor leaving only particulate titanium oxide on the glass, the corresponding deposition rate therefore being quoted as OA/second.

The procedure for Examples 4 and 5 was as used in the previous Examples (the reactor temperature and the substrate being identical to Example 1), except that the substrate was static and not dynamic. The static sample was positioned under the reactor for 10 seconds. Under static conditions, the residence time of the substrate under the reactor is increased from the dynamic conditions by a factor of five.

In Example 4, methyl acetate was used as the organic source of oxygen, and in Example 5 t-butyl acetate was used; in each case a titanium oxide coating was produced. The gas flow rates, resulting titanium oxide coating thickness and coating growth rates are as shown in Table 1. The relatively slow growth rate achieved using methyl acetate is discussed hereinafter.

Example 6

A float glass process was used in producing a continuous glass ribbon having a thickness of 0.125 inches/3 mm at a Une speed of 434 inches/11 metres per minute. The glass temperature was at 1140^F/615-C at the desired point of application in the float bath section of a titanium oxide coating using a coating reactor similar to that shown in Figure 3. The temperature at the precursor tower was 400^F/205-C and the temperature at the reactor face was 500°F/260-C. Prior to practising the method of the present invention, a silica coating was deposited on the glass substrate in the float bath section at a thickness of about 339 A. The same chemical vapour deposition process as described in Example 1 was

used to deposit the silica coating.  The silica deposition forms no part of the present invention.

The precursor gas mixture was developed comprising titanium tetrachloride and ethyl acetate in a helium carrier gas.  Oxygen was not used in the precursor as result of earlier Examples indicated that the coating reaction was not sensitive to the oxygen concentration. The precursor mixture was prepared by simultaneously introducing the three components through a manifold system. The volume percent composition of the precursor mixture was 0.6% titanium tetrachloride, 1.8% ethyl acetate, and 97.5% helium. The flow rates for the components were 480.01/m of helium, 3.01/m of titanium tetrachloride, 9.21/m of ethyl acetate. The total flow rate for the precursor mixture was 492.21/m.

The resulting titanium oxide coating was 684 A thick.  The carbon content of the coating was less than 2 atomic percent.  The growth rate of the coating was 309 A per second.

Example 7

The same procedure carried out Example 6 was utilized in this Example. The substrate comprised coatings of silicon and then silica over the glass substrate. The coatings were deposited by a known chemical vapour deposition process in the float bath section. The silicon coating was deposited by CVD from monosilane with a non-oxidizing carrier gas. The silica coating was then deposited onto the silicon coating through the use of the same procedure as described in Example 1.

The precursor for the titanium oxide coating included titanium tetrachloride and ethyl acetate in a helium carrier gas. The volume percent composition of the precursor was 0.5% titanium tetrachloride, 1.9% ethyl acetate, and 97.6% helium. The corresponding flow rates

for the components were 480.01/m of helium, 2.41/m of titanium tetrachloride, 9.21/m of ethyl acetate. The total flow rate for the precursor mixture was 491.61/m.

The resulting coated article 52 is illustrated in Fig 2. The glass substrate 54 is depicted with a stack of multiple coatings 56. The coatings comprise a layer of silicon 58, a layer of silica 60, then a titanium oxide coating 62 on top of the article.  The titanium oxide coating on the resulting article had a thickness of 836 A. The optical properties of the resulting coating stack included an observed lUuminant C transmittance of 13.1% and an observed niuminant C reflectivity of 82.5%. The growth rate of the titanium oxide coating was 378 A per second.

Examples 8-13

In this series of Examples, a static coater was used in the laboratory to apply a tin oxide coating on to a float glass substrate carrying a colour suppressing silicon oxide layer produced as described in European patent EP 0 275 662B.

The float glass to be coated was supported on a nickel block in a reactor vessel and the block heated from below by electric heating elements to provide a glass temperature of 1085°F/585^C.  A flat graphite plate was mounted approximately 0.4 inches/10 mm above the glass and parallel thereto to provide a gas flow path 0.4 inches/10 mm deep between the glass siuf ace bearing the silicon oxide layer and the plate.

A precursor gas mixture containing tin tetrachloride and an organic source of oxygen, in air and a small proportion of additional nitrogen as carrier gas, was delivered through a gas line maintained at a temperature of 435°F ± 25°F/225^C ± 15-C and provided with a fish tail nozzle opening on to the gas flow path over the hot glass in a general direction parallel to the glass surface. The total carrier gas flow rate was 13 m^/hour. The flow rates of the tin tetrachloride, and the nature and flow rates of the organic compound used, were as shown in the accompanying Table 2.  In Examples 9 and 11, small amounts of 40% hydrogen fluoride were incorporated in the precursor gas mixture to dope the resulting tin oxide coating with fluorine, as shown in the Table.

The gas flow containing the reactant gases was applied for approximately 8 seconds, and the coating apparatus and coated glass then allowed to cool under a flow of air at 345°F/225°C. On dismantling the coating apparatus, the delivery gas line, nozzle and plate defining the gas flow path over the glass found to be free, in each case, from deposit, indicating an absence of undesirable prereaction. In each case, the glass had a tin oxide coating applied over the silicon oxide, the thickness of the coating varying with distance

from the fishtail nozzle. The maximum thickness and corresponding growth rate for each precursor gas mixture used is shown in Table 2,  The emissivity, resistivity and haze of the samples producing using hydrogen fluoride to incorporate a fluorine dopant (Examples 9 and 11) were measured and the results reported in Table 2.

This series of Examples shows that an organic source of oxygen can be used as part of a premixed precursor gas mixture comprising tin tetrachloride to deposit a tin oxide coating without significant undesirable prereaction detrimentally affecting the coating process e.g. by deposition of tin oxide in the gas supply ducts. Moreover, if desired, a source of dopant, such as hydrogen fluoride, may be incorporated in the gaseous premixture to reduce the emissivity and resistivity of the coatmg while continuing to avoid significant detrimental prereaction.

Example 14

In this Example, a coating distributor as illustrated schematically in Figure 4 was used in a float bath to apply a coating of tin oxide by a method in accordance with the invention. The ribbon speed was approximately 233 inches per minute/350 minutes per hour and the glass thickness was 0.05 inches/1.2 mm. The glass temperature was approximately 1170-F/630°C.  The temperature of the gas supply duct 101 which served as a primary gas mixing chamber was maintained at 300°F/150-C and the "static" waffle gas distributor 105 was approximately 645°F/340-C. The tin tetrachloride and butyl acetate vapours were delivered by bubbling nitrogen through the liquids maintained at 175°F/80^C in bubblers and, hence, through separate heated conduits to gas supply duct 101. The vapours mixed at the primary chamber, passed through the waffle pack gas distributor, and then under laminar

flow conditions through U-shaped guide channel 106 comprising coating chamber 108 opening on to the hot glass ribbon.

The flow rates used were sufficient to obtain tin tetrachloride : butyl acetate molar ratios of between 1: 1 and 1: 5. The trial was carried out for 5 hours. On dismantling the coater it was discovered that the cooled surfaces and the associated conduits were over 90% free of deposits, thus showing that tin tetrachloride and butyl acetate used for producing a tin dioxide coating on glass can be premixed with one another without substantial prereaction. A thin tin oxide coating was obtained on the glass ribbon.

It will be appreciated that various changes and modifications can be made from the specific details of the invention as incorporated in the foregoing Examples without departing from the spirit and scope thereof as defined in the appended claims. In its essential details, the invention is a continuous chemical vapor deposition process for laying down tin oxide and titanium oxide coatings onto a glass substrate at high deposition rates through the use of the corresponding metal tetrachloride and an organic compound used as a source of oxygen in a preformed precursor gas mixture.

The metal tetrachlorides are preferred sources of the respective metals because of the availability and cost of the raw material.

It has been found, especially when depositing titanium oxide coatings from titanium tetrachloride, that, in order to form the metal oxide at the optimum deposition rates, it is desirable to use an organic oxygen containing compound which is an ester, particularly an ester in which the group derived from the alcohol is an alkyl group with a P hydrogen. Additionally, the decomposition temperature of the ester should not be greater than the reaction temperature of the coating precursor gas mixture at the desired point of application. Esters utilized in the precursor gas mixture that have a |3 hydrogen and appropriate

decomposition temperatures will deposit the coatings at high deposition rates. The preferred group of esters used in practicing the present invention includes the group consisting of ethyl formate, ethyl acetate, ethyl propionate, isopropyl formate, isopropyl acetate, n-butyl acetate, and t-butyl acetate.

In general an ester decomposes in a continuous fashion over a given temperature range. In the present invention, the thermal decomposition temperature of the ester is defined as the temperature at which the unimolecular decomposition rate constant of the ester is 0.01/sec. The unimolecular decomposition rate constants of common esters such as ethyl acetate and t-butyl acetate are well known and can be found in the chemical literature. For ethyl acetate and t-butyl acetate, the thermal decomposition temperatures using the above definition are 935 and 650° Fahrenheit (500°C and 344°C), respectively. One skilled in the art will recognize that the choice of ester and specific deposition temperature employed will determine the optimum coating growth rate. Reaction temperatures below the defined thermal decomposition temperature, but within the decomposition range of the selected ester, will result in lower coating growth rates.
