Repository: anandvc/allindianpatents

File: patents/202274-a-process-for-forming-a-coating-on-a-conductive-substrate.html (part 1 of 2)
Indian Patents. 202274:A PROCESS FOR FORMING A COATING ON A CONDUCTIVE SUBSTRATE.

Indian Patents

Recently Granted Patents

  Recently Published Patents

Title of Invention	A PROCESS FOR FORMING A COATING ON A CONDUCTIVE SUBSTRATE.

Abstract	A process for forming a coating on a conductive substrate, which comprises establishing a fluidised bed of a powder coating composition, immersing the substrate wholly or partly within the said fluidised bed, applying a voltage to the substrate for at least part of the period of immersion, whereby particles of the powder coating composition adhere to the substrate, withdrawing the substrate from the fluidised bed and forming the adherent particles into a continuous coating over at least part of the substrate. The process enables the coating of substrate areas which, because of the Faraday cage effect, are inaccessible in conventional electrostatic coating processes, and also enables the formation of thinner coatings than are obtainable by conventional fluidised-bed processes.	

Full Text	 

POWDER COATING PROCESS

This invention relates to a process for the application of powder coating compositions to substrates.

Powder coatings form a rapidly growing sector of the coatings market. Powder coatings are solid compositions which are generally applied by an electrostatic spray process in which the powder coating particles are electrostatically charged by the spray gun and the substrate (normally metallic) is earthed- The charge on the powder coating particles is normally applied by interaction of the particles with ionised air (corona charging) or by friction (tribostatic or "tribo" charging). The charged particles are transported in air towards the substrate and their final deposition is influenced inter alia by the electric field lines that are generated between the spray gun and the workpiece. A disadvantage of this process is that there are difficulties in coating articles having complicated shapes, and especially articles having recessed portions, as a result of restricted access of the electric field lines into recessed locations (the Faraday cage effect), especially in the case of the relatively strong electric fields generated in the corona-charging process. The Faraday cage effect is much less evident in the case of tribostatic charging processes, but those processes have other drawbacks.

As an alternative to electrostatic spray processes, powder coating compositions may be applied by fluidised-bed processes,  in which the substrate workpiece is

preheated (typically to 200°C-400°C) and dipped into a fluidised bed of the powder coating composition. The powder particles that come into contact with the

preheated surface melt and adhere to the workpiece.  In the case of thermosetting powder coating compositions, the  initially-coated workpiece may be  subjected to further heating to complete the curing of the applied

5 coating. Such post-heating may not be necessary in the case of thermoplastic powder coating compositions.

Fluidised-bed processes eliminate the Faraday cage effect, thereby enabling recessed portions in the substrate workpiece to be coated, and are attractive in

other respects, but have the well-known disadvantage that the applied coatings are substantially thicker than those obtainable by electrostatic coating processes.

Another alternative application technique for powder  coating  compositions  is  the  so-called

 electrostatic fluidised-bed process, in which the fluidising air is ionised by means of charging electrodes arranged in the fluidising chamber or, more usually, in the plenum chamber below the porous air-distribution membrane.  The ionised air charges the

powder particles, which acquire an overall upwards motion as a result of electrostatic repulsion of identically charged particles. The effect is that a cloud of charged powder particles is formed above the surface of the fluidised bed.  The substrate workpiece

 (earthed) is introduced into the cloud and powder particles are deposited on the substrate surface by electrostatic attraction. No preheating of the substrate workpiece is required.

The  electrostatic  fluidised-bed  process  is

 especially suitable for coating small articles, because the rate of deposition of the powder particles becomes less as the article is moved away from the surface of the charged bed. Also, as in the case of the traditional fluidised-bed process, the powder is

confined to an enclosure and there is no need to provide equipment for recycling and reblending the overspray that is not deposited on the substrate. As in the case of the corona-charging electrostatic process, however, there is a strong electric field between the charging electrodes and the substrate workpiece and, as a result, the Faraday cage effect operates to a certain extent and leads to poor deposition of powder particles into recessed locations on the substrate.

DD-A-126 791 discloses an electrostatic fluidised-bed process employing an apparatus including a fluidised bed of powdered material in a fluidised layer of which are located charging electrodes. In the discussion of the prior art, suitable charging electrodes are indicated as being in the form of needles, wires or plates maintained at a high voltage for the purpose of generating ions which attach themselves to powder particles and cause them to be deposited on a workpiece in the fluidised bed. DD-A-126 791 is directed to arrangements including porous charging electrodes.

GB-A-1 059 166 discloses an apparatus, which does not include a fluidised bed, in which an article to be coated is connected to a source of high voltage while suspended in a tank. Finely powdered plastics material contained in the tank is made to form a mist and to coat the article by an electromotive force exerted on the powdered plastics material by the high voltage of the article to be coated combined with a degree of agitation of the powdered plastics material.

The present invention provides a process for forming a coating on a conductive substrate, which comprises establishing a fluidised bed of a powder coating composition, thereby effecting tribostatic charging of the powder coating composition, immersing the substrate wholly or partly within the said fluidised bed, applying a voltage to the substrate for at least part of the period of immersion, whereby charged particles of the powder coating composition adhere to the substrate, withdrawing the substrate from the fluidised bed and forming the adherent particles into a continuous coating over at least part of the substrate.

In general, the process comprises the steps of establishing a fluidised bed of a powder coating composition, immersing the substrate wholly or partially within the said fluidised bed, applying a voltage to the substrate for at least part of the

period of immersion, whereby particles of the powder coating composition are charged substantially by friction alone and adhere to the substrate, withdrawing the substrate from the fluidised bed and forming the adherent particles into a continuous coating over at least part of the substrate.

Conversion of the adherent particles into a continuous coating (including, where appropriate, curing of the applied composition) may be effected by heat treatment and/or by radiant energy, notably infra-red, ultra-violet or electron beam radiation.

In the process of the present invention, particles of the powder coating composition adhere to the substrate as a result of the frictional charging (tribostatic or "tribo" charging) of the particles as they rub against one another in circulating in the fluidised bed. As compared with processes in which a substantial electric field is generated between charging electrodes and the substrate workpiece, the process of the present invention offers the possibility of achieving good coating of substrate areas which are rendered inaccessible by the Faraday cage effect.

The process of the present invention is conducted without ionisation or corona effects in the fluidised bed.

The voltage applied to the substrate is sufficient to attract the frictionally charged powder coating particles to the substrate while resulting in a maximum potential gradient that is insufficient to produce either ionisation or corona effects in the fluidised bed of powder coating composition. Air at atmospheric pressure usually serves as the gas in the fluidised bed but other gases may be used, for example, nitrogen or helium.

Since the voltage applied to the substrate is insufficient to produce either ionisation or corona effects in the fluidised bed of powder coating composition, the substrate is, in effect, electrically isolated and there is effectively no current flow in the substrate. If there is any current flow, it is anticipated that it is unlikely to be more than 10 mA, probably unlikely to be more than 5 mA and expected to be less than 1mA and more likely to be of the order of a few microamps; that is, the current is, in practice,

AMENDED SHEET

expected to be too small to be measured by conventional current-measuring instruments.

As compared with traditional fluidised-bed application technology, the process of the invention offers the possibility of applying thinner coatings in a controlled manner since frictional charging has been found to become more efficient as particle sizes are reduced. Improvements in efficiency as particle sizes are reduced contrasts with the situation for powder coating using a triboelectric gun where efficiency falls as particle sizes are reduced. Also, compared with traditional fluidised-bed application technology, preheating of the substrate is not an essential step in the process of the invention.

The uniformity of the coating may be improved by shaking or vibrating the workpiece in order to remove loose particles.

Powder coating compositions generally comprise a solid film-forming resin, usually with one or more colouring agents such as pigments, and optionally also contain one or more performance additives.

A powder coating composition for use according to the invention will in general be a thermosetting system (incorporating, for example, a film-forming polymer and a corresponding curing agent which may itself be another film-forming polymer), but thermoplastic systems (based, for example, on polyamides) can in principle be used instead-

The film-forming polymer used in the manufacture of a thermosetting powder coating composition for use according to the invention may be one or more selected from carboxy-functional polyester resins, hydroxy-functional polyester resins, epoxy resins, and functional acrylic resins.

The composition may, for example, be based on a solid polymeric binder system comprising a carboxy-functional polyester film-forming resin used with a polyepoxide curing agent• Such carboxy-functional polyester systems are currently the most widely used powder coatings materials. The polyester generally has an acid value in the range 10-100, a number average molecular weight Mn of 1,500 to 10,000 and a glass

transition  temperature  Tg  of  from  30°C  to  85°C,

preferably at least 4 00C. The poly-epoxide can, for example, be a low molecular weight epoxy compound such as triglycidyl isocyanurate (TGIC), a compound such as diglycidyl terephthalate or diglycidyl isophthalate, an epoxy resin such as a condensed glycidyl ether of

bisphenol A or a light-stable epoxy resin.  Such a carboxyfunctional  polyester  film-forming  resin  can alternatively be used with a bis (beta-hydroxyalkylamide) curing agent such as tetrakis{2-hydroxyethyl) adipamide. Alternatively, a hydroxy-functional polyester can

be used with a blocked isocyanate-functional curing agent or an amine-formaldehyde condensate such as, for example, a melamine resin, a urea-formaldehyde resin, or a glycol ural formaldehyde resin, for example, the material  "Powderlink 1174" supplied by the Cyanamid

 Company, or hexahydroxymethyl melamine• A blocked isocyanate curing agent for a hydroxy-functional polyester may, for example, be internally blocked, such as the uret dione type, or may be of the caprolactam-blocked type, for example, isopherone diisocyanate.

As a further possibility, an epoxy resin can be used with an amine-functional curing agent such as, for example, dicyandiamide.  Instead of an amine-functional

curing agent for an epoxy resin, a phenolic material may be used, preferably a material formed by reaction of epichlorohydrin with an excess of bisphenol A (that is to say, a polyphenol made by adducting bisphenol A and an epoxy resin).  A functional acrylic resin,  for example a carboxy-, hydroxy- or epoxy-functional resin can be used with an appropriate curing agent.  Mixtures of binders can be used, for example a carboxy-functional polyester can be used with a carboxy-functional acrylic resin  and  a  curing  agent  such  as  a bis(beta-hydroxyalkylamide) which serves to cure both polymers.  As further possibilities, for mixed binder systems, a carboxy-, hydroxy- or epoxyfunctional acrylic resin may be used with an epoxy resin or a .polyester resin  (carboxy- or hydroxy-functional).  Such resin combinations may be selected so as to be co-curing, for example,  a carboxy-functional acrylic resin co-cured with an epoxy resin, or a carboxy-functional polyester co-cured with a glycidyl--functional acrylic resin.  More

 usually,  however,  such  mixed  binder  systems  are

formulated so as to be cured with a single curing agent

(for example, use of a blocked isocyanate to cure a

hydroxy-functional acrylic resin and a hydroxyfunctional

polyester).  Another preferred formulation involves the

use of a different curing agent for each binder of a mixture of two polymeric binders (for example, an amine-cured epoxy resin used in conjunction with a blocked isocyanate-cured hydroxy functional acrylic resin),

 Other film-forming polymers which may be mentioned include functional fluoropolymers, functional fluorochloropolymers and functional fluoroacrylic polymers, each of which may be hydroxy-functional or carboxy-functional, and may be used as the sole film-

forming polymer or in conjunction with one or more functional acrylic, polyester and/or epoxy resins, with appropriate curing agents for the functional polymers.

Other curing agents which may be mentioned include

 epoxy phenol novolacs and epoxy cresol novolacs; isocyanate curing agents blocked with oximes, such as isopherone diisocyanate blocked with methyl ethyl ketoxime, tetramethylene xylene diisocyanate blocked with acetone oxime, and Desmodur W (dicyclohexylmethane

 diisocyanate curing agent) blocked with methyl ethyl ketoxime; light-stable epoxy resins such as "Santolink LSE 120" supplied by Monsanto; and alicyclic poly-epoxides such as "EHPE-3150" supplied by Daicel.

A powder coating composition for use according to

 the invention may be free from added colouring agents, but usually contains one or more such agents (pigments or dyes)  and can contain one or more performance additives such as a flow-promoting agent, a plasticiser, a stabiliser,  for example a stabiliser against UV

) degradation, an anti-gassing agent, such as benzoin, a filler, or two or more such additives may be present in the coating composition.  Examples of pigments which can be used are inorganic pigments such as titanium dioxide, red and yellow iron oxides, chrome pigments and carbon

5 black and organic pigments such as, for example, phthalocyanine, azo, anthraquinone, thioindigo, isodibenzanthrone, triphendioxane and quinacridone pigments, vat dye pigments and lakes of acid, basic and mordant dyes tuffs. Dyes can be used instead of or as Dwell as  pigments.

A pigment content of  40% by weight of the total composition (disregarding dry blend additives) may be used.  Usually a pigment content of 25-30% is used, although in the case of dark colours opacity can be

obtained with 
A powder coating composition used in the process of

 the invention may be formulated in accordance with normal practice and, in particular, it is possible to use compositions formulated especially for corona-charging application as well as compositions formulated especially for tribo-charging application (for example,

 for the latter, by the use of suitable polymers of which the so-called "tribo-safe" grades are an example or by the use of additives which can be introduced prior to extrusion in a manner known per se) .

The powder coating composition may incorporate, by

S dry-blending, one or more fluidity-assisting additives, for example, those disclosed in WO 94/11446, and especially the preferred additive combination disclosed in that Specification, comprising aluminium oxide and aluminium hydroxide.  Other dry-blended additives which

 may be mentioned include aluminium oxide and silica, either singly or in combination.

The  total  content  of  dry-blended  additive(s) incorporated with the powder coating composition will in general be in the range of from 0.01% to 10% by weight

5 preferably at least 0.1% by weight and not exceeding 1,0% by weight (based on the total weight of the composition without the additive(s)),

The voltage applied to the substrate in the process of the present invention is preferably a direct voltage,

0 either positive or negative, but an alternating voltage is also usable in principle. The applied voltage may vary within wide limits according, inter alia, to the size of the fluidised bed, the size and complexity of the workpiece and the film thickness desired.  On this

basiS/ the applied voltage will in general be in the range of from 100 volts to 100 kilovolts, more usually from 200 volts to 60 kilovolts, preferably from 300 volts to 30 kilovolts, more especially from 500 volts to 5 kilovolts, both positive and negative when a direct voltage is used.

Other possible voltage ranges include 5 to 60 kilovolts, 15 kilovolts to 35 kilovolts, 5 kilovolts to 30 kilovolts and 30 kilovolts to 60 kilovolts, both positive and negative when a direct voltage is used.

In each case, ionisation and corona conditions may be excluded by so selecting the voltage range according to the spacing of the substrate from elements of the apparatus as to cause a maximum potential gradient below 30 kV/cm., the ionisation potential gradient for air at atmospheric pressure, when air serves as the gas in the fluidised bed, operation usually being at atmospheric pressure- Either nitrogen or helium, for example, instead of air, could serve as the gas in the fluidised bed and, for operation at about atmospheric pressure, a maximum potential gradient below 30 kV/cm would be suitable for use with those gases.

The voltage may be applied to the substrate before it is immersed in the fluidised bed and not disconnected until after the substrate has been removed from the bed. Alternatively, the voltage may be applied only after the substrate has been immersed in the fluidised-bed. Optionally, the voltage may be disconnected before the substrate is withdrawn from the fluidised-bed.

The substrate will usually be wholly immersec within the fluidised bed.

The preferred period of immersion of the workpiece in a charged condition will depend on the size and geometrical complexity of the substrate, the film

thickness required, and the magnitude of the applied voltage and will generally be in the range of from 30 seconds to 5 minutes.

Preferably, the substrate is moved in a regular or

 intermittent manner during its period of immersion in the fluidised bed. The motion may, for example, be linear, rotary and/or oscillatory. As is indicated above, the substrate may, additionally/ be shaken or subjected to vibration in order to remove particles

I adhering only loosely to it. As an alternative to a single immersion, the substrate may be repeatedly immersed and withdrawn until the desired total period of immersion has been achieved.

The pressure of the fluidising gas (normally air)

will depend on the bulk of the powder to be fluidised, the fluidity of the powder, the dimensions of the fluidised bed, and the pressure difference across the porous membrane, and will generally be in the range of from 0.1 to 5.0 bar. Possible ranges include 0.5 to 4.0

 bar and in certain circumstances 2,0 to 4.0 bar would be suitable.

The particle size distribution of the fluidised powder coating composition may be in the range of from 1 to 120 microns, with a mean particle size within the

 range 15 to 75 microns, preferably 25 to 50 microns, more especially 20 to 45 microns.

Finer size distributions may be preferred, especially where relatively thin applied films are required, for example, compositions in which one or more

of the following criteria is satisfied:

a)	95-100% by volume 
b)	90-100% by volume 
c)	45-100% by volume 
d)	5-100% by volume 
preferably 10-70% by volume 
e)	1-80% by volume 
preferably 3-40% by volume 
f)	d(v)5o in the range 1.3-32µm

preferably 8-24µm

The thickness of the applied coating may be in the range of from 5 to 200 microns or 5 to 100 microns, more especially from 10 to 150 microns, possibly from 20 to 100 microns, 60 to 80 microns or 80 to 100 microns or 50 to 150 microns/ advantageously 50 microns or less, and preferably from 15 to 40 microns. The principal factor affecting the thickness of the coating is the applied voltage, but the duration of the period of immersion in charged condition also has an influence-

The  substrate  comprises  metal  (for  example, aluminium or steel) or another conductive material, and may in principle be of any desired shape and size. Advantageously, the substrate is chemically or mechanically cleaned prior to application of the composition, and,  in the case of metal substrates,  is preferably subjected to chemical pre-treatment, for example, with iron phosphate, zinc phosphate or chromate.

The process of the invention offers particular benefits in the automotive and other fields where it is desired to coat an article such as a car body at sufficient film build to provide adequate cover for any metal defects before applying an appropriate topcoat. According to previous practice, it has been necessary to

apply two separate coats to such articles in order to provide proper preparation for the topcoat.  Thus, it has been common practice to apply a first coating of an electropaint to give a barrier film over the whole metal surface,  followed by a second coating of a primer surfacer  to ensure proper covering  of  any visible defects.  By contrast, the present invention offers the possibility  of  achieving  adequate  protective  and aesthetic  coverage,  even  of  articles  of  complexgeometry, by means of a single coating applied by the process of the invention.  Also, the coating process can be adapted to produce relatively high film thicknesses in a single operation if required.

The invention accordingly also provides a process  for coating automotive components,  in which a first coating derived from a powder coating composition is applied by means of the process of the invention as herein defined, and thereafter a topcoat is applied over the powder coating.  Mention should also be made of applications of the process of the invention in the aerospace industry, where it is of particular advantage to be able to apply uniform coatings at minimum film weights to substrates (especially aluminium or aluminium-alloy substrates) of a  wide  range  of  geometric  configurations  in  an environmentally-compliant manner.

The process of the invention is capable of dealing with articles such as wire baskets and freezer shelves which include welds and projections, providing a uniform coating of powder on the welds and projections as well as on the remainder of the articles. Alternative coating processes, in contrast, may be expected to yield nonuniform coatings on articles such as wire baskets and freezer shelves since, with the alternative coating

processes, adequate covering of welds is often achieved only with over-covering of the projections.

Advantageously, the fluidised bed is provided with

5 an electrical connection, serving as the source of the reference or "earth" voltage for the remainder of the apparatus. If no connection is provided, it may be found that the coating performance of the fluidised bed deteriorates more quickly than would otherwise be the

case. For safety reasons, the fluidised bed is, preferably, connected to the earth terminal of the electrical mains supply (referred to as an earth connection) energising the apparatus.

Advantageously, to minimise charge leakage, the

connection to the substrate is not an earth connection.

In one form of process according to the invention,

one or more counter-electrodes, preferably connected to

the earth terminal of the electrical mains supply

energising the apparatus, are disposed within the bulk

 of the fluidised powder coating composition. The counter-electrodes may be charged instead of being connected to the earth terminal of the mains supply,

The  counter-electrodes  serve  to  improve  the efficiency of the process according to the invention, in

 the coating of a substrate with recesses, for example, by so modifying the electric field within the recesses, on insertion into the recesses, as to cause greater penetration of the electric field into the recesses, thereby effecting an increase in the amount of powder

 attracted into the recesses. Care is taken to ensure that separations between the counter-electrodes and the substrate in relation to the voltage applied to the substrate are always such that the maximum potential

gradient between a counter-electrode and the substrate lies below 30 kV/cm, the ionisation potential for air at atmospheric pressure, when air at atmospheric pressure serves as the gas in the fluidised bed. That is, the

5 process of the invention continues to be conducted without ionisation or corona effects in the fluidised bed when counter-electrodes are used. As is indicated above, either nitrogen or helium, for example, may be used as the fluidising gas with substantially no change

 to the electrical conditions in the fluidised bed.

The quantity of the powder coating composition deposited on the substrate or a series of substrates is relatively very small as compared with the quantity of the  composition  in  the  fluidised  bed •  Some

5 replenishment may, however, be desirable from time to time.

As is stated above, in the process according to the invention, the charging of the powder particles is effected by natural friction between particles in the

3 fluidised-bed. The friction between the particles in the fluidised-bed leads to bipolar charging of the particles, that is to say, a proportion of the particles will acquire a negative charge and a proportion will acquire  a  positive  charge.  The  presence  of  both

5 positively and negatively charged particles in the fluidised-bed may appear to be a disadvantage, especially in the preferred case in which a direct voltage is applied to the substrate, but the process of the invention is capable of accommodating the bipolar 0 charging of the particles.

In the case in which a direct voltage of a given polarity is applied to the substrate, electrostatic forces will tend to attract predominantly oppositely

-charged powder coating particles onto the substrate. The resulting removal of positively and negatively charged  particles  at  different  rates  leads  to  a progressive  reduction  in  the  proportion  of  the

oppositely-charged species in the bulk powder which, if uncorrected, will result in such charge distribution imbalance as to reduce the coating efficiency for successive substrates over time.

A further consequence of a significant charge

distribution imbalance among the powder coating particles is that a proportion of the non-oppositely-charged powder coating particles in the fluidised-bed will tend to deposit on the walls of a fluidising chamber in which the bed is established.  Continued

 deposition of that kind will result in the progressive accumulation of an insulating layer of powder and, as a consequence, coating efficiency will be impaired. It is possible in principle to alleviate that problem by mechanical removal of the deposited powder, with the

removed powder thereby being re-introduced into the bulk fluidised  composition.  Such  mechanical  cleaning, however, is not completely reliable or effective and, moreover,  re-introduction of the removed powder may contribute towards an undesirable charge distribution in

the bulk fluidised composition. Where counter-electrodes are present, the counter-electrodes, too, may suffer from powder deposition when there is a significant charge imbalance among the powder coating particles.

It has been found that charge is most effectively

removed from particles deposited on the walls of the fluidising chamber in which the fluidised-bed is established when the fluidising chamber is connected to the earth terminal of the mains power supply energising

the apparatus. Where counter-electrodes are used, charge is most effectively removed from particles deposited on the counter-electrodes when the counter-electrodes are connected to the earth terminal of the mains supply.

Advantageously, in a process according to the invention for coating successive substrates in sequence, direct voltage is used and the polarity of the voltage applied to successive substrates is reversed from each substrate to the next so as to produce an alternating sequence. Such a process variant offers the possibility of reducing the extent of charge imbalance in the bulk fluidised powder caused by preferential deposition on the substrate of charged particles of one polarity.

Alternation of the polarity of successive substrates results in a relatively balanced long-term average distribution of positively and negatively charged particles in the fluidised-bed also serves to reduce the extent of deposition of the powder on the walls of the fluidising chamber and, when used/ the counter-electrodes disposed in the fluidising chamber.

A further process variant taking account of the bipolar charging of the powder particles comprises the simultaneous batchwise coating of one or more pairs of substrates disposed within a common fluidised bed, the

 substrates of each pair being charged by direct voltages to respectively opposite polarities. In that process variant, the walls of the fluidising chamber are connected to the earth terminal of the mains supply and there may be provided one or more counter-electrodes,

connected to the earth terminal of the mains supply, to establish a specific configuration of the electric field among the oppositely-charged substrates and the fluidising chamber.

The invention further provides a continuous process for the coating of substrates, in which a series of substrates of altemate polarities is transported through a fluidised-bed established within a fluidising chamber having walls composed alternately (in the direction of travel of the substrates) of insulating sections and conducting sections. The conducting sections of the fluidising chamber would usually be held at different voltages in order to provide different conditions in the respective sections of the chamber but it will be understood that the conductive sections would, in some circumstances, all be connected to the earth terminal of the mains supply.

In a variant of this continuous process, the altemately charged substrates are transported in sequence past an array of counter-electrodes (preferably connected to the earth terminal of the mains supply) disposed within the fluidised-bed. These continuous processes offer benefits which are similar in principle to those of the individual coating of successive substrates of altemate polarities and the simultaneous coating of pairs of substrates of respectively opposing polarities.

The invention further provides apparatus for use in carrying out the process of the invention, which comprises:

(a)	a fluidising chamber;

(b)	means for effecting fluidisation of a bulk powder coating composition within the fluidising chamber so as to establish a fluidised bed of the composition therein, thereby effecting tribostatic charging of the powder coating composition,

(c)	means for immersing a substrate wholly or partly within the fluidised bed;

(d)	means for applying a voltage to the substrate for at least part of the period of immersion, whereby the substrate becomes electrically charged so that charged particles of the powder coating composition adhere thereto;

(e)	means for withdrawing the substrate bearing adherent particles from the fluidised bed and

AMENDED SHEET^

(f) means for converting the adherent particles into a continuous coating.

Several fornis of process in accordance with the invention, and two general fornis of fluidisation and coating apparatus suitable for carrying out the process, will now be described, by way of example, with reference to the accompanying drawings (not to scale), in which:

Fig. 1 shows the first form of fluidisation and coating apparatus in diagrammatic section;

Fig. 2 is a perspective view of the substrate workpiece used in Examples 1 and 3 to 8;

Fig. 3 is a perspective view of the workpiece of Fig. 2 in flattened-out condition for the purpose of evaluating film thickness and % coverage;

Fig. 4 is a perspective view of the workpiece used in Example 11;

Fig. 5 is a sectional view of the workpiece of Fig. 4;

Figs. 6 to 12 are graphical representations of the data reported in Examples 1 to 7 hereinafter,

Fig. 13 is a diagrammatic plan view of the second form of fluidisaton and coating apparatus,

Fig. 14 is a diagrammatic front elevation view of an arrangement for coating a workpiece with recesses into which counter-

AMENDED SHEET

electrodes have been inserted,

Fig-  15  is  a  diagrammatic  plan  view of  the

arrangement of Fig. 14, Fig. 16 is a diagrammatic perspective view of an arrangement for coating a plane workpiece between counter-electrodes and Fig. 17 is a plan view of the arrangement of Fig.

.16 positioned on a fluidising chamber. Referring to Fig. 1 of the accompanying drawings, the fluidisation and coating apparatus comprises an earthed (connected to the earth terminal of the mains supply) vessel (1) having an air inlet (2) at its base and a porous air distribution membrane (3) disposed transversely so as to divide the vessel into a lower plenum (4) and an upper fluidising compartment (5) .

In operation, a workpiece (6) having an insulated support (7), preferably a rigid support, is immersed into a fluidised bed of a powder coating composition established in the fluidising compartment (5) by means of an upwardly-flowing stream of air introduced from the plenum (4) through the porous membrane (3).

For at least part of the period of immersion, a direct voltage is applied to the workpiece (6) by means of a supply cable (8) from a variable voltage source (9) . The workpiece becomes electrically charged and particles of the powder coating composition adhere thereto. There are no ionisation or corona effects and, for that reason, the workpiece is substantially isolated electrically, a consequence of which is that the amperage is very low.

The workpiece may be moved in a regular oscillatory manner during the coating process by means not shown in Fig. 1. Instead, the workpiece may be advanced through the bed either intermittently or continuously during

immersion, or may be repeatedly immersed and withdrawn until the desired total period of immersion has been achieved.

After the desired period of immersion the workpiece is withdrawn from the fluidised bed, the applied voltage is disconnected and the workpiece is heated so as to melt and fuse the adhering particles of the powder coating composition and complete the coating.

Referring to Fig, 2, the workpiece comprises an aluminium panel folded as shown to give a piece which is generally U-shaped in plan view (so as to define a central recess) and has dimensions as follows:

The following Examples illustrate the process of the invention, and were carried out using apparatus as shown in Fig. 1 with a fluidisation unit supplied by the Nordson Corporation having  a  generally cylindrical

 vessel (1) of height 25 cm and diameter 15 cm.

In each Example, the workpiece (6) was connected to the direct-current supply cable (8) by means of a crocodile clip (10) - Fig. 2 - mounted on an insulating support (7) in the form of a rod of length 300 mm. The

 workpiece was positioned centrally within the fluidising unit, giving rise to a minimum spacing of about 3.8 cm between the workpiece and the wall of the fluidising unit and resulting in a maximum potential gradient of about  0.79  kV/cm  between  the  workpiece  and  the

 fluidising unit, when a voltage of 3 kV is applied to the workpiece. That is, satisfactory results are obtained for a maximum potential gradient that is expected to be no more than 1 kV/cm. It will be evident that the workpiece would need to be at a minimum

distance of 0.1 cm from the wall of the fluidising unit in order for the maximum potential gradient to be 30 kV/cm when a voltage of 3 kV (the maximum used) is applied to the workpiece. The maximum potential gradient

 at 0.5 kV, the lowest voltage used, is about 0.13 kv/cm and/ as for some of the examples below, the lowest voltage may be 0.2 kV giving a maximum potential gradient of about 0.05 kv/cm. Allowing for the oscillation or the vibration of the workpiece, it is

 expected that satisfactory results would be obtained in conditions providing maximum potential gradients in the range 0.05 kV/cm to 1 kV/cm, probably 0.05 kV/cm to 5 kV/cm and, possibly, 0.05 kV/cm to 10 kV/cm.

Unless otherwise stated, the fluidising air pressure was 1 bar in each case.

The  standard bake  and  cure  of  the  deposited

material in each Example comprised heating at 200°C for 5 minutes.

The particle size data reported in the Examples was determined using the Mastersizer X laser light-scattering device manufactured by Malvern Instruments.

The data is expressed in volume percentiles d(v)X, where X is the percentage of the total' volume of the particles that lies below the stated particle size d. Thus, for instance, d{v) 50 is the median particle size of the sample. Data relating to the deposited material (before bake and cure) was obtained by scraping the adhering deposit off the workpiece and into the Mastersizer.

All dip times reported in the Examples are in seconds.

Example 1:

The powder coating composition used in this Example was a white epoxy polyester hybrid powder designed for corona application and formulated as follows:

The ingredients were dry mixed in a blender, and fed  into  a  twin-screw  extruder  operating  at  a

) temperature of 108°C.  The extrudate was ground in an

impact mill to produce a powder with the following particle size distribution:

Before fluidisation, the composition was blended with a 0.1% by weight addition of a synthetic silica flatting  (matting)  agent  (fumed  silica TS 100 ex-0 Degussa) •

Before immersion of the workpiece, the blended composition was allowed to fluidise for 30 minutes in order to reach an equilibrium state.

The workpiece was connected to the voltage source

.5 and then immersed in the equilibrated fluidised bed for

a given "dip" time before being withdrawn from the bed.

While immersed, the workpiece was slowly moved back and

forth in a regular oscillatory manner.  The process was

repeated at different applied voltages and dip times.

I  Table 1 below summarises the characteristics of the

finished coating after standard bake and cure,  for

various applied voltages and dip times.
