Repository: anandvc/allindianpatents

File: patents/202362-method-and-apparatus-for-incineration-of-combustible-waste-during-the-manufacture-of-cement-clinker.html
Indian Patents. 202362:METHOD AND APPARATUS FOR INCINERATION OF COMBUSTIBLE WASTE DURING THE MANUFACTURE OF CEMENT CLINKER

Indian Patents

Recently Granted Patents

  Recently Published Patents

Title of Invention	METHOD AND APPARATUS FOR INCINERATION OF COMBUSTIBLE WASTE DURING THE MANUFACTURE OF CEMENT CLINKER

Abstract	A method for incineration of combustible waste during the manufacture of cement clinker where cement raw meal is preheated and calcined in a preheater with a calciner to a temperature of about 8500 C burned into clinker in a kiln to a temperature of about 14500 C and cooled in a subsequent clinker cooler to about 500 C, said method comprising the steps of incinerating the waste in a separate compartment subject to a simultaneous supply of hot air having a tempetature of 7000 C -10000 C; venting the exhaust gases produced during the waste incineration process to the preheater for heating the cement raw meal; extracting the slag generated during the waste incineration process from the compartment characterized in that the method comprises the steps of introducing the waste via a waste inlet onto a supporting surface incorporated in the compartment; transporting the waste through the compartment to the outlet of the compartment along a circular path, during incineration.	

Full Text	The present invention relates to a method for incineration of combustible waste during the manufacture of cement clinker where cement raw meal is preheated and calcined in a preheater, burned into clinker in a kiln and cooled in a subsequent clinker cooler. More particularly it relates to a method in which the waste is incinerated in a separate compartment subject to simultaneous supply of hot air, the exhaust gases produced during the waste incineration process being vented to the preheater for heating the cement raw meal, and the slag generated during the waste incineration process is extracted from the compartment.

The invention also relates to an apparatus for carrying out the method.

Non-limiting examples of combustible waste include tyres, furniture, carpets, wood refuse, garden waste, kitchen waste, paper sludge, sewage sludge, bleaching earth and old patent specifications.

In DK patent application No. 1201/92, the contents of which are incorporated herein by reference, a method is disclosed in which the waste and cement raw meal are introduced at one end of the compartment and extracted at the other end, the transport takes place on specifically provided supporting surfaces and the waste slag and the cement raw meal are supplied Into the calciner section of the preheater. In a preferred embodiment of this known method, the supporting surface consists of a grate surface with through-going slits through which the hot airstream from the clinker cooler passes and is directed up through the waste stream.

In actual practice, a number of disadvantages have been ascertained in relation to the mentioned system which involves input of material at one end of the compartment and extraction at the other end. In this context, a specific problem arises in that the temperature of the supporting surface may remain at a relatively low level at one end where input of fresh material is taking place whereas a relatively high temperature may be experienced at the other end after initiation of the incineration process. This has given rise to quite serious design problems in regard to thermal expansion, selection of material etc., because of the need to customize the apparatus for different types of waste, entailing variations in temperature cycles. From the viewpoint of design, the supporting surface should advantageously be configured for a reasonably constant operating temperature. Also, it would be desirable, particulariy in regard to the incineration of a waste type with a high moisture content, to expel some of the heat from the hot end to allow it to be

utilized at the cold end where the need for drying is much greater. Also the embodiment of the supporting surface comprising through-going slits for the passage of hot air from the clinker cooler has proved to entail shortcomings, since, not surprisingly, the raw meal fed into the compartment according to this method notoriously tends to sift through the slits. Any attempt to remedy this problem by allowing the airstream to pass the slits at a high velocity will only result in the undesirable need for a substantial pressure differentia] to drive the air through the slits. A further disadvantage relating to the known method concerns the overall control of retention time of the waste in the compartment which requires a system of movable and stationary grate elements, the design of which is complicated by the temperature variations occurring when operation is svntched between the different types of waste.

An object of the present invention is to provide a method as well as an apparatus for incineration of waste during the manufacture of cement clinker by which the aforementioned disadvantages are remedied or significantly reduced.

According a first aspect of the present invention, this is achieved by a method of the kind mentioned in the introduction, characterized in that the waste is introduced via a waste inlet onto a supporting surface incorporated in the compartment and in that, subject to simultaneous incineration, the waste is transported through the compartment to the outlet of the compartment along a circular path.

According to a second aspect of the present invention, there is provided an apparatus for incineration of combustible waste comprising a raw meal store, a preheater with a calciner, a kiln, a clinker cooler, a compartment for incineration of the waste, and an air duct for supplying hot air to the compartment, which compartment comprises an inlet for introducing the waste into the compartment and an outlet for extracting slag and any unbumed waste, characterized in that the compartment further comprises a supporting surface for supporting the waste during incineration and means for transporting the waste from the waste inlet to the outlet of the compartment along a circular path.

Thus an apparatus is obtained which Is distinguished by its simplicity from the viewpoint of design but also by the ability to dry wet waste, avoid fall-through of waste and possibly raw meal, while enhancing the potential to control the retention time of the waste in the compartment. Because of the circular motion, a more uniform distribution of the thermal load will occur, with heat being diverted from the hot end of the compartment to its cold end. Also, the retention time of the waste in the compartment may be controlled simply by varying the velocity of the transport means.

In order to optimize the capacity of the apparatus, if is preferred that for controlling the temperature in the waste incineration compartment, cement raw meal Is introduced into the compartment via a cement raw meal inlet. The supplied raw meal will serve as a heat reservoir ensuring that the temperature is sustained at the target level even subject to fluctuations during incineration process between an exothermal process and an endothermai process, and conversely. Thus, the compartment may incorporate an inlet for introducing raw meal from the preheater, caiciner and/or raw meal store.

To ensure limited energy consumption and a high oxygen content in the airstream, it is preferred that the hot airstream being fed to the compartment is extracted from the clinker cooler. In certain instances where, for example, the kiln comprises a bypass system for ventilation of volatile compounds, a small amount of the hot air fed to the compartment may also advantageously be extracted from the bypass system.

It is prefen-ed that the exhaust gases produced during the waste incineration process are fed to the caiciner of the preheater for calcination of the cement raw meal. As a consequence hereof, any undesirable combustion products, CO, soot etc. will be decomposed in the caiciner subject to simultaneous incineration of the onJinary fuel in the caiciner.

The slag generated during the waste incineration process and any unbumed waste are preferably extracted from the compartment through its outlet and directed into the caiciner.

In event of risk of overheating and/or explosion, It will not be possible to interrupt the incineration process in the compartment instantaneously as is possible in a traditional burner, and, for this reason, it is preferred that cold raw meal from a raw meal store or a dedicated emergency hopper may be supplied to the compartment under such circumstances. Also it is prefen-ed that the cold raw meal is fed to the compartment in a quantity which is sufficient to cool the waste and to shield it against the impact of the hot airstream.

In a preferred embodiment of the invention the supporting surface comprises a rotary disc which simultaneously serves as a means for transporting the waste through the compartment.

In the preferred embodiment the apparatus also comprises a scraper mechanism for expelling the slag generated during the waste incineration process as well as any unbumed waste from the compartment at its outlet and into the caiciner.

The rotary disc may partially or wholly constitute the bottom of the compartment.

The rotary disc may be configured for rotation about a substantially vertical axis which extends through its centre. The axis may be inclined relative to the vertical levet, substantially between 1 and 10 degrees. So, if the rotary disc is made to slope slightly towards the outlet of the compartment, this will improve the rate of extraction of slag and waste residue from the compartment and the diversion into the calciner.

To avoid circulation of the air in the compartment, the latter preferably comprises a gas-tight, stationary partition wall which is mounted at the path of rotation between the outlet and inlet of the compartment, extending from the side wall of the compartment to the axis of rotation of the rotary disc.

The rotary disc preferably comprises a ceramic material.

In an alternative embodiment of the invention the supporting surface may be stationary and the means for transporting the waste through the compartment may comprise an element rotating about an axis which extends perpendiculariy to the supporting surface. In this embodiment the transport means preferably comprises a scoop wheel equipped with at least two scoops.

The invention will now be described in further detail with reference to the accompanying drawings in which:

Fig. 1 shows an apparatus according to the invention,

Fig. 2 shows a detail of a preferred embodiment of the invention.

Fig. 3 shows a top view of the detail shown in Fig. 2,

Fig. 4 shows a detail of an alternative embodiment of the invention, and

Fig. 5 shows a top view of the detail shown in Fig. 4.

Fig. 1 shows an apparatus for manufacturing cement clinker. The apparatus includes a cyclone preheater 1 with calciner 3, a rotary kiln 5, a clinker cooler 7 and a compartment 9 for incineration of waste which is introduced via an opening 11 in the compartment. During operation the cement raw meal is directed from a raw meal store 17 to the raw meal inlet F of the preheater 1. The raw meal is subsequently directed towards the rotary kiln 5 through the cyclones of the preheater 1 and the calciner 3 in counterflow to hot exhaust gases from the rotary kiln 5, thereby causing the raw meal to be heated and calcined. In the rotary kiln 5 the calcined raw meal is bumed Into cement clinker which is cooled in the subsequent clinker cooler 7 by means of atmospheric air. Some of the air thus heated is routed from the clinker cooler 7 via a duct 15 to the compartment 9,

Waste is introduced via the waste inlet 11 on a supporting surface 21 (see Figure 2) in the compartment 9, whereafter the waste is ignited and incinerated while, at the same time, the waste is transported to the outlet 23 of the compartment along a circular path.

For controlling the temperature in compartment 9, the compartment is further seen to incorporate an inlet 12, see Figs. 2 and 3, for introducing cement raw mea) from the preheater, calciner and/or raw meal store. By introducing cement raw meal having a temperature which is lower than the temperature in the compartment, the temperature In the compartment may be lowered to avoid overheating.

In the embodiment shown in Figs. 2 and 3, the supporting surface is made up of a rotary disc 21 which rotates about an axis 25 and which constitutes the bottom of the compartment 9. In order to direct the incineration residues in the form of slag and possibly unbumed waste through the outlet 23 of the compartment and into the calciner 3, the compartment 9 comprises a scraper mechanism 27.

In this embodiment, waste is dumped via the inlet 11 onto the rotary disc 21. From here the waste is transported as shown by means of the arrows in a circular path to the outlet 23 of compartment 9 where the scraper mechanism 27 will ensure that all material on the rotary disc is pushed over the edge and into the calciner 3 where sorting takes place, causing small particles to drift upwards in the calciner while large particles flow downstream to the kiln or are disintegrated. Hence the mineral constituents of the waste are effectively blended into the raw meal components.

As illustrated, the compartment also comprises a gas-tight, stationary partition wall 29 which is mounted in the path of rotation between the outlet 23 of the compartment and inlet

11. The partition wall, which is an integral part of the scraper embodiment 27 in the illustrated embodiment, extends from the side wall of the compartment through to the axis of rotation of the rotary disc, thereby ensuring that the hot airstream from the clinker cooler flows across the waste following almost the same path, only at a much higher velocity. As a consequence thereof, the exhaust gases produced during incineration are expelled from the compartment and diverted into the calciner where they are utilized for calcination of cement raw meal.

The retention time of the waste in the compartment may be controlled simply by regulating the speed of rotation of the rotary disc. Significant advantages may be gained by operating at a high velocity for a short period of time followed by an idle period of prolonged duration or by operation at high velocity, separated by shorter periods in reverse mode of operation. The different modes of separation allow the retention time of the waste to be varied to ensure complete incineration of the waste material.

Figs. 4 and 5 show an alternative embodiment in which the supporting surface 21 is stationary. In this embodiment the means for transporting the waste through the compartment preferably comprises of a scoop wheel 31 with at least two scoops 33 which rotate about an axis 35 extending perpendicularly to the supporting surface.

In the event of there being a risk of overheating and/or explosion in the compartment 9, cold raw meal from a raw meal store 17 or a dedicated emergency hopper can be fed to the compartment. The cold raw meal should preferably be supplied in a quantity which is sufficient for cooling the waste and to shield it against the impact of the hot airstream from the clinker cooler 7.

Waste, raw meal and hot air can be introduced into the compartment 9 via one and the same inlet, for example the inlet 11, as shown in Figs. I, 4 and 5.

WE CLAIM:

1.	A method for incineration of combustible waste during the manufacture of cement clinker where cement raw meal is preheated and calcined in a preheater (1) with a calciner (3) to a temperature of about 850o C burned into clinker in a kiln (5) to a temperature of about 1450° C and cooled in a subsequent clinker cooler (7) to about 50oC, said method comprising the steps of incinerating the waste in a separate compartment (9) subject to a simultaneous supply of hot air having a temperature of 700o C - 1000oC; venting the exhaust gases produced during the waste incineration process to the preheater for heating the cement raw meal; extracting the slag generated during the waste incineration process from the compartment characterized in that the method comprises the steps of introducing the waste via a waste inlet (11) onto a supporting surface (21) incorporated in the compartment (9); transporting the waste through the compartment to the outlet of the compartment along a circular path, during incineration.

2.	The method as claimed in claim 1, wherein for controlling the temperature in the waste incineration compartment (9), cement raw meal is introduced into the compartment (9) via a cement raw meal inlet (12).

3.	The method as claimed in claim 1, wherein the hot airstream being fed to the compartment is extracted from the clinker cooler (7).

4.	The method as claimed in claim 1, wherein the exhaust gases produced during the waste incineration process are fed to the calciner (3) of the preheater (1) for calcination of the cement raw meal.

5.	The method as claimed in claim 1, wherein the slag generated during the waste incineration process and any unbumed waste are extracted from the compartment (9) through its outlet (23) and directed mto the calciner (3).

6.	The method as claimed in claim 1, wherein cold raw meal is supplied to the compartment (9) in event of there being a risk of overheating and/or explosion.

7.	The method as claimed in claim 6, wherein the cold raw meal is fed to the compartment (9) in a quantity which is sufficient to cool the waste and to shield it against the impact of the hot airstream.

8.	An apparatus for incineration of combustible waste comprising a raw meal store (17), a preheater (1) with a calciner (3), a kiln (5), a clinker cooler (7), a compartment (9) for incineration of the waste, and an air duct (15) for supplying hot air to the compartment (9), which compartment comprises an inlet (11) for introducing (he waste into the compartment and an outlet (23) for extracting slag and any unbumed waste, characterized in that the compartment further comprises a supporting surface (21) for supporting the waste during incineration and means (21, 31) for transporting the waste from the waste inlet (11) to the outlet (23) of the compartment along a circular path.

9.	The apparatus as claimed in claim 8, wherein the compartment (9) comprises an inlet (12) for introducing raw meal from the preheater (1), calciner (3) and/or raw meal store (17).

10.	The apparatus as claimed in claim 8 or 9, wherein the supporting surface comprises a rotary disc (21) which also serves as the means for transporting the waste through the compartment (9).

11.	The apparatus as claimed in claim 10, wherein by a scraper mechanism (27) for expelling the slag generated during the waste incineration process as well as any unbumed waste from the compartment (9) through its outlet (23) and into the calciner

(3).

12.	The apparatus as claimed in claim 10, wherein the rotary disc (21) constitutes the bottom of the compartment.

13.	The apparatus as claimed in claim ID, wherein the rotary disc (21) is configured for rotation about a substantially vertical axis (25) which extends through its center and which is inclined relative to the vertical, substantially between 1 and 10 degrees.

14.	The apparatus as claimed in claim 10, wherein the compartment (9) comprises a gas-tight, stationary partition wall (29) which is mounted in the path of rotation between the outlet (23) and inlet (11) of the compartment, extending from the side wall of the compartment to the axis (25) of rotation of the rotary disc.

15.	The apparatus as claimed in any one of the proceeding claims, wherein the

rotary disc (21) comprises a ceramic material.

16.	The apparatus as claimed in claim 8 or 9, wherein the supporting surface

(21) is stationary and the means for transporting the waste through the compartment,

comprises an element (31) rotating about an axis (35) which extends perpendicularly

to the supporting surface.

17.	The apparatus as claimed in claim 16, wherein the transport means comprises a scoop wheel (31) equipped with at least two scoops (33).	

Documents:

				in-pct-2001-1838-che abstract duplicate.pdf

				in-pct-2001-1838-che abstract.pdf

				in-pct-2001-1838-che claims duplicate.pdf

				in-pct-2001-1838-che claims.pdf

				in-pct-2001-1838-che correspondence-others.pdf

				in-pct-2001-1838-che correspondence-po.pdf

				in-pct-2001-1838-che description (complete) duplicate.pdf

				in-pct-2001-1838-che description (complete).pdf

				in-pct-2001-1838-che drawings duplicate.pdf

				in-pct-2001-1838-che drawings.pdf

				in-pct-2001-1838-che form-1.pdf

				in-pct-2001-1838-che form-19.pdf

				in-pct-2001-1838-che form-26.pdf

				in-pct-2001-1838-che form-3.pdf

				in-pct-2001-1838-che form-4.pdf

				in-pct-2001-1838-che form-5.pdf

				in-pct-2001-1838-che pct.pdf

				in-pct-2001-1838-che petition.pdf

« Previous Patent

Next Patent »

Patent Number	202362	

Indian Patent Application Number	IN/PCT/2001/1838/CHE	

PG Journal Number	05/2007	

Publication Date	02-Feb-2007	

Grant Date	10-Oct-2006	

Date of Filing	28-Dec-2001	

Name of Patentee	M/S. F.L. SMIDTH & CO. A/S	

Applicant Address	Vigerslev Alle 77, DK-2500 Valby	

Inventors:

#	Inventor's Name	Inventor's Address	

1	Alexander HELM	Vigerslev Alle 77, DK-2500 Valby	

PCT International Classification Number	F23G 5/26	

PCT International Application Number	PCT/EP2000/007467	

PCT International Filing date	2000-07-21	

PCT Conventions:

#	PCT Application Number	Date of Convention	Priority Country	

1	PA 1999 01079	1999-07-30	Denmark	

© All Indian Patents, 2013-2021.

  Patent data available in the public domain from Indian Patents Office, Department of Industrial Policy and Promotions, Ministry of Commerce and Industry, Government of India.
