Repository: anandvc/allindianpatents

File: patents/202364-a-selectively-case-hardened-steel-article-and-a-method-for-producing-the-same.html
Indian Patents. 202364:A SELECTIVELY CASE HARDENED STEEL ARTICLE AND A METHOD FOR PRODUCING THE SAME

Indian Patents

Recently Granted Patents

  Recently Published Patents

Title of Invention	A SELECTIVELY CASE HARDENED STEEL ARTICLE AND A METHOD FOR PRODUCING THE SAME

Abstract	A selectively case hardened steel article by low temperature carburization includes a body made of a chromium bearing nickel or ferrous based alloy (for example, stainless steel), a first portion of the body having a first hardness characteristic, and a second portion of the body having a second hardness characteristic; the second portion being less than the entire body and substantially free of carbides. One method for selective case hardening by low temperature carburization includes the steps of applying a carbon blocking mask over surface areas of the article that are not going to be carburized; activating those surface areas that are to be carburized; diffusing carbon into the activated surface areas at a temperature below which carbides readily form; and removing the carbon blocking mask.	

Full Text	SELECTIVE CASE HARDENING PROCESSES AT LOW TEMPERATURE

Technical Field of the Invention

The present invention relates to processing techniques for articles of stainless steel and other alloys, such as, for example, tube coupling ferrules. More particularly, the invention relates to processes for selective case hardening such articles substantially without the formation of carbides.

Background of the Invention

As is well known, stainless steel is commonly used for many parts and assemblies. One example is a ferrule used as part of a fluid coupling for joining tube ends. The degree to which the stainless steel must be used will vary from application to application. In some high purity systems, for example in the semiconductor and biotechnology fields, lower carbon stainless steel such as 316L for example, is commonly used. Many chemistries for stainless steel are used, and otiier chromium bearing nickel or ferrous based alloys are known and used other than stainless steel.

One attribute of some stainless steel alloys is that they are relatively less hard than other steel alloy materials. As a result in some applications, such as ferrules, the stainless steel article or part is provided with a hardened surface, referred to generally and herein as case hardening. The concept of case hardening is to transform a relatively thin layer of material at the surface of the part by enrichment of carbon or other ingredients to make the surface harder than the base metal alloy. This disclosure is directed to case hardening of an article by enrichment of carbon.  The article thus retains in bulk the desired

formability of stainless steel without the softness of the standard chemistry base metal at the article surface.

Stainless steel alloy parts are case hardened by a process generally known as carburization. Carburization is a process by which carbon atoms are diffused into the surface of the article. In some applications, such as ferrules, it is desirable to only case harden certain portions or areas of the ferrule, referred to herein as selective case hardening. Known selective case hardening processes are performed at" high temperatures. However, case hardening processes performed at high temperatures greater than about 1000 °F (for stainless steel alloys) promote the formation of carbides in the hardened surface.

It is desired, therefore, to provide a new article of manufacture that is in the form of an article made of a chromium bearing nickel or ferrous based alloy and that is selectively case hardened over a surface area that is less than the entire area of the article without the formation of carbides. It is a further object of the invention to provide a carburization process for selective case hardening at low temperature that does not promote the formation of carbides.

Summary of the Invention In accordance with one embodiment of the invention, an article of manufacture is provided that is characterized by a body comprising a chromium bearing nickel or ferrous based alloy; a first portion of the body having a first hardness characteristic; and a second

portion of the body having a second hardness characteristic; the second portion being less than the entire body and substantially free of carbides.

The present invention also contemplates methods for producing a selectively case hardened article including in one embodiment the steps of disposing a carbon blocking mask over a selected surface portion of the article; activating an unmasked surface portion of the article; and carburizing the unmasked portion of the article while remaining substantially free of carbides. The present invention further contemplates a product made by such a process.

These and other aspects and advantages of the present invention will be apparent to those skilled in the art from the following description of the preferred embodiments in view of the accompanying drawings.

BriefDescription of the Drawings The invention may take physical form in certain parts and arrangements of parts, preferred embodiments and a method of which will be described in detail in this specification and illustrated in the accompanying drawings which form a part hereof, and wherein:

Fig. 1 is an elevation in longitudinal cross-section of a conventional ferrule; . Figs. 2A-2D illustrate diagrammatically a selective case hardening process using low temperature carburization.

Detailed Description of the Preferred Embodiments

With reference to Fig. 1, a conventional ferrule 10 is illustrated. This ferrule 10 is but one example of countless many articles and parts that can be used with the present invention. While the invention is described herein with reference to a 316 type stainless steel ferrule, such description is intended to be exemplary in nature and should not be construed in a limiting sense. The present invention finds application with any part or article made of a chromium bearing nickel or ferrous based alloy that is to be case hardened.

Furthermore, although the preferred embodiments are described herein with specific reference to articles made of stainless steel alloys, such descriptions are exemplary in nature and should not be construed in a limiting sense. The present invention is applicable to many types of chromium bearing ferrous or nickel based alloy chemistries, including but not limited to alloy 316, alloy 316L and alloy 304 stainless steels, alloy 600, alloy C-276 and alloy 20 Cb, to name a few examples.

The ferrule 10 is illustrated in Fig. 1 in partial cross-sectiononly. .This particular ferrule is a rear ferrule that is used as part of a two ferrule system. Such ferrules and ferrule systems including the ferrule geometries are well known and are fully described in United States Patent Nos. 4,915,427 and 3,103,373, the entire disclosures of which are fully incorporated herein by. reference.

The ferrule 10 is characterized by a tapered nose portion 12, a central body 14 and a rear drive surface 16. In a tube coupling, the rear drive surface 16 engages a wall of a

nut that axially drives the nose of the ferrule 10 into a rear camming mouth of a front " ferrule (not shown). This action, among other things, causes the nose portion 12 of the ferrule 10 to be driven radially inward to grip a tube end. The geometry of the ferrule 10 illustrated in Fig. 1 is exemplary in nature and will vary substantially depending on the particular ferrule system. The ferrule 10 could also be used in a single ferrule system in which case the nose portion 12 is driven into a camming mouth of a forward coupling element.

A common but not exclusive material for the ferrule 10 is 316 stainless steel alloy. To enable driving the ferrule into an enhanced grip of a tube end, it is desirable in some applications to case harden the ferrule 10. Additionally, in some applications it is also desirable to case harden only portions of the ferrule 10. For example, if the nose portion 12 can be selectively case hardened, overall performance of the ferrule system can be improved in many cases.

As used herein, case hardening means to provide a relatively thin carburized layer at the surface of the ferrule 10 to increase the surface hardness as compared to the base metal used for the ferrule 10. Carburization is a preferred method for case hardening the ferrule 10, and in accordance with one aspect of the present invention, new carburization processes are used which permit selective case hardening of the ferrule 10 over a selected area that is less than the entire part. In those cases in which it is desired to case harden an entire part, however, the carburization processes of the present invention can still be used.

Carburization in general is a process by which carbon atoms are diffused into the base alloy in solution. In order to diffuse the carbon atoms into the stainless steel, the chromium oxide layer must be removed. This step is generally known as activation or de-passivation. The surface must be activated because the oxide layer presents a substantial barrier to carbon atoms. Once activated, the surface can be carburized by diffusion at an elevated temperature.

The diffusion process can be accelerated by performing the carburization at a high temperature, for example, greater than 1000 °F (for stainless steel alloys). However, such high temperature diffusion can readily and quickly produce carbides which are carbon/chromium molecules. Carbides tend to reduce the chromium of the base alloy in some cases.

In order to prevent or substantially eliminate the formation of carbides, the present invention contemplates a carburization process for selective case hardening that is performed at a temperature that is below a carbide promoting temperature. For many chromium bearing alloys such as 316 stainless steel for example, carbides tend to readily form at carburization temperatures greater than 1000 °F. Therefore, selective case hardening processes of the present invention are performed at a temperature less than about 1000 °F for stainless steel alloys. The time period during which carburization takes place also affects carbide formation. Even at temperatures below 1000 °F, carbides can form if the base metal is exposed to the carbon source for a long enough period of time. In accordance with another aspect of the invention, carburization is performed below a

carbide promoting temperature and for a time period less than that which permits carbides to form. Thus, the invention contemplates a time-temperature profile that substantially prevents the formation of carbides during a selective case hardening process.

As an example of such a time-temperature profile, carbides readily form in 316 stainless steel above 1000 °F, as fast as within an hour. However, below this temperature, for example in the 800-950 °F range, carbides will not form until about a week or more, particularly at" the lower temperature range. This is but one example, and the particular time-temperature profile used in any specific carburization process for preventing carbide formation will depend on a number of factors including but not necessarily limited to the carburization temperature and the alloy chemistry of the base metal.

Figs. 2A.-2D illustrate in a representative manner (and in partial cross-section) the various steps of a preferred carburization process in accordance with the invention for selective case hardening of a stainless steel article, in this example a ferrule. The general steps of the process are 1) applying a carbon blocking mask over surface areas of the article that are not going to be carburized; 2) activating those surface areas that are to be carburized; 3) diffusing carbon into the activated surface areas; and 4) removing the carbon blocking mask. Step 1) can be performed in at least two ways, the first being to apply a mask over the entire part and then removing (as by etching, for example) the portions overlying the surface area to be carburized; and the second being to only selectively apply the carbon blocking mask.

In Fig. 2A, the article 10 has a carbon blocking mask 20 applied over the entire surface area. It is important to note that in Figs. 2A-2D relative dimensions such as the respective thickness of the various layers are greatly exaggerated for clarity and ease of illustration and explanation.

In the present embodiment, the carbon blocking mask 20 is formed of copper that can be applied to the article by any suitable method, in this case by electroplating.

In Fig. 2B the result of the next step is illustrated. Portions of the copper mask 20 have been removed, in this example the nose area 22, such as by chemical etching, to expose the base metal. The etching process can be achieved in any number of ways. In the illustrated case, the nose portion 22 is easily accessed and the copper can be etched by simply dipping the nose portion 22 into a nitric acid bath. The acid removes the copper without attacking the base metal of the part 10.

As soon as the copper is selectively removed and the article 10 is again placed in air, the exposed unmasked portion 22 is passivated or de-activated and forms a chromium oxide layer. This passivation is virtually instantaneous with exposure to.air and occurs with any stainless steel. The passive oxide layer that forms over the unmasked area 22 is . a carbon blocking layer. In order to carburize the unmasked nose portion 22, the unmasked area 22 needs to be activated.

In Fig. 2C the next step is illustrated in which a layer or plate of iron 24 has been electroplated over the article 10. The iron plate 24 is applied over both the copper mask

20 and the unmasked area 22.  The iron layer 24 can be applied by conventional

electroplating processes, for example.

The iron layer 24 serves several important functions.  First, the plating process

activates the unmasked area 22. No further activation step is needed. It is noted that the ■ copper layer also activates the underlying base metal, but this benefit cannot be used during carburization because copper is a carbon phobic layer or block. Second, it is discovered that iron easily passes carbon atoms through to the underlying base metal. In other words, iron is not a carbon blocking layer but rather is essentially transparent to carbon. Still further, the iron that overlays the copper layer 22 serves as a protective shield or mask for the copper.

In one embodiment of the invention, the carbon atoms are diffused into the article 10 by exposing the article 10 to carbon monoxide (CO) gas. The carbon atoms easily diffuse into the unmasked low carbon base metal area 22 through the iron layer 24. The temperature for diffusion is kept below 1000 °F to prevent the ready formation of carbides. The carbon atoms diffuse into a solid solution with the base metal through the iron layer 24. In accordance with this aspect of the invention, a selective case hardening process is provided that allows for gaseous carburization. In this embodiment, the carburizing gas mixture includes carbon monoxide and nitrogen at one atmosphere pressure at a temperature less than 1000 °F, for example in the range of 800 °F to 980 °F. The diffusion process can take up to two weeks or so at these lower diffusion temperatures depending on the amount of carbon to be diffused into the article.

Those skilled in the art will understand that the diffusion time period will determine the depth of the carbon hardened surface because diffusion rate is temperature dependent. Since time also is related to the temperature related formation of carbides, the carburization diffusion process should be controlled to achieve the desired case depth using a time-temperature profile that prevents the formation of carbides for the particular alloy in use.  For example, because carbide formation is a function of time and temperature, in cases where a deep case is desired it may be necessary to reduce the temperature during the diffusion process as time goes by to prevent carbide formation. The lower the temperature of diffusion the longer the diffusion -process can last without carbides forming.  The drawback is the added time it may take to reach a desired diffusion depth. But in many cases, by keeping the carburization temperature below that temperature at which carbides readily form, for example less than 1000 °F for 316 stainless steel, the article can be case hardened to a sufficient depth without carbides forming.

Fig. 2D shows the end result after carburization. After the carbon atoms are diffused into the unmasked portion 22, in this case the ferrule nose, a selectively case hardened portion 30 of the article 10 has been formed that is harder than the remaining portions of the article. The relative thickness of the hardened portion 30 is exaggerated in the drawings for clarity, and in practice may only be 0.001-0,003 inches or less, for example. The thickness of the carburized portion will depend on the desired mechanical properties and functional requirements of the final article.

In Fig. 2D the iron layer 24 and the copper mask 20 have been removed as by etching for example, after the diffusion process is completed. Removal of these layers allows passivation of the article 10 to provide a chromium oxide layer, including the surface area of the case hardened nose 12.

Various alternatives to the preferred process will be readily apparent to those skilled in the art. For example, other metals besides copper may be used for the carbon mask including silver, again applied by electroplating. In some applications, gold may also be a suitable masking metal. Other metals may also serve as suitable carbon blocking masks.

In the above described preferred process, carburization can be performed, as an example, with a nitrogen gas mixture at one atmosphere including 0.5 to 100% carbon monoxide, remainder nitrogen. The carburization diffusion can occur over about two weeks in a temperature profile range of 800-980 °F without the formation of carbides.

An alternative process for selective case hardening is as follows. First a carbon blocking mask is deposited on the article over those areas that are not to be case hardened. This step can be the same as previously described herein above for applying a copper mask to the article. In order to activate the unmasked portions, the article is exposed to a hydrogen halide gas mixture such as hydrogen chloride (HC1) and nitrogen at one atmosphere and at an elevated temperature for a time history that minimizes or acceptably limits the attack on and migration of the carbon blocking mask. HC1 will attack, for example, a copper mask. Over time the copper will tend to migrate away from

the article and be carried off by the HC1 gas. The activation time however will be short

as HC1 is a very good activation gas.  So the time period of exposing the article to the

HO gas should be kept short enough to prevent loss of the copper mask.  A thicker

copper mask can also be applied if required to allow sufficient activation time. A suitable

exemplary temperature-time profile is 600-650 °F for about one hour using an activating

gas mixture of 17-100% hydrogen chloride with remainder nitrogen at one atmosphere.

Other activating gases include but are not limited to hydrogen fluoride (HF), and the

activating gas selected will determine in part the time-temperature profile used.  These

alternative activation processes are less preferred because the activation-carburization

chamber will need to be scrubbed to remove the copper traces before the next batch of

parts to be carburized are processed.

The various processes described herein involving exposing the article to gas can be accomplished with conventional and commonly available equipment such as a pit furnace as is well known to those skilled in the art.

In the alternative process, after the activation step is completed, the activating gas is purged from the gas chamber but the activated article surface is not exposed to atmosphere, otherwise the article will immediately become passivated again. The activation gas is replaced in the chamber with the carburizing gas mixture. In this example, carburization is performed using a gas mixture of carbon monoxide, hydrogen and nitrogen at one atmosphere. In this example, the hydrogen is added to the :arburizing gas mixture because without the iron layer the carbon monoxide gas would

tend to re-passivate the activated area. An exemplary gas mixture is 0.5-60% volume carbon monoxide and 10-50% volume hydrogen, remainder nitrogen, at one atmosphere. Again, the carburization diffusion is done within a time-temperature profile and particularly at a temperature below that which would allow or promote the ready formation of carbides in the base metal alloy (e.g. less than 1000 °F for stainless steel alloys, for example in the range of 750-950 °F) for about one week (again the time parameter will vary depending on the carburization depth required).

After carburization, as in the earlier described process herein, the copper mask is ■emoved and the article becomes passivated upon exposure to atmosphere.

The invention has been described with reference to the preferred embodiment )bvious!y, modifications and alterations will occur to others upon a reading and nderstanding of this specification. It is intended to include all such modifications and iterations insofar as they come within the scope of the appended claims or the juivalents thereof.

WE CLAIM :

1.	A selectively case hardened steel article comprising:

a body having a metal alloy;

a first surface portion of said body having a first hardness characteristic; and a second surface portion of the body having a second hardness characteristic;

said second surface portion being less than the entire surface of the body and comprising a carburized surface area free of carbides.

2.	The article as claimed in claim 1, wherein said body having a homogenous chromium bearing alloy.

3.	The article as claimed in claim 1, wherein said second portion is formed as a carburized area at selected locations of the body.

4.	The article as claimed in claim 1, wherein said alloy comprises a chromium bearing ferrous or nickel based alloy.

5.	The article as claimed in claim 4, wherein said alloy comprises stainless steel.

6.	The article as claimed in claim 1, wherein said second portion comprises a carbon impregnated surface over a selected area of said body to get a harder portion than said first portion.

7.	The article as claimed in claim 6, wherein said second portion is free of carbides.

8.	The article as claimed in claim 1, wherein said article is a ferrule.

9.	A method for producing a selectively case hardened steel article, the method

comprising the steps of:

disposing a carbon blocking mask over a selected surface portion of the article;

activating an unmasked surface portion of the article; and

carburizing said unmasked portion of the article to produce a carburized surface free of carbides.

10.	The method as claimed in claim 9, wherein said step of disposing said

mask comprising the steps of:

depositing  a  carbon  blocking material  over  the  entire  article;  and selectively removing portions of said blocking material.

11.	The method as claimed in claim 10, wherein said step of depositing

material comprises applying a copper plate to the surface of the article.

12.	The method as claimed in claim 11, wherein said copper plate is selectively removed.

13.	The method as claimed in claim 9, wherein said activating step comprises electroplating a metal on the article at least over said unmasked area.

14.	The method as claimed in claim 13, wherein said metal comprises an iron plate applied over the entire article.

15.	The method as claimed in claim 9, wherein said activating step comprises exposing said unmasked portion to a hydrogen halide gas at an elevated temperature.

16.	The method as claimed in claim 15, wherein said carburizing step

comprises exposing said activated portion to a hydrogen bearing carburizing gas

at an elevated temperature below a temperature at which carbides readily form.

17.	The method as claimed in claim 9, wherein said carburizing step

comprises exposing said activated portion to a carburizing gas at an elevated

temperature below a temperature at which carbides readily form.

18.	The method as claimed in claim 9, wherein said mask is applied by

electroplating copper and said activation is performed by electroplated iron.

19.	The method as claimed in claim 9, wherein said carburizing step is performed with a gas mixture of carbon monoxide and nitrogen at about one atmosphere pressure in a selected temperature range,not greater than about 1000°F for a stainless steel alloy and for a time period less than that required for the formation of carbides in the selected temperature range.

20.	The article as claimed in claim 4, wherein the alloy is 316, alloy 316L, alloy 3Q4, alloy 600, alloy C-276 or alloy 20 Cb.

21.	The article as claimed in claim 8, wherein the ferrule defines a nose portion having the second hardness characteristic.

22.	The article as claimed in claim 21, wherein the ferrule is made of stainless steel.

23.	The article as claimed in claim 22, wherein the stainless steel is alloy 316, 316Lor304.

24.	An article as claimed in claim 1, comprising a shaped mass of stainless

steel alloy defining a surface area and a second surface area different from the

first surface area, the second surface area being carburized, harder than the first

surface area and free of carbides.

25.	The article as claimed in claim 24, wherein the article is a ferrule.

26.	The article as claimed in claim 25, wherein the ferrule comprises a nose portion defining the second surface.

27.	The article as claimed in claim 26, wherein the ferrule is made from 316 or 316L stainless steel.

28.	The article as claimed in claim 25, wherein the ferrule is composed of a

body having a nose portion for gripping a tube end and a driving surface for

driving the nose end inwardly, the nose end defining the second surface.

29.	A selectively case hardened steel article, substantially as hereinabove

described and illustrated with reference to figures 2A to 2D of the

accompanying drawings.

30.	A method for producing a selectively case hardened steel article,

substantially as hereinabove described and illustrated with reference to figures

2 A to 2D of the accompanying drawings.	

Documents:

				in-pct-2001-0323-che abstract-duplicate.pdf

				in-pct-2001-0323-che abstract.jpg

				in-pct-2001-0323-che abstract.pdf

				in-pct-2001-0323-che claims-duplicate.pdf

				in-pct-2001-0323-che claims.pdf

				in-pct-2001-0323-che correspondence-othersz.pdf

				in-pct-2001-0323-che correspondence-po.pdf

				in-pct-2001-0323-che description(complete)-duplicate.pdf

				in-pct-2001-0323-che description(complete).pdf

				in-pct-2001-0323-che drawings-duplicate.pdf

				in-pct-2001-0323-che drawings.pdf

				in-pct-2001-0323-che form-1.pdf

				in-pct-2001-0323-che form-19.pdf

				in-pct-2001-0323-che form-26.pdf

				in-pct-2001-0323-che form-3.pdf

				in-pct-2001-0323-che form-5.pdf

				in-pct-2001-0323-che others.pdf

				in-pct-2001-0323-che pct.pdf

				in-pct-2001-0323-che petition.pdf

« Previous Patent

Next Patent »

Patent Number	202364	

Indian Patent Application Number	IN/PCT/2001/323/CHE	

PG Journal Number	05/2007	

Publication Date	02-Feb-2007	

Grant Date	04-Oct-2006	

Date of Filing	09-Mar-2001	

Name of Patentee	M/S. SWAGELOK COMPANY	

Applicant Address	29500 Solon Road, Solon, OH 44139	

Inventors:

#	Inventor's Name	Inventor's Address	

1	WILLIAMS, Peter, C.	3495 Edison Road Cleveland Heights, OH 44118	

2	MARX, Steven, V.	2439 S. Belvoir Boulevard University ts., OH 44118	

PCT International Classification Number	B32B 7/02	

PCT International Application Number	PCT/US1999/018419	

PCT International Filing date	1999-08-12	

PCT Conventions:

#	PCT Application Number	Date of Convention	Priority Country	

1	09/133,158	1998-08-12	U.S.A.	

© All Indian Patents, 2013-2021.

  Patent data available in the public domain from Indian Patents Office, Department of Industrial Policy and Promotions, Ministry of Commerce and Industry, Government of India.

File: patents/202365-a-filter-material-comprising-a-polyethylene-homopolymer-and-or-copolymer.html
Indian Patents. 202365:A FILTER MATERIAL COMPRISING A POLYETHYLENE HOMOPOLYMER AND/OR COPOLYMER

Indian Patents

Recently Granted Patents

  Recently Published Patents

Title of Invention	A FILTER MATERIAL COMPRISING A POLYETHYLENE HOMOPOLYMER AND/OR COPOLYMER

Abstract	The present invention relates to a filter material polyethylene homopolymer and or copolymer having a melt flow index (MFI 190/15) of from 1.4 g/10 min to 3g/10 min a polydispersity Mw/Mn of from 4 to 8, a bulk density of from 0.15 g/cm3 to 0.28 g/cm3 and a particle size from 80 µm to 160 µm	

Full Text	The present invention relates to a novel polymer as binder for producing activated carbon filters.

Purification filters for purifying liquids or gases are known. In one group of such filters, a loose bed of grains of an adsorbent material such as activated carbon is located between two porous walls which confine the grains  see DE-A-32 04 022. Since there is no cohesion within the granular material, the flow and filter use period are difficult to control. In the flow of the filtrate and as a result of fracturing, relocation of various particle size fractions or washing out or local blockages caused by fines can occur. However, In particular, the adsorbency of the granular material resulting from internal porosity of the grains is effective only to a small extent since most of the filtrate flows past the filter material through the interstices between the grains and essentially contacts only the surface of the grains. Filter units of this type, also known as filter cartridges or filter candles, have to be replaced after a short period of use or the granular material has to be replaced.

Another filter employed for purifying tap water and containing an adsorptive shaped body as filter unit is known from EP-A-0 253 132. The shaped body is configured as a self-supporting sintered body and comprises finely divided adsorbent and thermoplastic binder. During production of the sintered body by thermoplastic sintering, a considerable part of the particle surfaces and micropores of the adsorbent is conglutinated or blocked by adhering and penetrating thermoplastic material; the corresponding internal surface area of the grains is thus lost for adsorption. As a result, the adsorption capacity of the overall filter unit is impaired.

EP-A-0 554 223 discloses a process for producing a filter unit. The high I  viscosity of the binder results in a lower strength of the filter unit obtained.

inhomogeneous  distribution.  The  inhomogeneous  distribution  in  the mixture leads to a fragile product. In addition, the surface area of the activated carbon is decreased by the binder. The consequence is a drop in  "" the filter capacity.

US-A-4,753,728 discloses an activated carbon filter block which contains activated carbon particles which are bound by a polymer to give a filter blocl^. The polymer has a melt flow index of less than about 1 gram per 10 minutes determined by STM D 1238 at IGO"C and 15 kilogram load. The polymer becomes tacky at elevated temperature. The polymer is not

sufficiently fluid to substantially moisten the activated carbon particles. A

® commercially available polymer GUR  212 is disclosed which has a melt

flow index of less than 0.1 gram per 10 minutes determined by STM D

1238 at 190°C and 15 kilogram load, and is an ultrahigh molecular weight

polyethylene.

It is an object of the present invention to provide a binder for producing activated carbon filters which have a high strength and low binder content and in which the activated carbon is not coated.

The  object of the  present  invention  is  achieved  by  a  polyethylene

homopolymer and/or copolymer having

a melt flow index (MFI 190/15) of from 1.2 g/10 min to 10 g/10 min,

a polydispersity Mw/Mn of from 3 to 30,

3	3

a bulk density of from 0.05 g/cm  to 0.5 g/cm  and a particle size from

5 jam to 300 nm.

The binder of the invention has a-very good bl0CDmpgtibility. The binder Tiaf"TlTigirviscosity, low tendency to coat the activated carbon, high porosity and low sensitivity for the process. The binder has a low bulk density and high surface area, a particular morphology and a particle size from 100 i^m to 140 nm. The binder displays a particularly good thermal stability.

A filter unit produced using the binder of the invention achieves a high adsorbency of the activated carbon and has a very porous structure.

Possible binders according to the invention are organic, thermoplastic materials. A particularly suitable binder has been found to be a powder of a

high or ultrahigh molecular weight thermoplastic in particular polyethylene, which on heating is capable of binding in a viscous transition phase and forms porous structures with activated carbon in the sintering process.

After sintering, a block of activated carbon having a high adsorbency and good mechanical strength is obtained. A high filtrate flow is made possible by the high porosity.

Purification filters can be built as required using one or more such filter units. Applications are envisaged in the fields of process water treatment, wastewater purification, drinking water treatment, in the beverages, food and chemical industry, but also for purifying gases.

A preferred embodiment of the invention is a polyethylene homopolymer and/or copolymer having a melt flow index (MFI 190/15) of from 1.2 g/10 min to 10 g/10 min, a polydispersity MJMn of from 3 to 10, a bulk density of from 0.1 g/cm^ to 0.5 g/cm^ and a particle size from 60 fim to 200 }am. This binder gives an activated carbon filter having a high strength and a low binder content. The melt flow index is preferably 1.3 g/10 min to 10 g/10 min.

A further preferred embodiment of the invention is a polyethylene homopolymer and/or copolymer having a melt flow index (MFI 190/15) of from 1.4 g/10 min to 5 g/10 min,

a polydispersity Mw/Mn of from 4 to 8,

3	3

a bulk density of from 0.13 g/cm  to 0.3 g/cm  and a particle size from

80 |j.m to 180 urn. This binder gives an activated carbon filter having a

particularly high strength and a low binder content.

A particularly preferred embodiment of the invention is a polyethylene

homopolymer and/or copolymer having

a melt flow index (MFI 190/15) of from 1.4 g/10 min to 3 g/10 min,

a polydispersity Mw/Mn of from 4 to 8,

3	3

a bulk density of from 0.15 g/cm  to 0.28 g/cm  and

a particle size from 80 fim to 160 )im. This binder gives an activated

carbon filter having a very particularly high strength and a low binder

content.

A further embodiment of the invention is a filter material comprising polyethylene homopolymer and/or copolymer and activated carbon.

In the case of purification filters based on activated carbon for purifying drinking water, a distinction is made between two main groups. In the first and older variant, the loose activated carbon is placed in a porous container. Here, there is no cohesion within the granular material. As a result, the flow and filter properties are difficult to control. The adsorbency of the granular material is effective to only a small degree. The filtrate can flow past the filter material through the interstices between the grains and thus the active surface area of the activated carbon cannot be fully utilized.

A further disadvantage of these filters is that they very quickly become contaminated by bacteria. The activated carbon grains are an excellent nutrient medium for bacteria. In addition, such filters have a purely adsorptive action. The mechanical filtration properties are poor or nonexistent.

The second possibility is to form the filter as a sintered body. This is achieved by mixing finely divided adsorbent, viz. activated carbon, with a thermoplastic and consolidating this mixture in a moid by thermoplastic sintering. Here, the thermoplastic acts as an adhesive. It blocks a considerable part of the surface of the activated carbon grains and thus greatly reduces the active surface area of the activated carbon. The adsorption properties of these filters are low.

The filter block of the invention is produced by a process which gives strong shaped bodies having high adsorptive properties and very good mechanical filtration properties. This filter is produced by dry mixing very fine activated carbon with a high molecular weight polyethylene. The mixture is introduced into a mold and heated in the absence of air to a temperature which is significantly above the melting range of the binder. At these temperatures, the binder melts slowly. The process steps of dry mixing, introduction into the mold, compaction, heating according to a time program and demolding can also be carried out in mass production.

The filter obtained is a strong self-supporting body which can have filter finenesses down to below 1  |am and high adsorptive properties. The

adsorptive properties of the activated carbon are not reduced by conglutination with the thernnoplastic. The filter block provides a filter cartridge having very good mechanical filtration properties and very high adsorptive properties.

Owing to its filtration properties, the filter block is suitable for removing a wide variety of substances from water or aqueous solutions. The resulting filters having a filter fineness of 
Compared to loose-packed activated carbon filters, the uptake capacity is increased by a factor of 4.5. There is also a purification capability in respect of inorganic heavy metals. The filter can remove large amounts of cadmium, iron, lead and copper. Since these heavy metals can have adverse effects on the health of small children even in concentrations which are still permitted, a reduction in these substances is very important for a filter system.

Bacterial and viral contamination present a great problem in water for human consumption. In many parts of the world, chlorine is added to drinking water as a disinfectant. Although this substance is not poisonous In small amounts, it does have a strong adverse effect on the taste of the water. The filter block effects virtually complete catalytic removal of the chlorine present.

The performance of the domestic filters are directed first and foremost at removing a wide variety of pollutants from drinking water. Depending on the application, it is possible to select the appropriate filter fineness. The filters can be used for removing dirt, organic and inorganic substances and a bad odor or taste. If bacteria are to be removed from drinking water, fine filters having filter finenesses of 0.5μ m or 0.3 μ m have to be selected. The flow performance of the filters varies with filter fineness.

A preferred embodiment of the invention is a filter material comprising from 1% by weight to 50% by weight of polyethylene homopolymer and/or copolymer and from 50% by weight to 99% by weight of activated carbon.

A particularly preferred embodiment of the invention is a filter material comprising from 5% by weight to 40% by weight of polyethylene homopolymer and/or copolymer and from 60% by weight to 95% by weight of activated carbon.

A very particularly preferred embodiment of the invention is a filter material comprising from 8% by weight to 30% by weight of polyethylene homopolymer and/or copolymer and from 70% by weight to 92% by weight of activated carbon.

A further embodiment of the invention is a filter material which further comprise additives

A further embodiment of the invention is the use of a polyethylene homopolymer and/or copolymer as binder for filter materials comprising activated carbon.

Different structural forms are also conceivable for the purification filter. In the production process, variations in the process steps are possible. Thus, the filter unit of the mechanical fine filter depends on the respective application or the minimum size of the solid particles present in the filtrate. In the case of the fine filter, the critical factor is that such particles do not reach the adsorption body and block it. In place of sinterable, pulverulent plastic, it is also possible to use other materials for the fine filter or for the supporting walls, for example porous ceramic.

If particular requirements in respect of the sterility of the filtrate have to be met, the fine filter or both supporting walls can be impregnated with a bacteriocide such as finely divided silver. Other organic binders are also conceivable for the adsorption body. The mixing procedure and, in particular, the temperatures during low-temperature carbonization and sintering depend on the binder. The important thing is that, in the final state of the shaped body produced, the pores of the granular adsorbent are not blocked by the binder or at most blocked only to a slight degree.

The invention is illustrated by means of a drawing and examples.

Drawing

The drawing includes three scanning electron micrographs.

Figure 1 shows the process steps (a) dry mixing, (b) introduction into a mold, (c) closing the mold, (d) heating according to a time program and demolding as sintered bodies, (e) compaction, (f) cooling and (g) removal. Finely divided activated carbon is mixed with a thermoplastic and the mixture is consolidated in a mold by thermoplastic sintering and demolded as sintered bodies.

Figure 2 shows three scanning electron micrographs. All three figures depict filter blocks, viz. (A) activated carbon with GUR® 2122, (B) activated carbon with GUR® 2105 and (C) activated carbon with HOPE. In (A), it is possible to see not only activated carbon particles but also intact GUR® 2122 with unchanged morphology. (B) shows a filter comprising the binder material GUR® 2105 according to the invention. Owing to the slight flow of the binder, the initial morphology is no longer present. The high viscosity of the binder leads to considerable bridge formation between the activated carbon particles. Coating of the activated carbon particles by the binder is not observed. (C) depicts a non-bonded region of the activated carbon. Owing to the high flow of the binder, e.g. HOPE, EVA, LDPE or similar bonds, the binder is inhomogeneously distributed in the filter block. Despite a high binder concentration in the filter block, no binder is in the region depicted. Owing to the inhomogeneous distribution, the filter is brittle.

Figure 3 shows two scanning electron micrographs. (X) shows the binder material GUR" 2105 according to the invention. The binder has a high

porosity and specific morphology. These properties clearly distinguish the binder of the invention from customary binder materials such as HDPE, LDPE, EVA and others. (Y) shows, by way of example, a typical UHMWPE powder. The customary material (Y) depicted has a compact structure and is less suitable for producing highly porous bodies.

Example

Three samples of a filter block were made as shown in Figure 1 using the compositions as described in Figure 2. The first filter block comprising activated carbon and GUR® 2105 corresponds to the binder of the invention and the filter material of the invention. For comparison, samples of activated carbon with GUR® 2122 and activated carbon with HOPE were made as comparisons. Table 1 below compares the results obtained for the properties of samples.

WE CLAIM:

1.	A filter material comprising a polyethylene homopolymer and/or copolymer having a melt flow index (MFI 190/15) of from 1.4 g/10 min to 3g/10 min a polydispersity  of from 4 to 8, a bulk density of from 0.15 g/cm  to 0.28 g/cm  and a particle size from 80  and activated carbon.

2.	The filter material as claimed in claim 1, comprising from 1% by weight to 50% by weight of polyethylene homopolmer and/or copolymer and from 50% by weight to 99% by weight of activated carbon.

3.	The filter material as claimed in claims 1 and 2, comprising from 5% by weight to 40% by weight of polyethylene homopolymer and/or copolymer and from 60%) by weight to 95%) by weight of activated carbon.

4.	The filter material as claimed in any one of claims 1 to 3, comprising from 8% by weight to 30%) by weight of polyethylene homopolymer and/or copolymer and from 70% by weight to 92%o by weight of activated carbon.

5.	The filter material as claimed in any one or more of claims 1 to 4 comprises additives.	

Documents:

« Previous Patent

Next Patent »

Patent Number	202365	

Indian Patent Application Number	IN/PCT/2001/396/CHE	

PG Journal Number	05/2007	

Publication Date	02-Feb-2007	

Grant Date	03-Oct-2006	

Date of Filing	21-Mar-2001	

Name of Patentee	M/S. TICONA GMBH	

Applicant Address	D-65451 Kelsterbach	

Inventors:

#	Inventor's Name	Inventor's Address	

1	HAFTKA STANISLAW	AM FRIEDENSHOF 64, D-46485 WESEL	

2	EHLERS, Jens	Krummer Weg 18 D-46499 Hamminkeln	

3	WANG, Louis	1323 Chippenham Court Missoury City, TX 77459	

4	BARTH, Christiane	Cecilien Strasse 14 D-46147 Oberhausen	

PCT International Classification Number	C08F 10/02	

PCT International Application Number	PCT/EP99/07086	

PCT International Filing date	1999-09-23	

PCT Conventions:

#	PCT Application Number	Date of Convention	Priority Country	

1	198 44 167.3	1998-09-25	Germany	

© All Indian Patents, 2013-2021.

  Patent data available in the public domain from Indian Patents Office, Department of Industrial Policy and Promotions, Ministry of Commerce and Industry, Government of India.
