Repository: anandvc/allindianpatents

File: patents/202416-a-process-for-the-preparation-of-a-titanium-zeolite.html
Indian Patents. 202416:A PROCESS FOR THE PREPARATION OF A TITANIUM ZEOLITE

Indian Patents

Recently Granted Patents

  Recently Published Patents

Title of Invention	A PROCESS FOR THE PREPARATION OF A TITANIUM ZEOLITE

Abstract	The present invention relates to a process for the preparation of a titanium zeolite, in which the titanium zeolite is crystallized from at least one precursor compound and the reaction discharge of the crystallization is fed directly, without a further intermediate step, to a drying stage, drying being effected by spray- drying or by means of fluidized-bed spray granulation and being carried out in an atmosphere comprising less than 10% by volume of oxygen and at least one inert gas while maintaining a temperature in the range of from 100 to 350 °C.	

Full Text	The present invention relates to a process for the preparation of titanium zeolite, the reaction discharge from the crystallization being fed, directly and without removal of any components, to a continuous drying, the solid per se prepared in this manner and its use as a catalyst, as support material for catalysts, as a sorbent, as a pigment or as a filler for plastics, in particular for the preparation of epoxides from olefins, and in turn the preparation of propylene oxide starting from propene with the use of a hydroperoxide, in particular H2O2.

Zeolites are known to be crystalline aluminosilicates having ordered channel and cage structures whose pore openings are in the range of micro pores smaller than 0.9 nm. The network of such zeolites is composed of Si04- and AI04- tetrahedra which are linked via common oxygen bridges. An overview of the known structures is to be found, for example, in M. W. Meier, D.H. Olson, Ch. Baerlocher, "Atlas of Zeolite Structure Types", 4th Edition, Elsevier, London 1996, pages 9 to 229.

Exchangeable cations are present in zeolites in order to compensate the negative electrovalency produced by the incorporation of Al(III) into the Si(IV) silicate lattice; in particular, said cations may be cations of sodium, of potassium, of lithium or of cesium, depending on the preparation process. If these cations are exchanged for protons, for example by an ion exchange, the correspondingly acidic solids having a zeolite structure, i.e. the H-form, are obtained.

Zeolites which contain no aluminum and in which some of the Si(IV) has been replaced by titanium as Ti(IV) in the silicate lattice are also known. These titanium zeolites. In particular those having a crystal structure of the MFI type, and possibilities for their preparation are described, for example, in EP-A 0 311 983 or EP-A 405 978. In addition to silicon and titanium, such materials may also contain additional elements, such as, for example, aluminum, zirconium, tin, iron, cobalt, nickel, gallium, boron or small amounts of fluorine. In the zeolite catalysts used in

the novel process, some or all of the titanium of the zeolite may be replaced by vanadium, zirconium, chromium or niobium or a mixture of two or more thereof. The molar ratio of titanium and/or vanadium, zirconium, chromium or niobium to the sum of silicon and titanium and/or vanadium and/or zirconium and/or chromium and/or niobium is as a rule from 0.01 : 1 to 0.1 : 1.

It is known that titanium zeolites can be identified from a specific pattern in the determination of the X-ray diffraction diag-ams and additionally from a skeletal vibration band in the infrared range at about 960 cm-1 and can thus be distinguished from alkali metal titanates or crystalline or amorphous Ti02 phases.

It is known that titanium zeolites having the MFI structure are suitable as catalysts for oxidation reactions. Thus, for example, EP-A 0 100 118 and EP-A 0 100 119 disclose a process in which propene can be epoxidized in the aqueous phase with hydrogen peroxide over titanium zeolites to give propylene oxide. The preparation of cyclohexanone oxime from cyclohexanone by reaction with ammonia and hydrogen peroxide is described in EP-A 0 208 311. Further reactions used in such catalysts, such as the hydroxylation of aromatics and the oxidation of saturated C2-to C18-hydrocarbons with H202 are disclosed in GB-A 2 116 974 and EP-A 0 376 453, respectively.

Typically, the abovementioned titanium zeolites are prepared by reacting an aqueous mixture of an Si02 source, a titanium oxide and a nitrogen-containing organic base, such as, for example, tefrapropylammonium hydroxide, in the presence or absence of an alkali solution in a pressure-resistant container at elevated temperatures for several hours or a few days, a crystalline product being obtained. This is as a rale filtered off, washed and dried and calcined at elevated temperatures to remove the nitrogen-containing organic phase. In the powder thus obtained, at least some of the titanium is present within the zeolite framework in varying proportions with four-, five- or six-fold coordination (Behrens et al., J. Chem. Soc, Chem. Common. (1991) 678 - 680). In order to improve the catalytic behavior, this may be followed by repeated treatment by washing with a solution of hydrogen peroxide in sulfuric acid, after which the titanium zeolite powder has to be dried and calcined again, as described, for example, in EP-A 0 276 362. The titanium zeolite powder thus obtained must finally be processed with addition of suitable binders in a shaping step in order to make it avdlable as a catalyst in a form capable of being handled. One method for this purpose is described in EP-A 0 200 260.

The above-described crystallization of the titanium zeolite from suitable starting materials by hydrothermal reaction is generally carried out at from 50 to 250°C over a sufficiently long period, an autogenous pressure being established as a function of the temperature.

After the crystallization, there is the problem of separating the desired crystalline solid, having particle sizes of, as a rule, substantially less than 1 jim, from the strongly alkaline mother liquor still containing organic template. For this purpose, EP-A 0 893 158 describes, in the examples, either the separation by conventional centrifiiging and subsequent washing of the solid or the addition of flocculants with subsequent centrifiiging. According to this publication, the subsequent drying is carried out by spray-drying or drying by means of fluidized-bed spray granulation. Both the separation of the zeolite from the suspension obtained in the crystallization and the addition of flocculants constitute an additional process step which is time-consuming and expensive.

It is an object of the present invention to provide a process for the preparation of a crystalline solid comprising at least one zeolitic material, which process does not have the abovementioned disadvantages and in particular manages without additional intermediate steps between crystallization and drying.

We have found that this object is achieved by a process for the preparation of a crystalline solid comprising at least one zeolitic material, in which the solid is crystallized from at least one precursor compound and the reaction discharge of the crystallization is fed directly to a drying stage. Here, the term "directly" means that no removal of any components is effected between crystallization and drying, and preferably the product of the crystallization is fed to the drying stage without a fiirther intermediate stage.

The novel drying is preferably effected by means of spray-drying or drying by means of fluidized-bed spray granulation, each of which may be carried out continuously or batchwise. The drying is dried while maintaining a temperature in the range of from 100 to 350°C, preferably from 100 to 250°C, while maintaining the safety conditions necessary in the process, until the free-flowing powder is obtained. The drying is preferably carried out in an atmosphere which comprises oxygen and at least one inert gas. This atmosphere is preferably circulated as a carrier gas stream. Conventional inert gases, such as, for example, nitrogen, carbon

monoxide, carbon dioxide, helium and argon or mixtures of two or more thereof, may be used as the inert gas. The oxygen content of the atmosphere is preferably less than 10, more preferably less than 5, % by volume. Furthermore, a stack gas mixture having a COx content which ensures that there are no explosion problems may be used as inert gas, it being possible to obtain such a stack gas mixture by combustion of natural gas for stack gas production and it being possible simultaneously to generate energy for the energy-intensive stages of the process.

In the drying according to the invention, it is essential that the atmosphere be adjusted, in particular with respect to the oxygen content, so that the procedure is carried out safely outside the explosion limits.

If the crystallization described at the outset is carried out in the presence of a template compound, this template compound which may still be adhering to the crystalline solid as dry material can be removed in a downstream step by means of a preferably aqueous wash solution and can be recycled to the crystallization step. However, the main part of the template is removed during the drying of the reaction discharge, the condensable template compounds then present in the carrier gas stream being condensed out.

The present invention thus also relates to an integrated process for the preparation

of a crystalline solid comprising at least one zeolitic material, in which

(i)	the  solid  is  continuously  crystallized  from  at  least  one  precursor

compound in the presence of at least one template compound,

(ii)	the reaction discharge from the crystallization is continuously spray-

dried, no component of the reaction discharge of the crystallization being separated off before the drying,

(iii) the drying is carried out in an atmosphere comprising oxygen, preferably less than 10% by volume of oxygen, and at least one inert gas, this atmosphere being circulated as a carrier gas stream,

(iv) template compounds condensable from the carrier gas stream after contact of the stream with the reaction discharge to be dried are condensed out and are recycled to (i),

(v)	the spray-dried crystalline solid from (ii) is subjected to a continuous

wash process in which template compounds which are included in the crystalline solid are separated off and recycled to (i), and

(vi)  the crystalline solid obtained from (v) is calcined, the energy released as a

result of burning of the remaining amount of template compounds being fed back to (i).

In addition, additives which serve for bindmg the spray-dried material, i.e. imparting mechanical stability to said material, or for doping the spray-dried material with catalytically active components can of course also be added to the reaction discharge prior to drying, and the application of metals for the use of the resulting solid as an oxidation catalyst according to DE-A 44 25 672 should be mentioned here.

There are no restrictions at all with regard to the crystatline solids which are dried or prepared by the novel process and comprise at least one zeolitic material. The following zeolites may be mentioned individually.

Ti, Ge, Te, Ta, V, Cr, Nb and Zr zeolites and in particular Ti zeolites are preferably used.

These include specifically Ti, Ge, Te, Ta, V, Cr, Nb or Zr zeolites of the structure type ABW, ACQ, AEI, AEL, AEN, AET, AFG, API, AFN, AFO, AFR, AFS, AFT, AFX, AFY, AHT, ANA, APC, APD, AST, ATN, ATO, ATS, ATT, ATV, AWO, AWW, BEA, BIK, BOG, BPH, BRE, CAN, CAS, CFI, CGF, COS, CHA, CHI, CLO, CON, CZP, DAC, DDR, DFO, DFT, DOH, DON, EAB, EDI, EMT, EPI, ERI, ESV, EUO, FAU, FER, GIS, GME, GOO, HEU, IFR, ISV, ITE, JBW, KFI, LAU, LEV, LIO, LOS, LOV, LTA, LTL, LTN, MAZ, MEI, MEL, MEP, MER, MFI, MFS, MON, MOR, MSO, MTF, MTN, MTT, MTW, MWW, NAT, NES, NON, OFF, OSI, PAR, PAU, PHI, RHO, RON, RSN, RTE, RTH, RUT, SAO, SAT, SBE, SBS, SET, SFF, SOT, SOD, STF, STI, STT, TER, THO, TON, TSC, VET, VFI, VNI, VSV, WEI, WEN, YUG, ZON and ITQ-4 or of a mixed structure comprising two or more of these structures or a mixture of two or more of these zeolites, where those having the MFI structure, BEA structure, MEL structure, ITQ-4 or MFI/MEL mixed structure in turn are to be regarded as particularly preferred. Zeolites of this type are described, for example, in the abovementioned publication by W.M. Meier et al.

Particulariy preferred catalysts are specifically the Ti-containing zeolite catalysts, which are generally referred to as "TS-1", "TS-2", "TS-3", "ZSM-48" and "ZSM-12", in each case with Ti, TTM-I, Ti-RUT, Ti-MCM-35, titanium-containing

zeolites of the type "UTD-l", "CIT-5", "CIT-l" and "SSZ-24" and Ti zeolites having a skeletal structure isomorphous with beta-zeoUte.

For example, titanium zeolites as disclosed, for example, in US 3 329 481 are used. In the case of such titanium zeolites, some of the Si(IV) originally present in the silicate lattice is replaced by titanium as Ti(IV).

Further titanium zeolites, in particular those having a crystal structure of the MFI type and possibilities for their preparation are described, inter alia, in US 4 410 501, EP-A 0 311 983, US 4 666 692, DE-A 3 047 798 or BE 1 001 038, the content of which in this respect is hereby fully incorporated by reference in the context of the present application. Further titanium-containing zeolites which can be readily used in the present invention and have a structure differing from the MFI structure are described, for example, in EP-A 0 405 978. In addition to silicon and titanium, such zeolites may also contain additional elements, such as aluminium (as described, inter alia, in DE-A 31 41 283), gallium (EP-A 0 266 825), boron (US 4 666 692) or small amounts of fluorine (EP-A 0 292 363). Regarding the zeolites described there, the content of the applications described above is also hereby iully incorporated by reference in the context of the present application.

Further zeolite catalysts which can be used in the process of the present invention are described, inter alia, in US-A 5 430 000 and WO 94/29408, the content of which in this context is hereby incorporated by reference in the present application.

Examples of further titanium-containing zeolites are those having the structure of ferrierite or fi-zeolite or of mordenite.

Furthermore, the following Zeolite catalysts may be used in the novel process:

Catalysts having a zeolite structure, as are described in DE-A 196 23 611.8, which is hereby fully incorporated by reference, with respect to the catalysts described therein, in the context of the present application.

These are oxidation catalysts based on titanium silicates or vanadium silicates having a zeolite structure, reference being made to the structures stated above as being  preferred  with  regard  to  the  zeolite  structure.  These  catalysts  are

characterized in that they are formed, as described in detail in the above application, by shaping processes which impart strength.

Furthermore, oxidation catalysts based on titanium silicates or vanadium silicates having a zeolite structure and containing from 0.01 to 30% by weight of one or more noble metals from the group consisting of ruthenium, rhodium, palladium, osmium, iridium, platinum, rhenium, gold and silver, which are likewise characterized in that they have been formed by shaping processes which impart strength, may be used. Such catalysts are described in DE-A 196 23 609.6, which is hereby ftilly incorporated by reference, with respect to the catalysts described therein, in the context of the present application.

Regarding the shaping processes which impart strength, the binders and the assistants and the structure of the oxidation catalysts, reference may be made to DE-A196 23 611.8.

The oxidation catalyst described in DE-A 196 23 609.6 contains from O.OI to 30, in particular from 0.05 to 15, especially from 0.1 to 8, % by weight, based in each case on the amount of the titanium or vanadium zeolites, of said noble metals. Here, palladium is particularly preferred. The noble metals can be applied to the catalyst in the form of suitable noble metal components, for example in the form of water-soluble salts, before, during or after the shaping step which imparts strength.

Furthermore, the following catalysis can be used according to the invention:

A molding containing at least one porous oxidic material and obtainable by a

process which comprises the following stages:

(I)  addition of a mixture containing at least one alcohol and water to a mixture

containing a porous oxidic material or a mixture of two or more thereof,

and (IT)  kneading, molding, drying and calcining the mixture added according to

stage (I).

Details of this catalyst are to be found in DE-A 197 23 751.7, which is hereby ftilly incorporated by reference in the context of the present application.

According to the invention, it is furthermore possible to use silica-containing solids

which can be prepared by a process which comprises the following stage (I):

(I) bringing at least one precursor of silica into contact with at least one structure former in a liquid medium, characterized in that the structure former is a polyethyleneimine or a mixture of two or more thereof.

Details of this solid are to be found in DE-A 197 32 865.2, the context of which in this respect is hereby fully incorporated by reference into the present application.

Further readily usable catalysts are moldings which comprise an inert support and, applied thereon, at least one silicate, preferably a crystalline silicate, obtainable by applying a mixture containing at least one silicate and at least one metal acid ester or a hydrolysis product thereof or a combination of metal acid ester and hydrolysis product thereof to an inert support, as described in DE-A 197 54 924.1, the content of this application in this respect likewise being hereby incorporated by reference into the present application.

According to the invention, it is furthermore possible to use moldings comprising at least one silicate and at least one metal oxide, preparable by a process which comprises the following stage (i):

(i) mixing of the at least one silicate with at least one metal oxide sol which has a low content of alkali metal and alkaline earth metal ions,

as described in DE-A 198 15 879.3.

The content of this application in this respect is hereby likewise incorporated by reference in the context of the present application.

According to the invention, it is furthermore possible to use titanium silicalites having an RUT structure, preparable by a process which comprises the steps (i) and (ii):

(i) preparation of a mixture of at least one Si02 source and at least one titanium source;

(ii)  crystallization of the mixture from (i) in a nressure-resistant container with

addition of at least one template compound, a suspension being obtained, characterized in that amines or ammonium salts which are suitable for stabilizing cages of the silicate structure [445462] and [44566581] are used as the template compound.

Details of these catalysts are to be found in DE-A 198 39 792.5.

According to the invention, it is moreover possible to use the silicas described in DE-A 198 47 630.2 having mesopores and micropores, which silicas preferably have one or more of the following features (i) to (iii):

(i)	a sum of the specific surface areas of the mesopores and micropores of at

least 200 m2/g;

(ii)	a sum of the pore volumes of the mesopores and micropores of at least

0.2 ml/g;

(iii)  a maximum of the diameter distribution of the mesopores at at least 3 nm.

Further details of these catalysts are to be found in the abovementioned application, the context of which in this respect is hereby fully incorporated by reference into the present application.

As stated at the outset, the zeolite-containing crystalline solids prepared by the novel process can be used in a conventional manner as catalysts, support materials for catalysts, sorbents, as a pigment or as a filler for plastics, the use for the preparation of alkylene oxides starting from alkenes with the use of a hydroperoxide, in particular for the preparation of propylene oxide by reacting propene with H202, being mentioned in particular.

The present invention is to be illustrated with reference to an example.

EXAMPLE

11.98 kg of tetraethoxysilane, 240 g of tetraethyl orthotitanate and a mixture of 7.06 kg of tetrapropylammonium hydroxide (40% by weight in water) in 10.54 kg of dcmineralized water were mixed in a stirrable steel pressure-resistant container

WE CLAIM:

1.	A process for the preparation of a titanium zeolite, in which the titanium zeolite is crystallized from at least one precursor compound and the reaction discharge of the crystallization is fed directly, without a further intermediate step, to a drying stage, drying being effected by spray-drying or by means of fluidized-bed spray granulation and being carried out in an atmosphere comprising less than 10% by volume of oxygen and at least one inert gas while maintaining a temperature in the range of from 100 to 350 "C.

2.	The process as claimed in claim 1, wherein the drying is spray-drying.

3.	The process as claimed in any of claims 1 and 2, wherein the crystallization is carried out in the presence of at least one template compound.

4.	The process as claimed in claim 3, wherein, after contact with the atmosphere in the

form of a carrier gas stream with the reaction discharge to be dried, condensable

template compounds present in the stream are condensed out.

5.	The process as claimed in claim 3 or 4, wherein template compounds which are

included in the dried titanium zeolite are separated from the titanium zeolite by means

of at least one wash process.

7.	The process as claimed in claim 6, wherein the titanium zeoHte comprises at least

one element selected from the group consisting of aluminum, boron, iron, gallium,

vanadium, zirconium, zinc, tin, tellurium, germanium, rare earth metals and a mixture

of two or more thereof, and/or at least one element selected from the group consisting

of sodium, potassium, magnesium, calcium, metals of groups lb, lib and Villa and a

mixture of two or more thereof

8.	A process as claimed in any of claims 1 to 7 in which

(i) the titanium zeolite is continuously crystallized from at least one precursor

compoimd in the presence of at least one template compound,

(ii) the reaction discharge from the crystallization is continuously spray-dried, no

component of the reaction discharge of the crystallization being separated off before

the drying,

(iii) the drying is carried out in an atmosphere comprising oxygen, preferably less than

10% by volume of oxygen, and at least one inert gas, this atmosphere being circulated

as a carrier gas stream,

(iv) template compounds condensable from the carrier gas stream after contact of the stream with the reaction discharge to be dried are condensed out and are recycled to

(i),

(v) the spray-dried titanium zeoHte from (ii) is subjected to a continuous wash process

in which template compounds which are included in the titanium zeolite are separated

otf and recycled to (i), and

(vi) the titanium zeolite obtained from (v) is calcined, the energy released as a result

of burning of the remaining amount of template compoimds being fed back to (i).

9. The process as claimed in any of claims 1 to 9, wherein the at least one inert gas is nitrogen, carbon monoxide, helium, argon, a mixture of two or more thereof or a stack gas having a COx content which ensures that there are no explosion problems.	

Documents:

				in-pct-2002-0261-che abstract duplicate.pdf

				in-pct-2002-0261-che abstract.pdf

				in-pct-2002-0261-che claims duplicate.pdf

				in-pct-2002-0261-che claims.pdf

				in-pct-2002-0261-che correspondence others.pdf

				in-pct-2002-0261-che correspondence po.pdf

				in-pct-2002-0261-che description (complete) duplicate.pdf

				in-pct-2002-0261-che description (complete).pdf

				in-pct-2002-0261-che form-1.pdf

				in-pct-2002-0261-che form-19.pdf

				in-pct-2002-0261-che form-26.pdf

				in-pct-2002-0261-che form-3.pdf

				in-pct-2002-0261-che form-4.pdf

				in-pct-2002-0261-che form-5.pdf

				in-pct-2002-0261-che petition.pdf

« Previous Patent

Next Patent »

Patent Number	202416	

Indian Patent Application Number	IN/PCT/2002/261/CHE	

PG Journal Number	05/2007	

Publication Date	02-Feb-2007	

Grant Date	03-Oct-2006	

Date of Filing	19-Feb-2002	

Name of Patentee	M/S. BASF AKTIENGESELLSCHAFT	

Applicant Address	67056 Ludwigshafen	

Inventors:

#	Inventor's Name	Inventor's Address	

1	Dr. Ulrich MULLER	Am Stecken 14 a, 67435 Neustadt	

2	Dr. Friedrich HILL,	Auf der Hohe 63b, 67149 Meckenheim	

3	Dr. Norbert RIEBER,	Liebfrauenstrasse 1c, 68259 Mannheim	

PCT International Classification Number	C01B 37/00	

PCT International Application Number	PCT/EP2000/007704	

PCT International Filing date	2000-08-08	

PCT Conventions:

#	PCT Application Number	Date of Convention	Priority Country	

1	199 39 416.4	1999-08-20	Germany	

© All Indian Patents, 2013-2021.

  Patent data available in the public domain from Indian Patents Office, Department of Industrial Policy and Promotions, Ministry of Commerce and Industry, Government of India.

File: patents/202418-a-process-apparatus-for-cleaning-and-or-coating-metal-surfaces-using-electro-plasma-technology.html
Indian Patents. 202418:A PROCESS & APPARATUS FOR CLEANING AND/OR COATING METAL SURFACES USING ELECTRO-PLASMA TECHNOLOGY

Indian Patents

Recently Granted Patents

  Recently Published Patents

Title of Invention	A PROCESS & APPARATUS FOR CLEANING AND/OR COATING METAL SURFACES USING ELECTRO-PLASMA TECHNOLOGY

Abstract	A process for cleaning an electrically conducting surface by arranging for the surface to form the cathode of an electrolytic cell in which the anode is maintained at a DC voltage in excess of 30V and an electrical arc discharge (electro-plasma) is established at the surface of the workpiece by suitable adjustment of the operating parameters, characterised in that the working gap between the anode and the cathode is filled with an electrically conductive medium consisting of a foam comprising a gas/vapour phase and a liquid phase. An apparatus for carrying out the process is also disclosed and in particular an anode assembly which comprises a perforated anode plate which is in communication with a chamber adapted to receive a flow of a liquid electrolyte, means to supply the liquid electrolyte to the chamber and means to convert the liquid electrolyte received in the chamber into a foam.	

Full Text	The present invention relates to an improved process and apparatus for cleaning and/or coating metal surfaces using electro-plasma technology.

Metals, notably, steel in its many forms, usually need to be cleaned and/or protected from corrosion before being put to their final use. As produced, steel normally has a film of mill-scale (black oxide) on its surface which is not uniformly adherent and renders the underlying material liable to galvanic corrosion. The mill-scale must therefore be removed before the steel can be painted, coated or metallised (e.g. with zinc). The metal may also have other forms of contamination (known in the industry as "soil") on its surface including rust, oil or grease, pigmented drawing compounds, chips and cutting fluid, and polishing and buffing compounds. All of these must normally be removed. Even stainless steel may have an excess of mixed oxide on its surface which needs removal before subsequent use.

Traditional methods of cleaning metal surfaces include acid pickling (which is increasingly unacceptable because of the cost and environmental problems caused by the disposal of the spent acid); abrasive blasting; wet or dry tumbling; brushing; salt-bath descaling; alkaline descaling and acid cleaning. A multi-stage cleaning operation might, for example, involve (!) buming-off or solvent-removal of organic materials, (ii) sand- or shot-blasting to remove mill-scale and rust, and (iii) electrolytic cleaning as a final surface preparation. If the cleaned surface is to be given anti-corrosion protection by metallising, painting or plastic coating, this must normally be done quickly to prevent renewed surface oxidation. Multi-stage treatment is effective but costly, both in terms of energy consumption and process time. Many of the conventional treatments are also environmentally undesirable.

Electrolytic methods of cleaning metal surfaces are frequently incorporated into processing lines such as those for galvanising and plating steel strip and sheet. Common coatings include zinc, zinc alloy, tin, copper, nickel and chromium. Stand-alone electrolytic cleaning lines are also used to feed multiple downstream operations. Electrolytic cleaning (or "electro-cleaning") normally involves the use of an alkaline cleaning solution which forms the electrolyte while the workpiece may be either the anode

or the cathode of the electrolytic cell, or else the polarity may be alternated. Such processes generally operate at low voltage (typically 3 to 12 Volts) and current densities from 1 to 15 Amps/dm. Energy consumptions thus range, from about 0.01 to 0.5 kWh/m2. Soil removal is effected by the generation of gas bubbles which lift the contaminant from the surface. When the surface of the workpiece is the cathode, the surface may not only be cleaned but also "activated", thereby giving any subsequent coating an improved adhesion. Electrolytic cleaning is not normally practicable for removing heavy scale, and this is done in a separate operation such as acid pickling and/or abrasive-blasting.

Conventional electrolytic cleaning and plating processes operate in a low-voltage regime in which the electrical current increases monotonically with the applied voltage. Under some conditions, as the voltage is raised, a point is reached at which instability occurs and the current begins to decrease with increasing voltage. The unstable regime marks the onset of electrical discharges at the surface of one or other of the electrodes. These discharges ("micro-arcs" or "micro-plasmas") occur across any suitable non-conducting layer present on the surface, such as a layer of gas or vapour. This is because the potential gradient in such regions is very high.

PRIOR ART

GB-A-1399710 teaches that a metal surface can be cleaned electrolytically without over¬heating and without excessive energy consumption if the process is operated in a regime just beyond the unstable region, the "unstable region" being defined as one in which the current decreases with increasing voltage. By moving to slightly higher voltages, where the current again increases with increasing voltage and a continuous film of gas/vapour is established over the treated surface, effective cleaning is obtained. However, the energy consumption of this process is high (10 to 30 kWh/m) as compared to the energy consumption for acid pickling (0.4 to 1.8 kWh/m).

SU-A-1599446 describes a high-voltage electrolytic spark-erosion cleaning process for welding rods which uses extremely high current densities, of the order of 1000 A/dm, in a phosphoric acid solution.

SU-A-12442I6 describes a micro-arc cleaning treatment for machine parts which operates at 100 to 350 V using an anodic treatment. No particular method of electrolyte handling is taught.

Other electrolytic cleaning methods have been described in GB-A-1306337 where a spark-erosion stage is used in combination with a separate chemical or electro-chemical cleaning step to remove oxide scale; in U.S. Pat. No. 5,232,563 where contaminants are removed at low voltages from 1.5 to2V from semi-conductor wafers by the production of gas bubbles on the wafer surface which lift off contaminants; in EP-A-0657564, in which it is taught that normal low-voltage electrolytic cleaning is ineffective in removing grease, but that electrolytically oxidisable metals such as aluminum may be successfully degreased under high voltage (micro-arc) conditions by acid anodisation.

The use ofjets of electrolyte situated near the electrodes in electrolytic cleaning baths to create high speed turbulent flow in the cleaning zone is taught for example in JP-A-08003797 and DE-A-4031234.

The electrolytic cleaning of radioactively contaminated objects using a single jet of electrolyte without overall immersion of the object, is taught in EP-A-0037190.The cleaned object is anodic and the voltage used is between 30 to 50V. Short times of treatment of the order of I sec are recommended to avoid erosion of the surface and complete removal of oxide is held to be undesirable. Non-immersion is also taught in CA-A-1165271 where the electrolyte is pumped or poured through a box-shaped anode with an array of holes in its base. The purpose of this arrangement is to allow a metal strip to be electro-plated on one side only and specifically to avoid the use of a consumable anode.

DE-A-3715454 describes the cleaning of wires by means of a bipolar electrolytic treatment by passing the wire through a first chamber in which the wire is cathodic and a second chamber in which the wire is anodic. In the second chamber, a plasma layer is formed at the anodic surface of the wire by ionisation of a gas layer which contains oxygen. The wire is immersed in the electrolyte throughout its treatment.

EP-A-0406417 describes a continuous process for drawing copper wire from copper rod in which the rod is plasma cleaned before the drawing operation. The "plasmatron" housing is the anode and the wire is also surrounded by an inner co-axial anode in the form of a perforated U-shaped sleeve. In order to initiate plasma production the voltage is maintained at a low but unspecified value, the electrolyte level above the immersed wire is lowered, and the flow-rate decreased in order to stimulate the onset of a discharge at the wire surface.

Whilst low voltage electrolytic cleaning is widely used to prepare metal surfaces for electro-plating or other coating treatments, it cannot handle thick oxide deposits such as mill-scale without an unacceptably high expenditure of energy. Such electrolytic cleaning processes must normally be used, therefore. In conjunction with other cleaning procedures

in a multi-stage operation.

WO-A-97/35052 describes an electrolytic process for cleaning electrically conducting surfaces using an electro-plasma (arc discharge) in which a liquid electrolyte flows through one or more holes in an anode held at a high DC voltage and impinges on the workpiece (the cathode) thus providing an electrically conductive path. The system is operated in a regime in which the electrical current decreases or remains substantially constant with increase in the voltage applied between the anode and the cathode and in a regime in which discrete bubbles of gas and/or vapour are present on the surface of the workpiece during treatment.

WO-A-97/35051 describes an electrolytic process for cleaning and coating electrically conducting surfaces which is similar to the process as described in WO-A-97/35052 except that the anode comprises a metal for metal-coating of the surface of the workpiece.

In operating the processes of WO-A-97/35051 and WO-A-97/35052 an arc discharge or electro-plasma is formed on the surface of the workpiece and is established within the bubble layer. The plasma has the effect of rapidly removing mill-scale and other contaminants from the surface of the work-piece, leaving a clean metal surface which may

also be passivated (resistant to further oxidation).

If, additionally, the anode is constructed from a non-inert material, such as a non-refractory metal, then metal atoms are transferred from the anode to the cathode, providing a metal coating on the cleaned surface.

Coating may also be achieved under the regime of operation described above by using an inert anode and an electrolyte containing ions of the metal to be coated as described in WO-A-99/15714. In this case the process becomes a special form of electroplating, but because it occurs at high voltage in the presence of an arc discharge the plating is faster than normal electroplating and the coating has better adhesion to the substrate metal.

WO-A-98/32892 describes a process which operates essentially in the manner described above but uses a conductive gas/vapour mixture as the conductive medium. This gas/vapour mixture is generated within a two- or multi-chambered anode before being ejected into the working gap through holes in the anode. The gas/vapour mixture is generated by heating an aqueous electrolyte within the anode chambers to boiling point or above, and the anode chambers may be heated either by the main electric current or by independent electrical heaters.

We have now developed an improved process in which an electro-plasma (arc discharge) is employed to clean and/or to apply a metal coating to an electrically conductive surface, for example, steel, in which the electrically conductive pathway is provided by a foaming electrolyte which fills the space between the anode and the cathode and provides advantages with respect to lower power consumption, more uniform surface treatment and greater latitude in the size of the gap between anode and workpiece.

SUMMARY OF THE INVENTION

Accordingly in a first aspect the present invention provides a process for cleaning an electrically conducting surface by arranging for the surface to form the cathode of an electrolytic cell in which the anode is maintained at a DC voltage in excess of 30V and an

electrical arc discharge (electro-plasma) is established at the surface of the workpiece by suitable adjustment of the operating parameters, characterised in that the working gap between the anode and the cathode is filled with an electrically conductive medium consisting of a foam comprising a gas/vapour phase and a liquid phase.

In a second aspect the present invention provides a process for coating an electrically conducting surface by arranging for the surface to form the cathode of an electrolyte cell in which the anode is maintained at a DC voltage in excess of 30V and an electrical arc discharge (electro-plasma) is established at the surface of the workpiece by suitable adjustment of the operating parameters, characterised in that the working gap between the anode and the cathode is filled with an electrically conductive medium containing positive ions of the (one or more) species required to form the coating and consisting of a foam comprising a gas/vapour phase and a liquid phase.

In a further aspect the present invention provides an anode assembly which comprises a perforated anode plate which is in communication with a chamber adapted to receive a flow of liquid electrolyte, means to supply the liquid electrolyte to the said chamber and means to convert the liquid electrolyte received in the said chamber into a foam.

In a still further aspect the present invention provides apparats for cleaning and/or coating an electrically conducting surface which comprises

(i) a sealed treatment zone having one or more anode assemblies as described above suitably disposed with respect to the surface or surfaces to be treated;

(ii) means to continuously move a workpiece to be treated through the treatment zone between the anode assemblies,

(iii) means to open and close the treatment zone, and

(iv) means to control the supply of a foam to and removal of the foam from the treatment zone.

DESCRIPTION OF THE INVENTION

The foam may suitably be produced by boiling an aqueous electrolyte, although other methods of foam production may also be used. If the foamed electrolyte contains only ions of metals that react with water, such as sodium or potassium, the workpiece is cleaned. If other metal ions are present they will, additionally, be deposited to form a coating on the cleaned workpiece.

The operating parameters that can be adjusted to provide the necessary conditions for the establishment of an electro-plasma include; the voltage; the chemical composition of the foam; the density of the foam; the temperature of the foam; the rate at which the foam is supplied to the working gap; and the width of the working gap (the distance between the anode and the cathode).

This invention also provides for an anode assembly containing one or more heated chambers in which an electrolyte may be converted into a foam before being injected into the working gap, together with means for removing the foam from the working gap, filtering, rejuvenating and recirculating spent foam.

This invention further provides for the containment of the foam within the working gap by means of an enclosure through which the workpiece can move without significant leakage of foam.

The present invention represents an improvement on the prior art methods of cleaning and/or coating in that the conductive medium between the anode and cathode is neither a liquid electrolyte nor a gas/vapour mixture, but an electrically conductive foam which fills the entire working gap. Generally, the term "foam" refers to a medium containing at least 20% by volume, preferably 30% by volume of gas and/or vapour in the form of bubbles or cells, the remainder of the medium being liquid. More preferably at least 50% by volume of the foam is gas and/or vapour in the form of bubbles or cells. The foam used in the present invention is generally formed from an aqueous electrolyte.

Such a foam may conveniently be formed by boiling an aqueous electrolyte such as a solution of metal salts in water. Foaming agents and stabilisers may be added to optimise the properties of the foam, in terms of foam density, and bubble or cell size, for example.

However, other methods of foam production may also be employed, such as the incorporation in an electrolyte of thermally-activated blowing agents; the release of pressure from a liquid electrolyte super-saturated with a volatile substance (as when a bottle of champagne is shaken and opened); the mechanical injection of a liquid electrolyte with steam or another vapour or gas; the mechanical "whipping" of a relatively viscous electrolyte; or the combination of two liquid streams which react together chemically to produce a gas causing the mixture to "blow" into a foam; or other means known in the art for creating liquid foams.

The use of a foam as the conductive medium has the following advantages over liquid electrolytes.

a)	The foam, by virtue of its gas/vapour content, has a lower conductivity than the corresponding liquid electrolyte. This reduces the current flow during cleaning/coating and thus reduces power consumption and improves the economics of the process.

b)	Because the bubble size and overall gas/vapour content of the foam may be varied, it provides an additional means of control over the power consumption of the process and the intensity of the process. This in turn permits control over the smoothness or roughness (the topography or profile) of the cleaned or coated surface.

c)	Since the foam fills the entire working gap, electrical conduction involves the whole surface of the anode and the whole surface of the work-piece under the anode. This contrasts with the use of a liquid electrolyte where independent streams of electrolyte impinge on the work-piece. The use of foam thus improves the uniformity of the process, both as regards the treated surface and (where applicable) the erosion of any sacrificial anode. The current flow is also more uniform being unaffected by the interruption of

liquid streams which can occur when a liquid electrolyte is used and, for example, anode holes become blocked.

d) When liquid streams impinge on the work-piece there is a limit to the size of the working gap that can be used in practice because the liquid streams break up and destroy the conductive pathway. This does not occur when foam fills the working gap uniformly, so that both smaller and larger working gaps can be used. This has great practical importance in, for example, the on-line cleaning of steel sheet where it is not practicable to maintain a uniform working gap. The greater tolerance of the foam method towards variations in the working gap provides a practical advantage under such conditions.

The advantages listed above are not intended to be exhaustive but to illustrate that the use of foam rather than liquid or gas/vapour as the conductive medium represents a genuine advance in the technology of electro-plasma cleaning and coating technology.

The foam may conveniently be produced by injecting an aqueous electrolyte into the working gap through holes in a heated anode so that the electrolyte boils and foams in the process. Preferably, the electrolyte is heated to its boiling point before passing into the working gap.

This advance foaming may be suitably be achieved by arranging for the anode assembly to contain one or more heated chambers through which the electrolyte passes in succession, the chambers being separated by perforated plates to allow passage of the electrolyte from one chamber to another and finally into the working gap.

The chambers themselves may be heated by the operating current passing through the anode but preferably by one or more independent heaters situated within the chamber(s).

In an alternative embodiment of the invention, a voltage is applied to the anode and an electrolyte is injected into the working gap at any convenient point other than through holes in the anode. The electrolyte is converted into foam in the working gap by being caused to boil by its own resistive heating (or otherwise) and contact with the hot surfaces

of anode and/or cathode. Preferably, however, the electrolyte is converted into foam by suiteble means outside the working gap and then injected thereinto.

Whether the foam is introduced into the working gap through holes in the anode or otherwise, it is necessary to provide means for the used foam to be removed from the working region. If the system is open, this will occur naturally as foam runs off the workpiece into a collecting tank. If the working gap is enclosed, an exhaust port is provided to drain away used foam. In most cases the used foam can be condensed to liquid, cleaned, filtered, rejuvenated (e.g. by adjustment of pH or salt concentration), reheated, and recirculated.

The process of the present invention is operated in a manner such that an electrical arc discharge (electro-plasma) is established at the surface of the workpiece. This is achieved by suitable adjustment of the operating parameters such as the voltage, the inter-electrode separation, the electrolyte flow rate into the working zone (whether in the form of liquid or foam) and the electrolyte temperature. It may also be advantageous to initiate the plasma discharge in an aqueous (non-foam) environment and then to introduce the foamed electrolyte into the working gap. For example, in a closed working chamber (see below) a pool of liquid electrolyte may be allowed to form between the anode and the workpiece (cathode) which provides a conductive bridge for the initiation of the process and the establishment of the desired plasma regime.

A further embodiment of the invention is achieved by arranging for the anode, and the area of the workpiece undergoing treatment, to lie within a sealed enclosure which has the effect of containing the foam. This makes it easier to ensure that the foam fully fills the working gap at all times and allows the foam-injection rate to be reduced. It also allows a pressure somewhat higher than atmospheric pressure to be maintained in the working region. An elevated pressure has the effect of reducing bubble size both in the foam and on the workpiece surface and can produce smoother cleaned or coated surfaces,

Since one important application of the invention is its use in continuous processes, where the workpiece moves continuously through the treatment zone, the enclosure must allow

the workpiece to move while maintaining a reasonable seal. This can be achieved by using flexible rubber seals around the moving workpiece.

The cleaning effects achieved by the process of the present invention are believed to occur largely (though not exclusively) through micro-zonal melting of the workpiece surface. Small bubbles of hydrogen and steam form on the cathode and undergo electrical breakdown due to the high potential gradient developed across them. As each bubble undergoes breakdown, a micro-arc forms briefly, raising the temperature of the surface within a micro-region (a region measured in microns) and causing localised melting of the surface. That is, the micro-zonal melting of the surface occurs through microelectric plasma discharges between positive ions in the foam which are concentrated near to the surface of the workpiece and the surface of the workpiece. After the micro-discharge has occurred, the surface rapidly solidifies again.

The process of the present invention may be used in various ways to clean or coat one side or both sides of an article simultaneously by the use of multiple anodes suitably positioned with respect to the workpiece. Any shape or form of workpiece such as sheet, plate, wire, rod, tube, pipe or complex shapes may be treated, using if necessary shaped anode surfaces to provide a reasonably uniform working distance. Both static and moving workpieces may be treated in accordance with the present invention.

The present invention will be further described with reference to FIGS. 1 to 4 of the accompanying drawings, in which:

BRIEF DESCRIPTION OF THE DRAWINGS

FIG. I illustrates schematically an anode assembly for the generation of foam;

FIG. 2 illustrates the continuous operation of the process of the present invention;

FIG. 3 illustrates the surface of a workpiece treated according to the process of the invention; and

FIG. 4 illustrates a further embodiment of the continuous operation of the process of the invention.

Referring to FIG. I of the drawings, an anode assembly I comprises a perforated anode plate 2 which faces one surface of a workpiece 3 which acts as the cathode. The anode assembly 1 has a first chamber 4 containing liquid electrolyte which is separated from a second chamber 5 containing foam by means of a perforated chamber divider 6 and a heated screen with temperature controller 7. Liquid electrolyte is fed via inlet manifold 8 to the first chamber 4. The liquid electrolyte is heated by means of the heated screen 7 and is caused to boil and foam. The foam which collects in the second chamber 5 passes through the holes in the perforated anode plate 2 to fill the space 9 between the anode plate 2 and the workpiece 3. The workpiece 3 is positioned on rollers 10 so that it can be moved from underneath the anode plate 2 when it has been treated. The rollers 10 also act to earth the system.

Referring to FIG. 2 of the drawings, a system for continuously treating both sides of a moving workpiece is shown. The system operates in the vertical direction. A workpiece 11, which acts as a cathode, is guided in the vertical direction by two sets of rollers 12 and 13 which not only guide the workpiece but also act to earth the system. The workpiece 11 is guided by rollers 12 through flexible rubber seals 14 into a treatment zone which is provided with anode assemblies 15 on either side of The workpiece. The anode assemblies 15 are essentially constructed according to the arrangement as shown in FIG. 1, except that they are positioned vertically. Electrolyte is passed through inlets 16 into the anode assemblies 15 and is caused to foam therein. The foam is injected from the assemblies 15 in the direction as shown into the working gaps 17 on either side of the workpiece. The workpiece is moved during treatment (by reeling or other suitable means) over guiding rollers 13 via rubber seals 18 which contain the foam in the treatment zone whilst the workpiece 11 moves.

FIG. 3 illustrates the characteristic pitted surface of a workpiece treated in accordance with the invention. The surface has a characteristic pitted surface consisting of small

craters corresponding to the size of the micro zones which are melted during the cleaning process.

Referring to FIG. 4 of the drawings, the apparatus comprises a workpiece being treated 20, a source of electric power 21, a reaction chamber 22, a vessel for electrolyte 23 and a supply pipeline 24. The reaction chamber 22 is connected to the positive pole of the electric power source 21 and is constructed with chambers 25 for the preparation of the foam. The chambers 25 have openings 26 in the base 27. The openings 26 are in communication with treatment sections 28. The apparatus includes electrically insulated rollers 29 which close the treatment section 28, appliances 30 for pressure discharge through the by-passes equipped with valves into the vessel 23, earthed metal rollers 31, an insulating jacket 32, a protective chamber 33, and a discharge pipeline 34. The workpiece under treatment 20 is connected to the negative pole of the electric power source 21 and is drawn through the treatment zone 28. Electrolyte is supplied from vessel 23 and supply pipeline 24, equipped with a pump (not shown), to chambers 25 of the reaction chamber 22. Foam is prepared from the electrolyte which then passes through openings 26 in the plate 27 into the treatment zone 28, where surface modification of the workpiece lakes place by means of microzonal re-melting of the surface layer through the application of micro-electricplasma discharges between the ions concentrated near the surface of the workpiece 20 under treatment. The foam is retained within the treatment zone 28 by means of a closure formed by electrically insulated rollers 29. Excess foam is drained away and the pressure is discharged through openings 30 via by-passes, equipped with valves, into the electrolyte vessel 23. In order to connect the negative pole of the power source 21 to the workpiece under treatment 20 earthed metal rollers 31 are used. In order to electrically insulate the reaction chamber 22 it is placed in an insulating jacket 32. The reaction chamber 22 with the jacket 32 is placed in a protective chamber 33 to protect against electrolyte and foam leakage and to assist in improving recycling of the electrolyte. The electrolyte that accumulates in the protective chamber 33 is drained away into the vessel 23 via the discharge pipeline 34.

The present invention will be further described with reference to the following Examples.

EXAMPLE 1

A continuous strip of low-carbon steeS covered on both sides with a layer of black mill-scale was passed vertically through the closed apparatus shown in FIG. 2 at a steady speed of about I cm/sec. The width of the strip was 10 cm and the working area of each anode was 10 cm.times.10 cm.

An electrolyte consisting of a 10% solution of sodium bicarbonate in water was pre-heated to 90" C. and caused to flow through holes in the anode plates situated on either side of the strip into a working gap (anode-to-workpiece distance) of 10 mm.

Initially the electrolyte pooled at the bottom of the chamber, being partially retained by the rubber seals. A DC voltage was applied to the anode (the strip being earthed) and automatically limited to about 10V on account of the high current flow of above 40 amps.

The flow-rate of the electrolyte was gradually decreased until resistive heating of the pooled liquid electrolyte at the bottom of the chamber caused it to boil and foam, filling the working gaps on either side of the strip with foam from top to bottom.

At the same time the current flow decreased abruptly and (under the influence of the intelligent power-supply) the DC voltage automatically rose to a pre-set maximum value of 150V. Plasma formed on the surfaces of the steel strip (visibility being provided by Plexiglass side-windows in the chamber).

The process stabilised in this condition, with a current flow of around 20 amps through each anode. Thus the energy consumption was around 30 watts/cm of treated surface. This compared with an energy consumption of around 50 watts/cm" for a process carried out in an apparatus such as that illustrated in FIG. I but using streams of liquid electrolyte without foaming.

The surface of the steel strip was cleaned on both sides, the mill-scale being removed completely, and was washed free of electrolyte contamination using clean hot water.

The surface consisted of a thin layer (a few microns thick) of alpha iron from which carbon had been removed, creating a passified (oxidation-resistant) surface.

EXAMPLE 2

A continuous low-carbon steel strip as in Example 1 was passed horizontally through an apparatus as shown in FIG. I at a speed of around I cm/sec. An electrolyte as described in example 1 was caused to flow dirough holes in the anode plate into the working gap above the strip, which was set at 10 mm. A DC voltage of 200V is applied to the anode. Initially the electrolyte consisted of liquid streams, and a stable plasma was established on the surface of the strip by gradually reducing the flow-rate of the electrolyte.

The internal heater in the anode assembly was turned on, raising the temperature of the electrolyte and causing it to fill the working gap substantially in the form of a foam. While the process was running, the working gap was increased to 20 mm without destroying the plasma or disrupting the cleaning process.

Without a foaming electrolyte (that is, using only liquid electrolyte streams) such an increase in the working gap causes the plasma to be quenched. Thus larger working distances can be used with a foaming electrolyte than with a liquid electrolyte.

The surface of the steel strip was cleaned on one side, the mill-scale being removed completely.

EXAMPLE 3

A stationary copper sheet was cleaned of oxide in an apparatus as shown in FIG. 2. The process was essentially as described in Example I except that the electrolyte consisted of a saturated solution of sodium chloride heated to 90"C. In this case, however, the electrolyte exhaust tube was restricted by a clamp in order to generate a slightly elevated pressure in the enclosed working chamber, estimated at 112 kPa.

The copper sheet was cleaned and the resulting surface was smoother than that produced using a liquid electrolyte, at atmospheric pressure and without foaming, in an apparatus such as that shown in FIG. 1.

EXAMPLE 4

A 3 mm diameter high-carbon steel wire, with "patenting" scale was cleaned in an apparatus similar to that in FIG. 2 hereof but disposed horizontally, with the work-piece (wire) also running horizontally.

To create "patenting" scale, an as-drawn wire was heated above 900°C. and then quenched in molten leadat 510""C.The patenting process produced a thin, tightly adhered scale that was mostly Fes O4 and was not soluble in sulphuric acid. This treatment, therefore, produces a much more tenacious scale than normal and presents a particular challenge to any process designed to remove h.

The wire was cleaned of scale, statically, under the following conditions. Electrolyte temperature:  POC-(liquid temperature

before foaming) Electrolyte composition:  10% aqueous NaHCO3

(pH 7.64) Electrolyte flow rate:  0.25 g/min Working chamber pressure: 17.2 to 62.0 kPa

(2.5 psi to 9.0 psi)

The two anodes were made from stainless steel. The anode plate was 53 mm and 228 mm long, giving a working surface area of around 12000 mm. The distance from each anode-face to the wire was 22.0 mm.

Electrolyte entered the working chamber through a 6.0 mm opening at the bottom centre

of the working chamber. A single 6.0 mm outlet was provided in the upper left portion of the work space. This exit had a pressure gauge and control valve.

In the bottom of the working chamber were situated two 500 watt ceramic heaters which were used to boil the (initially) liquid electrolyte, so as to fill the working chamber whh foam. A sight-glass was used to ascertain the liquid level above the heaters and below the wire.

Plasma was started at MOV DC by adjusting the electrolyte flow-rate. Foaming was commenced. Operating voltage was then reduced in 10 volt increments until the voltage reached 80V, when the plasma extinguished. The current ranged from 5 amps at 140V up to a maximum of 13 amps at 80V. The process worked equally well at the elevated voltage as well as at the lower voltage. At elevated voltage the pressure in the working chamber was greater than at lower voltage.

The wire was originally covered by a smooth, even black scale. After exposure to the plasma for approximately one second the wire exhibited a clean, matt white surface and all scale had been removed.

EXAMPLE 5

A low-carbon steel strip as in Example I was coated on both sides with zinc in the apparatus shown in FIG. 2. The strip was held stationary and treated for a period of 10 seconds. The electrolyte was an 80% saturated solution of zinc sulphate in water and the operating conditions were substantially as described in Example I. The resulting coated specimen was subjected to examination using SEM to look at a cross-section, and EDAX of the coated surface.

The zinc coating was solid and varied from 4 to 7 microns in thickness. The coated surface gave a clear diffraction pattern containing only the peaks of alpha iron and zinc (no signs of zinc oxide were found). The metallurgical composition of the zinc coating (in mass %) was estimated at: Zinc 96%; Fe 4 0%

WE CLAIM :

1.	A process for cleaning an electrically conducting surface by arranging for the surface to form the cathode of an electrolytic cell in which the anode is maintained at a DC voltage in excess of 30V and an electrical arc discharge (electro-plasma) is established at the surface of the workpiece by suitable adjustment of the operating parameters, characterised in that the working gap between the anode and the cathode is filled with an electrically conductive medium consisting of a foam comprising a gas/vapour phase and a liquid phase.

2.	A process as claimed in claim 1, wherein the electrically conductive medium contains positive ions of the one or more species required to form the coating.

3.	The process as claimed in claim 2 wherein the positive ions to form a coating on the workpiece are derived from one or more sacrificial anodes.

4.	The process as claimed in claims 2 or 3 wherein the positive ions used to form a coating on the workpiece are derived both from one or more sacrificial anodes and from the original composition of the electrically conductive medium.

5.	The process as claimed in anyone of claims 1 to 4 wherein the foam comprises at least 30% by weight of gas/vapour.

6.	The process as claimed in anyone of claims 1 to 5 wherein the foam is introduced into the working gap through one or more holes in the working surface of the anode.

7.	The process as claimed in anyone of claims 1 to 5 wherein the foam is introduced into the working gap other than through the anode.

8.	The process as claimed in anyone of the preceding claims wherein the

electrically conductive foam is generated by boiling an aqueous electrically conductive electrolyte.

9.	The process as claimed in anyone of the preceding claims wherein the foam is generated by mechanical means.

10.	The process as claimed in anyone of the preceding claims wherein the foam formation, properties and stability are controlled by adding to the electrically conductive medium one or more of a foaming agent, surfactant, viscosity modifier or other additive.

11.	The process as claimed in anyone of claims 1 to 8 wherein the anode comprises an assembly having one or more heated chambers in which the foam is generated and wherein the foam is injected into the working gap through one or more holes in the anode surface.

12.	The process as claimed in anyone of the preceding claims wherein the working gap is enclosed to contain the foam.

13.	The process as claimed in claim 12 wherein the pressure within the working gap is maintained above atmospheric pressure.

14.	The Apparatus for cleaning and/or coating an electrically conducting surface which comprises :

(i) a sealed treatment zone having one or more anode assemblies suitably disposed with respect to the surface or surfaces to be treated, the or each anode assembly comprising a perforated anode plate which is in communication with a chamber adapted to receive a flow of a liquid electrolyte, means to supply the liquid electrolyte to the said chamber and means to convert the liquid electrolyte received in the said chamber into a foam;

(ii) means to continuously move a workplace to be treated through the treatment zone between the anode assemblies;

(iii) means to open and close the treatment zone, and

(iv) means to control the supply of and removal of foam from the treatment zone; and

wherein the chamber is divided into two sections by means of a perforated chamber divider and a heated screen which, in use, causes the electrolyte to boil and thereby converts the electrolyte into a foam.

15.	The apparatus as claimed in claim 14, comprising means to continuously move a workpiece to be treated beneath the perforated anode plate of the anode assembly.

16.	The apparatus as claimed in claim 14 or claim 15 wherein the treatment zone is sealed by means of flexible seals.

17.	The apparatus as claimed in any of claims 14 to 16 wherein the treatment

zone is provided with at least one inlet for the injection of the foam into the

treatment zone and at least one outlet for the removal of the foam trom the

treatment zone.	

Documents:

				in-pct-2002-0286-che abstract.jpg

				in-pct-2002-0286-che abstract.pdf

				in-pct-2002-0286-che claims duplicate.pdf

				in-pct-2002-0286-che claims.pdf

				in-pct-2002-0286-che correspondence others.pdf

				in-pct-2002-0286-che correspondence po.pdf

				in-pct-2002-0286-che description (complete) duplicate.pdf

				in-pct-2002-0286-che description (complete).pdf

				in-pct-2002-0286-che drawings.pdf

				in-pct-2002-0286-che form-1.pdf

				in-pct-2002-0286-che form-19.pdf

				in-pct-2002-0286-che form-26.pdf

				in-pct-2002-0286-che form-3.pdf

				in-pct-2002-0286-che form-4.pdf

				in-pct-2002-0286-che form-5.pdf

				in-pct-2002-0286-che petition.pdf

« Previous Patent

Next Patent »

Patent Number	202418	

Indian Patent Application Number	IN/PCT/2002/286/CHE	

PG Journal Number	05/2007	

Publication Date	02-Feb-2007	

Grant Date	03-Oct-2006	

Date of Filing	22-Feb-2002	

Name of Patentee	SHRI. DANILA VITALIEVICH RYABKOV	

Applicant Address	RUBLEVSKOE SHOSSE 34-2-509, MOSCOW 121609	

Inventors:

#	Inventor's Name	Inventor's Address	

1	RYABKOV, Danila Vitalievich	Rublevskoe, 34-2-509, Moscow, 121609	

PCT International Classification Number	C25F 1/00	

PCT International Application Number	PCT/GB2000/002917	

PCT International Filing date	2000-07-28	

PCT Conventions:

#	PCT Application Number	Date of Convention	Priority Country	

1	RU 99116537	1999-07-30	Russia	

© All Indian Patents, 2013-2021.

  Patent data available in the public domain from Indian Patents Office, Department of Industrial Policy and Promotions, Ministry of Commerce and Industry, Government of India.
