Repository: anandvc/allindianpatents

File: patents/202442-a-stable-elastomer-composition.html (part 1 of 2)
Indian Patents. 202442:A STABLE ELASTOMER COMPOSITION

Indian Patents

Recently Granted Patents

  Recently Published Patents

Title of Invention	A STABLE ELASTOMER COMPOSITION

Abstract	This invention relates to elastomers which have excellent stability to prevent oxidative, thermal, dynamic, light-induced and/or ozone-induced degradation comprise, as stabilizers, at least one compound of the formula I wherein the general symbols are defined in claim 1. The compounds of the formula 1 are suitable as stabilizers for elastomers to prevent contact discoloration of substrates coming into contact with elastomers.	

Full Text	 

Stabilizers and antiozonants for elastomers

The present invention relates to compositions comprising an elastomer susceptible to oxidative, thermal, dynamic, or light- and/or ozone-induced degradation and, as stabilizer, at least one compound of the S-substituted 4-(3-mercapto/sulfinyl-2-hydroxypropyl-amino)diphenylamine type, and also to the use of the stabilizers to prevent contact discoloration of substrates coming into contact with elastomers, and as antiozonants for elastomers to prevent oxidative, thermal, dynamic, or light- and/or ozone-induced degradation, and also to a process for preventing contact discoloration of substrates coming into contact with elastomers, and to a process for stabilizing elastomers, which comprises incorporating into these, or applylng to these, at least one compound of the S-substituted 4-(3-mercapto/sulfinyl-2-hydroxypropylamino)diphenylaminetype.

Rubber products (vulcanizates), like all polymers, are susceptible to oxidative, thermal, dynamic or light-induced degradation, A particular factor causing damage to diene rubber vulcanizates is ozone. Ozone attacks the carbon-C6rbon double bonds, of which many remain in the rubber (vulcanizate), and, via the mechanism known as ozonolysis, causes damage which is apparent as typical surface cracking, and failure of the rubber product. The damage is particularly serious when the rubber product is under dynamic stress.

To prevent ozone damage, antioxidants selected from the class consisting of para-phenylenediamines [see RusselA. Mazzeo et al., "Tire Technology International" 1994, pp. 36 - 46; or Donald E. Miller et al.. Rubber World, 200 (5), 13-23 (1989)] are generally added to vulcanizates. These compounds have very good protective action, especially under dynamic conditions, but develop a strong intrinsic colour (discolouring) and, as a result of high migration rate, these compounds give severe contact discoloration (staining), i.e. the dye transfers to other substrates/products on direct contact. This means that the stabilizers employed in the prior art cannot be used as stabilizers for rubber products which are free from carbon black or are "non-black", and they are also unsuitable for (black) rubber products which comprise carbon black and are intended for use in direct contact with pale-coloured products.

There continues, therefore, to be a need for colour-stable stabilizers which prevent ozone damage to rubber products, in particular to pale-coloured rubber products. There also

continues to be a need for stabilizers which, although they may have an intrinsic colour, are unable, for example as a result of chemical bonding to the rubber chains, to transfer the colour to other products.

The use of compounds of the 1-alkylthio-2-hydroxy-3-aminopropane type as stabilizers for lubricants, hydraulic fluids or metalworking fluids is known from U.S. 4,863,621, for example.

It has now been found that compounds of the S-alkylated 4-(3-mercapto/sulfinyl-2-hydroxy-propylamino)diphenylamine type are particularly suitable as stabilizers for elastomers sus¬ceptible to oxidative, thermal, dynamic, or light- and/or ozone-induced degradation.

The present invention therefore provides compositions comprising

a)	a naturally occurring or synthetic elastomer susceptible to oxidative, thermal, dynamic, light-induced and/or ozone-induced degradation, and

b)	as stabilizer, at least one compound of the formula I

in which

R is C4-C20alkyl, hydroxyl-substituted C4-C20alkyl; phenyl, benzyl, a-methylbenzyl,

a,a-dimethylbenzyl, cyclohexyl or -(CH2)qC00R, and, if m is 0, R may additionally

Alkyl having up to 20 carbon atoms is a branched or unbranched radical, such as methyl, ethyl, propyl, Isopropyl, n-butyl, sec-butyl, isobutyl, tert-butyl, 2-ethylbutyl, n-pentyl, Isopentyl, 1-methylpentyl, 1,3-dimethylbutyl, n-hexyl, 1-methylhexyl, n-heptyl, isoheptyl, 1,1,3,3-tetramethylbutyl, 1-methylheptyl, 3-methylheptyl, n-octyl, 2-ethylhexyl, 1,1,3-trimethylhexyl, 1,1,3,3-tetramethylpentyl, nonyl, decyl, undecyl, 1-methylundecyl, dodecyl, 1,1,3,3,5,5-hexamethylhexyl, tridecyl, tetradecyl, pentadecyl, hexadecyl, heptadecyl, octadecyl or elcosyl. One of the preferred meanings of R is C4-C20alkyl, in particular C6-C12alkyl, e.g. C8-C12alkyl. A particularly preferred meaning of R is tert-nonyl. One of the preferred meanings of R is C3-C12alkyl, in particular C3-C6alkyl, e.g. C3-C6alkyl. A particularly preferred meaning of R is isopropyl or 1,3-dimethylbutyl. A particularly preferred meaning of R is C1-Ciaalkyl, in particular C4-C12alkyl, e.g. C6-C2alkyj. A preferred meaning of X and Y is C1-C6alkyl, in particular C1-C4alkyl, e.g. methyl or tert-butyl.

Hydroxyl-substituted C4-C20alkyl is a branched or unbranched radical preferably having from 1 to 3, in particular 1 or 2, hydroxyl groups, for example hydroxyethyl, 3-hydroxypropyl, 2-hydroxypropyl, 4-hydroxybutyl, 3-hydroxybutyl, 2-hydroxybutyl, 5-hydroxypentyl, 4-hydroxypentyl, 3-hydroxypentyl, 2-hydroxypentyl, 6-hydroxyhexyl, 5-hydroxyhexyl, 4-hydroxyhexyl, 3-hydroxyhexyl, 2-hydroxyhexyl, 7-hydroxyheptyl, 6-hydroxyheptyl, 5-hydroxyheptyl, 4-hydroxyheptyl, 3-hydroxyheptyl, 2-hydroxyheptyl, 8-hydroxyoctyl, 7-hydroxyoctyl, 6-hydroxyoctyl, 5-hydroxyoctyl, 4-hydroxyoctyl, 3-hydroxyoctyl, 2-hydroxyoctyl, 9-hydroxynonyl, 10-hydroxydecyl, 11-hydroxyundecyl, 12-hydroxydodecyl, 13-hydroxytridecyl, 14-hydroxytetradecyl, 15-hydroxypentadecyl, 16-hydroxyhexadecyl, 17-hydroxyheptadecyl, 18-hydroxyoctadecyl or 20-hydroxyeicosyl. A preferred meaning of R is hydroxyl-substituted C4-C12alkyl, in particular hydroxyl-substituted Cg-Ciaalkyl, e.g. hydroxyl-substituted C5-C1 lalkyl.

Interesting connpositions comprise, as component b), at least one compound of the formula I in which, if n is 2, R and R have the same meanings.

Preferred compositions comprise, as component b), at least one compound of the formula I

in which

R is C4-C12alkyl, hydroxyl-substituted C4-C12alkyl; benzyl, a-methylbenzyl, cyclohexyl or

R"* is hydrogen, R may additionally be

R-R'N-CH2-CH(OH)-CH2-S(=0)n,-(CH2)x-or

R-RN-CH2-CH(OH)-CH2-S(=0)m-CH2-CH2-(0-CH2-CH2)y-,

R is hydrogen, cyclohexyl or C3-C2alkyl,

R is C4-C12alkyl,

X is C1-C4alkyl,

Y is C1-C4alkyl,

m is 0 or 1,

q is 1 or 2,

X is from 2 to 4, and

y is 1 or 2.

Preference is also given to compositions comprising, as component b), at least one

compound of the formula I in which

R is C6-C12alkyl, hydroxyl-substituted C6-C12alkyl; benzyl or -(CH2)qC00R, and, if n is 1 and

R'* is hydrogen, R may additionally be

R'-R'N-CH2-CH(OH)-CH2-S(=0)m-(CH2)x-or

R-RN-CH2-CH(OH)-CH2-S(=0)n,-CH2-CH2-(0-CH2-CH2)y-,

R' is cyclohexyl or C3-Cealkyl,

R is C6-Cioalkyl,

m is 0 or 1,

q is 1 or 2,

X is 2, and y is 1 or 2.

Particular preference Is given to compositions comprising, as component b), at least one

compound of the formula I in wliich

R is C3-Ciaalkyl or -(CH2)qC00R, and, if n is 1 and R" is hydrogen, R may additionally be

R-RN-CH2-CH(OH)-CH2-S(=0)m-CH2-CH2-(0-CH2-CH2)y-.

R is C6-C2alkyl,

R* is hydrogen or -CH2-CH(OH)-CH2-S(=0)n,-R,

m is 0 or 1,

n is 1 or 2,

q is 1, and

y is 1 or 2.

Compounds of the formula I may, for example, be prepared in a manner similar to that of Example 1 disclosed in U.S. 4,863,621, by reacting the epoxides of the formula II with the amines of the formula III

The reaction takes place in the melt or in the presence of a suitable protic or aprotic solvent, such as xylene, ethanol or 2-propanol. The reaction preferably takes place in the presence of a suitable catalyst, e.g. salicylic acid or Fulcat22B, in amounts of from 0.05 to 10%, in particular 0.5 to 5%, based on the total weight of the compounds of the formulae II and III.

The reaction is carried out at temperatures of from 100 to 220°C, for example, in particular at from 110 to 170°C, e.g. at from 120 to 150°C. During the reaction it is preferable for the compound of the formula II to be used in a molar excess over the compound of the formula III. A specifically preferred molar ratio of the compound of the formula II to the compound of the formula III is from 1.05 :1 to 1.5 :1.

The compounds of the formula I in which m is 1 (sulfoxides) may be obtained by known methods, for example, from the compounds of the formula I in which m is 0 (thioethers), by oxidation. An example of a suitable and specifically preferred oxidant is hydrogen peroxide.

Oxidation of the thioethers with an oxidant, such as hydrogen peroxide, can also give sulfinyl compounds which, in the case where n=2, have been oxidized at only one sulfur. If the radical R' contains sulfur, oxidation of this sulfur is also possible, and mixtures of compounds can therefore be produced which have each been oxidized or not at the appropriate sulfur. All conceivable permutations are possible. These mixtures are likewise suitable as good stabilizers for elastomers, to prevent their oxidative, thermal, dynamic, or light- and/or ozone-induced degradation, and/or as stabilizers to prevent contact discoloration of substrates coming into contact with elastomers.

The compounds of the formulae II and III are known from the literature and are in some cases commercially available.

Component b) is suitable for stabilizing elastomers, in particular pale-coloured elastomers, to prevent oxidative, thermal, dynamic, or light- and/or ozone-induced degradation.

Elastomers are to be understood as meaning macromolecular materials which after considerable deformation under a small load at room temperature rapidly regain approximately their original shape. See also Hans-Georg Elias, "An Introduction to Polymer Science", Section 12. "Elastomers", pp. 388-393, 1997, VCH Veriagsgesellschaft mbH, Weinheim, Germany or "Ullmann's Encyclopedia of Industrial Chemistry, fifth, completely revised edition. Volume A 23", pp. 221-440 (1993).

Examples of elastomers which may be present in the compositions of the invention are the following materials:

1.	Polymers of diolefins, for example polybutadiene or polylsoprene.

2.	Copolymers of mono- and diolefins with one another or with other vinyl monomers, e.g. propylene-isobutylene copolymers, propylene-butadiene copolymers, isobutylene-isoprene copolymers, ethylene-alkyl acrylate copolymers, ethylene-alkyl methacrylate copolymers, ethylene-vinyl acetate copolymers, acrylonitrile-butadiene copolymers, and also terpolymers of ethylene with propylene and with a diene, such as hexadiene, dicyclopentadiene or ethylidenenorbornene.

3.	Copolymers of styrene or a-methylstyrene with dienes or with acrylic derivatives, e.g. styrene-butadiene, styrene-butadiene-alkyl acrylate and styrene-butadiene-alkyl methacrylate; block copolymers of styrene, e.g. styrene-butadiene-styrene, styrene-isoprene-styrene and styrene-ethylenebutylene-styrene, and also adhesives prepared from the latter three.

4.	Halogen-containing polymers, e.g. polychloroprene, chlorinated rubber, chlorinated or brominated copolymer of isobutylene-isoprene (halobutyl rubber).

5.	Natural rubber.

6.	Aqueous emulsions of natural or synthetic rubbers, e.g. natural rubber latex or latices of carboxylated styrene-butadiene copolymers.

The elastomers to be protected are preferably vulcanized elastomers. Of particular interest are natural rubber and synthetic rubber, and vulcanizates prepared therefrom. Particular preference is given to polydiene vulcanizates, halogen-containing polydiene vulcanizates, polydiene copolymer vulcanizates, in particular styrene-butadiene copolymer vulcanizates, and ethylene-propylene terpolymer vulcanizates.

Component b) is usefully added to the elastomer to be stabilized in amounts of from 0.05 to 10%, for example from 0.1 to 5%, preferably from 0.5 to 3.0%, based on the weight of the elastomer to be stabilized.

In addition to components a) and b), the compositions of the invention may comprise other additives, such as the following:

1 ■ Antioxidants

1.1.	Alkylated monophenols. for example 2,6-di-tert-butyl-4-methylphenol, 2-tert-butyl-4,6-di-methylphenol, 2,6-di-tert-butyl-4-ethylphenol, 2,6-di-tert-butyl-4-n-butylphenol, 2,6-di-tert-bu-tyl-4-isobutylphenol, 2,6-dicyclopentyl-4-methylphenol, 2-(a-methylcyclohexyl)-4,6-dimethyl-phenol, 2,6-dioctadecyl-4-methylphenol, 2,4,6-tricyclohexylphenol, 2,6-di-tert-butyl-4-meth-oxymethylphenol, nonylphenols which are linear or branched in the side chains, for example 2,6-di-nonyl-4-methylphenol, 2,4-dimethyl-6-(1 '-methylundec-1 '-yl)phenol, 2,4-dimethyl-6-(1 '-methylheptadec-1'-yl)phenol, 2,4-dimethyl-6-(1'-methyltridec-1'-yl)phenol and mixtures there¬of.

1.2.	Alkvlthiomethvlphenols. for example 2,4-dioctylthiomethyl-6-tert-butylphenol, 2,4-dioctyl-thiomethyl-6-methylphenol, 2,4-dioctylthiomethyl-6-ethylphenol, 2,6-di-dodecylthiomethyl-4-nonylphenol.

1.3.	Hvdroquinones and alkylated hvdroouinones. for example 2,6-di-tert-butyl-4-methoxy-phenol, 2,5-di-tert-butylhydroquinone, 2,5-di-tert-amylhydroquinone, 2,6-diphenyl-4-octade-cyloxyphenol, 2,6-di-tert-butylhydroquinone, 2,5-di-tert-butyl-4-hydroxyanisole, 3,5-di-tert-bu-tyl-4-hydroxyanisole, 3,5-dl-tert-butyl-4-hydroxyphenyl stearate, bis(3,5-di-tert-butyl-4-hy-droxyphenyl) adipate.

1.4.	Tocopherols, for example a-tocopherol, |3-tocopherol, y-tocopherol, 5-tocopherol and mixtures thereof (vitamin E).

1.5.	Hydroxvlated thiodiphenvl ethers, for example 2,2'-thiobis(6-tert-butyl-4-methylphenol), 2,2'-thiobis(4-octylphenol), 4,4'-thiobis(6-tert-butyl-3-methylphenol), 4,4'-thiobis(6-tert-butyl-2-methylphenol), 4,4'-thiobis(3,6-di-sec-amylphenol), 4,4'-bis(2,6-dimethyl-4-hydroxyphenyl)-disulfide.

1.6.	Alkvlidenebisphenols. for example 2,2'-methylenebis(6-tert-butyl-4-methylphenol), 2,2-methylenebis(6-tert-butyl-4-ethylphenol), 2,2'-methylenebis[4-methyl-6-(a-methylcyclohexyl)-

phenol], 2,2'-methylenebis(4-methyl-6-cyclohexylphenol), 2,2'-methylenebis(6-nonyl-4-methylphenol), 2,2'-methylenebis(4,6-di-tert-butylphenol), 2,2'-ethylidenebis(4,6-di-tert-butyl-phenol), 2,2'-ethylidenebis(6-tert-butyl-4-isobutylphenol), 2,2'-methylenebis[6-(a-methylben-zyl)-4-nonylphenol], 2,2'-methylenebis[6-(a,a-dimethylbenzyl)-4-nonylphenol], 4,4'-methy-lenebis(2,6-di-tert-butylphenol), 4,4'-methylenebis(6-tert-butyl-2-methylphenol), 1,1-bis(5-tert-butyl-4-hydroxy-2-methylphenyl)butane, 2,6-bis{3-tert-butyl-5-methyl-2-hydroxybenzyl)-4-methylphenol, 1,1,3-tris(5-tert-butyl-4-hydroxy-2-methylphenyl)butane, 1,1-bis(5-tert-butyl-4-hydroxy-2-methylphenyl)-3-n-dodecylmercaptobutane, ethylene glycol bis[3,3-bls(3'-tert-butyl-4'-hydroxyphenyl)butyrate], bis(3-tert-butyl-4-hydroxy-5-nnethyl-phenyl)dicyclopenta-diene, bis[2-(3'-tert-butyl-2'-hydroxy-5'-methylbenzyl)-6-tert-butyl-4-methylphenyl]terephtha-late, 1,1-bis-(3,5-dimethyl-2-hydroxyphenyl)butane, 2,2-bis(3,5-di-tert-butyl-4-hydroxyphe-nyl)propane, 2,2-bls-(5-tert-butyl-4-hydroxy2-methylphenyl)-4-n-dodecylmercaptobutane, 1,1,5,5-tetra(5-tert-butyl-4-hydroxy-2-methylphenyl)pentane.

1.7.	0-. N- and S-benzvl compounds, for example 3,5,3',5'-tetra-tert-butyl-4,4'-dihydroxydi-

benzyl ether, octadecyl-4-hydroxy-3,5-dimethylbenzylmercaptoacetate, tridecyl-4-hydroxy-

3,5-di-tert-butylbenzylmercaptoacetate, tris(3,5-di-tert-butyl-4-hydroxybenzyl)amine, bis(4-

tert-butyl-3-hydroxy-2,6-dimethylbenzyl)dithioterephthalate, bls(3,5-di-tert-butyl-4-hydroxy-

benzyl)sulflde, isooctyl-3,5-di-tert-butyl-4-hydroxybenzylmercaptoacetate.

1.8.	Hvdroxvbenzvlated malonates. for example dioctadecyl-2,2-bis(3,5-dl-tert-butyl-2-hy-droxybenzyl)malonate, di-octadecyl-2-(3-tert-butyl-4-hydroxy-5-methylbenzyl)malonate, di-dodecylmercaptoethyl-2,2-bls(3,5-di-tert-butyl-4-hydroxybenzyl)malonate, bis[4-(1,1,3,3-te-tramethylbutyl)phenyl]-2,2-bis(3,5-di-tert-butyl-4-hydroxybenzyl)malonate.

1.9.	Aromatic hvdroxvbenzvl compounds, for example 1,3,5-tris(3,5-di-tert-butyl-4-hydroxy-benzyl)-2,4,6-trimethylbenzene, 1,4-bis(3,5-di-tert-butyl-4-hydroxybenzyl)-2,3,5,6-tetrame-thylbenzene, 2,4,6-tris(3,5-di-tert-butyl-4-hydroxybenzyl)phenol.

1.10.	Triazine compounds, for example 2,4-bis(octylmercapto)-6-(3,5-di-tert-butyl-4-hydroxy-

anilino)-1,3,5-triazine, 2-octylmercapto-4,6-bis(3,5-di-tert-butyl-4-hydroxyanilino)-1,3,5-tri-

azine, 2-octylmercapto-4,6-bis(3,5-di-tert-butyl-4-hydroxyphenoxy)-1,3,5-triazine, 2,4,6-tris-

(3,5-di-tert-butyl-4-hydroxyphenoxy)-1,2,3-triazine, 1,3,5-tris(3,5-di-tert-butyl-4-hydroxyben-

zyl)isocyanurate, 1,3,5-tris(4-tert-butyl-3-hydroxy-2,6-dimethylbenzyl)isocyanurate, 2,4,6-tris-

(3,5-di-tert-butyl-4-hydroxyphenylethyl)-1,3,5-tria2ine, 1,3,5-tris(3,5-di-tert-butyl-4-hydroxy-phenylpropionyl)-hexahydro-1,3,5-triazine, 1,3,5-tris(3,5-dicyclohexyl-4-hydroxybenzyl)iso-cyanurate.

1.11.	BenzvJphosphonates. for example dimethyl-2,5-di-tert-butyl-4-hydroxybenzylphospho-nate, diethyl-3,5-di-tert-butyl-4-hydroxybenzylphosphonate, dioctadecyl3,5-di-tert-butyl-4-hy-droxybenzylphosphonate, dioctadecyl-5-tert-butyl-4-hydroxy-3-methylbenzylphosphonate, the calcium salt of the monoethyl ester of 3,5-di-tert-butyl-4-hydroxybenzylphosphonic acid.

1.12.	Acvlaminophenols. for example 4-hydroxylauranilide, 4-hydroxystearanilide, octyl N-(3,5-di-tert-butyl-4-hydroxyphenyl)carbamate.

1.13.	Esters of p-(3.5-di-tert-butvl-4-hvdroxvphenvnpropionic acid with mono- or polyhydric alcohols, e.g. with methanol, ethanol, n-octanol, i-octanol, octadecanol, 1,6-hexanediol, 1,9-nonanediol, ethylene glycol, 1,2-propanediol, neopentyl glycol, thiodiethylene glycol, diethy-lene glycol, triethylene glycol, pentaerythritol, tris(hydroxyethyl)isocyanurate, N,N'-bis(hy-droxyethyl)oxamide, 3-thiaundecanol, 3-thiapentadecanol, trimethylhexanediol, trimethylol-propane, 4-hydroxymethyl-1-phospha-2,6,7-trioxabicyclo[2.2.2]octane.

1.14.	Esters of p-(5-tert-butvl-4-hvdroxv-3-methylphenvnpropionic acid with mono- or poly¬hydric alcohols, e.g. with methanol, ethanol, n-octanol, i-octanol, octadecanol, 1,6-hexanedi¬ol, 1,9-nonanediol, ethylene glycol, 1,2-propanediol, neopentyl glycol, thiodiethylene glycol, diethylene glycol, triethylene glycol, pentaerythritol, tris(hydroxyethyl)isocyanurate, N,N'-bis-(hydroxyethyl)oxamide, 3-thiaundecanol, 3-thiapentadecanol, trimethylhexanediol, trimethyl-olpropane, 4-hydroxymethyl-1 -phospha-2,6,7-trioxabicyclo[2.2.2]octane; 3,9-bis[2-{3-(3-tert-butyl-4-hydroxy-5-methylphenyl)propionyloxy}-1.1 -dimethylethyl]-2,4,8,10-tetraoxaspiro[5.5]-undecane.

1.15.	Esters of p-(3.5-dicvclohexvl-4-hvdroxvphenvnpropionic acid with mono- or polyhydric alcohols, e.g. with methanol, ethanol, octanol, octadecanol, 1,6-hexanediol, 1,9-nonanediol, ethylene glycol, 1,2-propanediol, neopentyl glycol, thiodiethylene glycol, diethylene glycol, tri¬ethylene glycol, pentaerythritol, tris(hydroxyethyl)isocyanurate, N,N'-bis(hydroxyethyl)ox-amide, 3-thiaundecanol, 3-thiapentadecanol, trimethylhexanediol, trimethylolpropane, 4-hy-droxymethyl-1-phospha-2,6,7-trioxabicyclo[2.2.2]octane.

1.16.	Esters of 3.5-di-tert-butvl-4-hvdroxvDhenvl acetic acid with mono- or polyhydric alco¬hols, e.g. with methanol, ethanol, octanol, octadecanol, 1,6-hexanediol, 1,9-nonanediol, ethylene glycol, 1,2-propanediol, neopentyl glycol, thiodiethylene glycol, diethylene glycol, triethylene glycol, pentaerythritol, tris(hydroxyethyl)isocyanurate, N,N'-bis(hydroxyethyl)ox-amide, 3-thiaundecanol, 3-thiapentadecanol, trimethylhexanediol, trimethylolpropane, 4-hy-droxymethyl-1-phospha-2,6,7-trioxabicyclo[2.2.2]octane.

1.17.	Amides of |3-(3.5-di-tert-butvl-4-hvdroxvphenvnpropionic acid e.g. N,N'-bis(3,5-di-tert-butyl-4-hydroxyphenylpropionyl)hexamethylenediamide, N,N'-bis(3,5-di-tert-butyl-4-hydroxy-phenylpropionyl)trimethylenediamide, N,N'-bis(3,5-di-tert-butyl-4-hydroxyphenylpropionyl)hy-drazide, N,N'-bis[2-(3-[3,5-di-tert-butyl-4-hydroxyphenyl]propionyloxy)ethyl]oxamide (Nau-gard®XL-1, supplied by Uniroyal).

1.18.	Ascorbic acid (vitamin C)

1.19.	Aminic antioxidants, for example N,N'-di-isopropyl-p-phenylenediamine, N,N'-di-sec-bu-tyl-p-phenylenediamine, N,N'-bis(1,4-dimethylpentyl)-p-phenylenediamine, N,N'-bis(1-ethyl-3-methylpentyl)-p-phenylenediamine, N,N'-bis(1-methylheptyl)-p-phenylenediamine, N,N'-dicy-clohexyl-p-phenylenediamine, N,N'-diphenyl-p-phenylenediamine, N,N'-bis(2-naphthyl)-p-phenylenediamine, N-isopropyl-N'-phenyl-p-phenylenediamine, N-(1,3-dimethylbutyl)-N'-phe-nyl-p-phenylenediamine, N-(1-methylheptyl)-N'-phenyl-p-phenylenediamine, N-cyclohexyl-N'-phenyl-p-phenylenediamine, 4-(p-toluenesulfamoyl)diphenylamine, N,N'-dimethyl-N,N'-di-sec-butyl-p-phenylenediamine, diphenylamine, N-allyldiphenylamine, 4-isopropoxydiphenyl-amine, N-phenyl-1 -naphthylamine, N-(4-tert-octylphenyl)-1 -naphthylamine, N-phenyl-2-naph-thylamine, octylated diphenylamine, for example p,p'-di-tert-octyldiphenylamine, 4-n-butyl-aminophenol, 4-butyrylaminophenol, 4-nonanoylaminophenol, 4-dodecanoylaminophenol, 4-octadecanoylaminophenol, bis(4-methoxyphenyl)amine, 2,6-di-tert-butyl-4-dimethylamino-methylphenol, 2,4'-diaminodiphenylmethane, 4,4'-diaminodiphenylmethane, N,N,N',N'-tetra-methyl-4,4'-diaminodiphenylmethane, 1,2-bis[(2-methylphenyl)amino]ethane, 1,2-bis(phenyl-amino)propane, (o-tolyl)biguanide, bis[4-(1',3'-dimethylbutyl)phenyl]amine, tert-octylated N-phenyl-1-naphthylamine, a mixture of mono- and dialkylated tert-butyl/tert-octyldiphenyl-amines, a mixture of mono- and dialkylated nonyldiphenylamines, a mixture of mono- and dialkylated dodecyldiphenylamines, a mixture of mono- and dialkylated isopropyl/isohexyl-

diphenylamines, a mixture of mono- and dialkylated tert-butyldiphenylamines, 2,3-dihydro-3,3-dimethyl-4H-1,4-benzothiazine, phenothiazine, a mixture of mono- and dialkylated tert-butyl/tert-octylphenothiazines, a mixture of mono- and dialkylated tert-octylphenothiazines, N-allylphenothiazine, N,N,N',N'-tetraphenyl-1,4-diaminobut-2-ene.

2. UV absorbers and light stabilisers

2.1 ■ 2-(2'-HvdroxvDhenvnbenzotriazoles. for example 2-(2'-hydroxy-5'-methylphenyl)benzo-triazole, 2-(3',5'-di-tert-butyl-2'-hydroxyphenyl)benzotriazole, 2-{5'-tert-butyl-2'-hydroxyphe-nyl)benzotriazole, 2-(2'-hydroxy-5'-(1,1,3,3-tetramethylbutyl)phenyl)benzotriazole, 2-(3',5'-di-tert-butyl-2'-hydroxyphenyl)-5-chlorobenzotriazole, 2-(3'-tert-butyl-2'-hydroxy-5'-methylphe-nyl)-5-chlorobenzotriazole, 2-(3'-sec-butyl-5'-tert-butyl-2'-hydroxyphenyl)benzotriazole, 2-(2'-hydroxy-4'-octyloxyphenyl)benzotriazole, 2-(3',5'-di-tert-amyl-2'-hydroxyphenyl)benzotriazole, 2-(3',5'-bis(a,a-dimethylbenzyl)-2'-hydroxyphenyl)benzotriazole, 2-(3'-tert-butyl-2'-hydroxy-5'-(2-octyloxycarbonylethyl)phenyl)-5-chlorobenzotrlazole, 2-(3'-tert-butyl-5'-[2-(2-ethylhexyl-oxy)carbonylethyl]-2'-hydroxyphenyl)-5-chlorobenzotriazole, 2-(3'-tert-butyl-2'-hydroxy-5'-(2-methoxycarbonylethyl)phenyl)-5-chlorobenzotriazole, 2-(3'-tert-butyl-2'-hydroxy-5'-(2-meth-oxycarbonylethyl)phenyl)benzotriazole, 2-(3'-tert-butyl-2'-hydroxy-5'-(2-octyloxycarbonyl-ethyl)phenyl)benzotriazole, 2-(3'-tert-butyl-5'-[2-(2-ethylhexyloxy)carbonylethyl]-2'-hydroxy-phenyl)benzotriazole, 2-(3'-dodecyl-2'-hydroxy-5'-methylphenyl)benzotriazole, 2-(3'-tert-butyl-2'-hydroxy-5'-(2-isooctyloxycarbonylethyl)phenylbenzotriazole, 2,2'-methylenebis[4-(1,1,3,3-tetramethylbutyl)-6-benzotriazole-2-ylphenol]; the transesterification product of 2-[3'-tert-bu-tyl-5'-(2-methoxycarbonylethyl)-2'-hydroxyphenyl]-2H-benzotriazole with polyethylene glycol

300;  [R-CHJCHJ—COO-CHgCHfj-  , where R = 3'-tert-butyl-4'-hydroxy-5'-2H-benzotri-

azol-2-ylphenyl, 2-[2'-hydroxy-3'-(a,a-dimethy!benzyl)-5'-(1,1,3,3-tetramethylbutyl)phenyl]-benzotriazole; 2-[2'-hydroxy-3'-(1,1,3,3-tetramethylbutyl)-5'-{a,a-dimethylbenzyl)phenyl]ben-zotriazole.

2.2.	2-Hvdroxvbenzophenones. for example the 4-hydroxy, 4-methoxy, 4-octyloxy, 4-decyl-oxy, 4-dodecyloxy, 4-benzyloxy, 4,2',4'-trihydroxy and 2'-hydroxy-4,4'-dimethoxy derivatives.

2.3.	Esters of substituted and unsubstituted benzoic acids, for example 4-tert-butylphenyl salicylate, phenyl salicylate, octylphenyl salicylate, dibenzoyl resorcinol, bis(4-tert-butylben-

zoyl)resorcinol, benzoyl resorclnol, 2,4-di-tert-butylphenyl 3,5-di-tert-butyl-4-hydroxybenzo-ate, hexadecyl 3,5-di-tert-butyl-4-hydroxybenzoate, octadecyl 3,5-di-tert-butyl-4-hydroxyben-zoate, 2-methyl-4,6-di-tert-butylphenyl 3,5-dl-tert-butyl-4-hydroxybenzoate.

2.4.	Acrvlates. for example ethyl a-cyano-p,p-diphenylacrylate, isooctyl a-cyano-p,p-diphe-nylacrylate, methyl a-C6rbomethoxycinnamate, methyl a-cyano-p-methyl-p-methoxycinna-mate, butyl a-cyano-p-methyl-p-methoxycinnamate, methyl a-C6rbomethoxy-p-methoxycin-namate and N-(P-C6rbomethoxy-p-cyanoviny!)-2-methylindoline.

2.5.	Nickel compounds, for example nickel complexes of 2,2'-thiobis[4-{1,1,3,3-tetramethyl-butyOphenol], such as the 1:1 or 1:2 complex, with or without additional ligands such as n-butylamine, triethanolamine or N-cyclohexyldiethanolamine, nickel dibutyldithiocarbamate, nickel salts of the monoalkyl esters, e.g. the methyl or ethyl ester, of 4-hydroxy-3,5-di-tert-butylbenzylphosphonic acid, nickel complexes of ketoximes, e.g. of 2-hydroxy-4-methylphe-nylundecylketoxime, nickel complexes of 1 -phenyl-4-lauroyl-5-hydroxypyrazole, with or with¬out additional ligands.

2.6.	Stericallv hindered amines, for example bis(2,2,6,6-tetramethyl-4-piperidyl)sebacate,

bis(2,2,6,6-tetramethyl-4-piperidyl)succinate, bis(1,2,2,6,6-pentamethyl-4-piperidyl)sebacate,

bis(1 -octyloxy-2,2,6,6-tetramethyl-4-piperidyl)sebacate, bis(1,2,2,6,6-pentamethyl-4-piperi-

dyl) n-butyl-3,5-di-tert-butyl-4-hydroxybenzylmalonate, the condensate of 1-(2-hydroxyethyl)-

2,2,6,6-tetramethyl-4-hydroxypiperidine and succinic acid, linear or cyclic condensates of

N,N'-bis(2,2,6,6-tetramethyl-4-piperidyl)hexamethylenediamine and 4-tert-octylamino-2,6-di-

chloro-1,3,5-triazine, tris(2,2,6,6-tetramethyl-4-piperidyl)nitrilotriacetate, tetrakis(2,2,6,6-tetra-

methyl-4-piperidyl)-1,2,3,4-butanetetracarboxylate, 1,1 '-(1,2-ethanediyl)-bis(3,3,5,5-tetrame-

thylpiperazinone), 4-benzoyl-2,2,6,6-tetramethylpiperidine, 4-stearyloxy-2,2,6,6-tetramethyl-

piperidine, bis(1,2,2,6,6-pentamethylpiperidyl)-2-n-butyl-2-(2-hydroxy-3,5-di-tert-butylbenzyl)-

malonate, 3-n-octyl-7,7,9,9-tetramethyl-1,3,8-triazaspiro[4.5]decane-2,4-dione, bis(1-octyl-

oxy-2,2,6,6-tetramethylpiperidyl)sebacate, bis(1-octyloxy-2,2,6,6-tetramethylpiperidyl)succi-

nate, linear or cyclic condensates of N,N'-bis(2,2,6,6-tetramethyl-4-piperidyl)hexamethylene-

diamine and 4-morpholino-2,6-dichloro-1,3,5-triazine, the condensate of 2-chloro-4,6-bis(4-n-

butylamino-2,2,6,6-tetramethylpiperidyl)-1,3,5-triazine and 1,2-bis(3-aminopropylamlno)-

ethane, the condensate of 2-chloro-4,6-di-(4-n-butylamino-1,2,2,6,6-pentamethylpiperidyl)-

1,3,5-triazine and 1,2-bis(3-aminopropylamino)ethane, 8-acetyl-3-dodecyl-7,7,9,9-tetrame-

thyl-1,3,8-triazaspiro[4.5]decane-2,4-dione, 3-dodecyl-1-(2,2,6,6-tetramethyl-4-piperidyl)pyr-rolidine-2,5-dione, 3-dodecyl-1-(1,2,2,6,6-pentamethyl-4-piperidyl)pyrrolidine-2,5-dione, a mixture of 4-hexadecyloxy- and 4-stearyloxy-2,2,6,6-tetramethylpiperidine, a condensate of N,N'-bis(2,2,6,6-tetramethyl-4-piperidyl)hexamethylenediamine and 4-cyclohexylamino-2,6-dichloro-1,3,5-triazine, a condensate of 1,2-bis(3-aminopropylamino)ethane and 2,4,6-tri-chloro-1,3,5-triazine as well as 4-butylamino-2,2,6,6-tetramethylpiperidlne (CAS Reg. No. [136504-96-6]); a condensate of 1,6-hexanediamine and 2,4,6-trichloro-1,3,5-triazine as well as N,N-dibutylamine and 4-butylamino-2,2,6,6-tetramethylpiperidine (CAS Reg. No. [192268-64-7]); N-(2,2,6,6-tetramethyl-4-piperidyl)-n-dodecylsuccinimide, N-(1,2,2,6,6-pentamethyl-4-piperidyl)-n-dodecylsuccinimide, 2-undecyl-7,7,9,9-tetramethyl-1-oxa-3,8-dl-aza-4-oxo-spiro[4,5]decane, a reaction product of 7,7,9,9-tetramethyl-2-cycloundecyl-1-oxa-3,8-diaza-4-oxospiro-[4,5]decane and epichlorohydrin, 1,1-bis(1,2,2,6,6-pentamethyl-4-piperidyloxycarbonyl)-2-(4-methoxyphenyl)ethene, N,N'-bis-formyl-N,N'-bis(2,2,6,6-tetrame-thyl-4-piperidyl)hexamethylenediamine, a diester of 4-methoxymethylenemalonic acid with 1,2,2,6,6-pentamethyl-4-hydroxypiperidine, poly[methylpropyl-3-oxy-4-(2,2,6,6-tetramethyl-4-piperidyl)]si!oxane, a reaction product of maleic acid anhydride-a-olefin copolymer with 2,2,6,6-tetramethyl-4-aminopiperidine or 1,2,2,6,6-pentamethyl-4-aminopiperidine.

2.7.	Oxamides. for example 4,4'-dioctyloxyoxanilide, 2,2'-diethoxyoxanilide, 2,2'-dioctyloxy-5,5'-di-tert-butoxanilide, 2,2'-didodecyloxy-5,5'-dl-tert-butoxanilide, 2-ethoxy-2'-ethyloxanilide, N,N'-bis(3-dimethylaminopropyl)oxamide, 2-ethoxy-5-tert-butyl-2'-ethoxanilide and its mixture with 2-ethoxy-2'-ethyl-5,4'-di-tert-butoxanilide, mixtures of o- and p-methoxy-disubstituted oxanilides and mixtures of o- and p-ethoxy-disubstituted oxanilides.

2.8.	2-(2-Hvdroxvphenvn-1 ■3.5-triazines. for example 2,4,6-tris(2-hydroxy-4-octyloxyphenyl)-1,3,5-triazine, 2-(2-hydroxy-4-octyloxyphenyl)-4,6-bis(2,4-dimethylphenyl)-1,3,5-triazine, 2-(2,4-dihydroxyphenyl)-4,6-bis(2,4-dimethylphenyl)-1,3,5-triazine, 2,4-bis(2-hydroxy-4-propyl-oxyphenyl)-6-(2,4-dimethylphenyl)-1,3,5-triazine, 2-(2-hydroxy-4-octyloxyphenyl)-4,6-bis(4-methylphenyl)-1,3,5-triazine, 2-(2-hydroxy-4-dodecyloxyphenyl)-4,6-bis(2,4-dimethylphenyl)-1,3,5-triazine, 2-(2-hydroxy-4-tridecyloxyphenyl)-4,6-bis(2,4-dimethylphenyl)-1,3,5-triazine, 2-[2-hydroxy-4-(2-hydroxy-3-butyloxypropoxy)phenyl]-4,6-bis(2,4-dimethyl)-1,3,5-triazine, 2-[2-hydroxy-4-(2-hydroxy-3-octyloxypropyloxy)phenyl]-4,6-bis(2,4-dimethyl)-1,3,5-triazine, 2-[4-(dodecyloxy/tridecyloxy-2-hydroxypropoxy)-2-hydroxvphenyl]-4,6-bis(2,4-dimethylphenyl)-

1,3,5-triazine,  2-[2-hydroxy-4-(2-hydroxy-3-dodecyloxypropoxy)phenyl]-4,6-bis(2.4-dimethyl-

phenyl)-1,3,5-triazine, 2-(2-hydroxy-4-hexyloxy)phenyl-4,6-diphenyl-1,3,5-triazine, 2-(2-hy-droxy-4-methoxyphenyl)-4,6-diphenyl-1,3,5-triazine, 2,4,6-trJs[2-hydroxy-4-(3-butoxy-2-hy-droxypropoxy)phenyl]-1,3,5-triazine, 2-(2-hydroxyphenyl)-4-(4-methoxyphenyl)-6-phenyl-1,3,5-triazine, 2-{2-hydroxy-4-[3-(2-ethylhexyl-1 -oxy)-2-hydroxypropyloxy]phenyl}-4,6-bis(2,4-dimethylphenyl)-1,3,5-triazine.

3.	IVIetal deactivators, for example N,N'-diphenyloxamide, N-salicylal-N'-salicyloyl hydrazine, N,N'-bis(salicyloyl)hydrazine, N,N'-bis(3,5-di-tert-butyl-4-hydroxyphenylpropionyl)hydrazine, 3-salicyloylamino-1,2,4-triazole, bis(benzylidene)oxalyl dihydrazide, oxanilide, isophthaloyl dihydrazide, sebacoyl bisphenylhydrazide, N,N'-diacetyladipoyl dihydrazide, N,N'-bis(salicyl-oyl)oxalyl dihydrazide, N,N'-bis(salicyloyl)thiopropionyl dihydrazide.

4.	Phosphites and phosphonites. for example triphenyl phosphite, diphenylalkyl phosphites, phenyldialkyl phosphites, tris(nonylphenyl) phosphite, trilauryl phosphite, trioctadecyl phos¬phite, distearylpentaerythritoi diphosphite, tris(2,4-di-tert-butylphenyl) phosphite, diisodecyl pentaerythritol diphosphite, bis(2,4-di-tert-butylphenyl)pentaerythritol diphosphite, bis(2,4-di-cumylphenyl)pentaerythritol diphosphite, bis(2,6-di-tert-butyl-4-methylphenyl)pentaerythritol diphosphite, diisodecyloxypentaerythritol diphosphite, bis(2,4-di-tert-butyl-6-methylphenyl)-pentaerythritol diphosphite, bis(2,4,6-tris(tert-butylphenyl)pentaerythritol diphosphite, tristea-ryl sorbitol triphosphite, tetrakis(2,4-di-tert-butylphenyl) 4,4'-biphenylene diphosphonite, 6-isooctyloxy-2,4,8,10-tetra-tert-butyl-12H-dibenz[d,g]-1,3,2-dioxaphosphocin, bis(2,4-di-tert-butyl-6-methylphenyl)methyl phosphite, bis(2,4-di-tert-butyl-6-methylphenyl)ethyl phosphite, 6-fluoro-2,4,8,10-tetra-tert-butyl-12-methyl-dibenz[d,g]-1,3,2-dioxaphosphocin, 2,2',2"-nitrilo-[triethyltris(3,3',5,5'-tetra-tert-butyl-1,1'-biphenyl-2,2'-diyl)phosphite], 2-ethylhexyl(3,3',5,5'-te-tra-tert-butyl-1,1 '-biphenyl-2,2'-diyl)phosphite, 5-butyl-5-ethyl-2-(2,4,6-tri-tert-butylphenoxy)-1,3,2-dioxaphosphirane.

5.	Hvdroxvlamines. for example N,N-dibenzylhydroxylamine, N,N-diethylhydroxylamine, N,N-dioctylhydroxylamine, N,N-dilaurylhydroxylamine, N,N-ditetradecylhydroxylamine, N,N-dihexadecylhydroxylamine, N,N-dioctadecylhydroxylamine, N-hexadecyl-N-octadecylhydrox-ylamine, N-heptadecyl-N-octadecylhydroxylamine, N,N-dialkylhydroxylamine derived from hydrogenated tallow amine.

6. Nitrones. for example N-benzyl-alpha-phenylnitrone, N-ethyl-alpha-methylnitrone, N-octyl-alpha-heptylnitrone, N-lauryl-alpha-undecylnitrone, N-tetradecyl-alpha-tridecylnitrone, N-hexadecyl-alpha-pentadecylnitrone, N-octadecyl-alpha-heptadecylnitrone, N-hexadecyl-al-pha-heptadecylnitrone, N-ocatadecyl-alpha-pentadecylnitrone, N-heptadecyl-alpha-hepta-decylnitrone, N-octadecyl-alpha-hexadecylnitrone, nitrone derived from N,N-dialkylhydroxyl-amine derived from liydrogenated tallow amine.

8.	Peroxide scavengers, for example esters of p-thiodipropionic acid, for example the lauryl,

stearyl, myristyl or tridecyl esters, mercaptobenzimidazole or the zinc salt of 2-mercapto-

benzimidazole, zinc dibutyldithiocarbamate, dioctadecyl disulfide, pentaerythritol tetrakis(P-

dodecylmercapto)propionate.

9.	Basic co-stabilisers, for example melamine, polyvinylpyrrolidone, dicyandiamide, triallyl

cyanurate, urea derivatives, hydrazine derivatives, amines, polyamides, polyurethanes, alkali

metal salts and alkaline earth metal salts of higher fatty acids, for example calcium stearate,

zinc stearate, magnesium behenate, magnesium stearate, sodium ricinoleate and potassium

palmitate, antimony pyrocatecholate or zinc pyrocatecholate.

10.	Nucleating agents, for example inorganic substances, such as talcum, metal oxides,

such as titanium dioxide or magnesium oxide, phosphates, carbonates or sulfates of,

preferably, alkaline earth metals; organic compounds, such as mono- or polycarboxylic acids

and the salts thereof, e.g. 4-tert-butylbenzoic acid, adipic acid, diphenylacetic acid, sodium succinate or sodium benzoate; polymeric compounds, such as ionic copolymers (ionomers). Especially preferred are 1,3:2,4-bis(3',4'-dimethylbenzylidene)sorbitol, 1,3:2,4-di(paramethyl-dibenzylidene)sorbitol, and 1,3:2,4-di(benzylidene)sorbitol,

11.	Fillers and reinforcing aaents. for example calcium carbonate, silicates, glass fibres, glass bulbs, asbestos, talc, kaolin, mica, barium sulfate, metal oxides and hydroxides, car¬bon black, graphite, wood flour and flours or fibers of other natural products, synthetic fibers.

12.	Other additives, for example plasticisers, lubricants, emulsifiers, pigments, rheology additives, catalysts, flow-control agents, optical brighteners, flameproofing agents, antistatic agents and blowing agents.

13.	Benzofuranones and indolinones. for example those disclosed in U.S. 4,325,863; U.S. 4,338,244; U.S. 5,175,312; U.S. 5,216,052; U.S. 5,252,643; DE-A-4316611; DE-A-4316622; DE-A-4316876; EP-A-0589839 or EP-A-0591102 or 3-[4-(2-acetoxyethoxy)-phenyl]-5,7-di-tert-butylbenzofuran-2-one, 5,7-di-tert-butyl-3-[4-(2-stearoyloxyethoxy)phenyl]-benzofuran-2-one, 3,3'-bis[5,7-di-tert-butyl-3-(4-[2-hydroxyethoxy]phenyl)benzofuran-2-one], 5,7-di-tert-butyl-3-(4-ethoxyphenyl)benzofuran-2-one, 3-(4-acetoxy-3,5-dimethylphenyl)-5,7-di-tert-butylbenzofuran-2-one, 3-(3,5-dimethyl-4-pivaloyloxyphenyl)-5,7-di-tert-butylbenzo-furan-2-one, 3-(3,4-dimethylphenyl)-5,7-di-tert-butylbenzofuran-2-one, 3-(2,3-dimethylphe-nyl)-5,7-di-tert-butylbenzofuran-2-one.

Preferred compositions of the invention comprise, as other additives, one or more compo¬nents selected from the group consisting of pigments, dyes, fillers, levelling assistants, dis-persants, plasticizers, vulcanization activators, vulcanization accelerators, vulcanizers, charge control agents, adhesion promoters, light stabilizers or antioxidants, such as phenolic antioxidants (items 1.1 to 1.18 in the list) or aminic antioxidants (item 1.19 in the list), organic phosphites or phosphonites (item 4 in the list) and/or thiosynergists (item 7 in the list).

An example of the concentrations at which these other additives are added is from 0.01 to 10%, based on the total weight of the elastomer to be stabilized.

Component b), and also, if desired, other additives are incorporated into the elastomer by known methods, for example during mixing in internal mixers with rams (Banbury), on mixing rolls or in mixing extruders, prior to or during shaping or vulcanization, or else by applylng dissolved or dispersed component b) to the elastomer, if desired with subsequent removal of the solvent by evaporation. When added to the elastomer to be stabilized, component b) and. If desired, other additives may also be in the form of a masterbatch comprising these, for example at a concentration of from 2.5 to 25% by weight.

Component b) and, if desired, other additives may also be added prior to or during the polymerization of synthetic elastomers or prior to crosslinking, i.e. advantageously, if desired, as a first-level stabilizer in the crude rubber, which may also comprise other components, such as carbon black as filler and/or extender oils.

The compounds of the formula I are bonded chemically to polymer chains under processing conditions (mixing, vulcanization, etc.). The compounds of the formula I are resistant to extraction, i.e. they continue to offer good protection after the substrate is subjected to intensive extraction. The loss of compounds of the formula I from the elastomer via migration or extraction is extremely slight.

The elastomers stabilized with the compounds of the formula I also show markedly improved and desirable gloss. This means that the surface gloss of the elastomer stabilized according to the invention, after exposure to ozone, is significantly higher than that of an unstabilized elastomer or of an elastomer stabilized in accordance with the prior art.

Component b) and, if desired, other additives may be in pure form or encapsulated in waxes, in oils or in polymers when they are incorporated into the elastomer to be stabilized.

Component b) and, if desired, other additives may also be sprayed onto the elastomer to be stabilized. They are capable of diluting other additives (e.g. the conventional additives given above) or melts of these, and they may therefore also be sprayed together with these additives onto the elastomer to be stabilized.

The resultant stabilized elastomers may be used in a wide variety of forms, e.g. ribbons, moulding compositions, profiles, conveyor belts or tyres (pneumatic).

The present invention further provides a process for stabilizing elastomers to prevent oxidative, thermal, dynamic, light-induced and/or ozone-induced degradation, which comprises incorporating into these or applylng to these at least one component b).

The present invention further provides a process for preventing contact discoloration of substrates coming into contact with elastomers, which comprises incorporating into the elastomers, or applylng to these, at least one component b).

 A further embodiment of the present invention is the use of component b) as stabilizers for elastomers to prevent oxidative, thermal, dynamic, light-induced and/or ozone-induced degradation.

A further embodiment of the present invention is the use of component b) as stabilizers for elastomers to prevent contact discoloration of substrates coming into contact with elastomers.

The preferred compounds of the formula I [component b)] for the processes and uses listed above are the same as those for the compositions of the invention.
