Repository: anandvc/allindianpatents

File: patents/202547-droplet-deposition-apparatus.html
Indian Patents. 202547:DROPLET DEPOSITION APPARATUS

Indian Patents

Recently Granted Patents

  Recently Published Patents

Title of Invention	DROPLET DEPOSITION APPARATUS

Abstract	An acceptor-doped "hard" PZT is used in a piezo-electric print head instead of the conventional "soft" donor-doped material. The print head preferably is of a chevron side-shooter configuration and is advantageous for high-definition grey-scale printing.	

Full Text	1

DROPLET DEPOSITION APPARATUS

This invention relates to droplet deposition apparatus.

In particular the invention is concerned with a printer or other droplet deposition apparatus in which an acoustic pressure wave is generated by an electrical signal to eject a droplet of the liquid (e.g. ink) from a chamber. The apparatus may have a single such chamber, but more typically has a print head with an array of such chambers each with a respective nozzle, the print head receiving data-carrying electrical signals which provide the power necessary to eject droplets from the chambers on demand. The or each chamber is bounded by a piezo-electric element which is caused to deflect by the electrical signal, thereby generating the acoustic pressure wave which ejects the droplet. Reference is made to our published specifications EP 0277703, US 4887100 and WO91/17051 for further details of typical constructions.

It is customary in such apparatus that the voltage of the electrical signal required to eject a droplet is minimized; lower voltages permit the driving circuitry to be simplified and/or reduced in cost. Furthermore, the heat generated during operation of the print head, which is proportional to V2 in both the print head and its driving circuitry, is also minimised. Excessive heat generation is to be avoided because it affects the fluid properties of the ink, leading to inaccuracies in printing, especially If there are significant variations

2

in temperature between different chambers of the print head. Such variations

occur when one chamber is operating significantly more frequently than another, eg when one is printing a dense area of an image and the other a significantly less dense area. To this end, a soft (donor-doped) lead zirconate titanate (PZT) material often is the preferred piezo-electric material. Soft PZT has a high piezo-electric activity; that is to say a given voltage will produce a relatively large physical deformation of material, which is particularly effective in ejecting the liquid droplet from the chamber.

Further reductions in drive voltage can be achieved by arranging the piezo electric material in "chevron" configuration, as described in the context of an "end-shooter" print-head in our EP-A-277703. Alternatively or in addition, the print head can be configured as a "side shooter" as described in our WO91/17051. Both of these designs halve the drive voltage for a given droplet ejection performance relative to an "end-shooter" design employing a monolithic piezo electric element; adopting both of them reduces the drive voltage by a factor of four.

By "end-shooter" we mean a configuration in which the nozzle is at the end of elongated chamber, the piezo electric material being disposed along the sides of the chamber. In a side-shooter, the nozzle is instead disposed in one of the long sides of the chamber which is not bounded by piezo electric material. In a "chevron" design a longitudinal side of the chamber is bounded by piezo electric material having oppositely-poled regions extending longitudinally of the

3 

chamber, so that application of the electrical signal deforms both regions of the

material of the same direction into a chevron shape, when viewed in cross-section.

Whilst the foregoing expedients may be thought to offer both low drive voltages and low heating effects, they have a serious disadvantages, namely that compared to a monolithic end-shooter, both of them approximately double the capacitance of the chamber wall, as seen by the drive circuit. A chevron side shooter design thus has four times the capacitance of a comparable monolithic end-shooter. High capacitance has two effects. Firstly capacitance heating effects are increased with the disadvantages already discussed, and secondly the high capacitance increases the time constant (RC) of the device. The waveform of the driving electrical signals is preferably as close as possible to a square wave, so that the sharpness of the acoustic pressure waves is maximised.  A large time constant increases the rise time of the circuit in response to a step change, with the result that its ability to produce an effectively square waveform at high frequencies is compromised.  The frequency of the drive signals thus has to be limited, thereby reducing the speed at which the printer can be operated. This is particularly important in variable density ("grey scale") printers, in which each deposited droplet is made up of a controllable numbers of smaller sub-droplets produced at very high frequency.

The preferred embodiments of the present invention are directed to this

4

problem.

The invention provides a droplet deposition apparatus comprising a liquid droplet ejection nozzle, a pressure chamber with which the nozzle communicates and from which the nozzle is supplied with liquid for droplet ejection, a wall of the chamber comprising a acceptor-doped piezo electric material deformable upon the application of an electrical signal to eject said droplet from the nozzle.

Preferably the material has a hysteresis loss (tan 6) of substantially not more than 0.05 at the voltage of the applied electrical signal.

The hysteresis loss tangent is given by

Where e" is the imaginary part of the permittivity and e' is the real part.

Preferably the material has a figure of merit (as herein defined) of between 15 and 30, and preferably of about 25.

By "figure of merit" we mean the quantity

where d15 = shear strain/electric field piezo electric constant

5 S55 =  electric shear compliance

e0 = permittivity of free space

Examination of a range of PZT materials has shown the general trend that high figure of merit is associated both with high loss tangent and high relative permittivity.

As already indicated, the invention is particularly suitable for apparatus in which the piezo electric material is deformed in shear mode, the apparatus having one or preferably both of the "side shooter" and "chevron" configurations.

The preferred piezo electric material for use in the invention is an acceptor-doped PZT such as that sold by Morgan Matroc under the designation PC4D.

The invention will now be described merely by way of example with reference to the accompanying drawings, wherein:

Figure 1 is a perspective view of a prior art monolithic end-shooter print head (with some parts removed for clarity) similar to figure 1 of US 4887100,

Figure 2 is a section through an end-shooter chevron print head similar to that of Figure 2 of US 4887100.

6 

Figure 3 is a longitudinal section through a side-shooter chevron print head

according to the invention.

Figure 4 shows the variation of tan 6 with drive voltage for various materials.

Figure 5 shows the variation of tan 6 with waveform for various materials.

Figure 6 shows the variation in heat generation in print heads using different materials; and

Figure 7 shows the variation of heat generation in different PZT materials.

In order to place the invention in context, different types of droplet deposition device will first be described. In the drawings, like parts have been accorded the same numerical references.

Referring first to Fig. 1, a planar array, drop-on demand ink jet printer comprises a printhead 10 formed with a multiplicity of parallel ink chambers or channels 2, nine only of which are shown and the longitudinal axes of which

are disposed in a plane. The channels 2 are closed by a cover (not shown) which extends over the entire top surface of the print head.

The channels 2 contain ink 4 and are of end-shooter configuration, terminating at corresponding ends thereof in a nozzle plate 5 in which are formed nozzles

7 

6, one for each channel.  Ink droplets 7 are ejected on demand from the

channels 2 and deposited on a print line 8 of a print surface 9 between which

and the print head 10 there is relative motion normal to the plane of the

channel axes.

The print head 10 has a planar base part 20 in which the channels 2 are cut or otherwise formed of a soft PZT piezo-electric material so as to extend in parallel rearwardly from the nozzle plate 5.  The channels 2 are long and narrow with a rectangular cross-section and have opposite side walls 11 which extend the length of the channels.  The side walls 11 are provided with electrodes (not shown) extending along the length of the channels whereby the side walls are displaceable in shear mode transversely relatively to the channel axes along substantially the whole of the length thereof, to cause changes of pressure in the ink in the channels to effect droplet ejection from the nozzle. The channels 2 connect at their ends remote from the nozzles, with a transverse channel (not shown) which in turn connects with an ink reservoir (not shown) by way of pipe 14.  Electrical connections (not shown) for activating channel side walls 11 are made to an LSI chip 16 on the base part 20.

As illustrated in this figure, the channel side walls are monolithic with and effectively cantilevered from the base part 20, having been cut from a single piece of piezo-electric material.

8

Figure 2 shows a modified form of the print head of Figure 1, in which the

channel side walls 11 have oppositely - poled regions so that application of an electric field deflects them into a chevron shape. In Fig. 2 the array incorporates displaceable side walls 11 in the form of shear mode actuators 15,17, 19, 21 and 23 sandwiched between base and top walls 25 and 27 and each formed of upper and lower wall parts 29 and 31 which, as indicated by arrows 33 and 35, are poled in opposite senses normal to the plane containing the channel axes. Electrodes 37, 39, 41, 43 and 45 respectively cover all inner walls of the respective channels 2. Thus, when a voltage is applied to the electrode of a particular channel, say electrode 41 of the channel 2 between shear mode actuator 19 and 21, whilst the electrodes 39 and 43 of the channels 2 on either side of that of electrode 41 are held to ground, an electric field is applied in opposite senses to the actuators 19 and 21. By virtue of the opposite poling of the upper and lower wall parts 29 and 31 of each actuator, these are deflected in shear mode into the channel 2 therebetween into chevron form as indicated by broken lines 47 and 49. An impulse is thus applied to the ink 4 in the channel 2 between the actuators 19 and 21 which causes an acoustic pressure wave to travel along the length of the channel and eject an ink droplet 7 therefrom.

Figure 3 shows a longitudinal section through a side-shooter print head. The nozzle 6 is provided in the cover 27 which forms the top wall of the channel, and communicates with channel 2, the sides of which are bounded by side walls of PZT material in the form of shear mode actuators, one of which is

9

 shown at 21. As in Figure 2, each shear mode actuator has oppositely poled

regions 29, 31 which deflect into a chevron shape when subjected to an

electric field by electrodes (41, 43) on its longitudinal surfaces. Terminations

34 connect the electrodes to the LSI chip 16. Transverse channels 13 connect

the channel 2 at each end to an ink reservoir.  Except for the position of the

nozzles 6, the print head is similar in cross-section on line 2.2 to Figure 2.

It also is similar to Figure 1(d) of our specification WO 91/17051, except for the inventive choice of piezo electric material which will now be described, and for the use of chevron type shear mode actuators, although monolithic actuators poled in a single direction may be used instead in a side shooter print head according to the invention.

PZT materials are of two basic types, "soft" or donor-doped, and "hard" or acceptor-doped. As discussed in "Electroceramics" by A.J. Moulson (Chapman & Hall, 1990), donor doping (doping with ions of higher charge than those they replace) reduces the concentration of domain-stabilising defect pairs and so to lower ageing rates. The resulting increase in domain wall mobility increases permittivity, hysteresis loss (tan 6), elastic compliance and 1 coupling coefficients. Mechanical Q and coercivity are reduced. The] consequent high piezo-electric activity makes soft PZT the conventional material of choice for piezo electric print heads.

In contrast, acceptor doping of PZT inhibits domain wall movement, resulting

10

 in reduced permittivity, hysteresis loss (tan 6), elastic compliance and coupling 

co-efficients, and an increase in coercivity.  The material thus exhibits less piezo-electric activity, and consequently has not hitherto been used for piezoelectric print heads.

We have analyzed the performance of a number of PZT materials, and have made the surprising discovery that in some circumstances, a hard material may be a more appropriate choice than soft one.

Four specimen PZT materials were chosen for analysis - namely, Motorola HD 3202, Sumitomo H5E, Motorola HD 3195 and Morgan Matroc PC4D. They were selected so that they, covered the range of available actuator materials and were evenly spaced in terms of shear mode piezoelectric activity. The shear mode activity is characterised by the dimensionless figure of merit -d15/(S55xe0)1/2, which is equivalent to the converted electromechanical energy per unit volume per unit volt. In terms of piezoelectric activity the materials are ranked HD 3203> H5E> HD 3195> PC4D, where the measured low signal figures of merit are 48.2, 37.4, 31.5 and 25.7 respectively.

Four wafers of 128-line printheads were manufactured from the four PZT's, and capacitance and hysteresis loss measurements were carried out on printheads, under typical operating conditions, as follows:-

Drive Voltage:	10-50V.

Drive Frequency:	20, 50, 100 & 200 kHz

11

Drive Waveform type:  Substantially square wave (voltage at peak

for 75% of cycle) Printhead Temperature:  18°C, 40°C, 50°C (measurements  were

made in short bursts and the temperature of

the printhead was assumed not to increase

significantly).

Hysteresis loss (tan 6) measurements were made by the method described in the paper "Dielectric Non-Linearity in Hard Piezoelectric Ceramics" by D A Hall, P J Stevenson and T R Mullins (Vol. 57 Brit Cer. Proc. p197-211).

These measurements showed that for a given material, capacitance and hysteresis does not vary with frequency. However there is a significant increase in both capacitance and hysteresis loss (tan 6) with drive voltage.

A comparison for the four PZTs of the variation of tan d with drive voltage at 200kHz is given in Fig. 4. Also given in Fig. 4 are the manufacturer's quoted low field catalogue data for each material. The results show that the three "softer" PZTs have similar characteristics, with a significant increase in tan 6 with drive voltage. Also, there is a large difference between the quoted "catalogue", low field tan d and that for the drive voltage required for printhead operation (around 25V). In contrast, the "hardest" PZT, PC4D, shows a much lower tan d and a reduced variation with drive voltage.

12

 The hysteresis losses for an equivalent printhead drive voltage of 25V for HD

3203 are also given in Fig. 4, lower activity PZTs requiring higher drive

voltage.  They show that, for equivalent printhead  operating  conditions,

HD3203, H5E and HD3195 have similar losses, with the predicted hysteresis

loss for PC4D being considerably lower, and not exceeding 0.05, compared to

four or five times that figure for the other materials.

The equivalent drive voltage V was calculated using the relative figure of merit M of each PZT, for example

Measurements were also taken with varying waveform types at a fixed frequency and drive voltage. Figure 5 shows the effect of the transition between a triangular waveform (0% at peak voltage) and a square wave (ideally 100% at peak voltage but in practice less) for a constant drive voltage (30V) and a fixed drive frequency of 200kHz. Unlike drive frequency, wave form type has a significant effect on tan 6, e.g. tan 6 for HD3203 increases by 85% when changing from a triangular waveform to a waveform with the voltage at its peak for 87.5% of the cycle. This is consistent with the increased heat generation from the PZT when the printhead is driven by a square waveform.

The hysteresis loss/drive voltage results were used to calculate the heat generated within different designs of printheads. The heat generated within the printhead and the proportion within the PZT was calculated for the four

13

 types of PZT. This was done for three printhead constructions; a conventional

monolithic cantilever end-shooter, a chevron end-shooter, and a chevron side-shooter. The drive voltages for the latter two cases were assumed to be 0.5 times and 0.25 times respectively, compared to the monolithic cantilever, whereas the capacitances were assumed to be 2 times and 4 times respectively. A spreadsheet model was used to calculate these configurations for different operating conditions. The calculations were based on the following assumptions:-

1.	Heat generated within drive circuitry per charging/discharging edge = 2x1/2CV2 (two walls, each of capacitance C, actuated for each drop ejected).

2.	The proportion of heat dissipated within PZT per channel = ?CV2tand/2.

3.	The drive circuit rise time (10-90%) = 6.6RC (for walls of capacitance C, connected in parallel, charged from and discharging into an impedance R).

4.	Maximum temperature rise for ink analogue = Heat generated/specific heat capacity x Drop Volume (assumes all heat generated within PZT is removed with ejected drop).

The following set of parameters were assumed for a typical Grayscale operating condition:-

Drive Voltage (V)	= 25V (for monolithic cantilever HD

14

3203, and proportioned as discussed

above for the other materials)

Wall Capacitance (C)	= 200pF

Greyscale Levels (L)	= 8 levels

Firing Sequence:	Triple Cycle (i.e. the channels are

fired in three interleaved groups)

Waveform Type:	DRR (Draw, Release, Reinforce, as

shown in figure 4c of our specification

WO95/25011).

Line Frequency (F)	=  6.19kHz  (Droplet  Frequency  =

130kHz)

Full Density Drop Volume	= 55pl

The total heat generated has been calculated per driver chip (i.e. per 64 lines) and a ratio has been calculated to the base case (HD 3203, monolithic cantilever) for each configuration. The results for each case are summarised in Figs 6 and 7. The former shows the total heat generated within the drive circuitry along with the calculated rise time, and the latter shows the heat generated within PZT alone, along with the temperature rise of the ink.

It can be seen from Figure 7 that the heat generated in the print head material is lowest in all cases when the PC4D material is used, although the drive voltage is higher. From Figure 6 it is evident that when the heat generated in the driver chip also is taken into account the total heat generated in the

15

 printhead is lowest with the conventionally - preferred HD 3203, but that the

PC4D printhead is not significantly worse than that using the next-best material

H5E. The drive voltage required for the PC4D material is greater, but the rise

time is uniformly less than one half of that for the HD3203 material in the same

print head configuration. In absolute terms, the heat generated in the chevron

end shooter is less than that generated in the monolithic end shooter by a

factor of more than two and the heat generated in the chevron side-shooter

generally is less again by about the same factor.  However, the rise times of

the chevron end-shooter and chevron side-shooter are greater than those of

the monolithic end-shooter by about the same factors.

Whilst these results prima facie point to the HD 3203 material continuing to be the most suitable, in fact there are circumstances in which counter-intuitive choice of PC4D can bring advantages.

Thus, if a fast rise time is required, and a high drive voltage and heat generation can be tolerated, PC4D in a monolithic end shooter is easily the best (145 ms compared to 316 ms for HD 3203).

If an improvement in rise time compared to HD 3203 is required, and at the same reduced heat generation, the use of PC4D in a chevron end shooter is indicated. The rise time is reduced from 356 to 251 ms, and the heat generated is reduced by 40%. A similar result could be expected if PC4D is used in a monolithic side-shooter.

16

 For a reasonable rise time (456 ms compared to 356 ms of a monolithic end

shooter) combined with very low heat generation (only about 30% of the baseline case) and low driving voltage (12v compared to 25v) PC4D should be used in a chevron side-shooter configuration. In such a print head the temperature rise of the ink would be negligible at about 0.5°C, compared to 21°C in a monolithic end-shooter using HD 3203. A PC4D print head configured as a chevron side-shooter thus would be very well suited for high-definition grey-scale printer, because there would be little if any thermally-induced variation in droplet velocity with print density.

17

 An acceptor-doped "hard" PZT is used in a piezo-electric print head instead

of the conventional "soft" donor-doped material. The print head preferably is

of a chevron side-shooter configuration and is advantageous for high-definition

grey-scale printing.

18

WE CLAIMS :

1.	A droplet deposition apparatus comprising a liquid droplet ejection nozzle, a pressure chamber with which the nozzle communicates and from which the nozzle is supplied with liquid for droplet ejection, characterized by a wall of the chamber comprising an acceptor-doped piezo-electric material deformable upon the application of an electrical signal to eject said droplet from the nozzle.

2.	Apparatus as claimed in claim 1, wherein the acceptor-doped piezoelectric material has a hysteresis loss tangent (tan 6) of substantially not more than 0.05 at the voltage of the applied electrical signal.

3.	Apparatus as claimed in claim 1 or 2, wherein the acceptor-doped piezoelectric material has a figure of merit (as herein defined) of between 15 and 30, and preferably of about 25.

4.	Apparatus as claimed in any preceding claim, wherein the nozzle is disposed in a further wall of the chamber, intermediate the ends of the chamber.

5.	Apparatus as claimed in any preceding claim, wherein the acceptor-doped piezo-electric material is such that application of the electrical signal deforms it in shear mode to generate an acoustic pressure wave in the chamber and thereby eject said droplet.

19

6.	Apparatus as claimed in claim 5, wherein the acceptor-doped piezoelectric material comprised in said wall has two regions extending side by side, said regions being poled such that application of the electrical signal deforms said regions into a chevron form, viewed in cross section.

7.	Apparatus as claimed in any preceding claim, wherein the acceptor-doped piezo-electric material is PZT.

8.	A droplet deposition apparatus substantially as herein described with reference to any of Figures 3 to 7 of the accompanying drawings.

An acceptor-doped "hard" PZT is used in a piezo-electric print head instead of the conventional "soft" donor-doped material. The print head preferably is of a chevron side-shooter configuration and is advantageous for high-definition grey-scale printing.	

Documents:

				in-pct-2001-00695-kol-abstract.pdf

				in-pct-2001-00695-kol-assignment.pdf

				in-pct-2001-00695-kol-claims.pdf

				in-pct-2001-00695-kol-correspondence.pdf

				in-pct-2001-00695-kol-description(complete).pdf

				in-pct-2001-00695-kol-drawings.pdf

				in-pct-2001-00695-kol-form-1.pdf

				in-pct-2001-00695-kol-form-18.pdf

				in-pct-2001-00695-kol-form-3.pdf

				in-pct-2001-00695-kol-form-5.pdf

				in-pct-2001-00695-kol-g.p.a.pdf

				in-pct-2001-00695-kol-letters patent.pdf

				in-pct-2001-00695-kol-priority document.pdf

				IN-PCT-2001-695-KOL-CORRESPONDENCE 1.1.pdf

				IN-PCT-2001-695-KOL-FORM 27.pdf

				IN-PCT-2001-695-KOL-FORM-27-1.1.pdf

				IN-PCT-2001-695-KOL-FORM-27.pdf

« Previous Patent

Next Patent »

Patent Number	202547	

Indian Patent Application Number	IN/PCT/2001/695/KOL	

PG Journal Number	08/2007	

Publication Date	23-Feb-2007	

Grant Date	23-Feb-2007	

Date of Filing	03-Jul-2001	

Name of Patentee	XAAR TECHNOLOGY LIMITED	

Applicant Address	SCIENCE PARK, MILTON ROAD, CAMBRIDGE CB4 OXR UNITED KINGDOM	

Inventors:

#	Inventor's Name	Inventor's Address	

1	CONDIE ANGUS	10 CAGE HILL, SWAFFHAM PRIOR, CAMBRIDGE UNITED KINGDOM	

PCT International Classification Number	B 41 J 2/14	

PCT International Application Number	PCT/GB00/00173	

PCT International Filing date	2000-01-24	

PCT Conventions:

#	PCT Application Number	Date of Convention	Priority Country	

1	9902188.3	1999-02-01	U.K.	

© All Indian Patents, 2013-2021.

  Patent data available in the public domain from Indian Patents Office, Department of Industrial Policy and Promotions, Ministry of Commerce and Industry, Government of India.

File: patents/202601-an-improved-process-for-producing-weldable-quality-steel-of-increased-yield-strength-and-corrosion-resistance.html
Indian Patents. 202601:"AN IMPROVED PROCESS FOR PRODUCING WELDABLE QUALITY STEEL OF INCREASED YIELD STRENGTH AND CORROSION RESISTANCE"

Indian Patents

Recently Granted Patents

  Recently Published Patents

Title of Invention	"AN IMPROVED PROCESS FOR PRODUCING WELDABLE QUALITY STEEL OF INCREASED YIELD STRENGTH AND CORROSION RESISTANCE"

Abstract	An improved process for producing weldable quality steel of increased yield strength and corrosion resistance, suitable for construction of bridges and buildings, characterised in that the process comprises the following steps in sequence : (a) producing primary steel of minimum sulphur content 0.04% by weight in a L.D. converter of Basic Oxygen France (BOF); (b) tapping the molten primary steel into a pre-heated ladle with addition of ferro-alloys like low- and high-carbon ferro-manganese, ferro-silicon, ferro-vanadium and silicon- manganese, and alloying metals like Nickel, Copper and Aluminium to the extent of 4 to 5% by weight and in proportion required to produce molten steel of composition (by weight %): C-0.08 to 0.15, Mn-0.80 to 1.25, S-0.03 max., P-0.03 max., Si-0.32 to 0.60, Cr-0.42 to 0.65, Ni-0.20 to 0.30, Cu-0.25 to 0.40, V-0.02 to 0.06 and Fe- the balance; (c) casting the molten steel into ingots in moulds with addition of known misch metal in required quantity to the molten steel during teeming thereof into the moulds; (d) soaking the ingots in soaking pits at 1320°C for 6 to 8 hours; (e) hot rolling the ingots into slabs of size 150/160 mm x 1490 mm followed by hot shearing, cooling in stacks and scarf in thereof; (f) reheating the slabs to 1280°C in an atmosphere containing 0.5% oxygen by volume; and (g) finish rolling the slabs at 870 ± 10°C, followed by coiling thereof at 640 + 10°C.	

Full Text	The  invention relates  to an improved process for producing weldable quality steel of increased  yield  strength and corrosion resistance.

The  invention relates  more  particularly to  a process for producing weldable quality steel  of corrosion  resistance higher than that  of  carbon structural  steel  and  minimum yield strength of 340 MPa,  to make the  same  suitable for use  in the construction  of bridges,  buildings  and various  other equipment which are vulnerable to  corrosion by atmosphere  and/or flue gases using  primary steel  of relatively high sulphur content i.e. 0.04% and  above by weight  as  the  starting material.

The  existing  process for producing steel  for the abovementioned  applications  comprises  preparation  of molten steel  of relatively low sulphur content i.e.  less than  0.03% by weight  in a basic  oxygen furnace  (BOF);  addition of  alloying elements  such as  carbon,  manganese  and vanadium in  a relatively high  proportion to the molten steel  in  a vacuum are degassing (VAD)  ladle;  continuous  casting  (CC)  of the molten steel  into slabs;  hot rolling  of the  slabs  into strips  in horizontal slabbing machine  (HSM);  hot finishing  and  coiling  of  the  strips; and  cooling the coils  to ambient temperature.

The main drawbacks  of  the  existing  process  are that because  of addition  of the  alloying  elements,  particularly carbon,  manganese  and vanadium in  a relatively high  proportion to  the  molten steel  the weldability  and  corrosion  resistance properties  of the  steel  produced  are  adversely affected  and that the  cost  of  production is  increased  owing to the  addition

-  2  -

of the relatively expensive alloying elements like manganese and vanadium in increased proportion to the molten steel in ladle.

The objective of the present invention is to provide an improved process for producing weldable quality steel plates of increased yield strength and corrosion resistance at a reduced cost from primary steel containing a relatively high percentage of sulphur by weight i.e.  0.04% and above.

The  invented process has been developed by conducting extensive research work in laboratory,  followed by plant level trials and evaluation of the end use performance of the product. The  basic steps followed in the  invented process are  :-

(i)  determining the chemical composition of the steel suitable for meeting the end use  requirements;

(ii)  producing primary steel of sulphur content 0.04% and above  (by weight)  in a BOF and adding ferro-alloys and alloying metals to the molten steel  in a ladle;

(iii)  producing refined secondary steel  ingots by Argon rinsing of the molten steel  in the ladle and casting in a mould with addition of misch metal to the  molten steel at the time of teeming the same into the mould;  and

(iv)  soaking,  slabbing,  scarfing,  controlled hot rolling and coiling,  and cooling.

Distinguishing features of the present invention v/ith reference to prior art are  :-

(i)  As compared to maximum specified carbon content of 0.19% for this grade  of steel  (ASTM 588),  carbon content is limited to be in the range  of 0.08 to 0.15 percent in the  invented process

-  3  -

for ensuring increased weldability of the steel produced.

(ii)  To minimise the adverse effect of increased sulphur content,  the  molten steel  is tapped from L.D.  convertor (BOF) with reduced sulphur content of about 0.04% by treating the steel with Misch metal during its transfer from BOF to ladle to convert the sulphide  inclusions into globular shape particles,  which improves the ductility of steel.  In other words, even if proper desulfurisation facilities is not available in the plant,  and the sulphur level of steel is as high as 0.04%,  it is possible  in the invented process to get good ductility by treating steel with Misch metal.

(iii)  Cr-Si containing steels,  like the  one produced,  have a tendency to form sticky scale  during reheating  of the slabs for hot rolling.  The problem is overcome in the  invented process by maintaining a controlled amount of oxygen (0.5%)  in the reheating furnace  for forming a non-sticky scale on the  steel,  which can be easily removed during high pressure descaling  operation.

(iv)  By using 870 ± 10°C temperature as hot finishing temperature along with delayed cooling on the  run out table  (ROT), followed by coiling at a temperature of 640 ± 10°C,  a fine grain pearlite-ferrite grain structure steel which has higher yield strength and toughness,as compared to steel produced in the prior art,  is produced.

The  invented process is described fully and particularly in an unrestricted manner with reference to the accompanying drawings in which Figure 1  is a flow diagram

-  3A  -

depicting the various steps followed  in sequence in the invented  process  :

Referring to Fig.  1,  the  invented process comprises the following steps  in sequence  ;-

(a)	heats  of  primary steel having sulphur content of

0.04% or more by weight are produced  in a BOF having a L.D.

converter of 60 tonne capacity,  lined with basic refractories,

by blowing oxygen of 99.50% purity into the converter for

oxidising the impurities like silicon,  phosphorus,  manganese

and carbon present in the molten steel therein and reducing

their content in the molten steel by double deslagging;

(b)	the molten steel is tapped  into  a pre-heated ladle  in

which ferro-alloys such as low carbon ferro-manganese

[Fe - Mn  (Low C)], high carbon ferro-manganese

[Fe - Mn  (Low C)],  ferro-silicon  (Fe-Si), ferro-chromium

(Fe-Cr),  ferro-vahadium  (Fe-V),  silicon-manganese  (Si-Mn)  and

alloying metals  such as Nickel  (Ni),  copper  (Cu)  and  aluminium

(Al) are added in quantities  such as,to the extent of 4 to 5%  by weight  required for producing steel of

chemical  composition  (by weight %)i  C-0.08 to  0.15,  Mn-0.80 to  1.25,  S-0.03 max,  P-0.03 max.,  Si-0.32 to  0.60, Cr-0.42 to 0.65,  Ni-0.20 to 0.30,  Cu-0,25 to 0.40,  V-0.02 to 0,06  and  Fe-the balance,  the said  additions  of ferro-alloys and  alloying metals being made during filling of the ladle with molten steel from one-third to two-third  of the height  of the ladle;

(c)	the molten steel in ladle is transferred to a

secondary refining furnace in which Argon gas rinsing  of the

_  4  -

steel is carried out by blowing Argon through a porus plug to homogenise the composition and temperature of the steel in the furnace;

(d)	the refined molten steel is cast into ingots in a

mould of 12.5 tonne capacity, the top part of the mould being

Kept hot for reducing pipe formation during solidification of

the ingots, with addition of known misch metal at a preferred rate

of 1.5 kg per tonne of the steel produced in the mould during

teeming of the molten steel into the mould; casting of ingots

instead of continuous casting (CC) of slabs has been adopted

to make the process more flexible for using heats of primary

steel containing relatively high sulphur inclusion and more

versatile for adoption in steel plants having no facility for

continuous casting;

(e)	hot ingots are charged into soaking pits which are

lined with ceramic fibre and of recuperative type, provided

with side burners using either mixed gases from blast furnaces

and coke ovens or coke oven gases alone, of calorific value

400 K cal/NM3, for heating the charge, and soaked for 6 to 8

hours at a preferred temperature of 1320 C;

(f)	the soaked ingots are hot rolled into slabs of

preferred size 15O/16Omm x 1490mm in a slabbing

mill provided with two rolls each of diameter 1200mm and two manipulators disposed one on each side of the mill for positioning of the slabs on their stand;

(g)	the slabs are hot sheared to remove the pipes and

other defects formed therein and cooled in stocks for preventing

cracks being formed therein;

-5-

(h) the cooled slabs are inspected for the presence of defects therein and subjected to scarfing ;

(i) the scarfed slabs are charged into a reheating furnace maintained at a preferred temperature of 1280°C and having an atmosphere containing O.5% oxygen by volume for reducing the formation of sticky scale for preventing rolled-in scale in the finished product;

(j) the reheated slabs are hot rolled into strips and coils of size 5 to 10mm x 1510mm in a hot strip mill provided with lamilar water cooling arrangement maintaining the finishing temperature preferably at 870 + 10°C and the coiling temperature preferably at 640 + 1O°C during rolling for producing relatively fine grain steel of increased yield and ultimate strength with enhanced weldability;

(k) the coils are allowed to cool to the ambient temperature in natural air.

The properties of the steel plates produced are tested. The test results along with the specified minimum values are presented in Table I from which it is noted that the yield strength, ultimate tensile strength and elongation % at break of the product are each appreciably higher than the corresponding minimum specified values.

Extensive shearing, bending and welding operations performed on the steel produced in the invented process in a plant for manufacturing 'Louver Dampers' and like articles have proved the satisfactory end use performance of the product. The corrosion resistance of the steel plates has been found to be 4 to 5 times higher than that of the carbon structural steel*

	—  6  —

Table I

-7-

Test Results and Specified Minimum Values of the properties of the Steel Produced.

We Claim :-

1.  An improved process lor producing weldable quality steel of increased yield strength and corrosion resistance, suitable for construction of bridges and buildings,  characterised in that the process comprises the following steps in sequences

(a)	producing primary steel of minimum sulphur content

0.04 % by weight in a L.D.  converter of  Basic Oxygen Furnace

(BOP);

(b)	tapping the molten primary steel into a pre-heated

ladle with addition of ferro-alloys like low- and high-carbon

ferro-manganese,  ferro-silicon,  ferro-vanadium and silicon-

manganese, and alloying metals like Nickel,  Copper and Aluminium

to the extant of 4 to 5%  by weight and in proportion required

to produce molten steel of composition (by weight %): C-0.08 to

0.15,  Mn-0.80 to 1.25,  S-0.03 max.,  P-0.03 max.,  Si-0.32 to

0.60,  Cr-0.42 to 0,65,  Ni-0.20 to 0,30,  Cu-0,25 to 0.40,  Y-0.02

to 0.06 and Fe- the balance;

(c)	casting the molten steel into ingots in moulds with

addition of known misch metal in required quantity to the molten

steel during teeming thereof into the moulds;

(d)	soaking the ingots in soaking pits at 1320°C for 6 to 8

hours;

(e)	hot rolling the ingots into slabs of size 150/160 mm x

1490 mm , followed by hot shearing,  cooling in stacks and scarfing

thereof;

(f)	reheating the slabs to 1280°C in an atmosphere

 containing 0.5% oxygen by volume; and

-  8  -

(g)  finish rolling the slabs at 870 + 10°C,  followed by coiling thereof at 640 + 10°C.

2.	The process as claimed in claim 1,  wherein the primary

steel is produced in a L.D.  converter of 60 tome capacity,

lined with basic refractories,  by blowing oxygen of 99.50% purity

into the converter and double deslagging of the molten steel.

3.	The process as claimed in claim 1  or 2,  wherein the

ferro-alloys and alloying metals are added to the molten steel

during filling of the ladle with the molten steel from one-

third to two-third of the height of the ladle,

4.  The process as claimed in any preceding claim, wherein the misch metal is added at the  rate of 1.5 kg per tonne of the steel produced.

5.  The process as claimed in any preceding claim, wherein the ingots are cast in moulds of 12.5 tonne capacity, the top part of which is kept hot during solidification of the ingots therein.

6.  The process as claimed in any preceding claim, wherein the ingots are soaked in soaking pits at a temperature of 1320°C for 7 hours.

7.	The process as claimed in claim 6,  wherein the ingots

are soaked in soaking pits which are lined with ceramic fibre,

of recuperative type and heated with side burners provided

therein.

8.	The process as claimed in claim 7,  wherein the burners

are supplied with either mixed gases from blast furnaces and coke

ovens  or with gases from coke ovens alone,  of calorific value

400 K cal/NM3.

-  9  -

9.  The process as claimed in any preceding claim, wherein the soaked ingots are hot rolled into slabs in a slabbing mill provided with two rolls each of diameter 1200 mm and, two manipulators disposed one on each side of the slabs for positioning of the slabs on the stand therefor.

-  10  -

10.  The process as claimed in any preceding claim, wherein the re-heated slabs are rolled into coils in a hot strip mill provided with lamilar water cooling arrangenent.

An improved process for producing weldable quality steel of increased yield strength and corrosion resistance, suitable for construction of bridges and buildings,  characterised in that the process comprises the following steps in sequence :

(a)	producing primary steel of minimum sulphur content

0.04% by weight in a L.D.  converter of Basic Oxygen France (BOF);

(b)	tapping the molten primary steel into a pre-heated

ladle with addition of ferro-alloys like low- and high-carbon

ferro-manganese,  ferro-silicon,  ferro-vanadium and silicon-

manganese,  and alloying metals like Nickel,  Copper and Aluminium

to the extent of 4 to 5% by weight and in proportion required to

produce molten steel of composition (by weight %):  C-0.08 to

0.15,  Mn-0.80 to 1.25,  S-0.03 max.,  P-0.03 max.,  Si-0.32 to 0.60,

Cr-0.42  to 0.65,  Ni-0.20 to 0.30,  Cu-0.25 to 0.40,  V-0.02 to 0.06

and Fe- the balance;

(c)	casting the molten steel into ingots in moulds with

addition of known misch metal in required quantity to the molten

steel  during teeming thereof into the moulds;

(d)	soaking the ingots in soaking pits at 1320°C for

6 to 8 hours;

(e)	hot rolling the ingots into slabs of size 150/160 mm x

1490 mm  followed by hot shearing,  cooling in stacks and scarf in

thereof;

(f)	reheating the slabs to 1280°C in an atmosphere

containing 0.5% oxygen by volume;  and

(g)	finish rolling the slabs at 870 ± 10°C,  followed by

coiling thereof at 640 + 10°C.

Documents:

				02324-cal-1997-abstract.pdf

				02324-cal-1997-assignment.pdf

				02324-cal-1997-claims.pdf

				02324-cal-1997-correspondence.pdf

				02324-cal-1997-description(complete).pdf

				02324-cal-1997-drawings.pdf

				02324-cal-1997-form-1.pdf

				02324-cal-1997-form-2.pdf

				02324-cal-1997-form-3.pdf

				02324-cal-1997-letters patent.pdf

				02324-cal-1997-p.a.pdf

« Previous Patent

Next Patent »

Patent Number	202601	

Indian Patent Application Number	2324/CAL/1997	

PG Journal Number	09/2007	

Publication Date	02-Mar-2007	

Grant Date	02-Mar-2007	

Date of Filing	09-Dec-1997	

Name of Patentee	STEEL AUTHORITY OF INDIA LIMITED	

Applicant Address	CENTER FOR IRON AND STEEL,AT ISPAT BHAWAN, LODHI ROAD, NEW DELHI-110003	

Inventors:

#	Inventor's Name	Inventor's Address	

1	MADAN LAL NARULA	RDCIS/SAIL,DORANDA,RANCHI-834002.	

2	ATUL SAXENA	RDCIS/SAIL,DORANDA,RANCHI-834002.	

3	BALBIR SINGH	RDCIS/SAIL,DORANDA,RANCHI-834002.	

4	SANAK MISHRA	RDCIS/SAIL,DORANDA,RANCHI-834002.	

PCT International Classification Number	C22C 38/02	

PCT International Application Number	N/A	

PCT International Filing date		

PCT Conventions:

#	PCT Application Number	Date of Convention	Priority Country	

1			NA	

© All Indian Patents, 2013-2021.

  Patent data available in the public domain from Indian Patents Office, Department of Industrial Policy and Promotions, Ministry of Commerce and Industry, Government of India.
