Repository: anandvc/allindianpatents

File: patents/202609-operation-of-droplet-deposition-apparatus.html
Indian Patents. 202609:OPERATION OF DROPLET DEPOSITION APPARATUS

Indian Patents

Recently Granted Patents

  Recently Published Patents

Title of Invention	OPERATION OF DROPLET DEPOSITION APPARATUS

Abstract	Method of operating an inkjet printftead for printing on a substrate; the printhead having a chamber communicating with a nozzle for ejection of ink droplets and with a supply of ink; the printhead farther comprising electrically actuable means associated with the chamber and actuable a plurality of times in accordance with print tone daes, thereby to eject a corresponding number of droplets to form a printed dot of appropriate tone on the substrate; the method comprising the steps of applying a plurality of electrical signals to the electrically actuable means in accordance with the print tone data, the time delay between application of successive signals being such that any variation in the average velocity at which correspond ing droplets travel to the substrate to form said printed dot remains below thai which would lead to defects in the printed image detectable by the naked eye, regardless of the number of said droplets ejected to form said printed, dot.	

Full Text	WO 99/41084	PCT/GB99/O0450

Operation of Droplet Deposition Apparatus

The present invention relates to methods of operating droplet deposition apparatus, in particular an InkJet printhead, comprising a chamber communicating with a nozzle for ejection of ink droplets and with a supply of ink, the printhead further comprising electrically actuable means associated with the chamber and actuable a plurality of times to eject a corresponding number of droplets. In particular, it relates to a printhead in which the chamber is a channel having associated with it means for varying the volume of the channel in response to an electrical signal.

Such apparatus is known, for example, from W095/2501 1, US-A-5 227 813 and EP-A-0 422 870 (all incorporated herein by reference) and in which the channels are separated one from the next by side walls which extend in the lengthwise direction of the channels. In response to electrical signals, the channel walls are displaceable transverse to the channel axis. This in turn generates acoustic waves that travel along the channel axis, causing droplet ejection as is well-known in the art.

The last of the aforementioned documents discloses the concept of "multipulse greyscale printing": firing a variable number of ink droplets from a single channel within a short period of time, the resulting "packet" of droplets merging in flight and/or on the paper to form a correspondingly variable-size printed dot on the paper. ^l&eftsWn from the aforementioned EP-A-0 422 870 and illustrates diagrammaticaily droplet ejection from ten neighbouring printhead channels ejecting varying numbers (64,60,55,40,etc.) of droplets. The regular spacing of successive droplets ejected from any one channel indicates that the ejection velocity of successive droplets is constant. It will also be noted that this spacing is the same for channels ejecting a high number of droplets as for channels ejecting a low number of droplets.

In the course of experiment, two deviations from the behaviour described in EP-A-0 422 870 have been discovered.

The first finding is that the first droplet to be ejected from a given channel is slowed by air resistance and may find itself hit from behind by subsequent droplets in the packet travelling in its slipstream and therefore subject to less air drag. First and subsequent droplets of the packet may then merge to form a single, large drop.

1

WO 99/41084

The second finding is that the velocity of such a single, large drop will vary depending on the total number of droplets in the packet that are ejected in one go from a given channel.

A third finding relates to three-cycle operation of the printhead - described, for example in EP-A-0 376 532 -. in which successive channels in a printhead are alternately assigned to one of three groups. Each group is enabled in turn, with enabled channels ejecting a packet of one or more droplets in accordance with incoming print data as described above. It has been discovered that the velocity of the single, large drop formed by the merging of such droplets will vary depending on whether the adjacent channel in the same group is also being operated (i.e. 1 in 3 channels) or whether only the next-but-one channel in the same group is being operated (i.e. 1 in 6 channels).

The variations in velocity outlined above can give rise to significant dot placement errors which, although a known problem per se, can be particularly critical in printheads operating in the multipulse grayscale mode explained above. Here the present inventors have established that a placement error between two or more printed dots that is above one quarter of a pixel pitch can lead to print defects, that are detectable by the naked eye. Since multipulse greyscale printheads typically operate at a printing pitch of 360 dots per inch and minimum substrate speeds, packet firing frequencies and printhead-substrate separations of 5 m/s, 5kHz and 1 mm respectively, this places an upper limit of 1.25 m/s on the acceptable variation in speed between the droplets that go to form any two adjacent printed dots.

The  present  invention  has  as  an  objective  the  avoidance  of  the aforementioned dot placement errors when generated by the phenomena described above and will now be described by way of example by reference to the accompanying diagrams, of which:

Figure 2 illustrates variation in droplet velocity with total waveform duration; Figure 3a illustrates the waveform used in obtaining the results of figure 2; Figure 3b illustrates the application of a number of the waveforms of figure 3 in succession;

Figure 4  illustrates variation  in  droplet velocity with the  duration of waveform expansion period;

Figure 5 illustrates an actuating waveform according to the present invention Figure 6 illustrates variation in droplet velocity with duration of waveform dwell period;

2

WO 99/41084	PCT/GB99/00450

Figure 2 illustrates the variation in drop velocity with total duration T of a draw-reinforce-release (DRR) waveform applied repeatedly to the channel of a printhead of the kind mentioned above to generate a packet of droplets. Such a waveform . well known in the art. is illustrated in figure 3a which shows a graph of voltage against time, and places a printhead channel initially in an expanded condition (a "draw" as at E), subsequently switches to a contracted condition (a "reinforce" as at RF) and then "releases" (as at RL) the channel back to its original, non-actuated, rest condition. As shown in figure 3a, the draw and reinforce periods of the waveform used to obtain figure 2 are equal and repetition of the waveform results in the ejection of one droplet.

Figure 3b depicts as a graph of voltage against time, the application of the waveform several times in immediate succession so as to eject several droplets ("droplets per dot" or "dpd") from a channel so as to form a correspondingly sized dot on the paper. It will be appreciated that this step is repeated for each channel every time the group to which it belongs is enabled and the incoming print data is such that it is required to print a dot. In the experiment used to obtain the data shown in figure 2, channels were repeatedly enabled - and dots were printed - at a frequency of 60Hz.

As explained above, the droplets in a packet ejected from a channel may all merge in flight to form a single, large drop that hits the substrate to be printed. Alternatively, all droplet merging may take place at the substrate. In a third regime, all the droplets in a packet merge in flight with the exception of the first droplet of the packet which travels ahead of the large, merged drop.

Figure 2 does not distinguish between these various modes, instead indicating the velocity of the first drop(let) to hit the substrate as measured at the substrate. It will be seen that the application of a single DRR waveform (1 dpd) of around 4.5 us duration (to eject a single droplet) will result in a velocity of approximately 12m/s per second if only alternate channels in a group are fired (1 in 6 operation) whereas a velocity of around 14 m/s results if every channel in a group is fired (1 in 3 operation). However, applying the same waveform seven times in immediate succession (7 dpd) so as to eject seven droplets results in a velocity of around 37 m/s when operated "1 in 3" and a velocity of around 25 m/s when operated "1 in 6".

It has been discovered that there are certain advantageous values of total waveform duration T at which the aforementioned variation in velocity is much reduced. In the case of Fig. 2, it will be seen that by operating a printhead with a

3

WO 99/4 J 084	PCT/GB99/00450

waveform of approximately 3.8 us duration, the velocity remains fairly constant at

around 12 m/s regardless of the number of droplets ejected in one go or the firing/non-firing status of adjacent channels in the same group. Similarly, operation with a waveform of around 7.5us or greater will result in a fairly constant velocity although, at only 4 m/s, this is less desirable since a droplet ejection velocity of at least 5 m/s, and preferably at least 7 m/s, has been found necessary for acceptable print quality. Furthermore, greater values of T also result in a greater waveform duration overall and a correspondingly lower dot printing rate.

Figure 2 was obtained using a printhead of the kind disclosed in the aforementioned W095/2501 1 and having a resonant frequency of approximately 250kHz, equivalent to a period of resonance of approximately 4us. This is reflected in the "1 in 3 / 1 dpd" trace of figure 2 which shows a resonant peak in the velocity, U, of droplets ejected from the printhead when the period of the actuating waveform is equal to 4us, corresponding in turn to compression and expansion elements of the actuating waveform each being equal to 2\xs. As explained in W095/2501 1, such a resonant period has in the past been considered as being equal to twice the ratio of closed channel length (L) to the velocity of pressure waves in the ink (c). Consequently, the notation L/c is used hereinafter to denote half the resonant period and, so expressed, the advantageous values referred to above are 1.9L/c and > 3.75L/C respectively.

It should be noted that at 2u.s, this half resonant period is significantly shorter than in similar printheads designed to eject a single ink droplet in any one droplet ejection period - so-called "binary" printing - in which require a greater channel length L to achieve the necessary greater droplet volume. The corresponding reduction in maximum droplet ejection frequency is offset by the fact that only one -rather than a plurality - of drops need be ejected to form the printed dot on the substrate. In contrast, "multipulse grayscale" operation - in which a plurality of droplets form the printed dot - typically requires a printhead in which the half resonant period has a value not exceeding 5 us, preferably not exceeding 2.5 us, in order that sufficiently high repetition frequencies and, secondarily, sufficiently low droplet volumes can be achieved.

Whilst the aforementioned advantageous values of waveform duration will vary with printhead design, actuation waveform and dot printing frequency, the manner in which they are determined - namely from a graph of the kind shown in figure 2 - will remain the same. The same holds for the value of resonant period for a

4

WO 99/41084	PCT/GB99/0O450

printhead. For various values of actuation waveform duration T, velocity data U is obtained either from analysis of the landing positions of ejected droplets on a substrate moving at a known speed or - preferably - by observation of droplet ejection stroboscopicalJy under a microscope. It will be appreciated that both methods give an indication of the average velocity of the droplet in the course of its journey between nozzle and substrate.

As mentioned above, the "DRR" waveform shown in figure 3a need not necessarily have channel contraction and expansion elements that are equal in duration and/or amplitude. Indeed, it is believed that the duration of the expansion element of the waveform may have more influence on the behaviour discussed above than the duration of the actuation waveform as a whole.

Figure 4 illustrates the variation with increasing expansion period duration (DR) of the peak-to-peak waveform amplitude (V) necessary to achieve a droplet ejection velocity (U) of 5 m/s. As with figure 2, the printhead was of the kind disclosed in W095/25011 and having a resonant period, 2L/c, of approximately 4.4fis.

It will be seen that at values of expansion period duration (DR) of around 2.5us and 4.5fis, different values of waveform amplitude V are necessary depending on the droplet firing regime. In the case of DR-2.5us, a peak-to-peak waveform amplitude (V) of only 2? volts is required when applying the waveform seven times in immediate succession so as to eject seven droplets (7 drops per dot (dpd)) from one in every three channels ("1 in 3" operation) in multipulse grayscale printing mode. In contrast, a value of V=32 volts is necessary to achieve the same droplet ejection velocity when applying the waveform only once so as to eject a single droplet (1 drop per dot (dpd)) from one in every six channels ("1 in 6" operation).

In practice, variation of waveform amplitude with droplet firing regime would require complex - and thus expensive - control electronics. The alternative solution of a constant waveform amplitude, whilst simpler and cheaper to implement, would give rise to variations in droplet ejection velocity and consequential droplet placement errors as discussed above.

The present inventors have discovered, however, that there are values of expansion period duration (DR) at which the droplet ejection velocity remains substantially constant regardless of the droplet firing regime. Operation in such ranges allows waveforms of constant amplitude to be used regardless of operating regime and therefore without the risk of droplet placement errors.

5

WO 99/41084	PCT/GB99/00450

In the case of figure 4, for example, such constant behavior occurs with values of DR in the approximate ranges 1.8us - 2.2US, with particularly close agreement between velocities being achieved at around 2.2ns, and in the range 3.0us - 3.6us, particularly 3.4us. Expressed in terms of half resonant period, L/c, these ranges are approximately 0.8L/c - l.OL/c, particularly 1 L/c, and 1.4L/c - 1.6L/c} particularly 1.5L/c, Operation in the lower rather than the higher range gives a lower overall waveform duration which in turn allows a higher waveform repetition frequency. The lower operating voltage for a given droplet speed in the l.S^s - 2.2f^s range also gives rise to correspondingly lower heat generation in the piezoelectric material of the printhead actuator walls. For these reasons, operation in the lower range is to be preferred.

It should be appreciated that printhead characteristics obtained for a constant droplet ejection velocity (U), as shown in figure 4, will include consistent fluid dynamic effects such as nozzle and ink inlet impedance which are themselves known, for example, from W092/12014 incorporated herein by reference. The characteristics will incorporate viscosity variations, however, brought about by a variation in heating of the ink by the piezoelectric material of the printhead with variation in waveform amplitude (V). Piezoelectric heating of ink in a printhead is explained in W097/35I 67, incorporated herein by reference, and consequently will not be discussed in further detail here.

Conversely, printhead characteristics of the kind shown in figure 2 and obtained for a constant waveform amplitude (V) will include consistent heating effects at the expense of varying fluid dynamic effects. It will be appreciated, however, that at those operating conditions according to the present invention whereby waveform amplitude and droplet ejection velocity remain constant regardless of operating regime, fluid dynamic and piezoelectric heating effects will also remain constant. Consequently either type of characteristic is suitable in determining operating conditions according to the present invention.

Figure 5 illustrates the actuating waveform used in obtaining the characteristics of figure 4, with actuating voltage magnitude being indicated on the ordinate and normalised time on the abscissa. At "C" is indicated the channel expansion period, the duration (DR) of which is varied to obtain the characteristics of figure 6. There follows substantially immediately thereafter a channel contraction period "X" of duration of 2DR, followed by a period "D" of duration 0.5DR in which the channel dwells in a condition in which it is neither contracted nor

6

WO 99/41084	PCT/GB99/00450

expanded. Following the dwell period, the waveform can be repeated as appropriate to eject further droplets. Such a waveform has been found to be particularly effective in ejecting multiple droplets to form a single, variable-size dot on a substrate without simultaneously causing the ejection of unwanted droplets (so-called "accidentals") from neighbouring channels.

Accordingly, a first aspect of the present invention consists in a method of operating droplet deposition apparatus, the apparatus comprising a channel communicating with a nozzle for droplet ejection and with a supply of droplet fluid; there being associated with the channel means for varying the volume of the channel in response to an electrical signal; the method comprising the steps of: applying a signal having a first part to hold the volume of said channel in an increased state for a first time period and a second part to hold the volume of said channel in a decreased state for a second time period substantially immediately following said first time period, and repeatedly applying said signal with a time delay between successive signals equal to substantially half of said first time period.

Furthermore, waveforms of this kind having a particular value of dwell time have been found to be effective in reducing the difference in velocity between single droplet (1 dpd) and multiple droplet (e.g. 7 dpd) operation to below the level necessary for acceptable image quality.

Thus a second aspect of the present invention consists in a method of operating an inkjet printhead for printing on a substrate; the printhead having a chamber communicating with a nozzle for ejection of ink droplets and with a supply of ink; the printhead further comprising electrically actuable means associated with the chamber and actuable a plurality of times in accordance with print tone data, thereby to eject a corresponding number of droplets to form a printed dot of appropriate tone on the substrate; the method comprising the steps of: applying a plurality of electrical signals to the electrically actuable means in accordance with the print tone data, the time delay between application of successive signals being such that any variation in the average velocity at which corresponding droplets travel to the substrate to form said printed dot remains below that which would lead to defects in the printed image detectable by the naked eye, regardless of the number of said droplets ejected to form said printed dot

The present inventors have found that with the aid of suitable experiments covering a range of dwell times, a dwell time value can be found at which the average velocity of the droplets in a packet remains within a narrow band, regardless

7

WO 99/41084	PCT/GB99/00450

of the number of droplets in that packet. As a result, any variation in the average velocity that does take place between droplet packets of varying size will be less than that which would otherwise give rise to defects in the printed image detectable by the naked eye as explained earlier.

Preferred embodiments of both aspects of the invention are set out in the description and dependent claims. The invention also comprises droplet deposition apparatus and drive circuit means adapted to operate according to these claims.

Figure 6 illustrates the results of an experiment of the kind referred to above, the variation in average droplet velocity, U} being plotted against variation in the length of the dwell period D of a waveform of the kind shown in figure 5. The length of D is expressed as a traction of the length DR of the expansion period C which, in the present example, has a length of 2.2us and is equal to half the resonant period. Compression period X is twice the length of C, as shown in figure 5.

It will be seen that the waveform of the kind described above in which the dwell time is equal to 0.5DR results in a separation of only 0.7m/s between a maximum velocity of approximately 6.7m/ss corresponding to a packet of 7 droplets, and a minimum velocity of 6 m/s corresponding to a packet of two droplets. This is little over half of the allowable difference of 1.25 m/s mentioned above. It is also evident from figure 8 that it would be possible to reduce the dwell time to 0.45DR before exceeding the 1.25 m/s limit on velocity difference mentioned earlier, resulting in a shorter - and therefore faster - overall waveform. It is also possible to increase the dwell time a similar amount above 0.5 DR - to a dwell time of 0,55 -without any significant deleterious effects. Indeed, the slower rate of increase in velocity difference with dwell time at values of dwell above 0.5DR means that the 1.25 m/s limit is reached at values of DR around 0.85. A waveform incorporating such a dwell period would only have approximately 90% of the speed of a waveform incorporating a 0.45 DR dwell period, however, and is consequently less desirable.

The results of figures 4 and 6 were obtained using a waveform of the kind shown in figure 5 having an amplitude in the region of 40V. It will be appreciated, however, that constraints elsewhere in the system may result in a somewhat altered waveform being applied in practice. In particular, rise times in the drive circuitry may result in waveform edges having a greater slope than illustrated in figure 5 or in a slight dwell time between application of expansion and contraction signals. In the latter case, any dwell time will be significantly less than the dwell time between signals.

S

WO 99/41084	PCT/GB99/00450

In addition to having a half resonant period of approximately 4.4u.s, the printhead used to obtain the results of figures 4 and 6 also had a nozzle outlet diameter of 25^m and employed a hydrocarbon ink of the kind disclosed in W096/24642. Other parameters were typical, for example as disclosed in the EP 0 609 080, EP 0 61! 154, EP 0 611 655 and EP 0 612 623. It will be appreciated, however, that experiments of the kind mentioned in regard to figure 6 can be performed with any printhead and suitable values of dwell period thereby established.

Whilst specific reference has been made to the apparatus described in WO95/25011 and other documents referred to above, the present invention is considered to be applicable to any printhead employing channels having displaceable side walls. Moreover, some of the advantages set forth above can be enjoyed by applying the present invention to drop-on-demand ink jet apparatus employing other electrically actuable means to eject droplets.

9

WO 99/41084	PCT/GB99/00450

V&  Claims^

1. Method of operating an inkjet printhead for printing on a substrate; the printhead having a chamber communicating with a nozzle for ejection of ink droplets and with a supply of ink;

the printhead	having eiectricaliy actuable means associated with the

chamber and actuable a plurality of times in accordance with print tone data, thereby to eject a corresponding number of droplets to form a printed dot of appropriate tone on the substrate;

the method characterized by the steps of:

applying a plurality of electrical signals to the electrically actuable means in accordance with the print tone data, the time delay between application of successive signals being such that any variation in the average velocity at which corresponding droplets travel to the substrate to form said printed dot remains below that which would lead to defects in the printed image detectable by the naked eye, regardless of the number of said droplets ejected to form said printed dot.

2.	Method as claimed in claim 1, wherein the time delay between application of

successive signals is such that the average velocity at which corresponding droplets

travel to the substrate does not vary by more than 1.25 m/s.

3.	Method as claimed in claim 2, wherein said average velocity does not vary

by more than 0.7 m/s.

4.	Method as claimed in any previous claim, wherein said electrically actuable

means are adapted to vary the volume of the chamber, thereby to effect droplet

ejection.

5.	Method as claimed in claim 4, wherein said signal comprises a first part to

hold the volume of said chamber in an increased state for a first time period and a

second part to hold the volume of said chamber in a decreased state for a second

time period substantially immediately following said first time period.

6.	Method  as claimed in claim 5, wherein said time delay  is equal to

substantially half of said first time period.

10

WO 99/4I084	PCT/GB99/00450

7.	Method as claimed in claim 6, wherein the ratio of said time delay to said

first period is greater than or equal to 0.45.

8.	Method as claimed in claim 6 or 7, wherein the ratio of said time delay to

said first period is less than 0.85.

9.	Method as claimed in claim 8, wherein the ratio of said time delay to said

first period is equal to or less than 0.55.

10.	Method as claimed in any previous claim, wherein said chamber is a channel.

11.	Method as claimed in claim 10, wherein said first time period is equal to the

half resonant period of said channel,

12.	Method as claimed in claim 11, wherein the half resonant period is less than

or equal to 5ns.

13.	Method as claimed in claim  12, wherein the half resonant period  is

substantially equal to 2.2us.

14.	Method as claimed in any of claims 5 to 13, wherein said second time period

is substantially equal to twice said first time period.

15.	Method as claimed in any previous claim and wherein the printhead has an

array of said chambers; the method comprising the steps of:

applying said one or more electrical signals at a frequency such that the velocity of the corresponding ejected droplet is both substantially independent of whether or not chambers in the vicinity of said selected chamber are similarly actuated to effect drop ejection simultaneously with drop ejection from said selected chamber and substantially independent of the number of droplets to be ejected in accordance with the print tone data.

16.	Method as claimed in claim 15, wherein successive chambers in the array are

regularly assigned to groups such that a chamber belonging to any one group is 35

bounded on either side by chambers belonging to at least one other group;

11

WO 99/41084

the groups of chambers being sequentially enabled for actuation in successive periods;

and wherein said one or more electrical signals are applied at a frequency such that the velocity of the corresponding ejected droplet is both substantially independent of whether or not those chambers belonging to the same group as the selected chamber and which are located nearest in the array to said selected chamber are similarly actuated to effect droplet ejection simultaneously with drop ejection from the selected channel, and substantially independent of the number of droplets to be ejected in accordance with the print tone data.

17.	Method as claimed in any previous claim and wherein the printhead has an

array of said chambers; the method characterized by the steps of:

applying a plurality of electrical signals to the electrically actuable means of a selected chamber in accordance with the print tone data, each electrical signal being held at a given non-zero level for a period, the duration of the period being such that the velocity of the corresponding ejected droplet is both substantially independent of whether or not channels in the vicinity of said selected channel are similarly actuated to effect drop ejection simultaneously with drop ejection from said selected channel, and substantially independent of the number of droplets to be ejected in accordance with the print tone data.

18.	Method as claimed in claim 17, wherein successive chambers in the array are

regularly assigned to groups such that a chamber belonging to any one group is

bounded on either side by chambers belonging to at least one other group; the

groups of chambers being sequentially enabled for actuation in successive periods;

each electrical signal being held at a given non-zero level for a period, the duration

of the period being chosen such that the velocity of the corresponding ejected

droplet is both substantially independent of whether or not those channels belonging

to the same group as the selected channel and which are located nearest in the array

to  said  selected  channel  are  similarly  actuated  to  effect  droplet  ejection

simultaneously with drop ejection from the selected channel, and substantially

independent of the number of droplets to be ejected in accordance with the print tone

data.

19.	Method of operating droplet deposition apparatus,

12

WO 99/4 i 084	PCT/GB99/00450

the apparatus comprising a channel communicating with a nozzle for droplet

ejection and with a supply of droplet fluid;

there being associated with the channel means for varying the volume of the

channel in response to an electrical signal;

the method characterized by the steps of:

applying a signal having a first part to hold the volume of said channel in an

increased state for a first time period and a second part to hold the volume of said

channel in a decreased state for a second time period substantially immediately

following said first time period,

and repeatedly applying said signal with a time delay between successive signals

equal to substantially half of said first time period.

20.	Method as claimed in claim 19, wherein the ratio of said time delay to said

first period is greater than or equal to 0.45.

21.	Method as claimed in claim 19 or 20, wherein the ratio of said time delay to

said first period is less than 0,85,

22.	Method as claimed in claim 21, wherein the ratio of said time delay to said

first period is equal to or less than 0.55.

23.	Method as claimed in any of claims 19 to 22, wherein said first time period is

equal to the half resonant period of said channel.

24.	Method as claimed in claim 23, wherein the half resonant period is less than

or equal to 5us.

25.	Method as claimed in claim 24, wherein the half resonant period is

substantially equal to 2.2us.

26.	Method as claimed in any of claims 19 to 25, wherein said second time

period is substantially equal to twice said first time period.

27.	Method as claimed in any of claims 19 to 26 and wherein the printhead has

an array of said chambers; the method comprising the steps of:

13

WO 99/41084	PCT/GB99/00450

applying said signal a plurality of times in accordance with print tone data, thereby to eject a corresponding number of droplets from a selected chamber to form a printed dot of appropriate tone on the substrate;

said signal being repeated at such a frequency that the velocity of each ejected droplet remain both substantially independent of whether or not chambers in the vicinity of said selected chamber are similarly actuated to effect drop ejection simultaneously with drop ejection from said selected chamber and substantially independent of the number of droplets to be ejected in accordance with the print tone data,

28.	Method as claimed in claim 27, wherein successive chambers in the array are

regularly assigned to groups such that a chamber belonging to any one group is

bounded on either side by chambers belonging to at least one other group, the groups

of chambers being sequentially enabled for actuation in successive periods;

wherein signals are applied to said selected chamber at a frequency such that the velocity of the corresponding ejected droplet is both substantially independent of whether or not those chambers belonging to the same group as the selected chamber and which are located nearest in the array to said selected chamber are similarly actuated to effect droplet ejection simultaneously with drop ejection from the selected channel, and substantially independent of the number of droplets to be ejected in accordance with the print tone data.

29.	Method as claimed in any of claims 19 to 26 and wherein the printhead has

an array of said chambers; the method comprising the steps of:

applying said first part of said signal to the means of a selected chamber for such a time period that the velocity of the corresponding ejected droplet is both substantially independent of whether or not channels in the vicinity of said selected channel are similarly actuated to effect drop ejection simultaneously with drop ejection from said selected channel, and substantially independent of the number of droplets to be ejected in accordance with the print tone data.

30.	Method as claimed in claim 29, wherein successive chambers in the array are

regularly assigned to groups such that a chamber belonging to any one group is

bounded on either side by chambers belonging to at least one other group; the groups

of chambers being sequentially enabled for actuation in successive periods;

14

WO 99/41084	PCT/GB99/00450

the method comprising the steps of applying said first part of said signal to the means of a selected chamber for such a time period that the velocity of the corresponding ejected droplet is both substantially independent of whether or not those channels belonging to the same group as the selected channel and which are located nearest in the array to said selected channel are similarly actuated to effect droplet ejection simultaneously with drop ejection from the selected channel, and substantially independent of the number of droplets to be ejected in accordance with the print tone data.

31.	Method as claimed in any previous claim, wherein the means for varying the

volume of the channel acts to displace a wall of said channel.

32.	Method as claimed in claim 31, wherein said wall of said channel is

displaceable transversely to said channel axis.

33.	Method as claimed in claim 32, wherein said displaceable channel wall

separates two adjacent channels.

34.	Method as claimed in any of claims 31 to 33, wherein said means for varying

the volume of the effects droplet ejection by means of acoustic waves in the

droplet fluid,

35.	Method as claimed in claim 34, wherein said acoustic waves travel along the

axis of the channel.

36.	An inkjet printhead for printing on a substrate, the printhead having an array

of channels, a series of nozzles which communicate respectively with said channels

for ejection of droplets therefrom, connection means for connecting the channels with

a source of ink, electrically actuable means associated with each channel for ejecting

droplets in response to electrical signals; and

a drive circuit for applying the electrical signals one or a plurality of times in accordance with print tone data, thereby to eject a corresponding number of droplets to form a printed dot of appropriate tone on the substrate, the drive circuit being configured to operate in accordance with any preceding method claim.

37.	A drive circuit for an inkjet printhead for printing on a substrate, the

15

WO 99/41084	PCT/GB99/00450

printhead having an array of channels, a series of nozzles which communicate respectively with said channels for ejection of droplets therefrom, connection means .for connecting the channels with a source of ink, and electrically actuable means associated with each channel for ejecting droplets in response to electrical signals;

and a drive circuit for applying the electrical signals one or a plurality of times in accordance with print tone data, thereby to eject a corresponding number of droplets to form a printed dot of appropriate tone on the substrate, the drive circuit being configured to operate in accordance with any preceding method claim.

16

Method of operating an inkjet printftead for printing on a substrate; the printhead having a chamber communicating with a nozzle for ejection of ink droplets and with a supply of ink; the printhead farther comprising electrically actuable means associated with the chamber and actuable a plurality of times in accordance with print tone daes, thereby to eject a corresponding number of droplets to form a printed dot of appropriate tone on the substrate; the method comprising the steps of applying a plurality of electrical signals to the electrically actuable means in accordance with the print tone data, the time delay between application of successive signals being such that any variation in the average velocity at which correspond ing droplets travel to the substrate to form said printed dot remains below thai which would lead to defects in the printed image detectable by the naked eye, regardless of the number of said droplets ejected to form said printed, dot.	

Documents:

« Previous Patent

Next Patent »

Patent Number	202609	

Indian Patent Application Number	IN/PCT/1999/00053/KOL	

PG Journal Number	09/2007	

Publication Date	02-Mar-2007	

Grant Date	02-Mar-2007	

Date of Filing	12-Oct-1999	

Name of Patentee	XAAR TECHNOLOGY LTD	

Applicant Address	SCIENCE PARK, CAMBRIDGE CB4 OXR	

Inventors:

#	Inventor's Name	Inventor's Address	

1	WEBB LAURA ANNE	56,MIDDLE WATCH SWAVESEY CAMBRIDGE CB4 5 RN	

PCT International Classification Number	B 41 J 2/21	

PCT International Application Number	PCT/GB99/00450	

PCT International Filing date	1999-02-12	

PCT Conventions:

#	PCT Application Number	Date of Convention	Priority Country	

1	9802871.5	1998-02-12	U.K.	

© All Indian Patents, 2013-2021.

  Patent data available in the public domain from Indian Patents Office, Department of Industrial Policy and Promotions, Ministry of Commerce and Industry, Government of India.
