Repository: anandvc/allindianpatents

File: patents/202621-apparatus-for-evaluating-a-performance-of-plasma-polymerized-polymer-layer-using-uv-spectrometer.html
Indian Patents. 202621:APPARATUS FOR EVALUATING A PERFORMANCE OF PLASMA POLYMERIZED POLYMER LAYER USING UV SPECTROMETER

Indian Patents

Recently Granted Patents

  Recently Published Patents

Title of Invention	APPARATUS FOR EVALUATING A PERFORMANCE OF PLASMA POLYMERIZED POLYMER LAYER USING UV SPECTROMETER

Abstract	An apparatus for evaluating a performance of a plasma-polymerized polymer layer using a UV spectrometer comprises polymerizing chamber (1) for forming a polymerized polymer layer on a surface of a substrate by plasma discharging, a UV probe (11) mounted contactless to the polymerized polymer layer formed in the polymerizing chamber and transmitting/receiving UV to and from the polymer layer and a UV spectrometer analyzing a signal inputted from the UV probe. With this apparatus, the characteristic of the surface of the substrate having a polymer layer consecutively polymerized by plasma can be evaluated in a contactless way, and the evaluation can be performed without affecting, the process parameters such as the degree of vacuum within the chamber.	

Full Text	APPARATUS FOR EVALUATING A PERFORMANCE OF

PLASMA-POLYMERIZED POLYMER LAYER USING

UV SPECTROMETER

TECHNICAL F^p

The present invention relates to an apparatus for evaluating a performance of plasma-polymerized polymerized polymer fayer using UV spectrometer.

BACKGROUND ART

Conventionally, in order to modify a surface of a substrate by synthesizing a polymer, an ion implantation or an ion irradiation method using a high energy (scores of keV ~ a few MeV) is used, or a polymer is deposited on a surface of a substrate by using an ion beam sputtering deposition which uses an ion source generating particles of a comparatively low energy (0 ~a few keV), by using a multi-ion beam deposition or by using an ion-assisted deposition.

However, such a method has disadvantages in that it requires a comparatively high energy and a high vacuum state, it is not easy to synthesize polymer and a high cost requires.

Thus, there has been proposed a surface modification method using plasma which is capable of forming polymer on the substrate at a low energy and a low vacuum state.

In this method, a chamber is vacuumized, into which a reactive gas including monomers of a material to be synthesized is introduced, which is

then discharged by a direct current or a high frequency by using a power

l

supply unit. Then, plasma of the reactive gas is generated, of which predetermined ions are moved to the substrate or to an electrode, to synthesize a certain polymer thereon.

At this time, various chemical combinations are made depending on / the type of a reactive gas, a mixed ratio thereof, a direct current/voltage, a high frequency power or a deposition time, etc., so that the surface of the substrate can be modified without affecting the inherent characteristic of the substrate, by depositing polymers having required physical properties such as a surface strength, adhesion/adsorption, a hydrophilicity/hydrophobidty on the surface of a substrate.

Figure 1 shows a schematic view showing the construction of a plasma polymerization apparatus in accordance with a conventional art.

As shown in Figure 1, the plasma polymerization is performed in a polymerizing chamber 1 which includes a gas inlet 7, a gas outlet 8, a vacuum pump 9 and an electrode 3 generating a potential difference for the substrate.

For polymerization, the vacuum pump 9 of the polymerizing chamber 1 is actuated to obtain a desired vacuum degree, a reactive gas is introduced through the gas inlet 7, the substrate 2 is conveyed to a winding chamber 5 by passing an unwinding chamber 4 and a roller 8, during which a voltage is applied to the electrode of the polymerizing chamber 1 to generate a potential difference to the substrate 2. Then, as'the reactive gas is induced to the surface of the substrate 2, plasma is discharged.

When the plasma is discharged, the molecular bonding of the reactive

gases are cut off, and the cut-off bonding and activated positive ions or a

2

negative ions are bonded to form a polymer on the surface of the substrate 2 proceeding between the electrodes.

However, up till now, no method has been proposed to effectively evaluate the performance of a polymer layer polymerized on the surface of the substrate 2 which is consecutively modified and wound in a coil form in the winding chamber 5.

DISCLOSURE OF THE INVENTION

Therefore, an object of the present invention is to provide an apparatus for evaluating a performance of a polymer layer formed on a surface after being consecutively processed without affecting a physical and chemical properties of the polymer layer.

Another object of the present invention is to provide an apparatus for. effectively evaluating a performance of a polymer layer without affecting a process parameter such as a degree of vacuum of a polymerizing chamber.

In order to achieve the above objectives, there is provided an apparatus for evaluating a performance of a plasma-polymerized polymer layer using a UV spectrometer, comprising: polymerizing chamber for forming a polymerized polymer layer on a surface of a substrate by plasma discharging; a UV probe mounted contactless to the polymerized polymer layer formed in the polymerizing chamber and transmitting/receiving UV to and from the polymer layer; and a UV spectrometer connected through a cable to the UV probe and analyzing a signal inputted from the UV probe.

The UV probe is preferably installed to be sealed from the chamber

3

and installed over a transmission part capable to transmit the UV.

More preferably, the chamber has a hole in which the transmission part is installed to be sealed to the chamber.

Additionally, an UV probe support means for adjusting the level of the UV probe is additionally installed at an outer wall of the chamber.

Moreover, the transmission part is made of crystal or calcium fluoride.

BRIEF DESCRIPTION OF THE ACCOMPANYING DRAWINGS

Figure 1 is a schematic view of a surface modification apparatus using plasma in accordance with a conventional art;

Figure 2 is a schematic view showing the structure of a UV probe as installed in accordance with one embodiment of the present invention; and

Figure 3 is a drawing illustrating the structure of a UV probe and a transmission part as installed in accordance with another embodiment of the present invention, to show an enlarged view of portion "A" of Ftaure 2.

MODE FOR CARRYING OUT THE PREFERRED EMBODIMENTS

The present invention will now be described with reference to accompanying drawings.

The present inventors came to know the fact that a contactless performance evaluation should be made to evaluate a performance of a polymer layer polymerized by using plasma on a surface of a substrate without affecting its physical and chemical properties and the fact that a UV

spectrometer is preferable for a contactiess evaluation, so as to complete the

4

present invention.

In  addition,  the  present  inventors  noted  that,  in  evaluating  a performance of a polymer layer consecutively polymerised on the surface of a substrate, a process parameters such as a degree of vacuum within the polymerizing chamber in which polymerizing a polymer layer is proceeded on the surface of the substrate should be maintained, and conducted a research on a method for evaluating a performance of a polymer layer in a contactless way without affecting the process parameter of the polymerizing chamber, so as to complete the present invention.

Figure 2 is a schematic view showing the structure of an UV probe 11 as installed in accordance with one embodiment of the present invention.

As shown in Figure 2, an UV probe 11 is mounted in a passage between a polymerizing chamber 1 and a winding chamber 5. The UV probe is connected through a cable 13 to an'UV spectrometer 12.

As the UV probe 11 is mounted in such a manner of not contacting the polymer layer formed on the surface of the substrate and transmits/receives UV thereto and therefrom, it does not affect the physical and chemical properties of the polymer layer.

Though the UV probe 11 is mounted in the passage between the polymerizing chamber 1 and the winding chamber 5, the UV probe may be mounted anywhere as long as it can transmit/receive UV to and from the polymer layer after the polymer layer is completely polymerized by plasma.

That is, the UV probe may be mounted at a proper position within the

winding chamber or at an end portion of the polymerizing chamber.

5

In this respect, however, as shown in Figure 2, in case the UV probe is inserted in the passage, incomplete sealing of the UV probe from the chamber not only affects the process parameters such as the degree of vacuum of the plasma polymerizing chamber 1 but also makes it difficult to operate the UV probe 11 installed in the polymerizing chamber.

Figure 3 is a drawing illustrating a UV probe 11 and a transmission part 14 as installed in accordance with another embodiment of the present invention, which solves the problem of the first embodiment, and an enlarged view of portion ' A:| of Figure 2.

That is, the UV probe 11  is installed outside the chamber.  For reference, Figure 3 shows an enlarged view of the portion "A" of Figure 2.

In order to install the UV probe 11, a hole-like structure is formed at the outer wall of the chamber, in front of which a transmission part 1A is installed.

The transmission part 14 is fixed by a transmission part support 16, . and the UV probe 11 is fixed by a UV probe support 15, so that the level of the UV probe 11 can be easily controlled.

That is, as the transmission part 14 is sealed, it does not affect the process parameters such as a degree of vacuum inside the chamber.

Though Figure 3 shows only that the transmission part can be sealed from the chamber by installing the transmission part support 14, but the transmission part may be also formed at the outer wall of the chamber itself. In addition, though Figure 3 shows forming the hole-iike structure at the outer wall of the chamber, as mentioned above, it is also possible to form

the transmission part at the outer wall of the chamber itself. In such case, the

6

UV probe 11 would be installed above the transmission part 14

In this manner, \n the preferred embodiment of the present invention, the performance of the polymerized polymer layer can be evaluated in the contactiess way without affecting the process parameters such as the degree of vacuum within the chamber, and the UV probe can be easily manipulated. in addition, by installing the transmission part, a sensor of the UV probe 11 can be protected.

The  transmission  part  is  made  of  a  material  having  a  good transmissivity  of  ultraviolet  (UV).  Since  the  wavelength  of  the  UV spectrometer ts 200 ~ 900 nm, the transmission part is preferably made of crystal (SiO2) or calcium fluoride (CaF3) which is well transmitted to such wave length.

INDUSTRIAL APPLICABILITY

As so far described, according to the present apparatus for evaluating a performance of a plasma polymerized polymer layer using a UV spectrometer, the characteristic of the surface of the substrate having a polymer layer consecutively polymerized by plasma can be evaluated in a contactiess way, and the evaluation can be performed without affecting the process parameters such as the degree of vacuum inside the chamber.

WE CLAIM:

1.	An apparatus for evaluating a performance of a plasma-polymerized polymer

layer using a UV spectrometer, comprising:

polymerizing chamber for forming a polymerized polymer layer on a surface of a substrate by plasma discharging;

a UV probe mounted contactless to the polymerized polymer layer formed in the polymerizing chamber and transmitting/receiving UV to and from the polymer layer; and

a UV spectrometer connected through a cable to the UV probe and analyzing a signal inputted from the UV probe.

2.	The apparatus as claimed in claim 1, wherein a UV probe is installed to be

sealed from the chamber and installed over a transmission part capable to transmit the

UV.

3.	The apparatus as claimed in claim 2, wherein the chamber has a hole in which

the transmission part is installed to be-sealed to the chamber.

4.	The apparatus as claimed in claim 2, wherein a UV probe support means for

adjusting the level of the UV probe is additionally installed at an outer wall of the

chamber.

5.	The apparatus as claimed in any of claims 2 to 4, wherein the transmission part

is made of crystal or calcium fluoride.

An apparatus for evaluating a performance of a plasma-polymerized polymer layer using a UV spectrometer comprises polymerizing chamber (1) for forming a polymerized polymer layer on a surface of a substrate by plasma discharging, a UV probe (11) mounted contactless to the polymerized polymer layer formed in the polymerizing chamber and transmitting/receiving UV to and from the polymer layer and a UV spectrometer analyzing a signal inputted from the UV probe. With this apparatus, the characteristic of the surface of the substrate having a polymer layer consecutively polymerized by plasma can be evaluated in a contactless way, and the evaluation can be performed without affecting, the process parameters such as the degree of vacuum within the chamber.	

Documents:

« Previous Patent

Next Patent »

Patent Number	202621	

Indian Patent Application Number	IN/PCT/2001/01028/KOL	

PG Journal Number	09/2007	

Publication Date	02-Mar-2007	

Grant Date	02-Mar-2007	

Date of Filing	03-Oct-2001	

Name of Patentee	LG ELECTRONICS INC.	

Applicant Address	20, YOIDO-DONG, YONGDUNGPO-KU, SEOUL REPUBLIC OF KOREA	

Inventors:

#	Inventor's Name	Inventor's Address	

1	KANG, SUNG HEE	LG ELECTRONICS INC. SAENGHWALKAWN H-524, 14-5, KAUM-DONG 641-111 CHANGWON-SHI KYUNGSANGNAM-DO KOREA	

2	LEE HYUN UK	LG DORMITORY A-502, 391-6, KAUMJUNG-DONG 641-111 CHANGWON-SHI KYUNGSANGNAM-DO KOREA	

PCT International Classification Number	H 01 J 37/00	

PCT International Application Number	PCT/KR01/00172	

PCT International Filing date	2001-02-06	

PCT Conventions:

#	PCT Application Number	Date of Convention	Priority Country	

1	2000-5606	2000-02-07	Republic of Korea	

© All Indian Patents, 2013-2021.

  Patent data available in the public domain from Indian Patents Office, Department of Industrial Policy and Promotions, Ministry of Commerce and Industry, Government of India.

File: patents/202699-method-for-producing-a-high-wear-resistance-alloy-and-wear-resistance-cast-iron-based-alloy.html
Indian Patents. 202699:"METHOD FOR PRODUCING A HIGH WEAR RESISTANCE ALLOY AND WEAR RESISTANCE CAST IRON BASED ALLOY"

Indian Patents

Recently Granted Patents

  Recently Published Patents

Title of Invention	"METHOD FOR PRODUCING A HIGH WEAR RESISTANCE ALLOY AND WEAR RESISTANCE CAST IRON BASED ALLOY"

Abstract	A method for producing a high wear resistance alloy comprising the step of melting an existing base cast iron alloy having a known composition and a certain iron (A) and carbon (C) content, characterized in the further steps of: adding carbon to the base cast iron melt in the form of pieces of tungsten carbide (E) for dissolution by diffusion, the tungsten carbide having a strict relation between the tungsten and carbon content; adding chromium (D) to said base alloy melt for controlling the solubility of tungsten carbide in the melt and for providing material for carbide formation, whereas chromium is not dissolved in the tungsten carbide (E); ... -. casting the resulting alloy melt and thereby forming an alloy with an additional precipitated carbide structure comprising chromium and carbon; wherein tungsten is substirutionally dissolved in the lattice structure of said chromium carbide structure, and wherem the, high wear resistance alloy comprises, by weight, 1-4 % carbon, 5-4~0 %, tungsten and 10-40 % chromium, the balance iron and other alloying components.	

Full Text	FORM 2

THE PATENTS ACT,  1970

[39 OF 1970]

COMPLETE SPECIFICATION

[See Section 10; Rule 13]

"METHOD FOR PRODUCING A HIGH WEAR RESISTANCE ALLOY AND WEAR RESISTANCE CAST IRON BASED ALLOY"

We, ProEngCo Tooling AB, a Swedish company of Fabriksvagen 2, SE-24534 Staffanstorp, Sweden,

The following specification particularly describes the nature of the invention and the manner in which it is to be performed:-

The present invention relates to a method for producing a high wear resistance alloy and wear resistance cast iron based alloy.

FIELD OF THE INVENTION

The present invention relates to a wear resistant metal material and a method for producing such a material, in particular a material suitable for use in products such as tools, machine elements; or .similar. jequipmenVdevised to be exposed to abrasive wear or chemical exposure.

BACKGROUND

Tools and machine elements of various kinds are used in a wide range of industries such as manufacturing, pulp, forest and steel industries as well as in different vehicle and defense applications.

Tool materials are usually divided into two groups depending on field of use; material for cutting and material for plastic and punching machining. Of the two fields of use, cutting tools are faced with the highest demands, such as e.g. cutting edge materials. This field of use demands a material with high wear resistance in combination with high toughness at elevated temperatures to obtain asiiigh abrasion resistance as possible for a tool, i.e. high resistance towards, abrasive w6ar.

Known tool materials are inter alia tool-steel, high-speed-steel and various

cemented carbides. Tool-steel is used for simple hand held tools were only a good

edge sharpness is required since the tool-steel requires low temperatures and

■ i  .  -	■ ■  ■

reasonable forces during use.

High-speed-steel is" alloyed steel with fairly high contents of carbon, chromium and tungsten, molybdenum and vanadium and in some cases even cobalt. High-speed-steel has high wear resistance' while maintaining high hardness up to approximately 500°C, depending on the amounts of vanadium and tungsten.

Cemented carbides are the most common tool materia] because of the low production costs and are primarily made of tungsten carbide bonded together by cobalt. By varying the proportions of the constituents cemented carbides with material properties suitable for different areas of application can be obtained. By coating the cemented carbide with e.g. titanium carbide the wear resistance and therefore the tool life can be increased. Attempts to coat cemented carbides with a thin layer of synthetic diamond have also been made. To increase the properties of cemented carbides a material called cermets has been developed, a material with nickel instead of cobalt and titanium carbide or titanium-carbon-nitride instead of tungsten carbide. Cutting tools used for metal cutting have an optimal life span of

negatively and the tool cannot live up to set requirements on surface smoothness and tolerances. The cemented carbide product can thereby be considered to have served its time. Wear mechanisms that affect the life span of a cutting edge are e.g. flank wear and chipping or nicking. Flank wear is a continuous loss of tool material through abrasive and adhesive wear. Chipping or nicking is a crack formation with subsequent fracture of the cutting edge.

Various ceramic materials exist which have good wear resistance and strength at elevated temperatures but have the drawback that they are brittle.

Material wise it has been impossible to manufacture materials with both high wear resistance and combinations of hardness and toughness, hence, compromises have been made. In simple applications the geometrical shape of the tool may for instance be designed in such a way that the tool exhibits acceptable wear resistance and strength.

Previous attempts have been made to design wear a resistant material, like the one suggested by the present invention, in which tungsten and carbon have been added to a white iron alloy. These attempts have however failed on account of the fact that the right proportions between tungsten and carbon, which decides the final properties of the material, are very difficult to obtain. Tungsten as a raw material is also quite expensive, a fact that has limited the development.

A traditional approach for manufacturing tools or other equipment includes the following steps:

Alloy => Casting => Plastic machining => Cutting => Hardening + annealing => Grinding => Finished part

The Japanese patent JP 2301539 discloses a method for manufacturing a

Ni-Cr white iron comprising TiC and TiCN at which a material with high

hardness and wear resistance is obtained.	/

In the European patent application EP 0 380 715 a composite material with high resistance to abrasive wear is disclosed. The composite material contains particles of cemented carbide, of which at least 70% have a grain size in the range of 2-15 mm, as well as white iron. The white iron alloy contains a complex carbide component to which an alloying element is added. Furthermore, the white iron alloy comprises 2.5 to 4.0%> carbon and exhibits a Cr to C relation (Cr%/C%) in the range of 1-12. Furthermore, a way to produce the above mentioned composite is disclosed in the document, comprising the step of casting molten white iron around the cemented carbide particl eS.  \y

In the US patent US 4,365,997 a compound material and a way to produce such a material is disclosed. The compound material contains a metal matrix, which includes cemented carbide grains with a size of between 0.1mm and 5 mm. The metal matrix includes carbon, silicon, manganese, vanadium, chromium, tungsten.

aluminum and iron. The cemented carbide comprises WC, W,C, TiC, TaC or a mixture of these materials. The method for producing the above mentioned compound material is to add grains of cemented carbide to the molten metal matrix. The grains are encapsulated in a polymer-based matrix, which evaporates when the grains are added to the molten metal matrix, and subsequently the molten material solidifies.

Patent application WO 94/11541 announces a method for the manufacture of engineering ferrous metals such as cast iron and steel, which method includes adding to a molten engineering ferrous metal modified carbide particles, in solid state, and thereafter allowing the ferrous metal to solidify. The carbide particles are modified in the sense that they are covered with e.g. iron or a ferrous alloy so that the modified carbide particles receive a density equal to or close to the density of the ferrous metal. This density matching results in a uniform distribution of the carbide particles in the ferrous metal melt.

The Japanese patent JP 59104262 discloses a composite material with an inner steel layer and an outer layer comprising cast iron in which tungsten carbide particles or similar hard carbide particles have been evenly distributed. Furthermore, a method for producing such a material is disclosed. The method includes adding pre-heated carbide particles to molten cast iron and then casting the molten material around a pre-heated steel tube.

SE 185 935 relates to methods for alloying metal melts, predominantly including cast iron. In the document, an alloy, which can contain both chromium and tungsten, is mentioned, but nothing about any carbide structure.  "

EP 57_1_2.1.0 concerns the manufacture of a corrosion resistant alloy based on vanadium carbide. The material is created by e.g. the melting of a powder material.

SE 399 911 concerns the casting in of cemented carbide particles in iron based cast iron alloys. The suggested solutions is not intended to create melting and alloying, even though it is mentioned that alloys between the cast metal and the cemented carbide can occur and that these, generally speaking, are non advantageous. The patent does not describe the substitutional solution of tungsten in a chromium carbide structure.

DE 649 622 describes an alloy, which can contain both tungsten and chromium,' but nothing of the interactions between the two during the formation of carbides.

GB 348 641 describes an alloy, which can contain both tungsten and chromium, but nothing of the interactions between the two during the formation of carbides.

OBJECT OF THE INVENTION

An object of the present invention is to provide a material for use in products or applications subjected to abrasive wear, and in particular a material more resistant to wear than previously known material in an unhardened state, as well as a i  method for producing such a material.

Another object of the invention is to provide a material in which the number of processing steps to finished product can be reduced. Since the number of processing steps to finished part is directly linked to the final cost of the product, the invention presents a cost efficient method to produce a wear resistant and high strength material.

Yet another object of the present invention is to provide a method for reusing worn-out cemented carbide.

SUMMARY OF THE INVENTION

According to the present invention the above mentioned objects are fulfilled by a method for manufacturing a metal material with high wear resistance, characterized by the steps of melting a base metal comprising iron and carbon; adding particles comprising a carbide component to the molten base metal, whereby said particles are dissolved in the base metal melt by way of diffusion; and casting the melt. Preferably the method includes the step of adding a solution limiting alloying component to the melt, which alloying component controls the solubility of the carbide component in the melt. The alloying component is carbide forming, whereby the properties in solid state for carbides based on said alloying component are improved by substitutional solution of said carbide component in the crystal formation for said carbides based on said alloying component (D). The carbide based alloying component (D) is however not soluble in the carbide component (E).

In one embodiment of the invention said particles are waste or surplus products originating from the production of cemented carbide products, which waste or surplus products comprise said carbide component. In a preferred embodiment said particles are added from a piece of worn-out cemented carbide product, comprising said carbide component, e.g. a worn-out cemented carbide cutting tool or a cemented carbide roller. The possibility to use worn-out cemented carbide products follows from the fact that the particles are dissolved by diffusion in the melt, whereby no machining of the particles which are to be added is required, in order to obtain a particular size or surface finish. Consequently, whole cemented carbide tools in size up to 40 mm and above can be added directly into the melt. This is economically advantageous, on the one hand because cemented carbide tools are worn-out quickly and are thus available in abundance, and on the other hand because this requires a minimum of processing steps. Another advantage with the

use of waste or worn-out cemented carbide pieces is that the desired cemented carbide, e.g. WC, comprising tungsten and carbon, already is available in a balanced proportion, since they form molecular pairs in the carbide component.

In the added particles said carbide component is usually included with a grain size 
Before the dissolution of the particle in the melt said carbide component is pretarably bonded in said particle, or piece, by a metal material which gives melting at a lower melting point than the base metal. This material is preferably cobalt, but can also include nickel. The added solution limiting alloying component preferably includes chromium but can also include vanadium or molybdenum, and gives the final alloy an increased corrosion resistance as well as lowering the melting point of the melt in its molten state and lowering its surface tension. The base metal preferably includes stabilizing and supplementing alloying components like Si and Mn and constitutes in one embodiment white cast iron.

In a preferred embodiment of the invention said carbide component consists of tungsten carbide but can also include titanium carbide or niobium carbide. In one embodiment said carbide component is added to the melt in a melting furnace, in an amount of > 5 weieht-% of the final material, and is dissolved therein. In another embodiment said carbide component is added to the molten alloy, so that it comprises 
In one embodiment of the invention an additional alloying component is added to the melt, which additional alloying component facilitates the dissolution of said carbide component in the melt and decreases the carbon affinity. The additional alloying component is easily dissolvable in the molten alloy and does not affect the application properties of the final material. Furthermore, said additional alloying component contributes to an increased ability to anneal the final material by meta-stable states after casting. Preferably said additional alloy includes cobalt or nickel.

The final material is usable for the manufacture of compound materials by die casting or on casting on a core material. During on casting a protective gas or active gas is preferably provided in order to obtain a solution hardening effect. According to the invention, one way to achieve on casting is the use of induction heating of the core material prior to casting, and to carry out the on casting in a shell mould.

A product manufactured by the final material is, according to the present invention, usable in a recycling cycle, in which the product or a part of the product is added and dissolved in a melt of a base metal.

BRIEF DESCRIPTION OF THE DRAWINGS

Preferred embodiments of the present invention are described in detail below with reference to the accompanying drawings, in which:

Fig 1 shows a flow chart of a first method according to the invention.

Fig 2 shows a flow chart of a second method according to the invention, comprising a super inoculation process.

Fig 3 shows the microstructure for one embodiment of the material according to the present invention.

Fig 4 shows a cutting element, which may advantageously be manufactured in the material according to the present invention.

Fig 5 shows a diagram showing the wear resistance for different embodiments of the present invention, as well as for some known materials.

DETAILED DESCRIPTION OF PREFERRED EMBODIMENTS

The method according to the invention for producing a wear resistant and durable material, so-called carbide steel, can be described in the following steps 'figure 1 and 2): 1, Alloying

a.	production of a base alloy; including

-	a base metal containing

•	an alloying component A, such as iron;

•	an alloying component B comprising stabilizing and supplementing alloying components, such as silicon and manganese;

•	an alloying component C, such as carbon;

-	an alloying component D comprising a solution limiting alloying

component, such as chromium, vanadium or molybdenum; and

b.	melting and adding of a carbide component E, such as tungsten carbide,

titanium carbide or niobium, carbide, and possibly adding of an other alloying

component F, such as cobalt or nickel;

8  Casting; and

AMENDED SHEET

4.  Machining.

.1. Alloying

The base material in the method according to the invention is a base metal including iron A, stabilizing and supplementing alloying component B, e.g. silicon and manganese and an alloying component C, e.g. carbon. A base alloy is obtained by complementing the base metal with a solution limiting alloying component D, preferably chromium, but vanadium or molybdenum can be used. The alloying component D should fulfill the following functions:

-	in molten state, to lower the melting point and lower the surface tension of

the base alloy and limit the solubility of other materials in the base alloy;

and

-	in solid state, to be a property enhancing component of the final alloy, the so-

called carbide steel, by the formation of carbides so that carbides with

desired properties are formed, having an electrochemical potential

contributing to corrosion limiting properties.

During the alloying stage alloying component D is devised to limit the solubility and the speed of dissolution of carbide component E in the molten base alloy. The carbide component E is preferably added as tungsten carbide, but also e.g. titanium carbide or niobium carbide can be added. The carbide component E is pre-heated to minimize under-cooling of the base alloy before more than 5-% by weight of the carbide component E is added to the molten base alloy. Because of alloying component D the added carbide component E is only dissolved to such an extent permitted by alloying component D. This way the manufacturer can control the solubility of the carbide component E and a desired part of carbide component E can therefore constitute un-dissolved particles in the final alloy. With regard to desired properties of the finished carbide steel more than one carbide component can be added.

Carbide component E is soluble in alloying component D, but the reverse relation does not apply, i.e. single sided solubility exists. This is especially advantageous since the carbide steel then exhibits a large eutectic interval, i.e. an interval within which the carbide steel exhibits a lower melting point than the pure metals each do. The size of the interval depends on chosen carbide component and base alloy. As the molten alloy solidifies two or more solid phases simultaneously precipitate which gives an alloy with very good material properties and castability. Thus, the single sided solubility enhances the castability within a large interval of composition.

An additional alloying component F can be added to the molten alloy to further ease the dissolution of the added carbide component E in the molten alloy. Components that decrease the carbon affinity can for example be preferred. Preferably cobalt is used, but also nickel or aluminum can be suitable. The alloying component F should only be added to a limited extent and be easily dissolvable in the molten alloy in order not to affect the unique properties of the final alloy too much. The alloying component F further adds to an increased hardenability by meta-stable conditions after casting.

Under controlled conditions there are no obstacles against integrating steps la and lb above for the manufacturing of the carbide steel according to the invention. Some weight-%o, less than 15 weight-%, of carbide component E, e.g. tungsten carbide, is advantageously added to the molten alloy immediately prior to casting. This inoculation process, so-called super inoculation, then takes place to such an extent that notable changes in composition as well as extra grain formation points are obtained, for the purpose of giving a finer microstructure as well as improving the material properties by an increased amount of carbides.

An example of a suitable base alloy for step la above is a white cast iron alloy type SS0466. A typical white cast iron alloy can in its original composition consist of at least 2.9 weight-% carbon, 0.7 weight-% silicon, 0.4 weight-% manganese, 18 weight-% chromium, 1.0 weight-% nickel, 0.3 weight-% titanium and the remaining part iron.

White cast iron can then be alloyed with a worn-out cemented carbide component which has served its time (step lb above), in which the carbon balance for the modified white iron alloy is not changed compared with its original composition, since the method according to the invention allows a release of the carbon content for the alloying components bonded to re-created carbides during the solidification of the molten alloy.

In one embodiment of the final material, i.e. the alloy according to the invention, the alloy comprises, in weight-%, 1-5% carbon, 10-40%o chromium, 2-40%) tungsten and the balance iron and other alloying components. Preferably said other alloying components comprise, in weight-%, 0.5-2%) silicon, 0.3-10% manganese, 0-7% nickel, 0-2.5% titanium, 0-5% molybdenum and 0.1-15% cobalt.

In one embodiment of the alloy according to the present invention the alloy includes, in weight-%>, 2-3.5%) carbon, 20-30%) chromium, 5-20% tungsten and the balance iron and other alloying components. The mentioned other alloying components are preferably, in weight-%, 0.8-1.2%) silicon, 0.4-2% manganese. 0.8-2% nickel, 0.2-0.5%) titanium, 0-1%) molybdenum and 0.5-5% cobalt.

In one embodiment of the alloy according to the invention, said other alloying components amount to, in weight-%, 0-5%. The final material predominantly

comprises a structure of chromium carbide, which has been formed during the solidification of the melt by the strongly carbide-forming chromium atoms, which have bonded carbon atoms in a lattice structure. Since these chromium carbides dissolves tungsten carbide, a material according to the invention is obtained in which tungsten is substitutionally dissolved in the lattice crystal of the chromium carbide structure, wherein complex carbides based on chromium and tungsten are obtained.

In table 1 below the chemical composition, the bulk analysis, of one embodiment of the carbide steel according to the present invention, comprising 15 weight-% cemented carbide (WC-Co), is shown. The presented level reflects the chemical composition of the particular sample exhibited at the analysis.

Fe	Cr	W*	C	Si	Mn	Ni	Ti	Mo	Co	Al	P	S

62.0	23.97	9.30	2.70	1.76	0.255	0.341	0.115	0.085	0.760	0.010	0.044	0.048

Table 1. Chemical composition in weight-%, the bulk analysis, of one embodiment KS15(3) of the material according to the present invention. * Analyzed with XRF

However, during casting, iron scrap comprising more or less of certain alloys, is advantageously used, wherein the above mentioned material can be considered a sample of an embodiment with 15 weight-% WC-Co, characterized by the range of composition, in weight-%, 2.5-3.5 % carbon, 8-12 % tungsten, 20-28 % chromium, 1.6-2.0 % silicon, 0.2-0.4 % manganese, 0.3-0.5 % nickel, 0.1-0.2 % titanium, 0-0.7 % molybdenum and 0.5-1.0 % cobalt.

In figure 3 the microstructure and the structural components of an alloy according to the present invention, in an embodiment comprising 15 weight-%) cemented carbide (WC-Co), is shown. The arrows in the figure indicate: 30 -eutecticum. 31 - chromium carbide, 32 - complex carbide with tungsten dissolved in the chromium carbide and titanium carbide, and 33 - matrix. From the figure it is evident that the WC particles or pieces added to the melt cannot be localized in the microstructure of the material according to the present embodiment, because of the dissolution obtained of said particles or pieces in the melt, e.g. in an induction melting furnace.

In figure 4 an application of the material according to the present invention is shown, in a product shaped as a granulator knife 40, devised with a cutting edge 41. Industrial trials with granulator knifes cast in an alloy according to the present invention, in an embodiment comprising 5 weight-% and 15 weight-% cemented carbide (WC-Co), have shown large differences in wear resistance, compared to a standard tool material SS2310 (SS indicates Swedish Standard). Also the weight-% WC has been shown to affect the wear resistance. Figure 5 illustrates a diagram

showing the results from granulation of PVC during one month of production conditions. In the diagram the wear resistance is shown as the change in volume of the cutting edge of the knife compared with reference SS2310, a common tool material. On the horizontal axis different knife materials are indicated, were Ref is the standard tool-steel SS2310. Furthermore, 1 is a white iron alloy SS0466, a well known material. Knife material 2 indicates an alloy according to the present invention, called carbide, steel KS5(1), with 5 weight-% cemented carbide (WC-Co). Knife material 3 is another alloy according to the invention, called carbide steel KS15(1), manufactured with 15 weight-% cemented carbide (WC-Co). Both material 3 and 4 are based on said white iron alloy SS0466. The differences between the materials according to the invention, in the embodiments 2 and 3, and the known materials Ref. and 1, are striking.

Furthermore, in figure 5 the result of a more advanced white iron 4, SS0466BTI, containing a certain amount of titanium, is shown. This material is considerably more wear resistant than the reference. Despite this, an alloy according to the invention based on this titanium containing white iron alloy SS0466BTI will have an even more increased wear resistance. Knife material 5 indicates an alloy according to the invention called carbide steel KS(BTI)5(1), manufactured with 5 weight-% cemented carbide (WC-Co), and knife material 6 indicates an alloy carbide steel KS(BTI)15(1) with 15 weight-% cemented carbide (WC-Co). The later alloy in particular has a wear resistance, which is 5-6 times better than the reference, and SS0466BTI.

The alloying levels can under certain conditions be adjusted so that a toughness adjustment can be carried out by the precipitation of secondary complex carbides by means of annealing. Trials have also shown that it is possible to carry out a localized heat treatment based on induction technology. A toughness optimization of e.g. the edge or other areas of the tool or product can therefore be carried out. For known heat conduction properties and known transformation conditions localized heat treatment can be realized by controlling the cooling gradient by control of boundary conditions. For more complicated devices a technology based on finite element analysis (FEA) can provide an important tool for this type of heat treatment.

Studies carried out unambiguously show that as-cast products of the final alloy, the carbide steel, according to the invention, can be machined with modern and advanced cutting tool material at most competitive prices in comparison with martensitic materials, on condition that optimal cutting data combination are chosen. Already at rough machining a unique surface finish has been obtained.

The method according to the invention makes it possible to reuse a worn-out product, made of the alloy according to the invention. This recycling system can on

AMENDED SHEET

the one hand be based on a direct re-melting and recasting of the product for use in new products, and on the other hand as a base alloy, in which further amounts of the alloying components can be added for the manufacture of a new melt according to the invention. Furthermore, a return system can be based on worn-out tool material, preferably cemented carbide, included in a recycling cycle for the manufacture of an alloy according to the invention. This recycling procedure is possible because the molten alloy, completely or partly is saturated with carbides or carbide forming alloying elements D and E.

For example, a white iron alloy modified according to the invention, can obtain a hardness of 660 hardness Brinell (FIB) at an addition of 15 weight-% carbide component E and 650 HB at an addition of 5 weight-% carbide component E. These hardness values should be compared with the maximum hardness of 550 HB, which a white iron alloy can obtain in its as-cast state.

According to the present invention an extremely wear resistant material, so-sailed carbide steel, can be obtained from a white iron alloy according to the above with a suitable portion of carbide component E. The carbide steel has for its field of jse a favorable ratio between hardness and toughness, and wear resistance, without :he need of subsequent heat treatment. The favorable properties of the carbide steel ire received after controlled solidification and cooling. In the applications for which tie carbide steel according to the invention is adapted, no annealing is necessary. If he carbide steel is annealed a tougher material is obtained.

By the term high alloy white iron is here meant a castable iron alloy including iiore than 3 weight-% of other alloying components than those that made part of the )ase metal. Such high alloy white irons are well suited for use in applications exposed to abrasive wear. The reason for this is that a large portion of the carbon is )onded as carbides, giving the alloy a high hardness and good chances to withstand legradation concerning both geometry and structure. The carbides are imbedded in i matrix with a structure which, depending on the composition, can be adjusted to ichieve optimum relation between wear resistance and toughness. High alloy white ron contains high levels of chromium, which stabilises the carbides in the nicrostructure of the matrix and prevents graphite from being precipitated during olidification. White cast iron is characterised by a chemical compound of iron :arbide, such as cementite, Fe3C, in a base material of, depending on the amount of hromium, ferrite, pearlite, austenite and/or martensite. High levels of chromium in ligh alloyed white iron means complete or partly pearlitic matrix, where the amount of complex carbides controls the wear resistance of the alloy. The micro hardness or the chromium carbide is between 840 and 1400 hardness Vickers (HV) (HV50). lepending on the chromium to carbon relation in the composition of the alloy, present chromium carbides in white iron alloys having a high amount of chromium

may include M3C 840-1100 HV (HV50), M7C3 1200 to 1800 HV (HV50) and/or Mo2C 1500 HV (HV50). Low ratios between chromium and carbon result in a matrix of austenite that can be transformed into pearlite during cooling. The wear resistance can be further increased by heat treatment of several white iron alloys so that the matrix is transformed into martensite.

2. Casting  '

When carbide steel is manufactured according to the method according to the invention the material is cast in order to obtain a final product with desired shape. By controlling the cooling of the molten alloy the hardness of the carbide steel can be controlled, i.e. rapid cooling results in lower hardness whereas a lower cooling speed gives a carbide steel with higher hardness. This property is unique for the carbide steel according to the invention with the consequence that the carbide steel exhibits unique heat-treating properties, i.e. an adjustment of hardness and toughness can be done depending on application. The carbide steel according to the invention exhibits a case depth, which is essentially identical through a section of a cast product. Normally a thick cast white iron alloy would exhibit a lower hardness at the center of the material, as this solidifies last, compared with the hardness of the surface because of different cooling speeds. This may mean that a desired microstructure (with accompanying mechanical properties and hardness) is not achieved throughout the entire cast product.

3. Machining

A finishing cut of the final product is carried out by machining of the surfaces of the' final product in order for it to fulfill the tolerances that the application demands.

The carbide steel manufactured according to the invention has, when used in tools, exhibited a life expectancy range of up to five times the life expectancy range of comparable materials.

Further developments

A further development of the method according to the present invention applies to the use of the carbide steel during the manufacture of so-called compound materials. The carbide steel is then cast in or on together with a light alloy or a steel alloy in which the carbide steel basically maintains its mechanical properties in contrast to martensitic steel. This means that the carbide steel can be used in hot applications or methods of production up to 900 °C without any mentionable change in the microstructure due to the stable microstructure of the carbide steel. In casting in a light metal can be carried out for example by die-casting, whereas on

casting with steel with higher toughness can be carried, inter alia, out by casting

with shell moulds. On casting can be carried out by pre-heating of e.g. steel plates

in a cast mould by induction heating followed by the filling of the mould by the

carbide steel. This casting can be carried out with various types of surrounding

protective atmospheres, e.g. protective gas or active gas, which can give a solution

hardening effect and thereby creating a more even transition between a though and

hard material.	'

The proposed technology for the manufacture of so-called compound steel zomponents is of great interest within different fields of applications where a combination of toughness and hardness, alternatively toughness and high wear -esistance is desired. Such a compound material solution can be of interest also with •espect to following machining. For example, the wheel center of a pump wheel can )e manufactured by tool steel with good machinability while the rest of the pump //heel is manufactured from carbide steel according to the invention. In the same iashion can e.g. the "core material" in a stirrer (pump wheel/impeller) be nanufactured by choosing a tougher steel, while the parts exposed to abrasive wear ire made of carbide steel according to the present invention.

By in casting of carbide steel reinforcements can be received in a light metal illoy. Parts of the reinforcements can extend to the edge of the light metal :omponent whereby a high wear resistance or load-bearing ability is obtained. This lesign is not possible in a martensitic steel alloy because of the annealing effects, vhich arise during casting.

In figure 1 the process steps according to the invention are illustrated by in low chart. In step 1 a melt of a base metal is provided, which base metal includes ran A, stabilizing component B. e.g. silicon and/or manganese, and carbon C.

In what is described as step 2 more additives are added. In step 2a a solubility imiting alloying component D. e.g. chromium, is added. The melt of the base metal nd alloying component D is referred to as the base alloy, and in the case that an lready existing material has the desired composition of components A - D ccording to the base alloy, step 2a can be excluded.

Component D is arranged to limit the solubility of carbide component E, vhich is added to the melt in step 2b. The carbide component E is e.g. tungsten arbide bonded by cobalt, and can be added as powder or as pieces of used or worn-ut cemented carbide products.

In step 2c an additional alloying component F, e.s. cobalt or nickel with dvantageous properties according to the above, can be added if so desired. It is bvious that the order of steps 2a - 2c is not critical and the}' can be carried out imultaneously since the added components are to be dissolved in the melt.

According to the embodiment described in figure 1, the final material, also called the final alloy, is then cast in step 3. After cooling, the material is ready to be machined, in step 4, into a final part, step 5.

Another embodiment of the invention, illustrated in figure 2, includes the steps described in figure 1 and with step 2d added, In this step the new super inoculation step is carried out during which a to the composition significant component, carbide component E, is added in an amount of considerable importance to the composition of the final material, immediately prior to casting. This amount can correspond to a part of the final alloy of up to 15 weight-%, but preferably 
The present invention has been described by means of preferred embodiments, and it is evident for a person skilled in the art that modifications thereof can be carried out without leaving the scope of the attached claims.

WE CLAIM

1.	A  method  for  producing  a  high  wear  resistance  alloy

comprising the step of melting an existing base cast iron alloy having a known composition and a certain iron (A) and carbon (C) content, characterized in the further steps of:

adding carbon to the base cast iron melt in the form of pieces of tungsten carbide (E) for dissolution by diffusion, the tungsten carbide having a strict relation between the tungsten and carbon content;

adding chromium (D) to said base alloy melt for controlling the solubility of tungsten carbide in the melt and for providing material for carbide formation, whereas chromium is not dissolved in the tungsten carbide (E);

... -. casting the resulting alloy melt and thereby forming an alloy with an additional precipitated carbide structure comprising chromium and carbon; wherein tungsten is substirutionally dissolved in the lattice structure of said chromium carbide structure,

and wherem the, high wear resistance alloy comprises, by weight,  1-4 % carbon, 5-4~0 %, tungsten and 10-40 % chromium, the balance iron and other alloying components.

2.	A method as claimed in claim 1, wherein said pieces are added to the melt in the form of a worn-out cemented carbide product comprising tungsten carbide (E).

3.	A method as claimed in claim 2, wherein said pieces are worn-out cemented carbide cutting tool inserts.

4.	A method as claimed in claim 1, wherein said pieces are a cemented carbide added to the melt in the form of a waste or rest product from the manufacture of a cemented carbide product, wherein the waste or rest product comprises tungsten carbide (E).

5.	The method as claimed in any of the previous claims, wherein said pieces comprising tungsten carbide are added in pieces of cemented carbide with a size of 

6.	A method as claimed in any of the previous claims, wherein non-dissolved grains of tungsten carbide (E), after the solidification of the melt, has a grain size of ^ 10 jim.

7.	A method as claimed in any of the previous claims, wherein the tungsten carbide (E), prior to dissolution in the melt, is bonded with a metallic material, which gives melting at a lower melting point than the base metal.

8.	A  method  as  claimed  in  claim  7,  wherein  said  metallic material, in which the tungsten carbide (E) is bonded, is cobalt.

9.	A method as claimed in claim 1, wherein said chromium (D) gives the final alloys an increased corrosion resistance.

10.	A method as claimed in claim 1, wherein the chromium (D) in molten state lowers the melting point of the melt and decreases the surface tension of the melt.

11.	A method as claimed in any of the previous claims, wherein

said  base  metal  comprises  stabilizing  and  supplementing  alloying

components Si and Mn.

12.	A method as claimed in any of the previous claims, wherein

said base alloy is white cast iron.

13.	A method as claimed in any of the previous claims, wherein

the tungsten carbide (E), to a part which comprises> 5 weight-% of the

final material, is added to and dissolved in the welt in a melting furnace.

14.	A method as claimed in any of the previous claims, wherein

the tungsten carbide (E), to a part which comprises 
final material, is added to the molten alloy immediately prior to casting

by a super inoculation process.

15.	A method as claimed in any of the previous claims, wherein the tungsten is included in the final material to a part of 5-40 weight-%.

16.	A method as claimed in any of the previous claims, wherein an additional alloying component (F) is added to the melt, which additional alloying component (F) facilitates the dissolution of the tungsten carbide (E) in the melt.

17.	A method as  claimed in claim  16,  wherein said  additional

alloying component (F) decreases the carbon affinity.

18.	A method as claimed in claim 17, wherein said additional

alloying component (F) is easily dissolved in the molten alloy, and does

not affect the final application properties of the final material.

19.	A method as claimed in claim 17, wherein said additional

alloying component (F) contributes to an increased hardenability of the

final material by meta-stable states after casting.

20.	A method as claimed in claims 16-19 wherein said additional

alloying component (F) comprises' cobalt or nickel.

21.	A method as claimed in any of the previous claims for the

manufacture of compound materials, characterized by die-casting or on

casting of the final material on a core material.

22.	A method as claimed in claim 21, wherein during on casting, a protective or active gas is added in order to achieve a solution hardening effect.

23.	A method as claimed in claim 21; wherein the steps of:

induction heating of the core material prior to  on casting carrying out on casting in a shell mould.

24.	A method as claimed in any of the previous claims, wherein a

product manufactured of the final material is used in a re-cycling

process, and is thereby added and dissolved in a melt of a base alloy.

25.  A wear resistant cast iron based alloy produced as claimed in the method of claim 1, wherein it comprises, by weight,

1-4% carbon,

5% 
10 - 40 % chromium,

and other alloying components, namely:

0.5 - 2 % silicon,

0.3 -10% manganese,

0 - 7 % nickel,

0 - 2.5 % titanium,

0 - 5 % molybdenum and

0.1 - 15% cobalt,

the balance iron.

26.	An alloy as claimed in claim 25, wherein it comprises, by weight,

2 - 3.5 % carbon,

5 % , tungsten £ 40 % and

20 -30 % chromium.

27.	An alloy as claimed in claim 26, wherein said other alloying

components include

0.8 -1.2 % silicon, 0.4 - 2 % manganese, 0.8-2 % nickel, 0.2 -0.5 % titanium, 0-1 % molybdenum and 0.5 - 5 % cobalt.

28.	An alloy as claimed in claim 25, wherein it comprises, by weight,

2.5	- 3.5 % carbon, 8-12 % tungsten, 20 -28 % chromium,

1.5	2.0 % silicon,

0.3 -0.4 % manganese, 0.3 -0.5 % nickel, 0.1 -0.2 titanium,

0 - 0.7 % molybdenum and 0.5 -1.0% cobalt, the balance iron

29.	An alloy as claimed in claim 25, wherein that said other alloying components, by weight, amounts to 0 - 5 %.

30.	An alloy as claimed in claim 25, wherein that said other alloying components include any of the components silicon, manganese, nickel, titanium, molybdenum or cobalt.

31.	A wear resistant cast iron based alloy produced according to the method as claimed in claim 1, wherein that it comprises, by weight,

2.5 - 3.5 % carbon, 8 - 12 % tungsten and 20 - 28 % chromium,

the balance iron and other alloying components.

Dated  this  21st	day of  November, 2002.

  [JAYANTA PAL]

OF REMFRY & SAGAR

ATTORNEY FOR THE APPLICANT[S]	

Documents:

				abstract1.jpg

				in-pct-2002-01672-mum-cancelled pages(21-11-2002).pdf

				in-pct-2002-01672-mum-claims(granted)-(21-3-2006).doc

				in-pct-2002-01672-mum-claims(granted)-(21-3-2006).pdf

				in-pct-2002-01672-mum-correspondence(21-3-2006).pdf

				in-pct-2002-01672-mum-correspondence(ipo)-(14-6-2006).pdf

				in-pct-2002-01672-mum-drawing-(21-3-2006).pdf

				in-pct-2002-01672-mum-form 13(21-3-2006).pdf

				in-pct-2002-01672-mum-form 18(25-4-2005).pdf

				in-pct-2002-01672-mum-form 1a(21-11-2002).pdf

				in-pct-2002-01672-mum-form 1a(3-3-2006).pdf

				in-pct-2002-01672-mum-form 2(granted)-(21-3-2006).doc

				in-pct-2002-01672-mum-form 2(granted)-(21-3-2006).pdf

				in-pct-2002-01672-mum-form 3(3-3-2006).pdf

				in-pct-2002-01672-mum-form 4(20-1-2006).pdf

				in-pct-2002-01672-mum-form 5(3-3-2006).pdf

				in-pct-2002-01672-mum-form-pct-ipea-409(21-11-2002).pdf

				in-pct-2002-01672-mum-form-pct-isa-210(21-11-2002).pdf

				in-pct-2002-01672-mum-petition under rule 137(3-3-2006).pdf

				in-pct-2002-01672-mum-petition under rule 138(3-3-2006).pdf

				in-pct-2002-01672-mum-power of authority(3-3-2006).pdf

				in-pct-2002-01672-mum-power of authority(9-12-2002).pdf

« Previous Patent

Next Patent »

Patent Number	202699	

Indian Patent Application Number	IN/PCT/2002/01672/MUM	

PG Journal Number	15/2007	

Publication Date	13-Apr-2007	

Grant Date	14-Jun-2006	

Date of Filing	21-Nov-2002	

Name of Patentee	PROENGCO TOOLING AB	

Applicant Address	FABRIKSVAGEN 2, SE-24534 STAFFANSTORP, SWEDEN.	

Inventors:

#	Inventor's Name	Inventor's Address	

1	CARL-HAKAN ANDERSSON	PRINSGATAN 10, SE-413 05 GOTEBORG, SWEDEN.	

2	ANDERS NILSSON	RADMANSGATAN 5, 6 VAN, SE-211 46 MALMO, SWEDEN.	

3	JAN-ERIC STAHL	SOLBJERSVAGEN 1, SE-224 68 LUND, SWEDEN.	

PCT International Classification Number	N/A	

PCT International Application Number	PCT/SE01/01056	

PCT International Filing date	2001-05-15	

PCT Conventions:

#	PCT Application Number	Date of Convention	Priority Country	

1	0001785-5	2000-05-16	Sweden	

© All Indian Patents, 2013-2021.

  Patent data available in the public domain from Indian Patents Office, Department of Industrial Policy and Promotions, Ministry of Commerce and Industry, Government of India.
