Repository: anandvc/allindianpatents

File: patents/202791-polyester-polymerization-catalyst.html (part 1 of 3)
Indian Patents. 202791:POLYESTER POLYMERIZATION CATALYST

Indian Patents

Recently Granted Patents

  Recently Published Patents

Title of Invention	POLYESTER POLYMERIZATION CATALYST

Abstract	The present invention relates to a polyester polymerization catalyst comprising at least one kind selected from the group consisting of aluminum and compounds thereof as a first metal-containing component, wherein the thermal stability parameter (TS) of polyethylene terephthalate (PET) polymerized by the polyester polymerization catalyst satisfies the following formula (1): TS < 0.30 (1) wherein TS is a numerical value calculated in the formula; TS = 0.245 {[IV]f-I..41-[ICI]1-L.47} from the final intrinsic viscosity ([TV]O which is determined after 1 g PET having an initial intrinsic viscosity ([IV]) of approximately 0.65 dl/g is placed in a glass test tube, vacuum-dried at 130°C for 12 hours, and maintained in a molten state at 300°C for 2 hours in a non-circulating nitrogen atmosphere.	

Full Text	DESCRIPTION

POLYESTER POLYMERIZATION CATALYST, POLYESTER PRODUCED

BY USING THE SAME, AND PROCESS FOR PRODUCING POLYESTER

Technical Field

The present invention relates to a polyester polymerization catalyst, polyester produced by using the same and a process for producing polyester, and more particularly, relates to a novel polyester polymerization catalyst without using a germanium or antimony compound as a major catalytic component, polyester produced by using the same and a process for producing polyester.

Background Art

Polyesters represented by polyethylene terephthalate (PET), polybutylene terephthalate (PBT), polyethylene naphthalate (PEN) etc. are excellent in mechanical and chemical characteristics, and are used in various fields for example in fibers for clothing and industrial materials, films for packaging or for magnetic tapes, sheets, hollow molded articles such as bottles, casings for electrical or electronic parts, and other molded articles such as engineering plastics, depending on the characteristics of each polyester.

As typical polyester, polyester composed of an aromatic dicarboxylic acid and an alkylene glycol as major constituent

components, for example polyethylene terephthalate (PET), is industriallyproducedbyesterificationor transesterification of terephthalic acid or dimethyl terephthalate and ethylene glycol to produce bis(2-hydroxyethyl) terephthalate which is then subjected to polycondensation at high temperatures in vacuum in the presence of a catalyst.

As a conventional polyester polymerization catalyst used in polycondensation of polyester, antimony trioxide has been used widely. Antimony trioxide is an inexpensive and highly active catalyst, but when antimony trioxide is used as a major component, thatis, when it is used in such an amount as to exhibit a practical rate of polymerization, an antimony metal is precipitated to cause problems such as gray discoloration or generation of insoluble particle in polyester. For this reason, polyester absolutely free of antimony or excluding antimony as a major catalytic component is desired.

The above-described insoluble particle in polyester causes the following problems.

(1> In polyester for film, the antimony metal precipitated serves as insoluble particle in polyester, which causes not only contamination of an outlet during melt extrusion but also deficiency on the surface of film. Further, when the polyester with insoluble particle is used as a starting material of hollow molded articles, it is difficult to obtain hollowmolded articles excellent in transparency.

(2) The insoluble particle in polyester for fibers serves as insoluble particle not only causing a reduction in the s trength °f fibers, but also deposits around spinnerets during spinning. In production of polyester fibers, a polyester polymerization catalyst not causing formation of insoluble particle is desired from the viewpoint of productivity.

As a method of solving the problem described above, an attempt had been made at preventing gray discoloration and formation of insoluble particle in PET while using antimony trioxide as a catalyst.  In addition, in Japanese Patent No, 2666502, formation of black insoluble particle in PET is prevented by using antimony trioxide, a bismuth compound and a selenium compound as a polycondensation catalyst.  Further, Japanese Patent Application Laid-Open No. 9-291141 describes that precipitation of an antimony metal is prevented when antimony trioxide containing sodium and iron oxides is used as a polymerization catalyst. However, these polycondensation catalysts cannot achieve the object of reducing the content of antimony in polyester.

As a method of solving the problem of the antimony catalyst in uses requiring transparency of PET bottles etc. , for example Japanese Patent Application Laid-Open No. 6-279579 discloses a method of improving transparency by prescribing the proportion of antimony and phosphorus compounds used. However, it cannot be said that hollow molded articles made of polyester obtained

by this method are sufficiently transparent.

Further, Japanese Patent Application Laid-Open No. 10-36495 discloses a process for producing polyester excellent in transparency, which includes use of antimony trioxide, phosphoric acid and a sulfonic acid compound. However, polyester obtained by such a method is poor in thermal stability, and there is the problem of a high content of acetaldehyde in the resultant hollow molded article.

Polycondensation catalysts substituted for antimony type catalysts such as antimony trioxide have also been examined, and titanium compounds represented by tetraalkoxy titanate or tin compounds have previously been proposed, but there is a problem that polyester produced by using these compounds is easily thermally degraded during meltmolding, and the polyester is significantly discolored.

In an attempt at solving the problem arising when such titanium compounds are used as the polycondensation catalyst, for example Japanese Patent Application Laid-Open No. 55-116722 proposes a method of simultaneously using tetraalkoxy titanate in combination with a cobalt salt and a calcium salt. Further, Japanese Patent Application Laid-Open No. 8-73581 proposes a method of using tetraalkoxy titanate in combination with a cobalt compound as the polycondensation catalyst and simultaneously using a optical brightener. By these techniques, PET discoloration occurring when tetraalkoxy titanate is used as

the polycondensation catalyst can be reduced, but prevention of thermal decomposition of PET cannot be achieved.

In another attempt at preventing thermal degradation during melt molding of polyester polymerized in the presence of a titanium compound as the catalyst, for example Japanese Patent Application Laid-Open No. 10-259296 describes a method of adding a phosphorus type compound after polymerization of polyester in the presence of the titanium compound as the catalyst. However, effective mixing of the additive with the polymer after polymerization is technicallydifficultandleads to higher costs , so this prior art method is not practically used under the present circumstances.

A method of adding an alkali metal compound to an aluminum compound to form a polyester polymerization catalyst having a sufficient catalytic activity is also known. When such a known catalyst is used, -polyester which is excellent in thermal stability can be obtained, but this catalyst using an alkali metal compound in combination should be added in a larger amount in order to attain a practical catalytic activity, and as a result, there arises at least one of the following problems attributable to the alkali metal compound in the resultant polyester polymer.

1) The amount of insoluble particle is increased so that when the polyester is used in fibers, the spinnability and the physical properties of fibers are getting worse, and when used in films, the physical properties of films are getting worse.

2)	The hydrolytic stability of the resultant polyester

polymer is lowered, and due to formation of insoluble particle,

the transparency thereof is lowered.

3)	There arises the phenomenon of deficiency in color tone of theresultantpolyesterpolymer, thatis, yellow discoloration of the polymer, and when the polyester is used in films or hollow bottles, there arises the problem of deterioration in the color tone of the molded articles.

4)	During production of molded articles by melt molding, filter pressure is increased due to clogging of a filter with insoluble particle, to lower productivity.

As an non-antimony catalyst having an excellent catalytic activity and giving polyester free of the problem described above, a germanium compound has been practicallyused, but this catalyst has a problem that it is very expensive and easily distilled away from the reaction system during polymerization, thus changing the concentration of the catalyst in the reaction system and making control of polymerization difficult, so use of the germanium component as a major catalytic component is problematic.

For preventing thermal degradation of polyester during melt molding, there is also a method of removing a catalyst from polyester. Japanese PatentApplicationLaid-Open No. 10-251394 discloses a method of removing a catalyst from polyester wherein a polyester resin is brought into contact with an ^xt-.r^r-i-aTii-

as supercritical fluid in the presence of an acidic substance. However, the method of using such supercritical fluid is technically difficult and leads to higher costs for products, and is thus not preferable.

For the reasons described above, there is demand for a polymerization catalyst which comprises a metal component other than antimony and germanium as a major catalytic component, has an excellent catalytic activity, and gives polyester excellence in {a) thermal stability, (b) thermal oxidation stabilityand/or (c) hydrolytic stability thus hardly undergoing thermal degradation during melt molding and superior in transparency with less insoluble particle.

The present invention provides a polyester polymerization catalyst which excludes an antimony compound or a germanium compound as a major catalytic component, comprises aluminum as a major metal component, has an excellent catalytic activity, and without inactivating or removing the catalyst, gives polyester not only excellence in thermal stability by effectively inhibiting thermal degradation during melt molding but also superiority in color tone and transparency with less formation of insoluble particle.

Further, the present invention provides polyester which improves thermal stability, formation of insoluble particle and productivity during melt molding thereof into films, hollow molded articles such as bottles, fibers and engineering plastics

by using the catalyst, and gives products superior in quality level by using virgin resin thereof or by reutilizing scraps thereof generated during molding, as well as a process for producing polyester by using the polyester polymerization catalyst.

Another object of the present invention is to provide a polyester polymerization catalyst which excludes an antimony compound or a germanium compound as a major catalytic component, comprises aluminum as a major metal component, has an excellent catalytic activity, and without inactivating or removing the catalyst, gives polyester which when formed into melt-molded articles, is not only excellent in heat aging resistance but also superior in color tone and transparency with less formation of insoluble particle.

Further, the present invention provides polyester which improves heat aging resistance, formation of insoluble particle and productivity when melt-molded into films, hollow molded articles such as bottles, fibers and engineering plastics, and so forth by using the catalyst and gives products superiority in quality level by using virgin resin thereof or by reutilizing scraps thereof generated during molding, as well as a process for producing polyester by using the polyester polymerization catalyst.

Another object of the present invention is to provide a polyester polymerization catalyst which excludes an antimony

compound or a germanium compound as a major catalytic component, comprises aluminum as a major metal component, has an excellent catalytic activity, and without inactivating or removing the catalyst, gives polyester which when formed into melt-molded articles, is excellent not only in water resistance but also superior in transparency with less formation of insoluble particle.

Further, the present invention provides polyester which improves water resistance, formation of insoluble particle and productivi ty when mel t-molded into films, hollowmolded articles such as bottles, fibers and engineering plastics, and so forth by using the catalyst and gives products superiority in quality level in color tone with less discoloration by using virgin resin thereof or by reutilizing scraps thereof generated duringmolding, as well as a process for producingpolyester by using the polyester polymerization catalyst.

Disclosure of Invention

The present invention relates to a polyester polymerization catalyst including at least one member selected from the group consisting of aluminum and compounds thereof as a first metal-containing component, is characterized in that the thermal stability parameter (TS) of polyethylene terephthalate (PET) polymerizedby the polyester polymerization catalyst satisfies the following formula (1):

TS 
The non-circulating nitrogen atmosphere refers to a stationary nitrogen atmosphere e.g. in which a glass test tube containing resin chips is connected to a vacuum line and the replacement of the atmosphere by nitrogen is conducted five or more times by introducing nitrogen under reduced pressure, to achieve a nitrogen atmosphere at 100 Torr and the glass tube is sealed. TS = 0.245 {[IV]*-1"47 - [IVJi"1"47}

By use of the catalyst thus constituted, there can be obtained polyester giving molded articles excellent in melt thermal stability with less occurrence of discoloration and insoluble particle during heat melting in production of molded articles such as films, bottles and fibers.

TS ismorepref erably 0.25 or less, parti cularly preferably 0.20 or less.

In the present invention described, above, the activity parameter (AP) preferably satisfies the following formula (2) :

AP (min) 
wherein AP is the time (min) necessary for polymerizing polyethylene terephthalate having an intrinsic viscosity of 0.65 dl/g at 275 °C under reduced pressure of 0 .1 Torr in the presence of a predetermined amount of a catalyst, and T is the AP determined in the presence of antimony trioxide as the catalyst in an amount of 0.05 mol% in terms of antimony atom relative to the acid component in polyethylene terephthalate formed.

In measurement of T, antimony trioxide having 99 % or more purity, for example Antimony (III) oxide (a product of Aldrich Chemical, 99.999 % purity) is used.

The method of measuring AP is specifically as follows:

1)	(In the step of producing BHET) Terephthalic acid and ethylene glycol in the molar ratio of 1 : 2 are used to produce a mixture of bis(2-hydroxyethyl) terephthalate (BHET) and oligomers (referred to hereinafter as BHET mixture) having a degree of esterification of 95 %.

2)	(In the step of adding a catalyst) A predetermined amount of a catalyst is added to the BHET mixture, and the mixture is stirred in a nitrogen atmosphere at normal pressure at 245 °C for 10 minutes, and then while the temperature is increased to 275 °C over 50 minutes the pressure of the reaction system of oligomer mixture is gradually reduced to 0.1 Torr.

3)	(In the step of polycondensation) Polycondensation

reaction is conducted at 275 °C  at 0.1 Torr, and the mixture

is polymerized until the intrinsic viscosity (IV) of the polyethylene terephthalate reaches 0.65 dl/g.

4) The polymerization time required in the step of polycondensation is determined as AP (min).

These procedures are conducted in a reaction unit in a batch system.

1)	Production of a BHET mixture (in the step of producing

BHET) is conducted in a known method. Forexample, terephthalic

acid and ethylene glycol in the molar ratio of 1 : 2 are introduced

into an autoclave in a batch system equipped with a stirrer,

followed by esterification reaction at 245 °C at a pressure of

0.25 MPa while water is distilled away from the system.

By allowing the activity parameter AP to be within the range described above, the reaction rate is high enough to reduce the time for producing polyester by polycondensation. AP is preferably 1.5 T or less, more preferably 1.3 T or less, and most preferably 1.0 T or less.

2)	(In the step of adding a catalyst) , "a predetermined

amount of a catalyst" means the amount of a catalyst which is

varied depending on the activity of the catalyst, and the amount

of a catalyst is low when the catalyst has a high activity, whereas

the amount of a catalyst is high when the catalyst has a low

activity. The amount of the catalyst used is up to 0.1 mol%

as the aluminum compound relative to the number of moles of

terephthalic acid. The catalyst added in an amount greater than

0.1 mol% is not practical because the residual amount in polyester is increased.

The PET resin chips used in measurement of TS, TOS, HS and Haze in the present invention are those prepared by rapid cooling thereof in a molten state after the steps 1) to 3) above. The resin chips used in this measurement are, for example, those in the form of a cylinder of approximately 3 mm in length and approximately 2 mm in diameter. The resin chips used in color measurement are substantially amorphous resin chips obtained by rapid cooling thereof in a molten state after the steps 1) to 3) above. The method of obtaining substantially amorphous resin chips includes e.g. a method wherein the polymer after melt polymerization is removed from the reaction system by discharging it through an outlet in the reaction system, immediately quenched with cold water, maintained in cold water for a sufficient time and cut into chips.  The resin chips thus obtained are free of whitening resulting from crystallization and transparent in the outward appearance. The resin chips thus obtained are air-dried for approximately one day at room temperature on e.g. a filter paper and then measured for color. After the operation described above, the resin chips remain transparent in the outward appearance without undergoing whitening attributable to crystallization.  In the resin chips for color measurement, additives (e.g. titanium dioxide) influencing the outward appearance shall not be used. The resin

chips used in color measurement are, for example, those in the form of a cylinder of approximately 3 mm in length and approximately 2 mm in diameter.

Another aspect of the present invention is a polyester polymerization catalyst comprising at least one member selected from the group consisting of aluminum and compounds thereof as a first metal-containing component, characterized in that the hydrolytic stability parameter (HS) of polyethylene terephthalate {PET) polymerized by the catalyst satisfies the following formula (4):

HS 
wherein HS is a numerical value calculated in the formula HS = 0.245 { [IV]«"1"" - [IV]i-1-47}, from the intrinsic viscosity ([IV]£2) which is determined after melt-polymerized resin chips of PET having an initial IV ([IV]i) of approximately 0.65 dl/g are frozen and milled to give powders of 20 meshes or less which are then vacuum-dried at 130 °C for 12 hours, and 1 g of the powders, together with 100 ml pure water, are placed in a beaker and then heated under stirring for 6 hours in a closed system at 130 °C  under pressure.

The beaker used in measurement of HS is the one from which no acid or alkali is eluted. Specifically, use of a stainless steel beaker, a quartz beaker etc. is preferable.

By using the catalyst thus constituted, a polyester polymer

giving molded articles excellent- -in H^H 1-^1 ■»■+-■!« „+--v.-; i ■; J~.	

be obtained.

HSismore preferably 0.09 or less, particularly preferably 0.085 or less.

Another aspect of the present invention is a polyester polymerization catalyst comprising at least one member selected from the group consisting of aluminum and compounds thereof as a first metal-containing component, characterized in that the thermal oxidation stability parameter 
TOS 
wherein TOS is determined using the formula TOS = 0.245 {[IVlfi"1-47 - UVli"1-47}, from IV which is determined after melt-polymerized resin chips of PET having an IV of approximately 0.65 dl/g are frozen and milled to give powders of 20 meshes or less which are then vacuum-dried at 130 "C for 12 hours, and 0.3 g of the powders are placed in a glass test tube and vacuum-dried at 70 °C for 12 hours and then heated at 230 °C for 15 minutes in dry air over silica gel.

[IVli and [IV]fi refer to IV (dl/g) before and after the heating test respectively.

The method of heating in dry air over silica gel can be, for example, a method wherein a glass test tube is heated in air dried by connecting a dry tube containing silica gel to an upper part of the test tube.

By using the polyester polymerization catalyst constituted as described above, polyester which when formed into molded articles such as films and PET bottles, is excellent in heat aging resistance can be obtained.

TOS is more preferably 0.09 or less, further preferably 0.08 or less.

In the present invention described in claim 2, the hydrolytic stability parameter (HS) of said PET preferably satisfies the following formula (4):

HS 
By using the catalyst thus constituted, there can be obtained polyester which is excellent in melt thermal stability against heating melting in producing molded articles such as films, bottles and fibers and also superior in hydrolytic stability.

HS is preferably more 0.09 or less, further preferably 0.085 or less.

In the polyester polymerization catalyst described in claim 2, the thermal oxidation stability parameter (TOS) of said PET preferably satisfies the following formula (3):

TOS 
When TOS satisfies the formula (3), polyester which is also excellent in heat aging resistance when formed into molded articles such as films and hollow bottles can be obtained. TOS is more preferably 0 .09 or less, further preferably 0 .08 or less .

In the polyester polymerization catalyst described in claim 2, the solution haze of said PET preferably satisfies the following formula (5):

Haze 
wherein the haze is measured after melt-polymerized resin chips of polyethylene terephthalate (PET) having an intrinsic viscosity of approximately 0.65 dl/g is dissolved in 3/1 mixed solvent (ratio by weight) of

p-chlorophenol/l,l,2,2-tetrachloroethane to give 8 g/100 ml solution which is then measured by a haze meter. The haze was measured by charging the solution into a cell of 1 cm in length.

By this constitution, the catalyst gives polyester which is also excellent in transparency when formed into molded articles such as films and hollow bottles. Haze is more preferably 2.0 or less, further preferably 1.0 or less.

In the polyester polymerization catalyst described in claim 2, the color delta b parameter (Ab) of said PET preferably satisfies the following formula (6):

Ab 
wherein Ab is a value obtained by subtracting the b value of PET produced by antimony trioxide as a catalyst from the Hunter"s b value, measured by a color difference meter, of polyethylene terephthalate (PET) resinchipshavinganintrinsic viscosity of approximately 0. 65dl/gwhichweremelt-polymerized by a predetermined catalyst. Antimony trioxide is added in an

amount of 0.05 mol% in terms of antimony atom relative to the acid component in the polyethylene terephthalate formed.

As antimony trioxide, antimony trioxide having 99 % or more purity, for example commercial Antimony (III) oxide (a product of Aldrich Chemical, 99.999 % purity) is used.

By this constitution, the catalyst gives polyester which is also excellent in color tone when formed into melt-molded articles. The Ab value is more preferably 3.0 or less, further preferably 2.5 or less.

Another polyester polymerization catalyst of the present invention comprises at least one member selected from the group consisting of aluminum and compounds thereof as a first metal-containing component, is characterized in that the color delta Lg parameter {ALg) and color delta bg parameter (Abg) of polyethylene terephthalate polymerized by the catalyst satisfy the following relations (7) and (8) respectively:

ALg > -2.0  (7)

wherein ALg is a value obtained by subtracting the L value of PET produced by germanium dioxide as a catalyst from the Hunter" s L value, measured by a color difference meter, of PET resin chips having an intrinsic viscosity of approximately 0 .65 dl/g which were melt-polymerized by a predetermined amount of a catalyst. Germanium dioxide is added in an amount of 0.03 mol% in terms of germanium atom relative to the acid component in the polyethylene terephthalate formed,

Abg 
In measurement of ALg and Abg, PET produced by using germanium dioxide having 97 % or more purity (e.g. a commercial product produced by Jemco Ltd.) as the catalyst is measured for its L value and b value.

The polyester polymerization catalyst described above excludes an antimony or germanium compound as a major catalytic component, comprises aluminum as a major metal component, and gives polyester excellence in color tone when formed into melt-molded articles such as films and bottles.

The resin chips used in color measurement are substantially amorphous resin chips obtained by rapid cooling thereof in a molten state. The method of obtaining substantially amorphous resin chips includes e.g. a method wherein the polymer after melt polymerization is removed from the reaction system by discharging it through an outlet in the reaction system, immediately quenched with cold water, maintained in cold water

for a sufficient time and cut into chips. The resin chips thus obtained are free of whitening resulting from crystallization and transparent in the outward appearance. The resin chips thus obtained are air-dried for approximately one day at room temperature on e.g. a filter paper and then measured for color. After the operation described above, the resin chips remain transparent in the outward appearance without undergoing whitening attributable to crystallization.  In the resin chips for color measurement, additives (e.g. titanium dioxide) influencing the outward appearance shall not be used. ALg is more preferably -1.0 or more, particularly preferably -0.0 or more. Abg is more preferably 4.0 or lessf particularly preferably 3.5 or less.

In the present invention described above, the activity parameter (AP) preferably satisfies the following formula 
AP (min) 

By allowing the activity parameter AP to be within the range described above, the polyes ter can be produced in a shorter time by polycondensation because of a higher reaction rate. AP is more preferably 1.5 T or less, further preferably 1.3 T or less, particularly preferably 1.0 T or less.

The catalyst described above is preferably free of alkali metals, alkaline earth metals or compounds thereof.

In a preferable embodiment of the present invention, at least one member selected from alkali metals, alkaline earth

metals and compounds thereof is allowed to be coexistent in a small amount as a second metal-containing component in addition to aluminum or a compound thereof. The secondary metal-containing component is allowed to be coexistent in the catalyst system in order to improve not only the effect of inhibiting formation of diethylene glycol but also the catalytic activity thus providing a catalytic component for increasing the reaction rate to improve productivity effectively.

The technique of adding an alkali metal compound or an alkaline earth metal compound to an aluminum compound to form a catalyst having a sufficient catalytic activity is known. When such known catalyst is used, polyester which is excellent in thermal stability can be obtained, but the known catalyst using an alkali metal compound or an alkaline earth metal compound in combination with an aluminum compound should be added in a larger amount in order to achieve a practical catalytic activity, and use of the alkali metal compound causes an increase in the amount of insoluble particle attributable to the alkali metal, and use of the alkali metal compound in producing fibers causes a deterioration in spinnability and yarn physical properties, while use thereof for producing films causes a deterioration in film physical properties, transparency, thermal stability, thermal oxidation stability andhydrolytic stability. Further, the color tone of melt-molded articles such as fibers and films is degraded. When the alkaline earth metal compound is used

in combination, a practical activity cannot be achieved without deteriorating the thermal stability and thermal oxidation stability of the resultant polyester, while discoloration occurs upon heating, and the amount of insoluble particle is increased.

When an alkali metal, an alkaline earth metal and compounds thereof are added, the amount M (mol%) thereof is preferably in the range of lxlO~6 to 0.1 mol%, more preferably 5xl0~6 to 0.05 mol%, further preferably lxlO-5 to 0.03 mol%, and most preferably lxl0~5 to 0.01 mol%, relative to the number of moles of thewholepolycarboxylicacidunits constituting the polyester. The amount of the alkali metal and alkaline earth metal added is so small that the rate of reaction can be increased without causing problems such as a reduction in thermal stability, formation of insoluble particle, and discoloration. Further, the rate of reaction can be increased without causing problems such as a reduction in hydrolytic stability. When the amount Mof an alkali metal, an alkaline earth metal and compounds thereof is 0 .1 mol% or more, a reduction in thermal stability, formation of insoluble particle, an increase in discoloration and a reduction in hydrolytic stability can be problematic in manufacturing of products. When M is less than lxlO"6 mol%, the effect of the metal added is not evident.

In the above-described catalyst, preferably a phosphorus compound is allowed to be coexistent, and the phosphorus compound allowed to be coexistent is preferably at least one member

selected from the group consisting of phosphonate type compounds. Among these compounds, a compound having an aromatic ring structure is preferably used. It is particularly preferable that at least one member selected from the phosphonate type compounds represented by the following general formulae (1) and (2) is allowed to be coexistent:

Ph-P(=0> (OR1) (OR2) (1) wherein Rl and R2 independently represent a hydrogen atom, an alkyl group and an aryl group containing 1 to 50 carbon atoms; and

Me-P(=0) (OR3) (OR4) (2) wherein R3 and R4 independently represent a hydrogen atom, an alkyl group and an aryl group containing 1 to 50 carbon atoms.

The compound represented by formula (1) or (2) above is preferably a compound having at least one aryl group because this compound is hardly distilled away to the outside of the system during polymerization reaction, thus achieving a higher effect thereof. The phosphorus compound having at least one aryl group is preferably at least one member selected from dimethyl phenylphosphonate anddiphenyl methyl phosphonate, and use of dimethyl phenylphosphonate is particularly preferable.

Generally, phosphorus compounds were well known as antioxidants, but even if these phosphorous compounds are used in combination with conventional metal-containing polyester polymerization catalysts, their significant promotion of melt

polymerization is not known. Even if the phosphorus compound is added actually for the melt polymerization of polyester by a typical polyester polymerization catalyst such as an antimony compound, titaniumcompound, tincompoundorgermaniumcompound, it cannot be recognized that the polymerization is promoted to substantially useful levels.

The amount of the phosphorus compound used in the present invention is preferably 0 .0001 toO .lmol%, more preferably 0 .005 to 0.05 mol% relative to the number of moles of the whole constituent units of polycarboxylic acid components in the resulting polyester.

By simultaneously using the phosphorus compound in the present invention, the resulting catalyst can exhibit a sufficient catalytic effect even if the amount of aluminum added to the polyester polymerization catalyst is small. When the amount of the phosphorus compound added is less than 0. 0001 mol%, the effect of the compound added may not be exhibited, when the compound is added in an amount of higher than 0.1 mol%, the catalytic activity of the polyester polymerization catalyst may be lowered, and this lowering tendency is varied depending on e.g. the amount of aluminum used.

There is a technique of preventing discoloration resulting from a reduction in thermal stability in case an aluminum compound is used as a catalyst, which comprises reducing the amount of the aluminum compound used and further adding a cobalt compound,

but when the cobalt compound is added at a certain degree to achieve a sufficient catalytic activity, the thermal stability is lowered. Accordingly, this technique hardly meets both the conditions . Further, when the cobalt compound is added at such a degree as to have a sufficient catalytic activity or to prevent yellow discoloration, the resultant polyester polymer is gray discolored to lower the brightness of the polymer so that when used in films or hollow bottles, the polymer causes the problem of a deterioration of color tone when formed into molded articles. Further, when the cobalt compound is added at such a degree as to have a sufficient catalytic activity, there arises a problem that thehydrolytic stability of the resultant polyester polymer is lowered.

By using the phosphorus compound according to the present invention, there can be obtained a polyester polymerization catalyst causing none of such problems as a reduction in at least one of thermal stability, thermal oxidation stability and hydrolytic stability, as well as formation of insoluble particle and/or a reduction in color tone, and having a sufficient catalytic effect even if the amount of aluminum in the first metal-containing component is low, and this polyester polymerization catalyst can be used to solve the problem of at least one of thermal stability/ heat aging resistance, water resistance, color tone and insolublepar tide of polyester films, hollow molded articles such as bottles, fibers , and engineering

plastics during melt molding.

Addition of phosphoric acid or a phosphate such as trimethyl phosphate in place of the phosphorus compound used preferably in the present invention is not practical because there does not bring approximately any effect of the compound added. Further, even if the phosphorus compound of the present invention in the amount defined in the present invention is used in combination with a conventional metal-containing polyester polymerization catalyst such as antimony compound, titanium compound, tin compound or germanium compound, there does not bring approximately any effect of promoting the melt polymerization reaction. Even if the phosphorus compound of the present invention is used singly in the range of the amount defined in the present invention, no catalytic activity is recognized.

Best Mode for Carrying Out the Present Invention

As aluminum or aluminum compounds constituting the polycondensation catalyst of the present invention, it is possible to use not only metal aluminum but also known aluminum compounds without limitation.

Specifically, the aluminum compounds include carboxylates such as aluminum formate, aluminum acetate, basic aluminum acetate, aluminum propionate, aluminum oxalate, aluminum acrylate, aluminum laurate, aluminum stearate,

aluminumbenzoate, aluminum trichloroacetate, aluminum lactate, aluminum citrate and aluminum salicylate, inorganic acid salts such as aluminum chloride, aluminum hydroxide, aluminum hydroxide chloride, aluminum carbonate, aluminum phosphate and aluminum phosphonate, aluminum alkoxides such as aluminum methoxide, aluminum ethoxide, aluminum n-propoxide, aluminum iso-propoxide, aluminum n-butoxide and aluminum t-butoxide, aluminum chelate compounds such as aluminum acetylacetonate, aluminum acetylacetate, aluminum ethylacetoacetate, aluminum e thy lace toacetate di-iso-propoxide, organoaluminum compounds such as trimethyl aluminum and triethyl aluminum, and partial hydrolyzates thereof and aluminum oxides. Among these, the carboxylates, inorganic acid salts and chelate compounds are preferable, among which aluminum acetate, aluminum chloride, aluminum hydroxide, aluminum hydroxide chloride and aluminum acetylacetonate are particularly preferable.

The amount of the aluminum compound used is preferably 0.001 to 0.05mol%, more preferably 0 . 005 to 0.02 mol%, relative to the number of moles of the whole constituent units of carboxylic acid components such as dicarboxylic acids and polyvalent carboxylic acids in the resultant polyester. A distinctive feature of the polymerization catalyst of the present invention is that the catalyst exhibits a significant catalytic activity even in a small amount of the aluminum metal component and alkali netal component added. As a result, the resultant polyester

polymerization catalyst can give polyester excellent in thermal stability while preventing formation of insoluble particle, and the polyester satisfies Haze 
An alkali metal or alkaline earth metal constituting the secondary metal-containing component which is used preferably in addition to aluminum or a compound thereof in the present invention is preferably at least one member selected from Li, Na, K, Rb, Cs, Be, Mg, Ca, Sr and Ba, and an alkali metal or a compound thereof is used more preferably. When the alkali metal or a compound thereof is used, use of Li, Na or K is particularly preferable. The alkali metal or alkaline earth metal compounds include salts of these metals, for example saturated aliphatic carboxylates such as formate, acetate, propionate, butyrate and oxalate, unsaturated aliphatic carboxylates such as acrylate and methacrylate, aromatic carboxylates such as benzoate, halogen-containing carboxylates such as trichloroacetate, hydroxy carboxylates such as lactate, citrate and salicylate, inorganic acid salts such as carbonate, sulfate, nitrate, phosphate, phosphonate, hydrogen carbonate, hydrogen phosphate, hydrogen sulfide, sulfite, thiosulfate, hydrochloride, hydrobromate, chlorate and bromate, organic sulfonates such as 1-propane sulfonate, 1-pentane sulfonate and

naphthalene sulfonate, organic sulfates such as lauryl sulfate, allcoxides such as methoxy, ethoxy, n-propoxy, iso-propoxy, n-butoxy and tert-butoxy, chelate compounds such as acetyl acetonate, hydrides, oxides and hydroxides.
