Repository: anandvc/allindianpatents

File: patents/202828-a-coating-liquid-for-forming-a-film-for-cutting-off-heat-rays.html
Indian Patents. 202828:A COATING LIQUID FOR FORMING A FILM FOR CUTTING OFF HEAT RAYS

Indian Patents

Recently Granted Patents

  Recently Published Patents

Title of Invention	A COATING LIQUID FOR FORMING A FILM FOR CUTTING OFF HEAT RAYS

Abstract	A coating liquid for forming a film for cutting off heat rays which comprises a dispersion containing fine particles of boride having an average diameter of 100 nm at most.	

Full Text	This invention relates to a film for cutting off the passage of heat rays through a transparent or semi-transparent material, such as glass or plastics, for e.g. the windows of vehicles, buildings, offices or houses, telephone booths, show windows, or lamps, and a coating liquid used for forming the same. 2. Description of the Prior Art:

A sheet of glass having a film formed on its surface from a material reflecting visible and infrared wavelengths has been used as heat-ray reflecting glass for removing or reducing heat emitted by the sun, or an electric bulb, or any other source of light. The film has been formed from a material selected from among metal oxides such as FeOx, CoOx, CrOx and TiOx, and metals such as Ag, Au, Cu, Ni and Al.

These materials, however, not only reflect or absorb near-infrared radiation known as a source of heat, but also have a low transmittance of visible light. A transparent material used for buildings, vehicles, telephone booths, etc. are required to have a high transmittance of visible light. If any of the known materials as mentioned above is used for any such purpose, it has been necessary to form a very thin film, and

it has been usual practice to employ a process, such as spraying and baking, CVD, sputtering or vacuum vapor deposition, to form a film having a very small thickness in the order of 10 nm. These processes have, however, been unsatisfactory for a number of reasons including the necessity for a large apparatus, or vacuum equipment, low productivity, difficulty in forming a film covering a large area, and the expenditure of a large amount of cost.

Referring to the drawbacks of the films formed from the known materials, a film having a small thickness and thereby a high transmittance of light has a low property of cutting off heat rays, while a film is darkened if its thickness is sufficiently large to give it a high property of cutting off heat rays. A film having a high property of cutting off heat rays is also likely to have a high reflectivity of visible light and present a surface shining like a mirror and spoiled in appearance. Moreover, many of these materials give a film having a high electric conductivity which reflects radio waves and makes them unreceivable by a radio or television receiver, or a portable telephone, or causes the disturbance of waves in or around the structure in which the film is used.

These drawbacks can be overcome by a film having a low reflectivity of visible light and a high absorption or reflectivity of near infrared radiation, as well as a surface resistivity of or above about 10* Q/D. There has, however.

not been known any such film, or any material suitable therefor. Antimony tin oxide (ATO) and indium tin oxide (ITO) are known as materials having a high transmittance of visible light and a power of cutting off heat rays. These materials have a relatively low reflectivity of visible light and does not give a shining surface to a film, but as their plasma wavelengths fall in relatively long wavelengths in the near infrared region, a film formed from either material has been unsatisfactory in its property of reflecting or absorbing near infrared radiation close to visible light. Moreover, the film has been so high in electric conductivity as to reflect radio waves. SUMMARY OF THE INVENTION

It is, therefore, an object of this invention to provide a film for cutting off heat rays which has a high transmittance and a low reflectivity of visible light, a low transmittance of near infrared radiation and a surface resistivity of or above about 106 Q/D. It is another object of this invention to provide a coating liquid which makes it possible to form any such film easily at a low cost even on a large surface.

We, the inventors of this inevntion, considered that it would be effective to use borides having a large quantity of free electrons, and as a result of our extensive research work, we have found as a basis for our invention that a film of high density formed from a dispersion of ultrafine particles of any such material has a maximum transmittance of light in the visible region, and a minimum transmittance in the near infrared

region close to visible light.

According to this invention, there is provided a coating liquid which comprises a dispersion of fine particles of a boride of one or more metals selected from the group consisting of La, Pr, Nd, Ce, Gd, Tb, Dy, Ho, Y, Sm, Eu, Er, Tm, Yb, Lu, Sr, Ca, Ti, Zr, Hf, V, Nb, Ta, Cr, Mo and W, those particles having an average diameter not exceeding 100 nm.

The dispersion may also contain one or both of fine particles of ruthenium oxide and fine particles of iridium oxide, both having an average diameter not exceeding 100 nm.

In either event, the dispersion may also contain one or more of alkoxides of silicon, zirconium, titanium and aluminum, and partially polymerized products of those alkoxides.

The dispersion may further contain a resinous binder.

According to this invention, there is also provided a film formed on a base for cutting off heat rays by coating it with a coating liquid and heating it, the coating liquid comprising a dispersion prepared by dispersing fine particles of a boride of one or more metals selected from among La, Pr, Nd, Ce, Gd, Tb, Dy, Ho, Y, Sm, Eu, Er, Tm, Yb, Lu, Sr, Ca, Ti, Zr, Hf, V, Nb, Ta, Cr, Mo and W in a resinous binder, or a binder containing one or more metal oxides selected from among silicon, zirconium, titanium and aluminum oxides.

The film may be covered with an oxide film containing one or more metal oxides selected from among silicon, zirconium, titanium and aluminum oxides, or a resin film to form a multilayer film for cutting off heat rays.

In either event, the film has a maximum transmittance of light at a wavelength of 400 to 700 nm and a minimum transmittance at a wavelength of 700 to 1800 nm, and its maximum and minimum transmittances have a difference of 15 points or more in percentage. It also has a surface resistivity of 106 ££/□ or above. Therefore, the film of this invention does not have a shining surface, and has a high property of transmitting radio waves. BRIEF DESCRIPTION OF THE DRAWING

Figure 1 is a graph showing the transmittance of the films according to Example 1 and Comparative Example 2 which will hereinafter be described. Figure 2 is a graph showing the transmittance of the film according to Example 8. DETAILED DESCRIPTION OF THE INVENTION

The coating liquid of this invention contains fine particles of a metal boride, or borides, such as lanthanum boride (LaBJ , praseodymium boride {PrBJ, neodymium boride (NdB6), cerium boride (CeB6), gadrinium boride (GdB6), terbium boride (TbBJ, dysprorium boride (DyBJ, holmium boride (HoB6), yttrium boride (YBJ , samarium boride (SmBJ, europium boride (EuB6), erbium boride (ErB6), thulium boride (TmBJ, ytterbium

boride (YbBJ, lutetium boride (LuBJ, strontium boride (SrBJ, calsium boride {CaBJ, titanium boride (TiB2) , zirconium boride (ZrBJ, hafnium boride (HfBJ , vanadium boride (VB2) , tantalum boride (TaB2), chromium borides (CrB and CrB2), molybdenum borides (MoB2, Mo2B5 and MoB) and tungsten boride (W2B5).

Although it is preferable to use boride particles not having oxidized surfaces, it is usually the case that boride particles have slightly oxidized surfaces, or some oxidation may be unavoidable during the step of preparing a dispersion. In any such event, they are equally effective for cutting off heat rays. Although boride particles having a higher crystallinity may produce a greater effect of cutting off heat rays , even particles having so low a crystallinity as to reveal a very broad X-ray diffraction peak are effective for cutting off heat rays if the basic atomic bonds in the particles consist of boron and a metal.

The coating liquid of this invention may further contain fine particles of one or more ruthenium and iridium oxides , such as ruthenium dioxide (Ru02) , lead ruthenate (Pb2Ru206 E) , bismuth ruthenate (Bi2Ru207), iridium dioxide (Ir02), bismuth iridate (Bi2Ir207) and lead iridate (Pb2lr2065) . These particles are stable as oxides, and have a large quantity of free electrons, and are, therefore, very effective for cutting off heat rays. These boride and oxide particles have a grayish, brownish or greenish black color, but if their diameters are sufficiently

small as compared with the visible wavelengths, a thin film in which they are dispersed transmits visible light. It, however, has a strong power of cutting off infrared radiation for some unclear reason. Probably because those particles have a large quantity of free electrons, they reflect or absorb heat rays selectively, as the free electron plasmons in and on the particles have a plasma frequency in the near infrared region close to visible light.

Experiments show that a film in which those particles having a sufficiently small diameter are uniformly dispersed has a maximum transmittance of light in a wavelength range of 400 to 700 nm and a minimum transmittance of light in a wavelength range of 700 to 1800 nm, and that its maximum and minimum transmittances have a difference of 15 points or more in percentage. Insofar as visible light has a wavelength of 380 to 780 nm, and as sensitivity of human eyes is expressed by a bell-shaped curve having a peak in the vicinity of 550 nm, it is obvious that such a film effectively transmits visible light and reflects or absorbs heat rays.

The boride and oxide particles preferably have an average diameter not exceeding 100 nm. If their average diameter exceeds 100 nm, they fail to form a film having a profile of transmittance as stated above , i.e., a profile having a maximum transmittance of light in a wavelength range of 400 to 700 nm and a minimum transmittance of light in a wavelength range of

700 to 1800 nm, with a difference of 15 points or more in percentage, is not obtained, and yields a grayish film having a monotonously decreased transmittance. Particles having an average diameter exceeding 100 nm are also likely to cohere or aggromerate and thereby tend to settle in the coating liquid. They, or coarse particles formed by their cohesion are also undesirable, since they serve as a source of scattering light and form a film having a haze, or lower its transmittance of visible light.  Particles having a minimum diameter of, say, 2 nm are already economically available, though it is not the minimum diameter of the particles to be used for the purpose of this invention.

The particles may be dispersed in any medium that is suitable under the coating conditions or environment, or in view of the alkoxide, or synthetic resin binder employed. The dispersing medium may, for example, be water, or any of the organic solvents such as alcohols, ethers, esters or ketones, and an acid or alkali may be added to adjust the pH of the dispersion. The dispersion may further contain a surface active agent, or coupling agent which can further improve the stability of the particles dispersed therein. The amount of each additive may be up to 30% , and preferably up to 5% , by weight of the inorganic particles.

While the conduction of electricity in a film formed from the coating liquid takes place along a path formed by the

particles contacting one another, it is possible to cut the path partly by varying, for example, the amount of the surface active, or coupling agent in the coating liquid, and it is thereby easy to lower the electric conductivity of the film so that it may have a surface resistivity of 10fi Q/D or above. If the coating liquid further contains an alkoxide of silicon, zirconium, titanium or aluminum, or a partially polymerized product thereof, or a synthetic resin binder, the amount thereof can be altered to form a film having an adequately controlled electric conductivity.

The dispersion may be prepared by any method that can form a uniform dispersion, or by employing, for example, a bead, ball or sand mill, or an ultrasonic disperser.

The film of this invention is formed by the deposition of the boride (and oxide) particles with a high density on a substrate. If the coating liquid contains any alkoxide of silicon, zirconium, titanium or aluminum, any partially polymerized product thereof, or any synthetic resin binder, it is effective for improving the adhesion of the particles to the substrate and the hardness of the film. If the film is covered with a second layer containing an alkoxide of silicon, zirconium, titanium or aluminum, a partially polymerized product thereof, or a synthetic resin, it is possible to improve the adhesion of the film to the substrate and its hardness and weatherability to a still further extent.

If the coating liquid does not contain any alkoxide of silicon,  zirconium,  titanium or aluminum,  any partially polymerized product thereof, or any synthetic resin binder, the film is composed solely of the boride (and oxide) particles deposited on the substrate. Although it is itself effective for cutting off heat rays, it is possible to reduce its haze and thereby improve its transmittance of visible light, as well as improving its adhesion to the substrate,  if a second layer is formed on the film as a first layer by a second coating liquid containing an alkoxide of silicon, zirconium, titanium or aluminum, a partially polymerized product thereof, or a synthetic resin binder to form a multilayer film, since the second coating liquid fills the interstices of the particles in the first layer.

The second layer by which the first layer of the boride (and oxide) particles is firmly bonded to the substrate is easy to form at a low cost by coating, though it can also be formed by sputtering or vapor deposition. The second coating liquid may contain one or more of the alkoxides of silicon, zirconium, titanium and aluminum, and their partially polymerized products in water or alcohol, and preferably has an alkoxide, etc. content not exceeding 40% by weight in terms of the oxide formed by heating. An acid or alkali may be added to the coating liquid to adjust its pH as required. If the substrate is heated after the coating liquid has been applied onto the first layer to form

the second layer, it is easy to form a film of an oxide of silicon, zirconium, titanium or aluminum.

Anymethod, such as spin, spray, dip, roll or flow coating, or screen printing, can be employed to apply the coating liquids if it can form a smooth and uniform film having a small thickness . After the application of the second coating liquid, the substrate is preferably heated at a temperature of 100" C or above, and more preferably at or above the boiling point of the solvent in the coating liquid.  If its heating temperature is lower than 100"C,  there is every likelihood that the alkoxide, or hydrolyzed  polymerization  product  thereof  may  remain incompletely polymerized in the film, or that the solvent, such as water or an organic solvent, may remain unremoved in the film and lower its transmittance of visible light.  If the coating liquid contains a synthetic resin binder, a method which is suitable for curing the resin may be applied to the layer.  If it contains, for example, an ultraviolet-curing resin, the layer may be exposed to ultraviolet radiation, or if it contains a cold-setting resin, it is left to set.  Thus, the coating liquid is applicable to any existing window glass, etc. at the site of the job, and is useful for a wide range of purposes. An organosilazane solution can be used as a binder in the coating liquid of this invention, or as the second coating, or overcoating liquid.  There is commercially available an organosilazane solution which has a polymerizing and curing

temperature of 100"C or below as a result of the modification of the group in the side chain, or the addition of an oxidizing catalyst, and which can be used to form a film at a considerably low temperature. A commercially available organo-silicate solutions can be used as a binder which is curable at room temperature. In either event, an inorganic film of Si02 is formed upon curing and is superior to a resin film in weatherability and strength.

The film of this invention in which the ultrafine particles are dispersed has a great advantage over any film formed by any physical film-forming process as mentioned before, since it does not reflect visible light so much as to present a shining surface, and exhibits a high absorption in the near infrared region. If it is desirable to restrain the reflection of visible light to a further extent, it is easily possible to form a multilayer film having a visible light reflectivity not exceeding 1% if a film having a low refractive index, such as of Si02 or MgF, is formed on the film of this invention. The coating liquid of this invention may further contain ultrafine particles of e.g. ATO, ITO or aluminum-containing zinc oxide to form a film having a still higher transmittance of visible light. The addition of these transparent ultrafine particles in a substantial amount makes it possible to form a film having a high absorbance of near infrared radiation close in wavelength to visible light and thereby a high transmittance

of visible light. If the coating liquid of this invention is added to a dispersion of those particles, on the other hand, it colors a film of those particles and adds to its power of cutting off heat rays, even if it may be added only in a small amount, and its addition, therefore, makes it possible to reduce the use of ITO, etc. greatly and thereby prepare a dispersion thereof at a lower cost.

The coating liquid of this invention may also contain fine particles of one or more other substances including inorganic substances such as titanium, zinc and cerium oxides , and organic substances such as benzophenone and benzotriazole, to form a film having an improved power of cutting off ultraviolet radiation which is harmful to the human body, as well as an improved power of cutting off infrared radiation.

The coating liquid of this invention makes it possible to form a highly stable film of uniform thickness, since it is a dispersion of the inorganic fine particles as described, and does not rely upon the decomposition or chemical reaction of its components by the heat of baking for forming a film. A dispersion of an appropriate mixture of particles of inorganic substances makes it possible to form a film having a high power of cutting off heat rays. The film hardly undergoes any deterioration in color or function, even if it may, for example, be exposed to sunlight (among others, ultraviolet radiation), since the inorganic substances are by far higher in

weatherability than the organic substances.

The invention will now be described more specifically based on examples embodying it and comparative examples. EXAMPLE 1

8 g of fine particles of LaB6 having an average diameter of 67 nm, 80 g of diacetone alcohol (DAA) and appropriate amounts of water and a dispersant were mixed for 100 hours in a ball mill containing zirconia balls having a diameter of 4 mm to prepare 100 g of a dispersion of LaB6 {dispersion A) . An ethyl silicate solution was prepared by mixing 6 g of Ethyl Silicate 40, product of Tama Chemical Industrial Co., Ltd. having an average polymerization degree of 4 to 5, 31 g of ethanol, 8 g of a 5% aqueous solution of hydrochloric acid and 5 g of water, and 50 g thereof, 800 g of water and 300 g of ethanol were thoroughly mixed and stirred to prepare 1,150 g of a mixed ethyl silicate solution {solution B).

The dispersion A and the solution B were mixed and stirred in such proportions as to yield a coating liquid (liquid C) having a LaB6 content of 1.0% and a LaB6/Si02 ratio of 4/1. 15 g of liquid C was dropped from a beaker onto a sheet of soda-lime glass employed as a substrate, measuring 200 mm square by 3 mm thick and rotating at a speed of 145 rpm, and after three minutes, its rotation was stopped. The substrate was heated at 180°C for 30 minutes in an electric furnace to have a film formed thereon as intended.

The spectral characteristics of the film were examined by using a Hitachi Limited spectrophotometer. Figure 1 shows a profile of transmittance of light as exhibited by the film. It exhibited a maximum transmittance at a wavelength in the vicinity of 58 0 nm and a minimum transmittance in the vicinity of 1055 nm, and the values of its maximum and minimum transmittance had a difference of as large as 38 points. The calculation made in accordance with JIS-R-3106 gave a visible light transmittance of 54.6% as the net value for the film. The light transmitted through the film presented a beautiful dark green color.  The film had a visible light

r

reflectivity of as low as 2.2% and did not present at all any shining surface like that of commercially available heat-ray reflecting glass.

The film had a surface resistivity of 3.2 X IO11 Q/D as measured by a Mitsubishi Chemical surface resistivity meter. It was sufficiently high to transmit radio waves quite satisfactorily. COMPARATIVE EXAMPLE 1

Commercially available heat-ray reflecting bronze glass, on which a heat-ray reflecting film had been formed by an expensive physical film-forming process as mentioned before, was examined for its spectral transmittance at wavelengths of 340 to 1800 nm, and its transmittance of visible light was

determined as 38.8% by calculation in accordance with JIS-R-3106. It had a visible light reflectivity of as high as 34.2% and presented a surface shining like a mirror. It had a surface resistivity of 83 Q/D which was obviously too low for the film to transmit radio waves satisfactorily. EXAMPLE 2

The liquid C as obtained in Example 1 was used to form a first layer on sheet glass by spin coating, and after its spinning was continued for three minutes, 15 g of a silicate solution obtained by diluting the solution 8 with ethanol, and having a solid Si02 content of 0.9% was dropped from a beaker onto the glass to form a second layer, and after three minutes, its spinning was stopped. Then, the glass substrate was heated at 180* C for 30 minutes in an electric furnace to have a two-layer film formed thereon as intended.

Example 1 was repeated for examining the spectral characteristis of the film. It had a transmittance of visible light raised to 56 . 2% and a reflectivity thereof lowered to 1. 7% , as compared with the results of Example 1. The film had its reflectivity of visible light measured again after having a black tape bonded to its rear surface to eliminate any reflection of light thereon. It showed a reflectivity of 0.5% and presented a surface close to that of non-reflective glass.

It showed a maximum and a minimum transmittance substantially at the same wavelengths with the single-layer

film according to Example 1, and was obviously comparable to it in its power of cutting off heat rays. EXAMPLE 3

8 g of fine particles of LaB6 having an average diameter of 67 nm, 80 g of isophorone and appropriate amounts of water and a dispersant were mixed by zirconia balls in a ball mill for 100 hours to prepare 100 g of an isophorone dispersion of LaB6 (dispersion D) . An epoxy resin was dissolved in isophorone to prepare a binder solution containing 50% by weight of epoxy resin (solution E).  The dispersion D, solution E and ethanol were strongly mixed and stirred to prepare a coating liquid having a solid LaB6 and epoxy resin content of 1.4% by weight and a LaB6/epoxy resin ratio by weight of 70/30. Example 1 was repeated for forming a film. EXAMPLE 4

A coating liquid was prepared by using a Shinetsu Silicone cold-setting silicate solution, X-40-9740, as a binder instead of solution B and otherwise repeating Example 1. A film was formed by leaving the coating liquid at a room temperature of 25° C for two days to dry on a substrate instead of heating it, and otherwise repeating Example 1. EXAMPLE 5

A coating liquid having a LaB6 content of 1.0% and a LaB6/Si02 ratio of 4/1 was prepared by using a cold-setting polyperhydrosilazane solution of NE Chemcat Co., Ltd. as a binder instead of solution E, mixing and stirring it, the

dispersion D and xylene, and otherwise repeating Example 3. A

film was formed by heating the substrate at 80"C and otherwise

repeating Example 1.

EXAMPLE 6

A coating liquid was prepared by using fine particles of

PrB6 having an average diameter of 75 nm instead of LaB6 to

prepare the dispersion A and otherwise repeating Example 1, and

was used to form a film by repeating Example 1.

Example 7-21

A coating liquid was prepared by using fine particles of

S having an average diamter of Q nm instead of LaB6 to prepare

the dispersion A and otherwise repeating Example 1, and was used to form a film by repeating Example 1.

EXAMPLE 22

A coating liquid was prepared by using fine particles of TiB2 having an average diameter of 84 nm instead of LaB6 to prepare the dispersion A and otherwise repeating Example 1, and was used to form a film by repeating Example 1. EXAMPLE 23

A coating liquid was prepared by using fine particles of TaB2 having an average diameter of 63 nm instead of LaBfi to prepare the dispersion A and otherwise repeating Example 1, and was used to form a film by repeating Example 1. EXAMPLE 24

A coating liquid was prepared by using fine particles of MoB having an average diameter of 59 nm instead of LaB6 to prepare the dispersion A and otherwise repeating Example 1, and was used to form a film by repeating Example 1. EXAMPLE 25

A coating liquid was prepared by using fine particles of W2B5 having an average diameter of 85 nm instead of LaB6 to prepare the dispersion A and otherwise repeating Example 1, and was used to form a film by repeating Example 1. EXAMPLE 26

15 g of fine particles of ruthenium oxide (Ru02) having an average diameter of 30 nm, 23 g of N-methyl-2-pyrrolidone (NMP), 57 g of diacetone alcohol and appropriate amounts of

water and a dispersant were mixed for 100 hours in a ball mill by using zirconia balls having a diameter of 4 mm to prepare 100 g of a dispersion of Ru02.  This dispersion and the silicate solution B (Example 1) were mixed and stirred to prepare a silicate solution (solution F) containing RuO; dispersed therein at a concentration of 1% and having a Ru02/Si03 ratio of 4/1. The dispersion A (Example 1) and the solution F were thoroughly mixed and stirred to prepare a  coating liquid containing Ru02 and LaB6 at a ratio by weight of 1 : 1.  The coating liquid was used to form a film by repeating Example 1. EXAMPLE 27

A coating liquid containing a mixture of Ir02 and LaB6 dispersed in a silicate solution was prepared by using fine particles of Ir02 having an average diameter of 28 nm and otherwise repeating Example 11, and was used to form a film.

In Examples 1 to 12, as well as Comparative Examples I to 3, the transmittance and surface resistivity of the film were determined by repeating Example 1. The results, including those of Examples 1 and 2, are shown in Table 1 below. As is obvious from Table 1, all of the films according to Examples 1 to 12 of this invention have a maximum transmittance of visible light at a wavelength of 400 to 700 nm and a minimum transmittance at a wavelength of 700 to 1800 nm with a difference of more than 15 points in percentage therebetween, and are useful for cutting off heat rays. They all have a reflectivity of visible light

not exceeding 8% and present a surface not shining like a mirror. Moreover, they all have a surface resistivity higher than 8 X 10:c Q/D and transmit radio waves satisfactorily.

EXAMPLE 28

35g of fine particles of ITO having an average diameter of 55 nm, 61 g of diacetone alcohol (DAA) and 4 . 0 g of a coupling agent for dispersing the fine particles were mixed for twelve hours in a ball mill by using zirconia balls in a ball mill to prepare 100 g of a dispersant of ITO fine particles (solution C) . The solution C, the dispersion A disclosed in Example 1 and silicon based UV curing resin produced by Shin-Etsu Silicon Co., Ltd. were thoroughly mixed while diluting with ethanol to prepare a solution having the composition as shown by Example 20 in Table 1. 15 g of the thus prepared solution was dropped from a beaker onto a sheet of soda-glass employed as a substrate, measuring 200 mm square by 3 mm thick and rotating at a speed of 200 rpm and after five minutes, its rotation was stopped. The resultatn substrate was heated at 100sG for 2 minutes in an electric furnance to evaporate the  solvant and, then, subjected to a ultraviolet irradiation for two minutes by using a high-pressure mercury lamp to obtain an aimed film. The optical characteristics of the thus obtained film are shown in Table 1. Example 29

35 g of fine particles of ATO having an average diameter of 50 nm, 61 g of diacetone alcohol (DAA) and 4. 0 g of a coupling

agent for dispersing the fine particles were mixed for twelve hours in a ball mill by using zirconia balls in a ball mill to prepare 100 g of a dispersant of ATO fine particles (solution D). The solution D, the dispersion A disclosed in Example 1 and silicon-based UV curing resin produced by Shin-Etsu Silicon Co., Ltd. were thoroughly mixed while diluting with ethanol to prepare a solution having the composition as shown by Example 20 in Table 1.  15 g of the thus prepared solution was dropped from a beaker onto a sheet of soda-glass employed as a substrate, measuring 200 mm square by 3 mm thick and rotating at a speed of 2Q0 rpm and after five minutes, its rotation was stopped. The resultant substrate was heated at 100"C for 2 minutes in an electric furnance to evaporate the solvent and, then, subjected to a ultraviolet irradiation for two minutes by using a high-pressure mercury lamp to obtain an aimed film. The optical characteristics of the thus obtained film are shown in Table 1. COMPARATIVE EXAMPLE 2

A coating liquid containing LaB6 dispersed in a silicate solution was prepared by using LaB6 having an average particle diameter of 137 nm and otherwise repeating Example 1, and was used to form a film by repeating Example 1. The particles were, however, so large that the film had a haze of 28%, lacked transparency, and was slightly greenish gray. Moreover, it had a difference of as small as 12% between its maximum and minimum transmittances , and was considered difficult to use for cutting off heat rays.

COMPARATIVE EXAMPLE 3

A coating liquid containing ITO dispersed in a silicate solution was prepared by using ultraf ine particles of ITO having an average diameter of 22 nm and otherwise repeating Example 1, and was used to form a film by repeating Example 1. The film, however, showed a transmittance of over 90% from visible light to an infrared wavelength of 1500 nm, and these results taught that a film containing only 1% of ITO was useless for cutting off near infrared radiation.

WE CLAIM:

1.	A coating liquid for forming a film for cutting off heat rays which comprises

a dispersion containing fine particles of boride having an average diameter of 100

nm at most, the said boride being selected from the group consisting of

praseodymium boride (PrB6), neodymium boride (NdB6), cerium boride (CeBe),

gadolinium boride (GdB6), terbium boride (TbB6), dysprosium boride (DyB6),

holmium boride (HoB6), yttrium boride (YB6), samarium boride (SmB6), europium

boride (EuB6), erbium boride (ErB6), thulium boride (TmB6), ytterbium boride

(YbBe), lutetium boride (LuB6), strontium boride (SrBe), calcium boride (CaB6).

zirconium boride (ZrB2), hafnium boride (HfB2), vanadium boride (VB2), tantalum

boride (TaB2), chromium borides (CrB and CrB2), molybdenum borides (MoB2,

Mo2B5 and MoB) and tungsten boride (W2B5).

2.	The coating liquid as claimed in claim 1, wherein said dispersion further

contains fine particles of at least one of ruthenium and iridium oxides having an

average diameter of 100 nm at most.

3 The coating liquid as claimed in claim 2, wherein said ruthenium oxide is selected from the group consisting of ruthenium dioxide (Ru02), lead ruthenate (Pb2Ru206.5) and bismuth ruthenate (Bi2Ru207).

4. The coating liquid as claimed in any one of the preceding claim, where said dispersion further contains at least one oxide selected from the group consisting of indium tin oxide (ITO), antimony tin oxide (ATO), and aluminium zinc oxide (AZO).

5.	The coating liquid as claimed in any one of the preceding claim, wherein said dispersion further contains at least one compound selected from the group consisting of alkoxides of silicon, zirconium, titanium and aluminium, and partially polymerized products of said alkoxides.

6.	The coating liquid as claimed in claim 5, wherein said compound in terms of oxide comprises at most 40% by weight of the liquid.

7.	The coating liquid as claimed in any one of the preceding claim, wherein said dispersion contains a resinous binder.

8.	The coating liquid as claimed in claim 7, wherein said dispersion is prepared by dispersing said particles in said binder uniformly by using a bead, bailor sand mill, or an ultrasonic disperser.

9.	A film formed on a substrate for cutting off heat rays by coating the substrate with a coating liquid and heating it, the coating liquid comprising a dispersion prepared by dispersing fine particles having an average diameter of 100 nm at most of at least one boride selected from the group consisting of PrB6, NdB6, CeS6, GdB6, TbB6, DyB6, HoB6, YB6, SmBv, EuB6, ErB6, TmB6, YbBv, LuBv, SrB6, CaB6, TiB2, ZrB2, HfB2, VB2, TaB2, CrB, CrB2, MoB2, Mo2B6, MoB and W2B5 in a resinous binder, or a binder containing one or more metal oxides selected from the group consisting of silicon, zirconium, titanium and aluminium oxides.

10.	The film as claimed in claim 9, wherein said dispersion further contains fine

particles of at least one of ruthenium and iridium oxides.

11.	The film as claimed in claim 9 or claim 10, wherein said dispersion further contains fine particles of at least one of indium tin oxide and antimony tin oxide.

12.	The  film as claimed in  claims 9 to 11, wherein the film having a maximum transmittance of light at a wavelength of 400 to 700 nm and a minimum transmittance of a wavelength of 700 to 1800 nm with a difference of at least 15% therebetween.

13.	The film as claimed in claims 9 to 12, wherein the film having a surface resistivity of at least 106O/D.

14.	The film as claimed in claims 9 to 11, wherein said dispersion is prepared by dispersing said particles in said binder uniformly by using a bead, bailor sand mill, or an ultrasonic disperser.

15.	The film as claimed in claims 9 to 11, wherein said substrate is spin, spray, dip, roll or flow coated, or screen printed with said coating liquid.

16.	A multilayer film for cutting off heat rays comprising a first layer formed on a substrate by coating it with a coating liquid and heating it, the coating liquid comprising a dispersion of fine particles having an average diameter of 100 nm at most of a bonde of one or more metals selected from the group consisting of PTB6, NdB6, CeB6, GdB6, TbB6, DyB6, HoB6, YB6, SmB6, EuB6, ErB6, TmB6 YbB6, LuB6, SrB6, CaB6, TiB2, ZrB2, HfB2, VB2, TaB2, CrB, CrB2, MoB2, Mo2B5, MoB and W2B5, and a resin layer or an oxide layer formed on said first layer, said oxide layer containing at least one metal oxide selected from the group consisting of silicon, zirconium, titanium and aluminium oxides.

17.	The multilayer film as claimed in claim 16, wherein said dispersion further contains fine particles of at least one of ruthenium and iridium oxides.

18.	The multilayer film as claimed in claim 16 or 17, wherein a maximum transmittance of light at a wavelength of 400 to 700 nm and a minimum transmittance at a wavelength of 700 to 1800 nm with a difference of at least 15% therebetween.

19.	The multilayer film as claimed in claims 16 to 18, wherein film having a surface resistivity of at least 106 Q/D.

20.	The multilayer film as claimed in claim 16 or 17, wherein said dispersion is prepared by dispersing said particles uniformly by using a bead, bailor sand mill, or an ultrasonic disperser.

21.	The multilayer film as claimed in claim 16 or 17, wherein said substrate is spin, spray, dip, roll orflow coated, or screen printed with said coating liquid.

22.	A method of attenuating the transmission of heat rays through a substrate- the method comprising passing incident rays including visible and infra-red radiation through a substrate having a film formed thereon, the film having a maximum transmittance of light at a wavelength of 400 to 700 nm and a minimum transmittance at a wavelength of 700 to 1800 nm with a difference of at least 15% therebetween, the film being formed by coating the substrate with a coating liquid, and heating it, the coating liquid comprising a dispersion prepared by dispersing fine particles having an average diameter of 100 nm at most of at least one boride

selected from the group consisting of LaB6, PrB6, NdB6, CeS6, GdB6, TbB6, DyB6, HoB6- YB6, SmB6, EuB6, ErB6, TmB6, YbB6, LuB6- SrB6, CaB6, HB2, ZrB2- HfB2, VB2, TaB2, CrB, CrB2, MoB2, Mo2B5, MoB and W2B5 in a resinous binder, or a binder containing one or more metal oxides selected from the group consisting of silicon, zirconium, titanium and aluminium oxides.

23.  A method of attenuating the transmission of heat rays through a substrate,

the method comprising passing incident rays including visible and infra-red

radiation through a substrate having a multilayer film formed thereon, the

multilayer film having a maximum transmittance of light at a wavelength of 400 to

700 nm and a minimum transmittance at a wavelength of 700 to 1800 nm with a

difference of at least 15% therebetween, the multilayer film being formed by

forming a first layer on the substrate by coating it with a coating liquid and heating

it the coating liquid comprising a dispersion of fine particles having an average

diameter of 100 nm at most of a boride of one or more metals selected from the

group consisting of LaB6, PrB6, NdB6, CeS6, GdB6, TbB6, DyB6, HoB6, YB6, SmB6

EuB6, ErB6, TmB6, YbB6, LuB6- SrB6, CaB6, TiB2, ZrB2, HfB2, VB2, TaB2, CrB,

CrB2, MoB2, Mo2B5? MoB and W2B5 and forming a resin layer or an oxide layer on

said first layer, said oxide layer containing at least one metal oxide selected from

the group consisting of silicon, zirconium, titanium and aluminium oxides.	

Documents:

				2411-mas-1998 abstract duplicate.pdf

				2411-mas-1998 abstract.pdf

				2411-mas-1998 claims duplicate.pdf

				2411-mas-1998 claims.pdf

				2411-mas-1998 correspondence-others.pdf

				2411-mas-1998 correspondence-po.pdf

				2411-mas-1998 description (complete) duplicate.pdf

				2411-mas-1998 description (complete).pdf

				2411-mas-1998 drawings duplicate.pdf

				2411-mas-1998 drawings.pdf

				2411-mas-1998 form-19.pdf

				2411-mas-1998 form-2.pdf

				2411-mas-1998 form-26.pdf

				2411-mas-1998 form-4.pdf

				2411-mas-1998 form-6.pdf

				2411-mas-1998 others.pdf

				2411-mas-1998 petition.pdf

« Previous Patent

Next Patent »

Patent Number	202828	

Indian Patent Application Number	2411/MAS/1998	

PG Journal Number	05/2007	

Publication Date	02-Feb-2007	

Grant Date	20-Oct-2006	

Date of Filing	27-Oct-1998	

Name of Patentee	M/S. SUMITOMO METAL MINING CO. LTD	

Applicant Address	11-3,5-CHOME,SHINBASHI MINATO-KU,TOKYO	

Inventors:

#	Inventor's Name	Inventor's Address	

1	HIROKO KUNO	94-102 SHIMO-YAGIRI,MATSUDO-SHI	

2	HIROMITSU TAKEDA	3-18-35 NAKAKOKUBUM,ICHIKAWA-SHI	

3	KENJI ADACHI	2-5-9 KOBAYASHI DAIMON-SHITA,INZAI-SHI	

PCT International Classification Number	G02B 5/26	

PCT International Application Number	N/A	

PCT International Filing date		

PCT Conventions:

#	PCT Application Number	Date of Convention	Priority Country	

1	10-64916	1998-03-16	Japan	

© All Indian Patents, 2013-2021.

  Patent data available in the public domain from Indian Patents Office, Department of Industrial Policy and Promotions, Ministry of Commerce and Industry, Government of India.
