Repository: anandvc/allindianpatents

File: patents/202905-a-brazing-product-and-a-method-of-manufacturing-an-assembly-of-brazed-compenents.html
Indian Patents. 202905:A BRAZING PRODUCT AND A METHOD OF MANUFACTURING AN ASSEMBLY OF BRAZED COMPENENTS

Indian Patents

Recently Granted Patents

  Recently Published Patents

Title of Invention	A BRAZING PRODUCT AND A METHOD OF MANUFACTURING AN ASSEMBLY OF BRAZED COMPENENTS

Abstract	The invention relates to a brazing product, e.g. a brazing sheet product, having an aluminium layer (1) being made of an aluminium alloy comprising silicon in an amount in the range of 2 to 18% by weight, and a layer (2) comprising nickel on the outer surface of said aluminium layer (1) such that taken together said aluminium layer (1) and all layers exterior thereto form the filler metal for a brazing operation, characterised in that the filler metal has a composition containing at least one element with a smaller exchange current density for the Hydrogen Evolution Reaction ('HER') than nickel, and whereby the mol-ratio of Ni to such element(s) is in the range of 10:(0.3-30). The invention also relates to a method of manufacturing a brazed assembly using the brazing product, and to a brazed assembly comprising at least one component made of the brazing product.	

Full Text	FIELD OF THE INVENTION

The invention relates to a brazing product, such as a brazing sheet product, comprising an aluminium layer being made of an aluminium alloy comprising silicon in an amount in the range of 2 to 18% by weight, and a further layer comprising nickel on the outer surface of said AlSi-alloy layer, wherein taken together said aluminium layer and all layers exterior thereto form a filler metal for a brazing operation. The invention also relates to a method of manufacturing a brazed assembly using this brazing product, and to a brazed assembly comprising at least one component made of this brazing product. DESCRIPTION OF THE RELATED ART

Aluminium and aluminium alloys can be joined by a wide variety of brazing and soldering processes. Brazing, by definition, employs a filler metal or alloy having a liquidus above 450°C and below the solidus of the base metal. Brazing is distinguished from soldering by the melting point of the filler metal: solders melt below 450°C. Soldering processes are not within the field of the present invention.

Brazing products, and in particular brazing sheet products, find wide applications in heat exchangers and other similar equipment. Conventional brazing sheet products having a core or base sheet, typically an aluminium alloy of the Aluminium Association (AA)3xxx-series, having on at least one surface of said core sheet clad an aluminium clad layer, the aluminium clad layer being made of an AA4xxx-series alloy comprising silicon in an amount in the range of 2 to 18% by weight, and preferably in the range of 7 to 14% by weight. The aluminium clad layer may be coupled to the core or base alloy in various ways known in the art, for example by means of roll bonding, cladding, explosive cladding, thermal spray-forming or semi-continuous or continuous casting processes.

Controlled Atmosphere Brazing ("CAB") and Vacuum Brazing ("VB") are the two main processes used for industrial scale aluminium brazing. Industrial vacuum brazing has been used since the 1950's. while CAB became popular in the early 1980's after the introduction of the NOCOLOK (trade mark) brazing flux. Vacuum brazing is an essentially discontinuous process and puts high demands on material cleanliness. The disruption of the oxide layer present is mainly caused by the

evaporation of magnesium from the clad alloy. There is always more magnesium present in the furnace than necessary. The excess magnesium condenses on the cold spots in the furnace and has to be removed frequently. The capital investment for suitable equipment is relatively high.

CAB requires an additional process step prior to brazing as compared to VB, since a brazing flux has to be applied prior to brazing. A brazing flux for use in brazing aluminium alloys usually consist of mixtures of alkali and alkaline earth chlorides and fluorides, sometimes containing aluminium fluoride or cryolite. CAB is essentially a continuous process in which, if the proper brazing flux is being used, high volumes of brazed assemblies can be manufactured. The brazing flux dissolves the oxide layer at brazing temperature allowing the clad alloy to flow properly. When the NOCOLOK flux is used the surface needs to be cleaned thoroughly prior to flux application. To obtain good brazing results the brazing flux has to be applied on the total surface of the brazed assembly. This can cause difficulties with certain types of assemblies because of their design. For example, because evaporator type heat exchangers have a large internal surface, problems can arise because of poor access to the interior. For good brazing results the flux has to adhere to the aluminium surface before brazing. Unfortunately the brazing flux after drying can easily fall off due to small mechanical vibrations. During the brazing cycle, corrosive fumes such as HF are generated. This puts a high demand on the corrosion resistance of the materials applied for the furnace.

Ideally, a material should be available that can be used for CAB but does not have the requirements and defects of the known brazing flux application. Such a material can be supplied to a manufacturer of brazed assemblies and is ready to use directly after forming of the assembly parts. No additional brazing fluxing operations have to be carried out. Presently, only one process for fluxless brazing is used on an industrial scale. The material for this process can be for example standard brazing sheet made from an AA3xxx-series core alloy clad on one or both sides with a cladding of an AA4xxx-series alloy. Before the brazing sheet can be used the surface has to be modified in such a way that the naturally occurring oxide layer does not interfere during the brazing cycle. The method of achieving good brazing is to deposit a specific amount of nickel on the surface of the clad alloy. If properly

applied, the nickel reacts, presumably exothermically, with the underlying aluminium. The nickel can be applied by using a shim of nickel between the two parts to be joined or can be deposited by electroplating. When electroplating is used the adherence of the nickel should be sufficient to withstand typical shaping operations being used in for example heat exchanger manufacture.

Processes for nickel-plating in an alkaline solution of aluminium brazing sheet are known from each of US-A-3,970,237, US-A-4,028,200, US-A-4,164,454, and SAE-paper no. 880446 by B.E. Cheadle and K.F. Dockus. According to these documents, nickel or cobalt, or combinations thereof, are most preferably deposited in combination with lead. The lead addition is used to improve the wetteability of the aluminium clad alloy during the brazing cycle. An important characteristic of these plating processes is that the nickel is preferentially deposited on the silicon particles of the aluminium clad alloy. To obtain sufficient nickel for brazing, the surface of the aluminium clad alloy should contain a relatively large number of silicon particles to act as nuclei for the nickel deposition. It is believed that to obtain sufficient nucleation sites a part of the aluminium in which the silicon particles are embedded should be removed by before pickling chemical and/or mechanical pre-treatment. This is believed a necessary condition to obtain sufficient nickel coverage to serve as nuclei for the plating action of the brazing or clad alloy. On a microscopic scale the surface of the Si-containing cladding of the brazing sheet is covered with nickel globules. However, the use of lead for the production of a suitable nickel and/or cobalt layer on brazing sheet has several disadvantages. The use of lead for manufacturing products, such as automotive products, is undesirable and it is envisaged that in the very near future there might possibly even be a ban on lead comprising products or products manufactured via one or more intermediate processing steps comprising lead or lead-based components.

In the international PCT patent application no. WO-00/71784, J.N. Mooij et al. disclose a brazing sheet product and a method of its manufacture, in this brazing sheet product there is provided a bonding layer, preferably applied by plating, comprising zinc or tin between the AlSi-alloy clad layer and the nickel layer in order to improve the bonding of the nickel layer. The addition of lead to the nickel layer has been replaced by the addition of bismuth while maintaining the excellent

brazeability characteristics of the brazing sheet product.

A drawback of the known brazing sheet products having a layer comprising nickel is the limited corrosion life of brazed products in a SWAAT-test in accordance with ASTM G-85. Corrosion lifetimes without perforations are typically in the range of 5 to 7 days and thereby restricting possible useful applications of the brazing product. For several applications of the known nickel-plated brazing sheet in brazed products such a relatively short corrosion lifetime is not detrimental. However, a good corrosion resistance is a valuable property for brazing products used in amongst others heat exchangers, such as radiators, condensers and oil coolers. These heat exchangers are exposed to a severe external corrosive attack by e.g. de-icing road salt. Long-life alloys are considered herein as those, which in the SWAAT-test without perforations according to ASTM G-85 exceed 10 to 12 days. SUMMARY OF THE INVENTION

It is an object of the present invention to provide a Ni-plated brazing product for use in a brazing operation, ideally a fluxless CAB brazing operation, and wherein the brazing product has an improved post-braze corrosion resistance when measured in a SWAAT-test in accordance with ASTM G-85.

It is another object of the present invention to provide a brazing sheet product comprising a core sheet made of an aluminium alloy coupled on at least one surface of said core sheet to an aluminium clad layer, the aluminium clad layer being made of an aluminium alloy comprising silicon in an amount in the range of 2 to 18% by weight, and a further layer comprising nickel on the outer surface of said aluminium clad layer such that taken together said aluminium clad layer and all layers exterior thereto form a filler metal for a brazing operation, and wherein the brazing sheet product has an improved corrosion resistance when measured in a SWAAT-test in accordance with ASTM G-85.

It is a further object of the present invention to provide a brazing product, ideally a brazing sheet product, having had a corrosion life of 12 days or more in a SWAAT-test without perforations in accordance with ASTM G-85.

It is a further object of the present invention to provide a method of manufacturing brazed assemblies using the brazing product.

In accordance with the invention in one aspect there is provided a brazing

product comprising an aluminium clad layer made of an aluminium alloy comprising silicon in an amount in the range of 2 to 18% by weight, preferably 7 to 14%, and a layer comprising nickel on the outer surface of said AlSi-alloy layer, wherein taken together said AlSi-alloy layer and all layers exterior thereto form the filler metal for a brazing operation. This product is characterised in that the filler metal has a composition further comprising at least one element with a smaller exchange current density for the Hydrogen Evolution Reaction ("HER") than nickel, and whereby the mol-ratio of Ni to the total of all said at least one element is in the range of 10:(0.3 to 30).

By the addition of the alloying elements to the filler metal in the appropriate mol-ratio an improved corrosion performance is being obtained of the brazing product in a post-braze condition. In the brazing product according to the invention corrosion lifetimes without perforations according to ASTM G-85 exceed 8 days. By selection of the mol-ratio's a corrosion life of more than 12 days can be obtained, resulting in that the desired long-life properties are being achieved. In the best examples a corrosion life without perforations of more than 20 days has been reached. The product can be fluxless brazed under controlled atmosphere conditions while achieving very good corrosion performance enhancing the possibilities of application of the Ni-plated brazing product.

The invention is based in part on the insight that it is believed that the cathodic reaction governs the overall corrosion rate of Ni-plated brazing products when tested in the SWAAT-test in accordance with ASTM G-85. It is speculated that the cathodic reaction in this system appears to be the Hydrogen Evolution Reaction ("HER"). When nickel plated brazing products such as brazing sheets are being subjected to a brazing operations, typically a fluxless CAB operation, small Ni-aluminide particles are being formed which are believed to catalyse the HER. By the addition of one or more elements in a sufficient amount to the metal filler and having a lower exchange current density for the HER as compared to nickel-aluminides the catalyse effect is reduced and the corrosion performance of the brazed product is being improved remarkably.

From the textbook "Instrumental Methods in Electrochemistry", Southampton Electrochemistry Group, Ellis Horwood Limited, 1990, Table 7.1 several exchange

Various alloying elements in an aluminium alloy may be used for the purpose of improving the corrosion performance of the brazing products in the post-braze condition. The most practical elements, taking into account that such elements have to be added to the aluminium clad layer, and/or to the Ni comprising layer, and/or as separately applied layer as metal or alloy, are elements selected from the group comprising tin, bismuth, zinc, silver, indium, lead, cadmium, antimony, magnesium and gallium.

A more preferred lower-limit for the mol-ratio of Ni to such alloying element or elements is 10:0.5, thereby improving the corrosion life of the brazed product. When the mol-ratio is too low no significant effect on the corrosion life may be found. A more suitable upper-limit for the mol-ratio of Ni to such alloying element or elements is 10:20, and preferably 10:15, and more preferably 10:9. Thereby improving corrosion life of the brazed product.

In another aspect of the invention there is provided a brazing product comprising an aluminium layer being made of an aluminium alloy comprising silicon in an amount in the range of 2 to 18% by weight, and a layer comprising nickel or nickel-alloy on the outer surface of said aluminium layer, wherein taken together said aluminium layer and all layers exterior thereto form the filler metal for a brazing operation. This product is characterised in that the filler metal has a composition containing at least one element having an electro-chemical potential such that the electro-chemical potential difference between Ni-aluminides particles and the aluminium alloy matrix of the filler composition is reduced relative to an aluminium

alloy matrix from a composition which is the same as the filler composition except for lacking said at least one element, and wherein the mol-ratio of Ni to the total of said at least one element is in the range of 10:(0.3 to 30). The reduction in electrochemical potential is made against the known Ni-plated brazing product having a AlSi clad layer, e.g. AA4045 alloy, having no other alloying elements other than silicon, and further having a layer of Ni, Ni-Pb or Ni-Bi alloy.

By the addition of the alloying elements to the filler metal in the appropriate mol-ratio an improved corrosion performance of the product is being obtained in a post-braze condition. In the brazing product according to the invention corrosion lifetimes without perforations according to ASTM G-85 exceed 8 days. By a selection of the mol-ratio's a corrosion life of more than 12 days can be obtained, resulting in that the desired long-life properties are being achieved. In the best examples a corrosion life without perforations of more than 20 days has been reached. The product can be fluxless brazed under controlled atmosphere conditions while achieving very good conrosion performance enhancing the possibilities of application of this Ni-plated brazing product.

This aspect of the invention is based in part on the insight that the electrochemical potential difference between Ni-aluminides particles formed during a brazing operation in the filler metal and the surrounding aluminium alloy matrix is too large and resulting in a poor corrosion performance of the brazed product when tested in the SWAAT-test in accordance with ASTM G-85. For this invention the term Ni-aluminides particles is used to denote AlxNiy-particles such as, but not limited thereto, NiAl3, AleNisSi, and Al2Ni2Si. This potential difference could be reduced by the addition of alloying elements to the filler metal resulting in an improved corrosion life. Several alloying element may be used for this purpose, but notably copper as an alloying element may be used successfully for this purpose.

A more preferred lower-limit for the mol-ratio of Ni to such alloying element or elements are 10:0.5, and thereby improving the corrosion life of the brazed product. When the mol-ratio is too low no significant effect on the corrosion life may be found. A more suitable upper-limit for the mol-ratio of Ni to such alloying element or elements is 10:20, and preferably 10:15, and more preferably 10:9. Thereby improving the corrosion life of the brazed product. When the mol-ratio is

too large the corrosion life in a SWAAT-test may even be adversely affected.

In the embodiment where copper is being used to improve the corrosion life of the nickel-plated brazing product, the mol-ratio of Ni.Cu in the filler metal is preferably in the range of 10:(0.5 to 9), and more preferably in the range of 10:(0.5 to 5). It has been found that the addition of too high amounts of Cu to the filler metal has a strong adverse affect on the corrosion life-time of the brazing product. In addition high amounts of Cu may result in the reduction of the melting temperature of the filler metal.

In the embodiment where tin is being used to improve the corrosion life of die

nickel-plated brazing product, the mol-ratio of Ni:Sn in the filler metal is preferably in the range of 10:(0.5 to 9), and more preferably in the range of 10:(0.5 to 6). The addition of tin, preferably as a seperately applied layer for example on top of the outersurface of the nickel comprising layer, may lead to a post-braze corrosion life of more than 12 days without perforations in the SWAAT-test according to ASTM G-85, and in the best examples even 20 days or more without perforations. A further advantage of having a seperately applied tin layer on top of the applied nickel comprising layer is that the tin may work as a solid but soft lubricant in forming operations of the brazing product prior to adding it is an assembly. When too much tin is present in the fdler metal the brazeability of the product is adversely affected.

In the embodiment where zinc is being used to improve the corrosion life of the nickel-plated brazing product, the mol-ratio of Ni:Zn in the filler metal is preferably in the range of 10:(0.5 to 15), and more preferably in the range of 10:(0.5 to 8). The addition of zinc, preferably as a seperately applied layer for example on top of the outersurface of the nickel comprising layer or added to the AlSi alloy clad layer, may lead to a post-braze corrosion life of more than 10 days without perforations in the SWAAT-test according to ASTM G-85, and in the best examples even 15 days or more without perforations. A further advantage of having a seperately applied zinc layer on top of the applied nickel comprising layer is that the zinc may work as a solid lubricant for forming operations of the brazing product

prior to adding it is an assembly,

A preferred embodiment of the brazing product in accordance with the invention is characterised in that one or more separate layers comprising one or more of said elements in an amount such that in the filler metal the mol-ratio of Ni to said element(s) is in the range of 10: (0.3 to 30) being deposited by plating, preferably by means of electroplating. However, other techniques such as roll bonding, thermal dipping, thermal spraying, plasma spraying, Chemical Vapour Deposition ("CVD") and Physical Vapour Deposition ("PVD") or other techniques for depositing of metals or metal alloys from a gas or vapour phase may be used. Additional plated metal layers can be applied in an industrial scale plating line. It has been found that the thin separate metal layers have no detrimental effect on the adhesion of the nickel comprising layer. Furthermore, it has been found that such separate metal layers melt very easily and fast and do not adversely affect the brazeability of the brazing product. Furthermore, such layers are sufficiently resistant to the formation of oxide formation during the heating up in a brazing cycle.

In an embodiment the brazing product is elongated aluminium alloy stock, e.g. aluminium alloy sheet or strip, aluminium alloy wire or aluminium alloy rod.

An AA4xxx-series aluminium alloy sheet or strip having Si as the most important alloying element in the range of 2 to 18% by weight, more preferably 7 to 14%, can be plated on one or both surfaces with Ni or Ni-alloy, e.g. Ni-Bi alloy, and may be employed in subsequent brazing operations, in particular in an inert atmosphere brazing (CAB) operation in the absence of a brazing-flux material. In the AA4xxx-series alloy other alloying elements may be present to improve specific properties, the balance is made by impurities each up to 0.05 wt.%, total up to 0.20 wt.%, and aluminium. Iron may usually be present as impurity in an amount of up to 0.8 wt.%.

Also, aluminium alloy wire or rods being made of an AA4xxx-series alloy may be plated with a Ni or Ni-alloy layer having 90% or more of nickel, e.g. Ni-Bi alloy, and subsequently employed in a brazing operation, in particular in an inert atmosphere brazing (CAB) operation in the absence of a brazing-flux material, and

may also be employed as weld filler wire or weld filler rod in a welding operation.

In a preferred embodiment the brazing product is a brazing sheet product comprising a core sheet made of an aluminium alloy coupled to at least one surface of said core sheet to an aluminium clad layer, the aluminium clad layer being made of an aluminium AA4xxx-series alloy comprising silicon in the range of 2 to 18% by weight, preferably in the range of 7 to 14%, and a layer comprising nickel or nickel-alloy having 90% or more of nickel on the outersurface of said aluminium clad layer such that taken together said aluminium clad layer and all layers exterior thereto form the filler metal for a brazing operation and whereby one or more elements have been added in the appropriate amounts to improve the corrosion performance of the brazing product. Unless otherwise indicated, all percentages in the present specification are weight percents.

In a further embodiment the aluminium alloy clad layer has a thickness ranging from about 2 to 20% of the total thickness of the total brazing product thickness. Typical aluminium clad layer thickness is in the range of 40 to 80 micron. The aluminium core sheet has a thickness typically in a range of at most 5 mm, more preferably in the range of 0.1 to 2 mm.

Preferably  in  the  brazing  product according  to the  invention  the  layer

comprising nickel or nickel-alloy having 90% or more of nickel, e.g. Ni-Bi, has a thickness of at most 2.0µm, preferably at most LOµm, and more preferably in the range of 0.05 to 0.5µm. A coating thickness of more than 2.0µm requires a prolonged treatment time for plating, and may result in wrinkling of the molten filler metal during a subsequent brazing operation. A preferred minimum thickness for this nickel containing layer is about 0.25^m. Also other techniques such as roll bonding, dipping, thermal spraying, CVD, PVD or other techniques for depositing of metals or metal alloys from a gas or vapour phase may be used. Preferably the nickel comprising layer is essentially lead-free from an environmentally point of view.

In an embodiment the brazing product according to the invention is further characterised by a thin layer comprising zinc or tin as an intermediate bonding layer between said outer surface of said AlSi-alloy layer and said layer comprising nickel

or nickel-alloy. With the zinc or tin comprising intermediate bonding layer a very effective bond between the AlSi-alloy layer and the layer comprising nickel is formed, the bond remaining effective during subsequent deformation of the brazing product, for example in a bending operation. The most suitable methods of applying such an intermediate layer of tin or zinc are by means of direct or immersion plating. Preferably the applied intermediate bonding layer comprising zinc or tin has a thickness of at most 0.5/am, more preferably at most 0.3)im (3G0nm), and most preferably in the range of 0,01 to 0.15jim (10-150nm). In the best results obtained a thickness of about 30nm has been used, A coating thickness of more than O.S^im is

thought to have no further advantages for improving the adhesion.

In a preferred embodiment the brazing product is elongated aluminium alloy stock, such as sheet, strip, wire or rod, resulting in e.g. brazing sheet products in accordance with the invention.

In a further aspect of the invention there is provided a method of manufacturing a brazed assembly using the brazing product, and ideally a brazing sheet product, in accordance with the invention comprising the sequential process steps of:

(a)	shaping parts of which at least one is made from brazing product according to the invention;

(b)	assembling the parts into an assembly;

(c)	brazing the assembly under a vacuum or in an inert atmosphere in the absence of a brazing-flux at elevated temperature, preferably at a temperature in the range of 490 to 600°C, for a period long enough for melting and spreading of the molten filler;

(d)	cooling the brazed assembly to below 100°C, typically with a cooling rate of at least 20°C/min.

Depending upon the aluminium alloy of the core the process may include the further processing step (e) of ageing of the brazed and cooled assembly in order to optimise the mechanical and/or corrosion properties of the resultant assembly.

This achieves the effect that brazed assemblies can be provided having an improved corrosion resistance when measured in a SWAAT-test in accordance with ASTM G-85, and preferably having corrosion life of 12 days or more in a SWAAT-

test without perforations in accordance with ASTM G-85.

In an embodiment of the method of manufacturing a brazed assembly in step (a) at least one of the parts to be joined by brazing is made of the brazing product in accordance with the invention set out above, ideally a brazing sheet product, and at least one other part is selected from the group consisting of titanium, plated or coated titanium, bronze, brass, stainless steel, plated or coated stainless steel, nickel, nickel-alloy, low-carbon steel, plated or coated low-carbon steel, high-strength steel, and plated or coated high-strength steel.

The invention further provides a brazed assembly manufactured in accordance with the invention described above and wherein the parts made from said brazing product have a corrosion life of 12 days or more in a SWAAT-test without perforations in accordance with ASTM G-85.

In its preferred embodiment the brazed assembly is a heat exchanger, typically for automotive applications, or a (solid) fuel cell.

EXAMPLE

On a laboratory scale tests were carried out on aluminium brazing sheets manufactured from an AA3003 core alloy roll clad on both sides with an AA4045 clad alloy, and having a total thickness of 0.5 mm and a clad layer thickness of 50 microns on both sides. The composition of standard AA4045 is, in weight percent:

Si	9.0-11.0

Fe	
Cu	
Mg  
Zn	
Ti	
others each 
balance aluminium. The following sequential pre-treatment steps have been used for each sampler-cleaning by immersion for 180 sec. at 50°C in ChemTec 30014 (a commercial available bath), followed by rinsing,

alkaline etching for 20 sec. at 50°C in ChemTec 30203 (a commercial available

bath), followed by rinsing,

desmutting for 60 sec. at room temperature in an acidic oxidising solution, typically 50% nitric acid, followed by rinsing,

zincate immersion using ChemTec 19023 (a commercial available zincate bath) for 60 sec. at room temperature resulting in a thin zinc layer having a thickness of about 30 nm and resulting in a Ni:Zn ratio of 10:
Following the pre-treatment one or two different layers of metal on both sides of the sheet material were applied by means of electroplating (see also Table 1), The aqueous Ni-Bi plating bath has the composition of:

nickel sulphate	142 g/1

nickel chloride	30 g/1

sodium citrate	140 g/1

sodium gluconate	30 g/1

ammonium sulphate  34 g/1

bismuth ions	0.5 g/1

In one variant of the samples, an extra high Bi-content was added to the Ni-Bi layer by using the same Ni-Bi plating bath, but having a bismuth ions concentration of 7.0

g/1.

The composition of the tin plating bath was as follows:

Tin2+-ions	26,1 g/1

Fe total	15,5 g/1

sulphate	5.2 g/1

PSA	210 g/1

"PSA" stands for Phenol Sulfonic Acid.

For the Cu-layer two different baths have been used, namely a sulphate bath and a pyrophosphate bath. The composition of the sulphate bath (**SUL") was Cu-sulphate 120 g/1 and sulphuric acid (97%) 75 g/1. The composition of the pyrophosphate bath ("PYR") was as follows:

Cu-pyrophosphate  75 g/1

K-pyrophosphate	300 g/1

ammonia (25%)	3 g/1

citric acid	11 g/1

For the zinc plating bath the commercial available ENVIROZIN 120 (trade name) has been used, and having the following composition:

zinc oxide	15.0 g/1

sodium hydroxide	130 g/1

conditioner (25472)  30 ml/1

inidal brightener (25453) 6 ml/1 The plated specimens have been tested for adhesion using the Erichsen dome test (5mm), and the T-bend test. A value assessment is then given to the adhesion where (-) = poor, (±) = fair, and (+) = good. The results obtained are summarised in Table 1.

Prior to the assessment of the post-braze corrosion resistance, the samples have been subjected to a simulated brazing cycle. The samples were heated under flowing nitrogen, with heating from room temperature to 580°C, dwell time at 580°C for 1 minute, cooling from 580°C to room temperature. All samples had a good or even excellent brazeability. Following the brazing cycle either two or three samples of each type of plated brazing sheet have been tested in a SWAAT until the first perforations expressed in days of testing appear according to ASTM G-85. and the individual results are given in Table 1. The samples having no perforations after 21 days were taken out of the SWAAT box, and reported as 2r' in Table 1.

As a reference it is mentioned that typically aluminium brazing sheets manufactured from an AA3003 core alloy clad on both sides with an AA4045 clad alloy, and having a total thickness of 0.5 mm and a clad layer thickness of 50 microns each and devoid of any further metal layers have a SWAAT-test performance of more than 21 days without perforations.

From the results of Table 1 it can be seen that Sample 1 is a brazing product known from the prior art and having a layer comprising nickel with a small addition of bismuth as an alloying element. The SWAAT-test results for three samples tested are all 7 days before the perforations occur. By significantly increasing the Bi-level in the nickel layer, see Sample 2, the post-braze corrosion performance is significantly improved. Samples 3 and 4 have a first Ni-Bi layer similar to that of Sample 1, but these two samples have in addition a second thin electroplated layer of

tin such that the mol-ratio Ni:Sn in the metal filler is 10:2 and 10:1 respectively. The addition of a small nmount of tin to the metal filler remarkably results in an important improvement of the post-braze corrosion performance.

The application of a thin copper layer may also improve the corrosion performance of the brazing product, see e.g. Samples 6, 7, 9, 10 and 11. From Samples 10 and 11 it can be seen that the copper layer can be applied also underneath the nickel layer instead of on top of it. The use of copper does not necessarily always result in a better corrosion performance, see e.g. Sample 5. From Sample 8 it can be seen that too much copper will adversely affect the corrosion performance. From a comparison of Samples 7 and 9 it can be seen that the thin copper layer may be applied from different plating baths, while still resulting in similar corrosion performance.

From Samples 12 to 14 it can be seen that the application of a thin zinc layer, other than as a 30nm bonding layer, in various Ni:Zn ratio's result in an improved post-braze corrosion performance also.

Furthermore it can be seen from Table 1 that the application of an additional separate metal layer does not adversely affect the adhesion of the nickel layer, or any of the other applied metal layers.

Amended set of Claims for entry into the national/regional phase

of international application no. PCT/EP02/01117

in the name of Corns Aluminium Walzprodukte GmbH

CLAIMS

1. A brazing product comprising, an aluminium layer (1) made of an aluminium alloy comprising silicon in an amount in the range of 2 to 18% by weight, and a layer (2) comprising nickel on the outer surface of said aluminium layer (1), wherein taken together said aluminium layer (1) and all layers exterior thereto form a filler metal for a brazing operation, wherein the filler metal has a composition containing at least one element with 

asmaller exchange current density for the Hydrogen Evolution Reaction than nickel, and whereby the mol-ratio of Ni to the total of all said at least one element is in the range of 10:(0.3 to 30).

2.	A brazing product comprising, an aluminium layer (1) being made of an aluminium alloy comprising silicon in an amount in the range of 2 to 18% by weight, and a layer (2) comprising nickel on the outer surface of said aluminium layer (1), wherein taken together said aluminium layer (1) and all layers exterior thereto form a filler metal for a brazing operation, wherein the filler metal has a composition containing at least one element having an electro-chemical potential such that the electro-chemical potential difference between Ni-aluminides particles and the aluminium alloy matrix of the filler composition is reduced relative to an aluminium alloy matrix from a composition which is the same as the filler composition except for lacking said at least one element, and wherein the mol-ratio of Ni to the total of said at least one element is in the range of 10:(0.3 to 30).

3.	A brazing product according to claim 1 or 2, wherein the at least one element is selected from at least one member of the group consisting of tin, bismuth, zinc, silver, indium, lead, antimony, magnesium, cadmium, and gallium.

A brazing product according to claim 3, wherein the layer (2) comprising nickel comprises the at least one element is selected from at least one member of the group consisting of tin. bismuth, zinc, silver, indium, lead, antimony, magnesium, cadmium, and gallium.

A brazing product according to any one of claims 1 to 3, wherein there is provided a separately applied layer (3) comprising said at least one element in an amount such that in the filler metal the mol-ratio of Ni to said at least one element is in the range of 10:(0.3 to

30).

A brazing product according to claim 5, wherein the separately applied layer (3) is a layer applied via a technique selected from the group consisting of roll bonding, thermal dipping, plating, electroplating, thermal spraying, plasma spraying, chemical vapour deposition, and physical vapour deposition.

A brazing product according to any one of claims 1 to 6, wherein there is provided a separately layer (3) comprising tin in an amount such that in the filler metal the mol-ratio of Ni:Sn is in the range of 10:(0.5 to 9).

A brazing product according to any one of claims I to 6, wherein there is provided a separately layer (3) comprising zinc in an amount such that in the filler metal the mol-ratio of Ni:Zn is in the range of 10:(0.5 to 15), preferably in the range of 10:(0.5 to 8).

A brazing product according to any one of claims 1 to 6, wherein there is provided a separately applied layer (4), preferably a plated layer or a thermal sprayed layer, comprising copper in an amount such that in the filler metal the mol-ratio of Ni:Cu is in the range of 10:(0.5 to 9), and preferably in the range of 10:(0.5 to 5).

A brazing product according to any one of claims 1 to 9, wherein the brazing product is elongated aluminium alloy stock, and wherein preferably the elongated aluminium alloy stock is a member of the group consisting of sheet and strip.

A brazing product according to claim 10, wherein the brazing product is a brazing sheet product comprising a core sheet (5) made of an aluminium alloy coupled to at least one surface of said core to an aluminium clad layer (I), the aluminium clad layer being made of an aluminium alloy comprising silicon in an amount in the range of 2 to 18% by wei^^ht, and a layer (2) comprising nickel on the outer surface of said aluminium clad layer such that taken together said aluminium clad layer and all layers exterior thereto form the filler metal for a brazing operation.

A brazing product according to claim 11, wherein the aluminium clad layer (1) comprises the at least one element is selected from at least one member of the group consisting of tin, bismuth, zinc, silver, indium, lead, antimony, magnesium, cadmium, and gallium.

A brazing product according to any one of claims 10 to 12, wherein there is a layer (6) comprising zinc or tin as an intermediate bonding layer between said outer surface of said aluminium layer (1) comprising silicon in the range of 2 to 18% and said layer comprising nickel (2) and having a thickness of less than 1 micron.

A brazing product according to any one of claims 1 to 13, wherein the layer (2) comprising nickel has a thickness of at most 2-O^m, and preferably of at most 1.0/xm.

A brazing product according to any one of claims 1 to 14, wherein the layer (2) comprising nickel is a layer applied via a technique selected from the group consisting of roll bonding, plating, electroplating, thermal spraying, chemical vapour deposition, and physical vapour deposition.

A brazing product according to any one of claims 1 to 15, wherein the layer (2) comprising nickel is essentially lead-free.

A brazing product according to any one of claims 1 to 16, wherein the brazing product has a post-braze corrosion life of 8 days or more, and preferably of 12 days or more, in a SWAAT-test without perforations in accordance with ASTM G-85,

18.	Method of manufacturing an assembly of brazed components, comprising the steps of:-

(a)	shaping parts of which at least one is made from the brazing product according to any one of claims 1 to 17;

(b)	assembling the parts into an assembly;

(c)	brazing the assembly under a vacuum or in an inert atmosphere in the absence of a brazing-flux at elevated temperature for a period long enough for melting and spreading of the molten filler metal;

(d)	cooling the brazed assembly.

19.	Method according to claim 18, wherein in step (a) at least one other of said parts comprises a material selected from the group consisting of titanium, plated or coated titanium, bronze, brass, stainless steel, plated or coated stainless steel, nickel, nickel-alloy, low-carbon steel, plated or coated low-carbon steel, high-strength steel, and plated or coated high-strength steel.

20.	A brazed assembly manufactured in accordance with claim 18 or 19, and wherein the parts made from said brazing product have a post-braze corrosion life of 12 days or more in a SWAAT-test without perforations in accordance with ASTM G-85.

21.	A brazed assembly manufactured in accordance with anyone of claims 18 to 20, wherein the brazed assembly is a heat exchanger, preferably for automotive application.

22.	A brazed assembly manufactured in accordance with any one of claims 18 to 20, wherein the brazed assembly is a fuel cell.

23.	A brazed assembly manufactured in accordance with any one of claims 18 to 20, wherein the brazed assembly is a solid fuel cell.

24.	A  brazing  product  substantially  as  herein  described  and

exemplified,

25.	Method of manufacturing an assembly of brazed components

substantially as herein described and exemplified.

Documents:

				1194-chenp-2003-abstract.pdf

				1194-chenp-2003-claims duplicate.pdf

				1194-chenp-2003-claims original.pdf

				1194-chenp-2003-correspondnece-others.pdf

				1194-chenp-2003-correspondnece-po.pdf

				1194-chenp-2003-description complete duplicate.pdf

				1194-chenp-2003-description complete original.pdf

				1194-chenp-2003-form 1.pdf

				1194-chenp-2003-form 19.pdf

				1194-chenp-2003-form 26.pdf

				1194-chenp-2003-form 3.pdf

				1194-chenp-2003-form 5.pdf

				1194-chenp-2003-pct.pdf

« Previous Patent

Next Patent »

Patent Number	202905	

Indian Patent Application Number	1194/CHENP/2003	

PG Journal Number	05/2007	

Publication Date	02-Feb-2007	

Grant Date	31-Oct-2006	

Date of Filing	01-Aug-2003	

Name of Patentee	M/S. CORUS ALUMINIUM WALZPRODUKTE GMBH	

Applicant Address	Carl-Spaeter-Strasse 10 56070 Koblenz	

Inventors:

#	Inventor's Name	Inventor's Address	

1	WITTEBROOD, Adrianus, Jacobus	Vederkruid 8 NL-1991 HB Velserbroek	

2	WIJENBERG, Jacques, Hubert, Olga, Joseph	Bogortuin 135 NL-1019 PE Amsterdam	

3	MOOIJ, Joop, Nicolaas	Walstro 56 NL-1902 JP Castricum	

PCT International Classification Number	B23K35/02	

PCT International Application Number	PCT/EP2002/001117	

PCT International Filing date	2002-01-31	

PCT Conventions:

#	PCT Application Number	Date of Convention	Priority Country	

1	01200400.8	2001-02-02	EUROPEAN UNION	

2	01202025.1	2001-05-29	EUROPEAN UNION	

© All Indian Patents, 2013-2021.

  Patent data available in the public domain from Indian Patents Office, Department of Industrial Policy and Promotions, Ministry of Commerce and Industry, Government of India.
