Repository: anandvc/allindianpatents

File: patents/203009-method-of-preparing-an-optical-polymerizate.html (part 1 of 5)
Indian Patents. 203009:METHOD OF PREPARING AN OPTICAL POLYMERIZATE

Indian Patents

Recently Granted Patents

  Recently Published Patents

Title of Invention	METHOD OF PREPARING AN OPTICAL POLYMERIZATE

Abstract	METHOD OF PREPARING AN OPTICAL POLYMERIZATE	

Full Text	FORM 2

THE PATENTS ACT, 1970 (39 of 1970)

COMPLETE SPECIFICATION (See Section 10, rule 13)

METHOD OF PREPARING AN OPTICAL POLYMERIZATE

PPG INDUSTRIES OHIO,  INC.  of  3800 WEST 143RD STREET, CLEVELAND, OH 44111, U.S.A. AMERICAN Company

The following specification particularly describes the nature of the invention and the manner in which it is to be performed : -

METHOD OF PREPARING AN OPTICAL POLYMERIZATE

CROSS-REFERENCE TO RELATED APPLICATIONS

This application claims priority from U.S. Provisional 5  Patent Application Ser. No. 60/166,184 filed November 18, 1999 and entitled "Method of Preparing an Optical Polymer".

BACKGROUND OF THE INVENTION 1.  Field of the Invention

The present invention relates to a method of preparing a polymerizate from a two-component organic composition, the polymerizate having a refractive index of at least 1.6, an Abbe number of at least 33 and an initial Barcol hardness of at least 1.  More particularly, the present invention relates to polymerizing certain two-component organic compositions

  comprising at least one polycyanate reactant having at least two isocyanate and/or isothiocyanate groups, and a polyamine having at least two primary and/or secondary amine groups. The present invention also relates to polymerizates and photochromic articles.

  2.  Description of the Prior Art

A number of organic polymeric materials, e.g., plastics, have been developed as alternatives and replacements for glass in applications such as optical lenses, fiber optics, windows and automotive, nautical and aviation transparencies.  As used herein, the term "glass" is meant to refer to silica-based inorganic glass.  These polymeric materials can provide advantages relative to glass, including, shatter resistance, lighter weight for a given application, ease of molding and ease of dying.  Representative examples of such polymeric materials include, poly (methyl methacryla.te) , thermoplastic polycarbonate and poly[diethylene glycol bis(allylcarbonate)].

The refractive indices of many polymeric materials are generally lower than that of glass.  For example, the refractive index of poly[diethylene glycol

"3  bis(allylcarbonate)] is about 1.50, compared to that of high index glass, which can range, for example, from 1.60 to 1.80. When fabricating lenses to correct a given degree of visual

-2-

defect, e.g., a correction for myopia, the use of a polymeric material having a lower refractive index will require a thicker lens relative to a material having a higher refractive index, e.g., high index glass.  When the degree of correction  required is substantial, as in the case of severe myopia, a lens fabricated from a low index polymeric material can be required to be very thick. A very thick lens may negate any benefit resulting from the use of lower density lens materials relative to an equivalent degree of correction obtained from a  higher refractive index glass lens.  In addition, thicker optical lenses are not aesthetically desirable.

It is known that polymeric materials having refractive indices greater than 1.50 can be prepared from aromatic monomers and monomers containing halogens and/or sulfur atoms. The materials from which lenses, and in particular optical lenses, are fabricated can be categorized by their refractive indices.  As those skilled in the art can appreciate, low indices typically include indices of refraction of from les.s than 1.50 through 1.53; middle indices comprise indices of refraction of from 1.54 through 1.57; and high indices . commonly include indices of refraction of 1.58 and greater. Lenses prepared from polymeric materials having high refractive indices typically also have lower Abbe numbers (also known as nu-values).  Lower Abbe numbers are indicative of an increasing level of chromatic dispersion, which is typically manifested as an optical distortion at or near the rim of the lens.

U.S. Patent 5,961,889 to Jiang et al. discloses optical polymers, for use in lenses, prepared from a polythiol group-containing component, a polyisocyanate group-containing component and/or a polyfunctional vinyl group-containing component. The polymers disclosed typically had refractive indices less than 1.69 and Abbe number less than 35.

U.S. Patent No. 5,932,681 to Herold et al. discloses an optical polymer, for use as a lens material, prepared from an isocyanate  or isothiocyanate and a polythiol. The polymers

-3-disclosed have a refractive index of at least 1.57 and an Abbe number of at least 33.

U.S. Patent No. 5,679,756 to Zhu et al. discloses an optical polymer described as a thermoplastic thiourethane-urethane copolymer prepared by reacting an aliphatic diisocyanate with a dithiol to form a thiourethane prepolymer, which is then reacted with a diisocyanate and a polyol. The polymers disclosed typically had a refractive index between 1.57 and 1.60 and Abbe number between 35 and 38.

While the optical polymers discussed above have adequate refractive indices and chromatic dispersion, they do not necessarily have the degree of impact resistance required to be suitable for use as daily wear lenses for eyeglasses.

It is accordingly desirable then to identify new polymeric materials, for example polymerizates, which can be used to prepare transparent polymerizates, particularly optical lenses that possess a combination of high refractive index and adequately high Abbe number as well as possessing the physical properties, in particular impact resistance, that are at least equivalent to and preferably better than those of lower index polymeric materials.

SUMMARY OF THE INVENTION

The present invention provides a method of preparing a polymerizate, which includes the step of polymerizing a two-component composition, which includes:

(a) a first component containing at least one polycyanate reactant having at least two functional groups selected from isocyanate, isothiocyanate and combinations thereof, the polycyanate reactant being the reaction product of:

(i) a polythiol monomer having at least two thiol groups; and

(ii) a polycyanate monomer having at least two

functional groups selected from isocyanate, isothiocyanate and

combinations thereof; and	(b) a second component

containing at least one polyamine reactant having at least two functional groups selected from primary amine, secondary amine and combinations thereof; wherein the molar equivalent ratio

-4-

of (NCO + NCS) groups from the first component to (-NH2 + -NH-) groups from the second component is from 0.5 to 100.

The present invention is also directed to polymerizates  prepared according to the method of the present invention.

The present invention is further directed to photochromic articles that may be prepared from the polymerizates of the present invention.

DETAILED DESCRIPTION OF THE INVENTION  Unless otherwise indicated, all numbers or expressions referring to quantities of ingredients, reaction conditions, etc.  used herein are to be understood as modified in all instances by the term "about."

The present invention provides a method of preparing a polymerizate, which includes the step of polymerizing a two-component composition comprising:

(a)	a first component containing at least one

polycyanate reactant having at least two functional groups

selected from isocyanate, isothiocyanate and combinations

thereof, the polycyanate reactant being the reaction product

of,

(i) a polythiol monomer  having at least two thiol groups;

(ii) a polycyanate monomer having at least two functional groups selected from isocyanate, isothiocyanate and combinations thereof; and

(iii) optionally a reactive hydrogen material having at least two reactive hydrogen groups, the reactive hydrogen material being selected from polyols, materials having both hydroxyl and thiol groups, and mixtures thereof, the relative amounts of (i), (ii) and (iii) being selected such that the molar equivalents ratio of (NCO + NCS)/(SH + OH) is greater than 1.0; and

(b)	a second component containing at least one

polyamine reactant having at least two functional groups

selected from primary amine, secondary amine and combinations

thereof.  The first and second components are selected such

-5-

that when they are polymerized, they provide a polymerizate having a refractive index of from about 1.57 to about 1.80, preferably about 1.60 to about 1.75; an Abbe number of at least about 30, preferably at least about 33; and an initial Barcol hardness of at least 1. The refractive index is determined in accordance with American Standard Test Method (ASTM) number D 542-95. The Abbe number or nu-value is determined using an appropriate instrument, for example a Bausch & Lomb ABBE-3L Refractometer. The initial Barcol hardness (also commonly referred to as a zero second Barcol hardness) is determined in accordance with ASTM No. D 2583-95.

The polycyanate reactant of the first component of the two-component composition has at least two functional groups selected from isocyanate (-NCO), isothiocyanate (-NCS) and combinations of isocyanate and isothiocyanate groups.  As used herein, the term "cyanate" refers to isocyanate and isothiocyanate groups that are unblocked (or uncapped), and that are capable of forming a covalent bond with a reactive hydrogen group, e.g., a thiol, hydroxyl or amine group.

The polycyanate reactant is the reaction product of a polythiol monomer, a polycyanate monomer and optionally a reactive hydrogen material, such as a polyol or a material having both hydroxyl and thiol groups.  In preparing the polycyanate reactant, the relative amounts of polythiol monomer, polycyanate monomer and optional reactive hydrogen material are selected such that the molar equivalents ratio of (NCO + NCS)/(SH + OH) is greater than 1.0, e.g., from 1.2 : 1.0 to 4.0 : 1.0 or from 2.0 : 1.0 to 3.0 : 1.0.

The polycyanate reactant of the first component of the two-component composition has backbone linkages selected from urethane linkages (-NH-C(O)-O-), thiourethane linkages (-NH-C(O)-S-), thiocarbamate linkages (-NH-C(S)-0-), dithiourethane linkages (-NH-C(S)-S-) and combinations thereof.  The molecular weight of the polycyanate reactant can vary widely, for example, having a number average molecular (Mn) of from 500 to 15,000, or from 500 to 5000, as determined by gel permeation chromatography (GPC) using polystyrene standards.

-6-

Polythiol monomers that are used to prepare the polycyanate reactant have at least two thiol groups and may be selected from aliphatic polythiols, cycloaliphatic polythiols., aromatic polythiols and mixtures thereof.  In addition, the polythiol monomer may also contain linkages selected from ether linkages (-0-), sulfide linkages (-S-), polysulfide linkages (-Sx-, wherein x is at least 2, e.g., from 2 to 4) and combinations of such linkages.  As used herein, by "thiol," "thiol group," "mercapto" or "mercapto group" is meant an -SH group which is capable of forming a thiourethane linkage, (i.e., -NH-C(O)-S-) with an isocyanate group or a dithioruethane linkage (i.e., -NH-C(S)-S-) with an isothiocyanate group.

Examples of polythiol monomers that may be used to prepare the polycyanate reactant include, but are not limited to, 2,5-dimercaptomethyl-l,4-dithiane, 2,2"-thiodiethanethiol, pentaerythritol tetrakis(3-mercaptopropionate), pentaerythritol tetrakis(2-mercaptoacetate), trimethylolpropane tris(3-mercaptopropionate), trimethylolpropane tris(2-mercaptoacetate), 4-mercaptomethyl-3,6-dithia-l,8-octanedithiol, 4-tert-butyl-l, 2-benzenedithiol, 4, 4"-thiodibenzenethiol, benzenedithiol," ethylene glycol di (2-mercaptoacetate), ethylene glycol di(3-mercaptopropionate), poly(ethylene glycol) di(2-mercaptoacetate) and poly(ethylene glycol) di(3-mercaptopropionate).  Mixtures of polythiol monomers may also be used to prepare the polycyanate reactant.

The polythiol monomer may also be selected from polythiols represented by the following general formula I,

SH

wherein R1 and R2 are each independently selected from straight or branched chain alkylene, cyclic alkylene, phenylene and C1-C9 alkyl substituted phenylene.  Examples of straight or branched chain alkylene from which R1 and R2 may be selected

-7-

include, but are not limited to, methylene, ethylene, 1,3-propylene, 1,2-propylene, 1,4-butylene, 1,2-butylene, pentylene, hexylene, heptylene, octylene, nonylene, decylene, undecylene, octadecylene and icosylene.  Examples of cyclic alkylenes from which R1 and R2 may each be selected include, but are not limited to, cyclopentylene, cyclohexylene, cycloheptylene, cyclooctylene, and alkyl substituted derivatives thereof.  The divalent linking groups R1 and R2 may also be selected from phenylene and alkyl substituted phenylene, e.g., methyl, ethyl, propyl, isopropyl and nonyl substituted phenylene.  In a preferred embodiment of the present invention, R1 and R2 are each methylene or ethylene.

The polythiol represented by general formula I may be prepared from an esterification or transesterification reaction between 3-mercapto-l,2-propanediol (Chemical Abstract Service (CAS) Registry No. 96-27-5) and a thiol functional carboxylic acid or carboxylic acid ester in the presence of a strong acid catalyst, e.g., methane sulfonic acid, with the concurrent removal of water or alcohol from the reaction mixture.  More particularly, a preferred polythiol monomer, for which R1 and R2 are each methylene with reference to general formula I...

As used herein, the polythiol monomer described and named with reference to general formula I, e.g., thiglycerol bis (2-mercaptoacetate), is meant to include also any related co-product oligomeric species and polythiol monomer compositions containing residual starting materials.  For example, when washing the reaction mixture resulting from the esterification of 3-mercapto-l,2-propanediol and a thiol functional carboxylic acid, e.g., 2-mercaptoacetic acid, with excess base, e.g., aqueous ammonia, oxidative coupling of thiol groups may occur.  Such an oxidative coupling can result in the formation of oligomeric polythiol species having disulfide linkages, i.e., -S-S- linkages.

The polythiol monomer used to prepare the polycyanate reactant may be a polythiol oligomer having disulfide linkages, which is prepared from the reaction of a polythiol

-8-

monomer having at least two thiol groups and sulfur in the presence of a basic catalyst.  The molar equivalent ratio of polythiol monomer to sulfur is from m to (m-1) wherein m is an integer from 2 to 21.  The polythiol monomer may be selected from those examples as recited previously herein, e.g., 2,5-dimercaptomethyl-1,4-dithiane.  The sulfur used may be in the form of, for example, crystalline, colloidal, powder and sublimed sulfur, and having a purity of at least 98 percent and preferably at least 99 percent.

Co-product oligomeric species can include oligomers of general formula I which can be described by general formula la:

wherein R1 and R2 are as described above, n and m are independently an integer from 0 to 21 and n + m is at least 1. General formula Ia demonstrates that oligomerization can occur through disulfide bonds forming between any of the thiol groups in general structure I.  Although all possibilities are not shown, general structure Ia is meant to represent all possible oligomers that can form from general structure I.

The basic catalyst used to prepare the polythiol oligomer having disulfide linkages may be selected from ammonia, amine and mixtures thereof.  Examples of amines include, but are not limited to alkylamines, e.g., ethylamine and n-butylamine, dialkylamines, e.g., diethylamine, trialkylamines, e.g.,

-9-

triethylamine, morpholine, substituted morpholine, piperidine and substituted piperidine.  The basic catalyst is typically present in an amount of from 0.001 to 1.0 mole percent, e.g., from 0.01 to 0.1 mole percent, based on the moles of polythiol monomer present at the beginning of the reaction.  The basic catalyst may be charged together to a reaction vessel along with the polythiol monomer and sulfur, or may be added to the reaction vessel after the addition of the polythiol monomer and sulfur.

  Synthesis of the polythiol oligomer having disulfide linkages may be conducted in the presence of a solvent, e.g., halogenated hydrocarbons, such as chloroform, aliphatic hydrocarbons, such as hexane, aromatic hydrocarbons, such as toluene, and ethers, such as tetrahydrofuran.  The polythiol oligomer may be prepared at a temperature ranging from room temperature to the boiling point of the solvent, e.g., from room temperature to 120°C.  The preparation of polythiol oligomers having disulfide linkages that are useful in the present invention is described in further detail in United States Patent No. 5,961,889, the disclosure of which is incorporated herein by reference in its entirety.

In an embodiment of the present invention, the polythiol oligomer having disulfide linkages may be selected from.those represented by the following general formula II,

(ID  H~^

wherein n is an integer from 1 to 21.  The polythiol oligomer represented by general formula II may be prepared from the reaction of 2,5-dimeracaptomethyl-l,4-dithiane with sulfur in the presence of a basic catalyst, as described previously herein.

The polycyanate monomer (a)(ii) used to prepare the polycyanate reactant of the first component (a) may be selected from polyisocyanates having at least two isocyanate groups, isothiocyanates having at least two isothiocyanate groups and polycyanates having both isocyanate and

-10-

isothiocyanate groups.  Classes of polyisocyanates from which the polycyanate monomer (a)(ii) may be selected include, but are not limited to: aliphatic polyisocyanates; ethylenically unsaturated polyisocyanates; alicyclic polyisocyanates; aromatic polyisocyanates wherein the isocyanate groups are not bonded directly to the aromatic ring, e.g., a,a"-xylene diisocyanate; aromatic polyisocyanates wherein the isocyanate groups are bonded directly to the aromatic ring, e.g., benzene diisocyanate; aliphatic polyisocyanates containing sulfide linkages; aromatic polyisocyanates containing sulfide or disulfide linkages; aromatic polyisocyanates containing sulfone linkages; sulfonic ester-type polyisocyanates, e.g., 4-methyl-3-isocyanatobenzenesulfonyl-4"-isocyanato-phenol ester; aromatic sulfonic amide-type polyisocyanates; sulfur-containing heterocyclic polyisocyanates, e.g., thiophene-2,5-diisocyanate; halogenated, alkylated, alkoxylated, nitrated, carbodiimide modified, urea modified and biuret modified derivatives of polyisocyanates belonging to these classes; and dimerized and trimerized products of polyisocyanates belonging to these classes. Aliphatic polycyanate monomers containing sulfide linkages as well as other polycyanate monomers having one or more sulfur atoms  in  the backbone of the monomer are particularly preferred.  A particularly preferred sulfur containing polycyanate monomer is one of general formula (III):

-NCO (Hi)  OCN-

wherein R10 and R11are each independently C1 to C3 alkyl.

Examples of aliphatic polyisocyanates from which the polycyanate monomer (a)(ii) may be selected include, but are not limited to, ethylene diisocyanate, trimethylene diisocyanate,. tetramethylene diisocyanate, hexamethylene diisocyanate, octamethylene diisocyanate, nonamethylene diisocyanate, 2,2"-dimethylpentane diisocyanate, 2,2,4-trimethylhexane diisocyanate, decamethylene diisocyanate,

-11-

2,4,4,-trimethylhexamethylene diisocyanate, 1,6,11-undecanetriisocyanate, 1,3,6-hexamethylene triisocyanate, 1,8-diisocyanato-4-(isocyanatomethyl)octane, 2,5,7-trimethyl-l,8-diisocyanato-5-(isocyanatomethyl)octane, bis(isocyanatoethyl)-carbonate, bis(isocyanatoethyl)ether, 2-isocyanatopropyl-2,6-diisocyanatohexanoate, lysinediisocyanate methyl ester and lysinetriisocyanate methyl ester.

Examples of ethylenically unsaturated polyisocyanates, include but are not limited to, butene diisocyanate and 1,3-butadiene-1,4-diisocyanate.  Alicyclic polyisocyanates from which the polycyanate monomer (a)(ii) may be selected include, but are not limited to, isophorone diisocyanate, cyclohexane diisocyanate, methylcyclohexane diisocyanate, bis(isocyanatomethyl)cyclohexane,

bis(isocyanatocyclohexyl)methane, bis(isocyanatocyclohexyl)-2,2-propane, bis(isocyanatocyclohexyl)-1,2-ethane, 2-isocyanatomethyl-3-(3-isocyanatopropyl)-5-isocyanatomethyl-bicyclo[2.2.1]-heptane, 2-isocyanatomethyl-3-(3-isocyanatopropyl)-6-isocyanatomethyl-bicyclo[2.2.1]-heptane, 2-isocyanatomethyl-2-(3-isocyanatopropyl)-5-isocyanatomethyl-bicyclo[2.2.1]-heptane, 2-isocyanatomethyl-2-(3-isocyanatopropyl)-6-isocyanatomethyl-bicyclo[2.2.1]-heptane, 2-isocyanatomethyl-3-(3-isocyanatopropyl)-6-(2-isocyanatoethyl)-bicyclo[2.2.1]-heptane, 2-isocyanatomethyl-2-(3-isocyanatopropyl)-5-(2-isocyanatoethyl)-bicyclo[2.2.1]-heptane and 2-isocyanatomethyl-2-(3-isocyanatopropyl)-6-(2-isocyanatoethyl)-bicyclo[2.2.1]-heptane.

Examples of aromatic polyisocyanates wherein the isocyanate groups are not bonded directly to the aromatic ring include, but are not limited to, bis(isocyanatoethyl)benzene, α,α,α",α"-tetramethylxylene diisocyanate, l,3-bis(l-isocyanato-1-methylethyl)benzene, bis(isocyanatobutyl)benzene, bis(isocyanatomethyl)naphthalene, bis(isocyanatomethyl)diphenyl ether,

bis(isocyanatoethyl)phthalate, mesitylene triisocyanate and 2,5-di(isocyanatomethyl)furan.  Aromatic polyisocyanates, having isocyanate groups bonded directly to the aromatic ring,

-12-

from which the polycyanate monomer (a) (ii) may be selected include, but are not limited to, phenylene diisocyanate, ethylphenylene diisocyanate, isopropylphenylene diisocyanate, dimethylphenylene diisocyanate/ diethylphenylene diisocyanate, diisopropylphenylene diisocyanate, trimethylbenzene triisocyanate, benzene triisocyanate, naphthalene diisocyanate, methylnaphthalene diisocyanate, biphenyl diisocyanate, ortho- toluidine diisocyanate, ortho-tolylidine diisocyanate, ortho-tolylene diisocyanate, 4,4"-diphenylmethane diisocyanate, bis(3-methyl-4-

isocyanatophenyl)methane, bis(isocyanatophenyl)ethylene, 3,3"-dimethoxy-biphenyl-4,4"-diisocyanate, triphenylmethane triisocyanate, polymeric 4,4"-diphenylmethane diisocyanate, naphthalene triisocyanate, diphenylmethane-2, 4,4"-triisocyanate, 4-methyldiphenylmethane-3,5,2",4",6"-pentaisocyanate, diphenylether diisocyanate, bis(isocyanatophenylether)ethyleneglycol,

bis(isocyanatophenylether)-1,3-propyleneglycol, benzophenone diisocyanate, carbazole diisocyanate, ethylcarbazole diisocyanate and dichlorocarbazole diisocyanate.

Aliphatic polyisocyanates containing sulfide linkages from which the polycyanate monomer (a)(ii) may be selected include, but are not limited to, thiodiethyl diisocyanate, thiodipropyl diisocyanate, dithiodihexyl diisocyanate, dimethylsulfone diisocyanate, dithiodimethyl diisocyanate, dithiodiethyl diisocyanate, dithiodipropyl diisocyanate and dicyclohexylsulfide-4,4"-diisocyanate.  Examples of aromatic polyisocyanates containing sulfide or disulfide linkages include, but are not limited to, diphenylsulfide-2,4"-diisocyanate, diphenylsulfide-4,4"-diisocyanate, 3,3"-dimethoxy-4,4"-diisocyanatodibenzyl thioether, bis(4-isocyanatomethylbenzene)-sulfide, diphenyldisulfide-4,4"-diisocyanate, 2,2"-dimethyldiphenyldisulfide-5,5"-diisocyanate, 3,3"-dimethyldiphenyldisulfide-5,5"-diisocyanate, 3,3"-dimethyldiphenyldisulfide-6, 6"-diisocyanate, 4,4"-dimethyldiphenyldisulfide-5, 5" -diisocyanate, 3,3"-dimethoxydiphenyldisulfide-4,4"-

-14-modified and biuret modified derivatives of

polyisothiocyanates belonging to these classes; and dimerized and trimerized products of polyisothiocyanates belonging to these classes.

Examples of aliphatic polyisothiocyanates from which the polycyanate monomer (a)(ii) may be selected include, but are not limited to, 1,2-diisothiocyanatoethane, 1,3-diisothiocyanatopropane, 1,4-diisothiocyanatobutane and 1,6-diisothiocyanatohexane.  Examples of aromatic  polyisothiocyanates having isothiocyanate groups bonded

directly to the aromatic ring include, but are not limited to, 1,2-diisothiocyanatobenzene, 1,3-diisothiocyanatobenzene, 1,4-diisothiocyanatobenzene, 2,4-diisothiocyanatotoluene, 2,5-diisothiocyanato-m-xylene, 4,4"-diisothiocyanato~l,1"-biphenyl, 1,1"-methylenebis(4-isothiocyanatobenzene) , 1,1"-methylenebis(4-isothiocyanato-2-methylbenzene), 1,1"-methylenebis(4-isothiocyanato-3-methylbenzene), 1,1"- (1,2-ethane-diyl)bis(4-isothiocyanatobenzene), 4,4"-diisothiocyanatobenzophenenone, 4,4"-diisothiocyahato-3,3"-dimethylbenzophenone, benzanilide-3,4"-diisothiocyanate, diphenylether-4,4"-diisothiocyanate and diphenylamine-4,4"-diisothiocyanate.

Carbonyl polyisothiocyanates that may be used to prepare the polycyanate reactant of the first component of the two-component composition include, but are not limited to, hexane-dioyl diisothiocyanate, nonaedioyl diisothiocyanate, carbonic diisothiocyanate, 1,3-benzenedicarbonyl diisothiocyante, 1,4-benzenedicarbonyl diisothiocyanate and (2,2"-bipyridine)-4,4"-dicarbonyl diisothiocyanate.  Examples of aromatic polyisothiocyanates containing sulfur atoms in addition to those of the isothiocyanate groups, that may be used in present invention include, but are,not limited to, 1-isothiocyanato-4-[(2-isothiocyanato)sulfonyl]benzene, thiobis(4-isothiocyanatobenzene) , sulfonylbis(4-isothiocyanatobenzene), sulfinylbis(4-isothiocyanatobenzene), dithiobis (4-isothiocyanatobenzene), 4-isothiocyanato-l-[(4-isothiocyanatophenyl)-sulfonyl]-2-methoxybenzene, 4-methyl-3-

-15-

isothicyanatobenzene-sulfonyl-4"-isothiocyanate phenyl ester and 4-methyl-3-isothiocyanatobenzene-sulfonylanilide-3"-methyl-4"-isothiocyanate.

The polycyanate monomer (a)(ii) used to prepare the polycyanate reactant of the first component of the two-component composition may also be selected from polycyanate monomers having both isocyanate and isothiocyanate groups, which may be, for example, aliphatic, alicyclic, aromatic, heterocyclic, or contain sulfur atoms in addition to those of

  .  the isothiocyanate groups.  Examples of such compounds, include, but are not limited to, l-isocyanato-3-isothiocyanatopropane, l-isocanato-5-isothiocyanatopentane, 1-isocyanato-6-isothiocyanatohexane, isocyanatocarbonyl isothiocyanate, l-isocyanato-4-isothiocyanatocyclohexane, 1-

  isocyanato-4-isothiocyanatobenzene, 4-methyl-3-isocyanato-l-isothiocyanatobenzene, 2-isocyanato-4,6-diisothiocyanato-1,3,5-triazine, 4-isocyanato-4"-isothiocyanato-diphenyl sulfide and 2-isocyanato-2"-isothiocyanatodiethyl disulfide. The polycyanate reactant of the first component of the  two-component composition may optionally be prepared from a reactive hydrogen material (a) (iii) that is selected from polyols having at least two hydroxyl groups, materials having both hydroxyl and thiol groups, and mixture thereof.  As used herein, by "reactive hydrogen material" is meant a material having reactive hydrogen groups that are capable of forming covalent bonds with isocyanate and isothiocyanate groups. Classes of polyols from which the optional reactive hydrogen material (a)(iii) may be selected include, but are not limited to: straight or branched chain alkane polyols,

  e.g., 1,2-ethanediol, 1,3-propanediol, 1,2-propanediol, 1,4-butanediol, 1,3-butanediol, glycerol, neopentyl. glycol, trimethylolethane, trimethylolpropane, di-trimethylolpropane, erythritol, pentaerythritol and di-pentaerythritol; polyalkylene glycols, e.g., diethylene glycol, dipropylene glycol and higher polyalkylene glycols such as polyethylene glycols having number average molecular weights of, for example, from 200 to 2,000 grams / mole; cyclic alkane

-16-

polyols, e.g., cyclopentanediol, cyclohexanediol, cyclohexanetriol, cyclohexanedimethanol,

hydroxypropylcyclohexanol and cyclohexanediethanol; aromatic polyols, e.g., dihydroxybenzene, benzenetriol, hydroxybenzyl alcohol and dihydroxytoluene; bisphenols, e.g., 4,4"-isopropylidenediphenol; 4,4"-oxybisphenol, 4,4"-dihydroxybenzophenone, 4,4"-thiobisphenol, phenolphthlalein, bis(4-hydroxyphenyl)methane, 4,4"-(1,2-ethenediyl)bisphenol and 4,4"-sulfonylbisphenol; halogenated bisphenols, e.g., 4,4"-isopropylidenebis(2,6-dibromophenol) , 4,4"-isopropylidenebis(2,6-dichlorophenol) and 4,4"-isopropylidenebis(2,3,5,6-tetrachlorophenol); alkoxylated bisphenols, e.g., alkoxylated 4,4"-isopropylidenediphenol having from 1 to 70 alkoxy groups, for example, ethoxy, propoxy, a-butoxy and β-butoxy groups; and

biscyclohexanols, which can be prepared by hydrogenating the corresponding bisphenols, e.g., 4,4"-isopropylidene-biscyclohexanol, 4,4"-oxybiscyclohexanol, 4,4"-thiobiscyclohexanol and bis(4-hydroxycyclohexanol)methane.

In one embodiment of the present invention the polyol of which the optional reactive hydrogen material (a)(iii) is selected is a polyurethane prepolymer having two or more hydroxy groups.  Hydroxy functional polyurethane prepolymers useful in.the present invention can be prepared from any of the above listed polyols and a suitable polyisocyanate,  The ratio of molar equivalents of hydroxy groups to isocyanate groups being selected such that a hydroxy functional polyurethane prepolymer having essentially no free isocyanate groups is produced.  Examples of polyisocyanates suitable for preparing hydroxy functional polyurethane prepolymers.include those as recited previously herein.  Hydroxy functional polyurethane prepolymers from which the optional reactive hydrogen material (a)(iii) may be selected typically have number average molecular weights (Mn) of less than 50,000, preferably less than 20,000, and more preferably less than 10,000 grams / mole, as determined by gel permeation chromatography (GPC) using polystyrene standards.

-17-

Examples of materials having both hydroxyl and thiol  groups from which the optional reactive hydrogen material (a) (iii) may be selected include, but are not limited to, 2-mercaptoethanol, 3-mercapto-l,2-propanediol, glycerin bis(2-mercaptoacetate), glycerin bis(3-mercaptopropionate), 1-hydroxy-4-mercaptocyclohexane, 2,4-dimercaptophenol, 2-mercaptohydroquinone, 4-mercaptophenol, 1,3-dimercapto-2-propanol, 2,3-dimercapto-l-propanol, 1,2-dimercapto-l,3-butanediol, trimethylolpropane bis(2-mercaptoacetate), trimethylolpropane bis(3-mercaptopropionate), pentaerythritol mono(2-mercaptoacetate), pentaerythritol bis(2-mercaptoacetate), pentaerythritol tris(2-mercaptoacetate), pentaerythritol mono(3-mercaptopropionate), pentaerythritol bis(3-mercaptopropionate), pentaerythritol tris(3-mercaptopropionate), hydroxymethyl-

tris(mercaptoethylthiomethyl)methane, l-hydroxyethylthio-3-mercaptoethylthiobenzene, 4-hydroxy-4" -

mercaptodiphenylsulfone, dihydroxyethyl sulfide mono(3-mercaptopropionate and hydroxyethylthiomethyl-tris(mercaptoethylthio)methane.

The reaction of the polythiol monomer (a)(i), polycyanate monomer (a)(ii) and optional reactive hydrogen material (a)(iii) may be performed in the presence of a suitable catalyst.  Classes of suitable catalysts include, but are not limited to, tertiary amines, such as triethylamine, and organometallic compounds, such as dibutyltin dilaurate. Additional examples of catalysts that may be used in the preparation of the polycyanate reactant are recited below.  If a catalyst is used in the preparation of the polycyanate reactant, it is typically present in an amount of less than 5 percent by weight, preferably less than 3 percent by weight, and more preferably less than 1 percent by weight, based on the total weight of (a)(i) , (a)(ii) and (a)(iii).

The polyamine reactant of the second component (b) of the two-component composition may be selected from aliphatic polyamine, cycloaliphatic polyamines, aromatic polyamines and mixtures thereof.  The polyamine reactant has at least two

-18-

functional groups selected from primary amine (-NH2) , secondary amine (-NH-) and combinations thereof.  Preferably the polyamine reactant has at least two primary amine groups.

The polyamine reactant may be selected from any of the family of ethyleneamines, e.g., ethylenediamine (EDA), diethylenetriamine (DETA), triethylenetetramine (TETA), tetraethylenepentamine (TEPA), pentaethylenehexamine (PEHA), piperazine, i.e., diethylenediamine (DEDA), and 2-amino-l-ethylpiperazine.  The polyamine reactant may also be selected from one or more isomers of C1-C3  dialkyl toluenediamine, such as, 3,5-dimethyl-2,4-toluenediamine, 3,5-dimethyl-2,6-toluenediamine, 3,5-diethyl-2,4-toluenediamine, 3,5-diethyl-2,6-toluenediamine, 3,5-diisopropyl-2,4-toluenediamine, 3,5-diisopropyl-2,6-toluenediamine and mixtures thereof. Additional example of polyamines from which the polyamine  reactant may be selected include, but are not limited to methylene dianiline and trimethyleneglycol di(para-aminobenzoate).

In an embodiment of the present invention, the polyamine reactant can generally be described as having a one of the following general structures (IV-VI):

Particularly preferred structures include one or more diamines represented by the following general formulas VII-XX,

WO 01/36507

PCT/USOO/31650

-19-

(VII)

(VIII)

(IX)

(X)

(XI)

(XII)

WO 01/36507

PCT/US00/31650

-20-

(XIV)

(XV)

(XVII)  NH2

(XVIII)	NH2

(XVI)

(XIX)

(XX)

wherein R3 and R4 are each independently C1-C3 alkyl, and R5 is selected from hydrogen and halogen, e.g., chlorine and bromine. The diamine represented by general formula VII can be described generally as a 4,4"-methylene-bis(dialkylaniline). Specific examples of diamines represented by general formula VII include, but are not limited to, 4,4"-methylene-bis(2, 6-dimethylaniline), 4,4"-methylene-bis(2,6-diethylaniline), 4,4"-methylene-bis(2-ethyl-6-methylaniline), 4,4"-methylene-bis (2,6-diisopropylaniline), 4,4"-methylene-bis(2-isopropyl-6-methylaniline) and 4,4"-methylene-bis(2, 6-diethyl-3-chloroaniline).  A preferred diamine represented by general  formula VII is 4, 4"-methylene-bis (2, 6-diethyl-3-chloroaniline).

In another embodiment of the present invention, the polyamine reactant can generally be a 2,6 diamino toluene 3,5 dialkyl sulfide having the following general structures XXI:

H2N

(XXI)

wherein R6 and R7 are linear, branched or cyclic C 1  to C20 alkyl.  Preferred compounds of general structure XXI are 2,6 diamino toluene 3,5 dimethyl sulfide and 2,6 diamino toluene 3,5 diethyl sulfide.

-22-

Polymerization of the two-component composition in accordance with the method of the present invention may be accomplished by: mixing the first and second components together using, for example, an impeller or extruder; optionally degassing the combined mixture; optionally adding the mixture to a mold; and then heating the mold and the mixture within it over a period of time.  The thermal cure cycle utilized may vary depending on, for example, the reactivity and molar ratio of the components used and the presence of any catalyst(s).  Typically, the thermal cure cycle involves heating the combined mixture of the two-component composition from room temperature to as high as 200°C, preferably from 100°C to 140°C over a period of from 0.5 hours to 72 hours, preferably 0.5 to 16 hours.

Catalysts that may be used with the two-component composition include, for example, tertiary amines, e.g., triethylamine, triisopropylamine and N,N-dimethylbenzylamine, and organometallic compounds, e.g., dibutyltin dilaurate, dibutyltin diacetate and stannous octoate.  Additional examples of tertiary amines are listed in United States Patent No. 5,693,738 at column 10 lines 6 through 38, the disclosure of which is incorporated herein by reference.  Additional examples of organometallic compounds useful as catalysts are listed in United States Patent No. 5,631,339 at column 4, lines 26 through 46, the disclosure of which is incorporated herein by reference.  If used, catalysts are typically incorporated into the second component prior to the combination of the first and second components of the two-component composition.  Catalyst levels are typically less than 5 % by weight, preferably less than 3 % by weight and more preferably less than 1 % by weight, based on the total weight of the combined first and second components.

The first and second components of the two-component composition are typically polymerized together in amounts sufficient to provide a molar equivalent ratio of (NCO + NCS) groups to (-NH2 + -NH-) groups of from 0.5 to as much as 100 or more.  Acceptable (NCO + NCS)/(-NH2 + -NH-) ratio ranges

-23-

include from 0.5 to 50, from 0.5 to 10, from 0.5 to 5, from 0.5 to 3.0, from 0.5 to 1.5 or from 0.8 to 1.2. The exact ratio will depend on the exact properties desired of the final polymerizate.

A preferred method of polymerizing the two component composition is reaction injection molding (RIM). In a RIM process, two or more liquids, which are rapidly reactive, form a solid polymer. The liquids are individually metered through a mixing head into a molding machine, where the solid polymer forms. An example of a RIM machine that may be used as part of the present invention is described in U.S. Patent No. 4,189,070, herein incorporated by reference.

A preferred apparatus to carry out the RIM process of the present invention is a machine of modular construction that will allow for accurate metering and thorough mixing.over a wide range of stoichiometric ratios. The machine includes a plurality of storage vessels for separately containing reactive liquids. A corresponding plurality of reactant metering cylinders are each connected by appropriate passages to one of the liquid storage vessels. Each cylinder includes a reciprocable piston. Power is provided for reciprocating the pistons of all of the cylinders together. A lever arm is connected at one end to the piston of the first metering cylinder. The lever arm pivotally engages a movable fulcrum, in a slotted connection, at a point spaced from its connection to the first metering cylinder piston. The lever arm also pivotally engages the piston of the other metering cylinder in a slotted connection. Each metering cylinder in turn is connected by appropriate passages to a mixing head, from which the reactive mixture is injected into a molding machine. Continuous ratio control of the reactants is provided by variation in positioning of the movable fulcrum for the lever arm controlling one of the metering cylinders.

Various conventional additives may be incorporated into the two-component organic composition polymerized in the method of the present invention.  Such additives may include light stabilizers, heat stabilizers, antioxidants, ultraviolet

-24-
