Repository: anandvc/allindianpatents

File: patents/203013-a-method-for-manufacturing-a-cold-worked-product-from-a-metallic-alloy-composition.html
Indian Patents. 203013:A METHOD FOR MANUFACTURING A COLD WORKED PRODUCT FROM A METALLIC ALLOY COMPOSITION

Indian Patents

Recently Granted Patents

  Recently Published Patents

Title of Invention	A METHOD FOR MANUFACTURING A COLD WORKED PRODUCT FROM A METALLIC ALLOY COMPOSITION

Abstract	A METHOD FOR MANUFACTURING A COLD WORKED PRODUCT FROM A METALLIC ALLOY COMPOSITION	

Full Text	A METHOD FOR MANUFACTURING A COLD WORKED PRODUCT FROM  A METALLIC ALLOY COMPOSITION	

Documents:

				in-pct-2001-00948-mum-cancelled pages(3-3-2005).pdf

				IN-PCT-2001-00948-MUM-CANCELLED PAGES(7-7-2005).pdf

				in-pct-2001-00948-mum-claims(7-8-2001).pdf

				IN-PCT-2001-00948-MUM-CLAIMS(AMENDED)-(6-6-2005).pdf

				IN-PCT-2001-00948-MUM-CLAIMS(COMPLETE)-(7-8-2001).pdf

				in-pct-2001-00948-mum-claims(granted)-(19-10-2006).pdf

				in-pct-2001-00948-mum-correspondence(7-7-2005).pdf

				in-pct-2001-00948-mum-correspondence(ipo)-(27-10-2006).pdf

				in-pct-2001-00948-mum-correspondence(ipo)-(7-12-2006).pdf

				IN-PCT-2001-00948-MUM-DESCRIPTION(COMPLETE)-(7-8-2001).pdf

				in-pct-2001-00948-mum-description(granted)-(19-10-2006).pdf

				in-pct-2001-00948-mum-drawing(7-8-2001).pdf

				IN-PCT-2001-00948-MUM-DRAWING(AMENDED)-(6-6-2005).pdf

				in-pct-2001-00948-mum-drawing(granted)-(19-10-2006).pdf

				in-pct-2001-00948-mum-form 1(6-6-2005).pdf

				in-pct-2001-00948-mum-form 1(7-7-2005).pdf

				in-pct-2001-00948-mum-form 1(7-8-2001).pdf

				in-pct-2001-00948-mum-form 19(27-4-2004).pdf

				in-pct-2001-00948-mum-form 2(7-8-2001).pdf

				in-pct-2001-00948-mum-form 2(complete)-(7-8-2001).pdf

				in-pct-2001-00948-mum-form 2(granted)-(19-10-2006).pdf

				in-pct-2001-00948-mum-form 2(title page)-(7-8-2001).pdf

				IN-PCT-2001-00948-MUM-FORM 2(TITLE PAGE)-(COMPLETE)-(7-8-2001).pdf

				in-pct-2001-00948-mum-form 2(title page)-(granted)-(19-10-2006).pdf

				in-pct-2001-00948-mum-form 3(6-6-2005).pdf

				in-pct-2001-00948-mum-form 3(7-8-2001).pdf

				in-pct-2001-00948-mum-form 5(7-8-2001).pdf

				in-pct-2001-00948-mum-petition under rule 137(6-6-2005).pdf

				in-pct-2001-00948-mum-power of authority(19-11-2001).pdf

				in-pct-2001-00948-mum-power of authority(6-6-2005).pdf

				in-pct-2001-00948-mum-specification(amended)-(3-3-2005).pdf

				in-pct-2001-00948-mum-specification(amended)-(7-7-2005).pdf

				in-pct-2001-00948-mum-wo international publication report(7-8-2001).pdf

« Previous Patent

Next Patent »

Patent Number	203013	

Indian Patent Application Number	IN/PCT/2001/00948/MUM	

PG Journal Number	15/2007	

Publication Date	13-Apr-2007	

Grant Date	19-Oct-2006	

Date of Filing	07-Aug-2001	

Name of Patentee	CHRYSALIS TECHNOLOGIES INCORPORATED	

Applicant Address	A CORPORATION OF THE COMMONWEALTH OF VIRGINIA,OF 7801 WHITEPINE ROAD, RICHMOND, VIRGINIA 23237, UNITED STATES OFAMERICA.	

Inventors:

#	Inventor's Name	Inventor's Address	

1	1) MOHAMMAD R. HAJALIGOL 2) VINOD K. SIKKA	OF 7801 WHITEPINE ROAD, RICHMOND, VIRGINIA 23237, UNITED STATES OFAMERICA,	

PCT International Classification Number	N/A	

PCT International Application Number	N/A	

PCT International Filing date	2000-02-09	

PCT Conventions:

#	PCT Application Number	Date of Convention	Priority Country	

1	09/247,065	1999-02-09	U.S.A.	

© All Indian Patents, 2013-2021.

  Patent data available in the public domain from Indian Patents Office, Department of Industrial Policy and Promotions, Ministry of Commerce and Industry, Government of India.

File: patents/203019-polymerisation-method-by-dielectric-heating-of-unsaturated-fatty-acids-unsaturated-fatty-acids-esters-unsaturated-hydrocarbons-or-unsaturated-derivatives-of-said-products.html
Indian Patents. 203019:POLYMERISATION METHOD BY DIELECTRIC HEATING OF UNSATURATED FATTY ACIDS, UNSATURATED FATTY ACIDS ESTERS, UNSATURATED HYDROCARBONS, OR UNSATURATED DERIVATIVES OF SAID PRODUCTS

Indian Patents

Recently Granted Patents

  Recently Published Patents

Title of Invention	POLYMERISATION METHOD BY DIELECTRIC HEATING OF UNSATURATED FATTY ACIDS, UNSATURATED FATTY ACIDS ESTERS, UNSATURATED HYDROCARBONS, OR UNSATURATED DERIVATIVES OF SAID PRODUCTS

Abstract	POLYMERISATION METHOD BY DIELECTRIC HEATING OF UNSATURATED FATTY ACIDS, UNSATURATED FATTY ACIDS ESTERS, UNSATURATED HYDROCARBONS, OR UNSATURATED DERIVATIVES OF SAID PRODUCTS	

Full Text	POLYMERISATION METHOD BY DIELECTRIC HEATING OF UNSATURATED FATTY  ACIDS, UNSATURATED FATTY ACIDS ESTERS, UNSATURATED HYDROCARBONS, OR UNSATURATED DERIVATIVES OF SAID PRODUCTS	

Documents:

				abstract1.jpg

				in-pct-2001-00433-mum-cancelled pages(11-2-2005).pdf

				in-pct-2001-00433-mum-claims(granted)-(11-2-2005).doc

				in-pct-2001-00433-mum-claims(granted)-(11-2-2005).pdf

				in-pct-2001-00433-mum-correspondence 1(10-3-2005).pdf

				in-pct-2001-00433-mum-correspondence 2(23-4-2001).pdf

				in-pct-2001-00433-mum-correspondence(ipo)-(11-5-2005).pdf

				in-pct-2001-00433-mum-drawing(3-8-2004).pdf

				in-pct-2001-00433-mum-form 13(27-6-2001).pdf

				in-pct-2001-00433-mum-form 19(7-2-2004).pdf

				in-pct-2001-00433-mum-form 1a(11-2-2005).pdf

				in-pct-2001-00433-mum-form 2(granted)-(11-2-2005).doc

				in-pct-2001-00433-mum-form 2(granted)-(11-2-2005).pdf

				in-pct-2001-00433-mum-form 5(11-3-2005).pdf

				in-pct-2001-00433-mum-form 5(3-8-2001).pdf

				in-pct-2001-00433-mum-form-pct-isa-210(11-2-2005).pdf

				in-pct-2001-00433-mum-petition under rule 137(11-3-2005).pdf

				in-pct-2001-00433-mum-power of attorney(6-3-2001).pdf

« Previous Patent

Next Patent »

Patent Number	203019	

Indian Patent Application Number	IN/PCT/2001/00433/MUM	

PG Journal Number	15/2007	

Publication Date	13-Apr-2007	

Grant Date	19-Oct-2006	

Date of Filing	20-Apr-2001	

Name of Patentee	ALDIVIA SA	

Applicant Address	BP1, 49 RUE DES SOURCES 69531 SAINT GENIS LAVAL FRANCE	

Inventors:

#	Inventor's Name	Inventor's Address	

1	CHARLIER DE CHILY	37 COTE BERHAUD F-69540 IRIGNY FRANCE	

PCT International Classification Number	N/A	

PCT International Application Number	N/A	

PCT International Filing date	1999-10-28	

PCT Conventions:

#	PCT Application Number	Date of Convention	Priority Country	

1	98/13770	1998-10-30	France	

© All Indian Patents, 2013-2021.

  Patent data available in the public domain from Indian Patents Office, Department of Industrial Policy and Promotions, Ministry of Commerce and Industry, Government of India.

File: patents/203067-a-process-for-preparing-polymerizable-composition-of-allyl-functional-monomers.html (part 1 of 2)
Indian Patents. 203067:A PROCESS FOR PREPARING POLYMERIZABLE COMPOSITION OF ALLYL FUNCTIONAL MONOMERS

Indian Patents

Recently Granted Patents

  Recently Published Patents

Title of Invention	A PROCESS FOR PREPARING POLYMERIZABLE COMPOSITION OF ALLYL FUNCTIONAL MONOMERS

Abstract	A process for preparing polymerizable composition comprising: (a) first allyl functional monomer having at least two allyl groups, said first allyl functional monomer being selected such that a substantially completely cured polymerizate of said first allyl functional monomer has a 15 second Barcol 934 hardness of at least 40; and (b) a second allyl functional monomer, which is different from said first allyl functional monomer and is selected from, (i) polyether diol bis (allyl carbonate); (ii) polylactone diol bis (allyl carbonate); and (iii) mixtures of (i) and (ii), wherein said second allyl functional monomer (b) is present in said polymerizable composition in an amount to provide a substantially completely cured polymerizate of said composition having improved organic photochromic substance incorporation relative to a substantially completely cured polymerizate of said composition free of (b), and heat distortion temperature of at least 40°C.	

Full Text	FORM  2

THE PATENTS ACT, 1970 (39 of 1970)

COMPLETE SPECIFICATION (See Section 10)

A PROCESS FOR PREPARING POLYMERIZABLE COMPOSITION OF ALLYL FUNCTIONAL MONOMERS

PPG INDUSTRIES OHIO,  INC.  of 3800 WEST 143RD STREET, CLEVELAND, OH 44111, U.S.A. a AMERICAN Company

The following specification particularly describes the nature of the invention and the manner in which it is to be performed : -

WO 01/77194

PCT/US01/10081

5	DESCRIPTION OF THE INVENTION

The present invention relates to a polymerizable composition comprising first and second allyl functional monomers.  More particularly, the present invention relates to a polymerizable composition of a first allyl functional

10  monomer having at least two allyl groups that is selected such that a polymerizate of the first monomer has a 15 second Barcol 934 hardness of at least 40, and a second allyl functional monomer selected from polyether diol bis(allyl carbonate), polylactone diol bis(allyl carbonate) and mixtures

15  thereof. The present invention also relates to polymerizates prepared from such polymerizable compositions, and photochromic articles prepared from such polymerizates.

Polymerizable organic compositions based on allyl functional monomers, such as polyol(allyl carbonate) monomers,

20  e.g., ethylene glycol bis(allyl carbonate), and poly(allyl

ester) monomers, e.g., diallyl isophthalate, and polymerizates obtained therefrom are well known in the art.  Polymerizates of allyl functional monomers, such as polyol(allyl carbonate) monomers, possess excellent clarity, hardness and good

25  flexibility, examples of which include, ophthalmic lenses, sunglasses, and automotive and aircraft transparencies.

Recently, photochromic plastic materials, particularly plastic materials for optical applications, have been the subject of considerable attention.  In particular,

3 0  photochromic ophthalmic plastic lenses have been investigated

WO 01/77194

PCT/US01/10081

-  2  -

in part due to the weight advantage that they can offer relative to ophthalmic lenses made of inorganic glass.  In addition, photochromic transparencies for vehicles, such as automobiles and airplanes, have been of interest because of 5  the weight reduction and potential safety features that such transparencies offer.  Photochromism is a phenomenon involving a change in color of a photochromic substance, or an article containing such a substance, upon exposure to light radiation containing ultraviolet rays, and a reversion to the original

10  color when the influence of the ultraviolet radiation is discontinued.  Examples of light sources that contain ultraviolet rays include sunlight and the light of a mercury lamp.  Discontinuation of the ultraviolet radiation can be achieved, for example, by storing the photochromic substance

15  or article in the dark, by removing the source of ultraviolet radiation or by filtering out the ultraviolet rays from the light source.

Fully cured polymerizates of many allyl functional monomers, e.g., polyol(allyl carbonate) monomers such as

20  ethylene glycol bis(allyl carbonate), are not particularly well suited to the incorporation of organic photochromic substances by diffusion, e.g., by thermal transfer.  In some instances, for example in the case of ethylene glycol bis(allyl carbonate), one or more organic photochromic

25  substances may be incorporated by diffusion into an undercured polymerizate, followed by an additional curing step to fully cure the polymerizate having organic photochromic substances incorporated therein.  Such two-stage cure processes require extra time and expense, and can result in inconsistent and

30 unreliable incorporation of organic photochromic substances into the polymerizate.

It would be desirable to develop polymerizable compositions of allyl functional monomers that can be used to

WO 01/77194

PCTYUS01/10081

-  3  -

prepare substantially completely cured polymerizates into which organic photochromic substances may be incorporated.  In addition, it would desirable that polymerizates prepared from such newly developed compositions have good physical

5  properties, such as hardness and heat distortion temperature, and that photochromic articles prepared from such polymerizates have good photochromic properties, e.g., as measured by change in optical density (as described in further detail in the examples herein).

0	United States Patent No. 4,742,133 describes the

preparation of a poly(allyl carbonate) functional prepolymers by contacting a liquid monomer composition comprising at least one poly(allyl carbonate) functional monomer with oxygen.  The poly(allyl carbonate) functional monomers of the '133 patent

5  are described as including those based on polyhydroxy

functional chain extended compounds, such as ethylene oxide extended glycerol and compounds based on lactone extension.

United States Patent No. 4,666,976 describes a polymerizable solution comprising polyol(allyl carbonate)

0  monomer, liquid polyol(allyl carbonate) polymer or a mixture thereof, and bromoxylenol blue.  The polyols of the polyol(allyl carbonate) monomer and liquid polyol(allyl carbonate) polymer are described in the '976 patent as . including polyol-functional chain extended compounds, e.g.,

5  ethylene oxide extended glycerol, and compounds based on lactone extension.

United States Patent No. 5,973,0 93 describes polymerizable organic compositions of a first monomer component which is a polyol(allyl carbonate), and from about 2

0  to 35 weight percent of a second monomer component which is an alkoxylated bisphenol having acrylate or methacrylate functionality.  Substantially completely cured polymerizates prepared from the polymerizable compositions of the '093

WO 01/77194

PCT/US01/10081

-  4  -

patent are described as being used to prepare photochromic articles by incorporating a photochromic substance, e.g., by thermal transfer, into the polymerizate.

In accordance with the present invention there is 5  provided a polymerizable composition comprising:

(a)	a first allyl functional monomer having at

least two allyl groups, said first allyl functional monomer

being selected such that a substantially completely cured

polymerizate of said first allyl functional monomer has a 15

10 second Barcol 934 hardness of at least 40 (as determined in accordance with American Standard Test Method No. D 2583-92 using a Model No. 934 Barcol Impressor); and

(b)	a second allyl functional monomer, which is

different from said first allyl functional monomer and is

15  selected from,

(i) polyether diol bis(allyl carbonate); (ii) polylactone diol bis(allyl carbonate); and

(iii) mixtures of (i) and (ii) , 20  wherein said second allyl functional monomer (b) is present in said polymerizable composition in an amount to provide (i1) a substantially completely cured polymerizate of said composition having improved organic photochromic substance incorporation (as determined by measuring Net Absorbance at a 25  wavelength of 390 nanometers, and as will be described further herein) relative to a ^substantially completely cured polymerizate of said composition free of (b), and (ii1) heat distortion temperature of at least 40°C (as determined in accordance with American Standard Test Method No. D 648-86, at 30  a deflection of 254 microns).

Other than in the operating examples, or where otherwise indicated, all numbers or expressions referring to quantities of ingredients, reaction conditions, etc. used in

WO 01/77194

PCT/US01/10081

-  5  -

the specification and claims are to be understood as modified in all instances by the term "about."

DETAILED DESCRIPTION OP THE INVENTION

5	Substantially completely cured polymerizates of the

polymerizable composition of the present invention have improved organic photochromic substance incorporation, relative to substantially completely cured polymerizates prepared from the first allyl functional monomer alone in the

10  absence of the second allyl functional monomer.  As used

herein and in the claims the term "substantially completely cured polymerizate" means a polymerizate that has been cured to an extent such that additional exposure to cure conditions, e.g., thermal cure, will not result in a substantial

15  improvement in physical properties, e.g., hardness and heat distortion temperature, (i.e., a polymerizate that is not under- or partially cured).

Organic photochromic substances may be incorporated into the polymerizates of the present invention by methods

2 0  that are well known to the skilled artisan.  Typically,

organic photochromic substances are incorporated into the polymerizate by means of a process of diffusion or imbibition, which involves applying a solution of the organic photochromic substance to least a portion of the polymerizate followed by

25  heating for a given amount of time, e.g., 135°C for 5 hours. While in contact with the applied organic photochromic solution, photochromic substance diffuses into and is retained within the polymerizate. Upon completion of the heating step, excess photochromic solution is rinsed off of the surfaces of

30  the polymerizate.

To determine that polymerizates according to the present invention have improved photochromic substance incorporation, Net Absorbance at a wavelength of 390

WO 01/77194

PCT/US01/10081

-  6  -

nanometers (nm) is calculated.  The determination of Net Absorbance involves measuring the absorbance (at 3 90 nm) of the polymerizate prior to imbibition of photochromic substance, and subtracting this value from the measured 5  absorbance (at 3 90 nm) of the photochromic imbibed

polymerizate while in the bleached state.  The term "bleached state" refers to the photochromic imbibed polymerizate being in a non-activated or non-colored state.  Absorbance measurements are taken at room temperature from polymerizates

10  of equivalent thickness using a spectrophotometer, e.g., a

Varian Model Cary 3 spectrophotometer.  A Net Absorbance value of zero would indicate that no photochromic substance had been incorporated into the polymerizate.  While Net Absorbance values can vary with the type and combinations of organic

15 photochromic substances that are incorporated into the

polymerizate, Net Absorbance values of at least 0.3, e.g., at least 1.0, are considered generally to be acceptable.

As used herein and in the claims, the term "allyl" and related terms (e.g., "allyl functional monomer" and "allyl

20  group") refers to unsubstituted and substituted allyl groups represented by the following general formula I,

I H2C=C(R5)-CH,-wherein R5 is hydrogen, halogen (e.g., chlorine or bromine) or

25  a Cj-C, alkyl group (e.g., methyl, ethyl, n-propyl, iso-propyl, n-butyl, sec-butyl and tert-butyl).  Most commonly, R5 is hydrogen and the allyl group represented by general formula I is an unsubstituted allyl group, H3C=CH-CH2-.

The first allyl functional monomer of the

30  composition of the present invention has at least two allyl

groups, e.g., from 2 to 6 allyl groups.  Preferably, the first allyl functional monomer has 2 allyl groups.  More particularly, the allyl groups of the first allyl functional

WO 01/77194

PCT/US01/10081

monomer are selected from allyl carbonate groups, allyl ester groups and combinations thereof.  The first allyl functional monomer or mixture of first allyl functional monomers is selected such that a substantially completely cured B  polymerizate thereof has a 15 second Barcol 934 hardness of at least 40, e.g., from 40 to 70.  Typically, the 15 second Barcol 934 hardness of a substantially completely cured polymerizate prepared from the first allyl functional monomer or mixture of first allyl functional monomers is from 43 to 10  60.

In an embodiment of the present invention, the first allyl functional monomer (a) is selected from,

(a)(i) an allyl functional monomer represented by

the following general formula II,

15	II

R- [-0-C(0)0-R14]2 wherein R is a divalent residue.of a diol selected from 1,2-ethane diol (ethylene glycol) and 1,2-propane diol (propylene glycol), and Rl4 is an allyl group (e.g., a substituted or 20  unsubstituted allyl group as described previously herein with reference to general formula I);

(a)(ii) an allyl functional monomer represented by the following general formula III,

III

(^l)p  (ljl2)q

0 II

R __o—c—o

25

wherein R±  and R2 are each selected independently from each

other and independently for each p and q from Cl-C4 alkyl

(e.g., methyl, ethyl, n-propyl, iso-propyl, n-butyl, sec-butyl

and tert-butyl), chlorine and bromine, p and q are each

30  independently an integer from 0 to 4, and -X- is a divalent

WO 01/77194

PCTAJS01/10081

- 8 -linking group selected from -0-, -S-, -S(02)-, -C(O)-, -CH2-, -

CH=CH-, -C(CH3)2-, -C(CHj) (C6HS) - and	° , and R3 is an

allyl group (e.g., a substituted or unsubstituted allyl group as described previously herein with reference to general 5  formula I);

(a)(iii) an allyl functional monomer represented by the following general formula IV,

IV

O

II R4 —O—C

10  wherein R4 is an allyl group (e.g., a substituted or

unsubstituted allyl group as described previously herein with reference to general formula I); and

(a)(iv) mixtures at least two of (a)(i), (a)(ii) and (a)(iii).

15	In an embodiment of the present invention, the

first allyl functional monomer (a)(ii) is 4,4'-isopropylidenebisphenol bis(allyl carbonate), which can be described with reference to general formula III, wherein Rj and R2 are each hydrogen, -X- is -C(CH3)2-, R, is an unubstituted

20  allyl group, and the allyl carbonate groups (R3-0-C(0)-O-) are located at the 4 and 4' positions relative to the divalent linking group -X-.  In a further embodiment of the present invention, the first allyl functional monomer (a)(iii) is diallyl isophthalate, which can be described with reference to

25  general formula IV, wherein R, is an unsubstituted allyl group,

WO 01/77194

PCT/US01/10081

-  9  -

and the allyl ester groups (R,-0-C{0)-) are located at the 1 and 3 positions of the aromatic ring.

In a preferred embodiment of the present invention, the first allyl functional monomer is allyl functional monomer 5 (a)(i) represented by general formula II. In a particularly preferred embodiment of the present invention, the first allyl functional monomer is allyl functional monomer (a)(i), wherein R of general formula II is a residue of 1,2-ethane diol (ethylene glycol) and R14 is an unsubstituted allyl group, in

10  which case the first allyl functional monomer is ethylene glycol bis(allyl carbonate). As used herein and in the claims, with reference to the first allyl functional monomer, the terms polyol(allyl carbonate) monomer and poly(allyl ester) monomer and more specific related terms (e.g., ethylene

15  glycol bis(allyl carbonate), 4,4'-isopropylidenebisphenol

bis(allyl carbonate) and diallyl isophthallate) are intended to mean and include the named monomer or prepolymers thereof and any related monomer or oligomer species and any synthetic coproducts contained therein.

20	The polyol(allyl carbonate) monomers of the first

allyl functional monomer may be prepared by procedures well known in the art, e.g., as described in U.S. Patents 2,370,567 and 2,403,113.  For example, an aliphatic polyol, such as ethylene glycol, is reacted with phosgene at temperatures

25  typically between 0°c and 20°C to form the corresponding polychloroformate, e.g., ethylene bis(chloroformate).  The polychloroformate is then reacted with a substituted or unsubstituted allyl alcohol in the presence of a suitable acid acceptor, e.g., an alkali metal hydroxide.  Alternatively, an

30  allyl or substituted allyl chloroformate (formed from the

reaction of allyl or substituted allyl alcohol with phosgene) is reacted with the polyol in the presence of an acid acceptor.

WO 01/77194

PCT7US01/10081

-  10  -

The poly(allyl ester) monomers of the first allyl functional monomer may be prepared by procedures well known to the skilled artisan.  Typically, an ester, e.g., diethyl isophthalate, is transesterified with an allyl alcohol, e.g., 5  unsubstituted allyl alcohol.

The first allyl functional monomer is typically present in the polymerizable composition of the present invention in an amount of at least 25 percent by weight, preferably at least 40 percent by weight, further preferably

10  at least 45 percent by weight, and more preferably at least 50 percent by weight, percent weights being based on the total monomer weight of the composition.  The first allyl functional monomer is typically present in the polymerizable composition in an amount of less than 90 percent by weight, preferably

15  less than 70 percent by weight, and more preferably less than 60 percent by weight, percent weights being based on the total monomer weight of the composition.  The first allyl functional monomer may be present in the polymerizable composition of the present invention in an amount ranging between any combination

20  of these upper and lower values, inclusive of the recited values.

The polymerizable composition of the present invention also comprises a second allyl functional monomer, which is different than the first allyl functional monomer.

25  The second allyl functional monomer may be prepared in

accordance with those art-recognized methods as described previously herein with regard to the polyol(allyl carbonate) monomers of the first allyl functional monomer.

The second allyl functional monomer may be selected

30  from polyether diol bis(allyl carbonate) monomers.  The polyether diol of the polyether diol bis(allyl carbonate) monomer may be selected from homopolymeric polyether diols,

WO 01/77194

PCT/US01/10081

-  11  -

random copolymeric polyether diols, block copolymeric polyether diols and mixtures thereof.

In an embodiment of the present invention, the polyether diol of the polyether diol bis(allyl carbonate) 5  monomer is a block copolymeric polyether diol, which may be represented by the following general formula V,

V

H-0-(-RsO-)—(R70-)-(-R80-)—H x  y  z

wherein RtO  and R80 are the same or different; R70 is different

10  than each of R60 and R80; R60, R70 and R90 are each

independently a divalent residue of an epoxide; x and z are each independently a number from 0 to 200, provided that the sum of x and z is greater than zero; and y is a number from 3 to 200.

15	With further reference to general formula V, -R,0-

(R60) , -R70- (R70) and -R„0- (RsO) are each independently a divalent residue of an epoxide. As used herein, the term "epoxide" refers to three membered cyclic ethers, e.g., ethylene oxide and propylene oxide.  For purposes of

20  illustration, when R(0 is a residue of propylene oxide, the divalent -R60- residue may be represented by the following general formulas VI and VII,

VI	VII

— CH2—CH-0		—CH—CH2—O	

CH3	CH3

25  When RsO is a residue of propylene oxide, it may, more

specifically, be represented by formula VI, formula VII or a combination of formulas VI and VII.  Due to the steric hindrance of the pendent methyl group of propylene oxide, formula VI is believed to be the predominant representation

30  relative to formula VII, as is known to the skilled artisan.

WO 01/77194

PCT/US01/10081

-  12  -

The -(R60)x-, -(R,'0)y- and -(R,0),- segments or blocks of general formula V, may contain one or more species of epoxide residues, preferably they each contain a single species of epoxide residues.  Classes of epoxides of which Rs0, 5  R,0 and RsO may each independently be residues of include, but are not limited to, C2-C14 alkylene oxide, cycloalkylene oxide having from 5 to 12 carbon atoms in the ring and mixtures thereof.  Examples of C2-C„ alkylene oxideB include, but are not limited to, ethylene oxide, propylene oxide, (2,3-

10  epoxypropyl)benzene, l,2-epoxy-3-phenoxypropane, butylene oxide, e.g., 1,2-butylene oxide and 2,3-butylene oxide, pentylene oxide, e.g., 1,2-pentylene oxide and 2,3-pentylene oxide, hexylene oxide, e.g., 1,2-hexylene oxide, octylene oxide, e.g., 1,2-octylene oxide, decylene oxide, e.g., 1,2-

15  epoxydecane, dodecylene oxide, e.g., 1,2-epoxydodecane, and epoxytetradecane, e.g., 1,2-epoxytetradecane.  Examples of cycloalkylene oxide having from 5 to 12 carbon atoms in the ring include, but are not limited to, cyclopentene oxide, cyclohexene oxide, exo-2,3-epoxynorborane, cyclooctene oxide

20  and cyclododecane epoxide.  Typically, R60, R70 and R,0 are each independently a divalent residue of an epoxide selected from ethylene oxide, propylene oxide, butylene oxide and mixtures thereof.

The value of subscript y of general formula V is at

25  least 3, e.g., at least 5, 10, 15 or 20. The value of

subscript y is also less than 200, e.g., less than 150, 100, 90, 80, 70, 50 or 40.  The value of y may range between any combination of these numbers, inclusive of the recited numbers.  When subscripts x and/or z are greater than zero,

30  they each typically have values independently of at least l,

e.g., 2, 3, 5, 10, 15 or 20.  The values of subscripts x and z are each independently less than 200, e.g., less than 150, 100, 90, 80, 70, 50 or 40.  The values of x and z may each

WO 01/77194

PCT/US01/10081

-  13  -

independently range between any combination of these numbers, inclusive of the recited numbers.  The values of x, y and z as presented herein represent average numbers.  The number average molecular weight (Mn) of the block copolymeric 5  polyether diol represented by general formula V may range widely, for example from 190 to 20,000 or from 500 to 15,000 as determined by gel permeation chromatography.

Block copolymeric polyether diols represented by general formula V may be prepared by art recognized methods.

10  In one method, for example, a glycol, e.g., 1,2-propane diol, is reacted with an epoxide, e.g., 1,2-propylene oxide, to form a dihydroxy terminated polyether intermediate, e.g., dihydroxy terminated poly(1,2-propylene ether).  The dihydroxy terminated polyether intermediate is then further reacted with

15  another epoxide, e.g., ethylene oxide, to form a block copolymeric polyether diol, for which with reference to general formula V, R70 is a residue of propylene oxide, and R60 and R,0 are residues of the same epoxide, e.g., ethylene oxide. Examples of block copolymeric polyether diols that

20  may be used to prepare the polyether diol bis(allyl carbonate) monomer include, but are not limited to, poly(ethylene oxide)-b-poly(propylene oxide), poly(ethylene oxide)-b-poly(butylene oxide), poly(propylene oxide)-b-poly(butylene oxide), poly(propylene oxide)-b-poly(ethylene oxide)-b-poly(propylene

25  oxide), poly(ethylene oxide)-b-poly(propylene oxide)-b-

polyethylene oxide), poly(propylene oxide)-b-poly(ethylene oxide)-b-poly(propylene oxide), and poly(ethylene oxide)-fa-poly (propylene oxide)-b-poly(butylene oxide).  A preferred block copolymeric polyether diol is poly(ethylene oxide)-b-

30  poly(propylene oxide)-b-poly(ethylene oxide).

Random copolymeric polyether diols that may be used to prepare the polyether diol bis(allyl carbonate) monomer may be prepared by methods known in the art.  For example a

WO 01/77194

PCT/US01/10081

-  14  -

glycol, such as ethylene glycol, is reacted with a mixture of alkylene oxides, e.g., propylene oxide and butylene oxide.

Art-recognized methods may be used to prepare the homopolymeric polyether diols of the polyether diol bis(allyl 5  carbonate) monomer.  For example a glycol, such as ethylene glycol, is reacted with an alkylene oxide, e.g., ethylene oxide.  Alternatively, the homopolymeric polyether diol may be prepared from a cyclic ether other than an epoxide, e.g., tetrahydrofuran.  In an embodiment of the present invention,

10  the polyether diol of the polyether diol bis(allyl carbonate) monomer is polytetrahydrofuran diol having a number average molecular weight of from 250 to 3000.

Alkylene oxides that may be used to prepare the random copolymeric polyether diol and homopolymeric polyether

15  diol of the polyether diol bis(allyl carbonate) may be

selected from those examples as recited previously herein with regard to the block copolymeric polyether diol represented by general formula V.  The Mn of the random copolymeric polyether diol and homopolymeric polyether diol of the polyether diol

20  bis(allyl carbonate) may be selected from those values as

recited previously herein with regard to the block copolymeric polyether diol represented by general formula V.

The second allyl functional monomer may also be selected from polylactone diol bis(allyl carbonate) monomers.

25  The polylactone diol of the polylactone diol bis (allyl

carbonate) monomer may be prepared by methods that are well known in the art.  Typically the polylactone diol is the reaction product of a diol and a lactone.  The diol of the polylactone diol may be selected from linear or branched

3 0  aliphatic diols having from 2 to 20 carbon atoms, poly(Ca-C4)alkylene glycols, cycloaliphatic diols having from 5 to 8 carbon atoms in the cyclic ring, monocyclic aromatic diols, bisphenols, hydrogenated bisphenols and mixtures thereof.

WO 01/77194

PCT7US01/10081

-  15  -

Examples of linear or branched aliphatic diols having from 2 to 20 carbon atoms that may be used to prepare the polylactone diol include but are not limited to, ethylene glycol, propylene glycol, 1,3-propane diol, 1,2- and 2,3-5  butane diol, pentane diols, hexane diols, heptane diols, octane diols, nonane diols, decane diols, undecane diols, dodecane diols, tridecane diols, tetradecane diols, pendadecane diols, hexadecane diols, hetadecane diols, octadecane diols, nonadecane diols and icosane diols.

10  Examples of poly(Cj-CJ alkylene glycols include, but are not limited to, di-, tri-, tetra-, penta- and higher ethylene glycols, di-, tri-, tetra-, penta- and higher propylene glycols, and di-, tri-, tetra-, penta- and higher butylene glycols.

15	Cycloaliphatic diols having from 5 to 8 carbon

atoms that may be used to prepare the polylactone diol include, but are not limited to, cyclopentane diol, cyclohexane diol, cyclohexane dimethanol, cycloheptane diol and cyclooctane diol.  Examples of monocyclic aromatic diols

20  that may be used to prepare the polylactone diol include but are not limited to, benzene diol, e.g., 1,2-dihydroxy benzene and 1,3-dihydroxy benzene; Cj-C^ alkyl substituted benzene diol, e.g., 4-tert-butyl-benzene-l,2-diol, 4-methyl-benzene-1,2-diol, 3-tert-butyl-5-methyl-benzene-l,2-diol and 3,4,5,6-

25  tetramethyl-benzene-1,2-diol; halo substituted benzene diol, e.g., 3,5-dichlorobenzene-l,2-diol, 3,4,5,6-tetrabromo-benzene-1,2-diol and 3,4,5-trichloro-benzene-l,2-diol; and C^-C4 alkyl and halo substituted benzene diol, e.g., 3-bromo-5-tert-butyl-benzene-1,2-diol, 3,6-dichloro-4-methyl-benzene-

30  1,2-diol, 3,-bromo-4,5-dimethyl-benzene-l,2-diol and 3-chloro-4,6-di-tert-butyl-benzene-l,2-diol.

Bisphenols and hydrogenated bisphenols that may be used to prepare the polylactone diol of the polylactone diol

WO 01/77194

PCT/US01/10081

-  16  -

bis(allyl carbonate) may be represented by the following general formula VIII,

VIII

(Rl>p	(R2>q

5  wherein X, R1# R3, p and q are as described previously herein

Z

with regard to general formula III, and  >	'  represents a

benzene ring or a cyclohexane ring. An example of a bisphenol that may be used to prepare the polylactone diol is 4,4'-isopropylidenebisphenol.  An example of a hydrogenated

10  bisphenol that may be used to prepare the polylactone diol is 4,4'-isopropylidenebiscyclohexanol.

The lactone used to prepare the polylactone diol of the polylactone diol bis(allyl carbonate) has from 3 to 8 carbon atoms in the cyclic lactone ring and may be represented

15  by the following general formula IX,

IX

0

II

(CR9R10)h—C

RuCH	0

wherein h is an integer from 1 to 6, e.g., 1, 2, 3, 4, 5 or 6, R9, R10 and Rlx are each selected independently from hydrogen,

20  Ci-C12 alkyl, C5-C6 cycloalkyl, C^-Cj alkoxy, benzyl and phenyl, provided that at least h+2 of the total number of R9, R10 and Rn groups are hydrogen.  Typically R,, R10 and R1X are each hydrogen.

Examples of lactones that may be used to prepare

25  the polylactone diol of the polylactone diol bis(allyl

carbonate) monomer include, but are not limited to: beta-

WO 01/77194

PCT/US01/10081

-  17  -

propiolactone; gamma-butyrolactone; beta-butyrolactone; delta-valerolactone,- alpha-methyl-gamma-butyrolactone; beta-methyl-gamma-butyrolactone; gamma-valerolactone; epsilon-caprolactone; monomethyl-, monoethyl-, monopropyl-, 5 monoisopropyl- etc. through monododecyl epsilon-caprolactones; methoxy and ethoxy epsilon-caprolactones; cyclohexyl epsilon-caprolactones; phenyl epsilon-caprolactones; benzyl epsilon-caprolactones; zeta-enatholactone; and eta-caprylactone.  In a preferred embodiment of the present invention, R9, R10 and Ru 10 are each hydrogen, h is 4 and the lactone represented by general formula IX is epsilon-caprolactone.

The polylactone diol bis(allyl carbonate) monomer may be represented by the following general formula X,

X

O	O

r/  II	\  I'	T

R12-H-0-C—(CR9Rio)h-CHRu-)—O—C-0—Ri3]

15	s	2

wherein R9, R1D, R1X and h are as described previously herein

with regard to general formula IX.  Subscript s of general

formula X is typically from 1 to 100  (e.g., from 1 to 10 or

from l to 5), R12 is a divalent residue of the diol used to

20 prepare the polylactone diol, and R13 is an allyl group (e.g., a substituted or unsubstituted allyl group as described previously herein with reference to general formula I).  The polylactone diol of the polylactone diol bis(allyl carbonate) monomer typically has a number average molecular weight of

25  from 180 to 23,000, e.g., from 200 to 2500, as determined by gel permeation chromatography.

A particularly preferred polylactone diol is the reaction product of diethylene glycol and epsilon-caprolactone, having a Mn of from 400 to 600, as determined by

30 gel permeation chromatography.  Preferred polylactone diol bis(allyl carbonate) monomers derived from the reaction

WO 01/77194

PCT/US01/10081

-  18  -

product of diethylene glycol and epsilon-caprolactone may be described with further reference to general formula X, in which R12 is a divalent residue of diethylene glycol, R9, Rl0. R1X are each hydrogen, h is 4, s is from 1 to 2, and R13 is an 5  unsubstituted allyl group. A polylactone diol bis(allyl carbonate) monomer derived from the reaction product of diethylene glycol and epsilon-caprolactone, may be referred to more specifically as a poly(diethylene glycol/epsilon-caprolactone) diol bis(allyl carbonate) monomer.

10	As used herein and in the claims, with reference to

the second allyl functional monomer, the terms polyether diol bis(allyl carbonate) monomer and polylactone diol bis(allyl carbonate) monomer, and more specific related terms {e.g., polytetrahydrofuran diol bis(allyl carbonate) and

15 poly(ethylene glycol/epsilon-caprolactone) diol bis(allyl

carbonate)} are intended to mean and include the named monomer or prepolymers thereof and any related monomer or oligomer species and any synthetic coproducts contained therein.

The second allyl functional monomer is typically

20  present in the polymerizable composition of the present invention in an amount of at least 10 percent by weight, preferably at least 20 percent by weight, and more preferably at least 3 0 percent by weight, the percent weights being based on the total monomer weight of the composition.  The second

25 allyl functional monomer is typically present in the

polymerizable composition in an amount of less than 60 percent by weight, preferably less than 55 percent by weight, and more preferably less than 50 percent by weight, the percent weights being based on the total monomer weight of the composition.

30 The amount of second allyl functional monomer that is present in the polymerizable composition of the present invention may range between any combination of these upper and lower values, inclusive of the recited values.

WO 01/77194

PCT/US01/10081

-  19  -

In an embodiment of the present invention, the polymerizable composition further comprises a third allyl functional monomer.  The third allyl functional monomer is different than each of the first and second allyl functional 5 monomers, and is a polyol bis(allyl carbonate) monomer represented by the following general formula XI,

XI R15-[0-C(0)0-R16}2 wherein R15 is a divalent residue of a polyol selected from

10  diethylene glycol, 1,3-propane diol, glycerol and C4-C6 alkane diols, and Rl6 is an allyl group (e.g., a substituted or unsubstituted allyl group as described previously herein with reference to general formula I). The R1S substituent is preferably an unsubstituted allyl group.  Examples of C«-C4

15 alkane diols of which R15 may be a residue include, but are not limited to, 1,4-butane diol, 1,5-pentane diol, 2,2-dimethyl-1,3-propane diol and 1,6-hexane diol.  The third allyl functional monomer may be prepared by methods that are well known to the skilled artisan, and which have been described

20  previously herein with reference to the first allyl functional monomer (a)(i) and general formula II.

Examples of polyol bis(allyl carbonate) monomers from which the third allyl functional monomer may be selected include, but are not limited to, diethylene glycol bis(allyl

25  carbonate), 1,3-propane diol bis(allyl carbonate), glycerol 1,3-bis(allyl carbonate), 1,4-butane diol bis(allyl carbonate), 1,5-pentane diol bis(allyl carbonate), 2,2-dimethyl-1,3-propane diol bis(allyl carbonate), and 1,6-hexane diol bis(allyl carbonate).  A preferred third allyl functional

30 monomer is diethylene glycol bis(allyl carbonate) monomer.  As used herein and in the claims, with reference to the third allyl functional monomer, the term polyol bis(allyl carbonate) monomer and more specific related terms, e.g., diethylene

WO 01/77194

PCT/US01/10081

-  20  -

glycol bis(allyl carbonate), are intended to mean and include

the named monomer or prepolymers thereof and any related

monomer or oligomer species and any synthetic coproducts

contained therein.

5	When used, the third allyl functional monomer is

typically present in the polymerizable composition of the present invention in an amount of at least 1 percent by weight, preferably at least 10 percent by weight, and more preferably at least 20 percent by weight, the percent weights

10  being based on the total monomer weight of the composition. The third allyl functional monomer, when used, is typically present in the polymerizable composition in an amount of less than 50 percent by weight, preferably less than 45 percent by weight, and more preferably less than 40 percent by weight,

15  the percent weights being based on the total monomer weight of the composition.  The amount of third allyl functional monomer that may be present in the polymerizable composition of the present invention may range between any combination of these upper and lower values, inclusive of the recited values.

20	The polymerizable composition of the present

invention may be prepared by preparing separately the first, second and optional third monomers, and then mixing the separately prepared first, second and optional third monomers together, thereby forming the polymerizable composition.  In

25  another embodiment of the present invention, the first allyl functional monomer is a polyol(allyl carbonate) monomer, and the polymerizable composition is prepared by a method comprising:

(a) preparing separately a first chloroformate

30  intermediate of the first allyl functional monomer, a second chloroformate intermediate of the second allyl functional monomer, and optionally a third chloroformate intermediate of the third allyl functional monomer;

WO 01/77194

PCT/US01/10081

-  21  -

(b)	forming a mixture of the first chloroformate

intermediate, the second chloroformate intermediate, and

optionally the third chloroformate intermediate; and

(c)	reacting the chloroformate groups (-O-C(O)-Cl

5  groups) of the mixture of the first chloroformate

intermediate, second chloroformate intermediate and optionally the third chloroformate intermediate with allyl alcohol (e.g., a substituted and/or unsubstituted allyl alcohol), thereby forming the polymerizable composition.

10	In a further embodiment of the present invention,

the third allyl functional monomer is prepared separately from the concurrent preparation of the first and second allyl functional monomers (i.e., in accordance with the above described method, in which the chloroformate groups of a

15  mixture of the first and second chloroformate intermediates are reacted concurrently with allyl alcohol).  The separately prepared third allyl functional monomer is then added to the concurrently prepared mixture of the first and second allyl functional monomers, thereby forming a polymerizable

20  composition comprising the first, second and third allyl functional monomers.

Preparation of the chloroformate intermediates and the subsequent reaction with allyl alcohol may be conducted in accordance with art-recognized methods, e.g., as described

25  previously herein with regard to the preparation of the

polyol(allyl carbonate) monomers of the first allyl functional monomer.  As is known to the skilled artisan, the reaction of chloroformate groups with allyl alcohol is typically performed in the presence of an acid scavenger, e.g., an alkali metal

30 hydroxide, followed by washing and isolation of the resulting mixture of polyol(allyl carbonate) monomers. While the molar equivalents ratio of allyl alcohol to chloroformate groups of the mixture of chloroformate intermediates in step (c) may be

WO 01/77194

PCT/US01/10081

-  22  -

less than 1 r 1, it is preferred that the ratio be at least 1 : l (i.e., all of the chloroformate groups are preferably reacted with allyl alcohol).  In step (c) of the method of preparing the polymerizable composition, the molar equivalents 5  ratio of allyl alcohol to chloroformate groups is typically from 1 : 1 to 1.5 : 1.0, e.g., 1.1 : 1.0.

For purposes of illustration, when the first allyl functional monomer is ethylene glycol bis(allyl carbonate), the first chloroformate intermediate is ethylene glycol
