Repository: anandvc/allindianpatents

File: patents/203169-a-degassing-apparatus-in-association-with-a-polymerization-reactor-and-method-of-degassing-a-slurry.html
Indian Patents. 203169:A DEGASSING APPARATUS IN ASSOCIATION WITH A POLYMERIZATION REACTOR AND METHOD OF DEGASSING A SLURRY

Indian Patents

Recently Granted Patents

  Recently Published Patents

Title of Invention	A DEGASSING APPARATUS IN ASSOCIATION WITH A POLYMERIZATION REACTOR AND METHOD OF DEGASSING A SLURRY

Abstract	A DEGASSING APPARATUS IN ASSOCIATION WITH A POLYMERIZATION REACTOR AND METHOD OF DEGASSING A SLURRY	

Full Text	A DEGASSING APPARATUS IN ASSOCIATION WITH A POLYMERIZATION REACTOR AND METHOD OF DEGASSING A SLURRY	

Documents:

				abstract1.jpg

				in-pct-2002-01871-mum-cancelled pages(24-12-2002).pdf

				in-pct-2002-01871-mum-claims(granted)-(31-10-2005).doc

				in-pct-2002-01871-mum-claims(granted)-(31-10-2005).pdf

				in-pct-2002-01871-mum-correspondence(21-11-2005).pdf

				in-pct-2002-01871-mum-correspondence-(ipo)(07-11-2006).pdf

				in-pct-2002-01871-mum-drawing(31-10-2005).pdf

				in-pct-2002-01871-mum-form 18(19-04-2005).pdf

				in-pct-2002-01871-mum-form 1a(31-10-2005).pdf

				in-pct-2002-01871-mum-form 2(granted)(31-10-2005).doc

				in-pct-2002-01871-mum-form 2(granted)(31-10-2005).pdf

				in-pct-2002-01871-mum-form 3(24-12-2002).pdf

				in-pct-2002-01871-mum-form 3(31-10-2005).pdf

				in-pct-2002-01871-mum-form 5(24-12-2002).pdf

				in-pct-2002-01871-mum-form pct-ipea-409(24-12-2002).pdf

				in-pct-2002-01871-mum-form pct-isa-210(24-12-2002).pdf

				in-pct-2002-01871-mum-general power of authority(24-12-2002).pdf

				in-pct-2002-01871-mum-general power of authority(31-10-2005).pdf

				in-pct-2002-01871-mum-petition under rule-137(31-10-2005).pdf

				in-pct-2002-01871-mum-petition under rule-138(31-10-2005).pdf

« Previous Patent

Next Patent »

Patent Number	203169	

Indian Patent Application Number	IN/PCT/2002/01871/MUM	

PG Journal Number	19/2007	

Publication Date	11-May-2007	

Grant Date	07-Nov-2006	

Date of Filing	24-Dec-2002	

Name of Patentee	BOREALIS TECHNOLOGY OY	

Applicant Address	P.O. BOX 330, FIN-06101 PORVOO, FINLAND	

Inventors:

#	Inventor's Name	Inventor's Address	

1	KARIN H. KNUDSEN AND OTHERS	ALL ARE NORWAY LUNDERINGEN 28, N-3941 PORSGRUNN, NORWAY	

PCT International Classification Number	N/A	

PCT International Application Number	N/A	

PCT International Filing date	2001-06-19	

PCT Conventions:

#	PCT Application Number	Date of Convention	Priority Country	

1	0014972.4	2000-06-19	U.K.	

© All Indian Patents, 2013-2021.

  Patent data available in the public domain from Indian Patents Office, Department of Industrial Policy and Promotions, Ministry of Commerce and Industry, Government of India.

File: patents/203175-method-of-bleaching-fabric-stains.html (part 1 of 3)
Indian Patents. 203175:METHOD OF BLEACHING FABRIC STAINS

Indian Patents

Recently Granted Patents

  Recently Published Patents

Title of Invention	METHOD OF BLEACHING FABRIC STAINS

Abstract	A method of bleaching fabric stains comprising applying a pretreatment composition to a stained fabric, and subsequently washing the pretreated fabric in an aqueous wash liquor, wherein: the liquid pretreatment composition comprises a pentadentate or hexadentate ligand"which forms a complex with a transition metal, the complex catalysing bleaching of stains by atmospheric oxygen; and one or both of the pretreatment composition and the wash liquor are subscantiaJ.ly devoid of peroxygen bleach or a. peroxy-based or -generating bleach system.	

Full Text	FORM 2

THE PATENTS ACT; 1970 (39 OF 1970)

COMPLETE SPECIFICATION

(See Section 10; rule 13)

1.  TITLE OF INVENTION

METHOD OF BLEACHING FABRIC STAINS

2. HINDUSTAN LEVER LIMITED, of Hindustan Lever House, 165/166, Backbay Reclamation, Mumbai - 400 020, Maharashtra, India, a company incorporated under the Indian Companies Act, 1913.

The following specification particularly describes and ascertains the nature of this invention and the manner in which it is to be performed.

FIELD OF INVENTION

This invention relates to a method for bleaching stained fabrics, more particularly by pretreating the stained fabric, before washing, with a pretreatment composition that comprises an organic ligand that forms a transition metal complex as bleach catalyst.  The invention further relates to the use of the ligand or complex in a pretreatment composition for applying to stained fabrics prior to washing in an aqueous wash liquor.

BACKGROUND OF INVENTION

EP-A-0909809 discloses a class of iron coordination complexes useful as catalysts for the bleach activation of peroxy compounds, including iron complexes comprising the ligand N,N-bis(pyridin-2-yl-methyl)-1, 1-bis(pyridin-2-yl)-1-aminoethane, also referred to as MeN4Py.  These catalysts are said to be useful in bleaching systems comprising a peroxy compound or a precursor thereof, such as in the washing and bleaching of substrates including laundry, dishwashing and hard surface cleaning, or for bleaching in the textile, paper and woodpulp industries, and in waste water treatment.

In our co-pending application PCT/GB99/02876, we describe methods for catalytically bleaching substrates with atmospheric oxygen in aqueous medium, using metal ligand complexes as catalytic bleaching agents.  These methods are said to be particularly applicable to bleaching of laundry fabrics, suitably in detergent formulations, but also may be used for hard surface cleaning, waste-water treatment, pulp bleaching in paper manufacture, leather manufacture, dye

transfer inhibition, food processing, starch bleaching, sterilisation, whitening in oral hygiene preparations and/or contact lens disinfection.

However, there remains a need for improved methods of bleaching stained laundry fabrics.  Thus, it would be desirable to be able to effect improved bleaching of particular stain types.  It would also be desirable to be able to bleach a broader profile of stain types more effectively.

SUMMARY OF INVENTION

We have now found that improved or -broader stain profile

bleaching can be achieved in accordance with the present

invention, by using a specified ligand or transition metal

complex bleach catalyst to pretreat stained fabrics prior to

washing.

Accordingly, in a first aspect, the present invention provides a method of bleaching fabric stains comprising applying a pretreatment composition to a stained fabric, and subsequently washing the pretreated fabric in an aqueous wash liquor, wherein:

the pretreatment composition comprises a ligand which forms a complex with a transition metal, the complex catalysing bleaching of stains by atmospheric oxygen; and

one or both of the pretreatment composition and the wash liquor are substantially devoid of peroxygen bleach or a peroxy-based or -generating bleach system.

In a second aspect, the present invention provides the use of a ligand which forms a complex with a transition metal, the complex catalysing bleaching of stains by atmospheric oxygen, in a pretreatment composition for applying to stained fabrics prior to stain bleaching by washing the pretreated fabric in an aqueous wash liquor.

Preferably, the ligand is N,N-bis(pyridin-2-yl-methyl)-1,1-bis(pyridin-2-yl)-1-aminoethane, and the complex is an iron complex.

We have found that certain stain types can be more effectively bleached on stained fabrics by the pretreatment. Thus, the bleaching of oily stains such as tomato stain can be improved by the pretreatment.  For stains of this type, a peroxygen bleach such as hydrogen peroxide, or a peroxy-based or -generating bleach system, may be present or absent in the pretreatment composition, but preferably is absent. Bleaching of tea stains may also be improved by the pretreatment.  For stains of this type, a peroxygen bleach such as hydrogen peroxide, or a peroxy-based or -generating bleach system, should be present in the pretreatment composition.

In order to provide a more effective bleaching performance over a range of different stain types, it is preferred that one of the pretreatment composition and the wash liquor comprises a peroxygen bleach such as hydrogen peroxide or a peroxy-based or -generating bleach system. Thus, the other of the pretreatment composition and the wash liquor is free of peroxygen bleach or a peroxy-based or -generating bleach

system.  Since the specificity of catalytic bleaching for particular stain types may be altered according to the presence or absence of peroxygen bleach or a peroxy-based or -generating bleach systems, a broader stain profile may be bleached more effectively by ensuring that either the pretreatment or the wash liquor, but not both, comprise peroxy bleach.

For example, it may be postulated that 'catalytic bleaching with atmospheric oxygen will predominate in the wash liquor during the wash cycle when the wash liquor is substantially devoid of peroxygen bleach or a peroxy-based or -generating bleach system, so as to favour bleaching of tomato stain types over tea stain types, whereas peroxy bleach catalysis will predominate during the pretreatment if the pretreatment compotition comprises peroxygen bleach or a peroxy-based or -generating bleach system, so as to favour bleaching of tea stain types over tomato stain types.

Alternatively, the peroxygen bleach or peroxy-based or -generating bleach system could absent from the pretreatment composition and present only in the wash liquor so as to favour the bleaching of tomato stain types during the pretreatment and the bleaching of tea stain types during the main wash cycle.  By altering the specificity of bleaching for particular stain types between the pretreatment step and the main wash step, a broad stain profile bleaching can be effected.

In a preferred embodiment, therefore, the pretreatment composition comprises peroxygen bleach or a peroxy-based or

-generating bleach system and the wash liquor is substantially devoid of peroxygen bleach or a peroxy-based or -generating bleach system.  In this embodiment, preferably the stained fabric comprises a tea stain.

In an alternative embodiment, the pretreatment composition is substantially devoid of peroxygen bleach or a peroxy-based or -generating bleach system and the wash liquor comprises peroxygen bleach or a peroxy-based or -generating bleach system.  In this embodiment, preferably the stained fabric comprises a tomato, oil or tomato/oil stain.

We have also found that the bleaching effect on certain stain types, for example tomato/oil stain types, may be enhanced by the presence of unsaturated fatty acids, such as oleic acid, or esters thereof, preferably unsaturated fatty acid oils, in the pretreatment composition.  Therefore, in a preferred embodiment, the pretreatment composition comprises an unsaturated fatty acid oil in combination with the ligand or complex.  The unsaturated fatty oils are relatively inexpensive and it is postulated that similar materials will serve to provide a similar bleach enhancing activity. Enhancement of the bleaching process will likely be found in compounds having a hydrogen that is relatively prone to abstraction by a free radical. Other examples of compounds that are likely suitable as bleach enhancers are found in compounds containing an allylic hydrogen, a hydrogen alpha to an ether (anomeric effect), a hydrogen alpha to an amine, a benzylic hydrogen etc.

Any suitable fabric that is susceptible to stain bleaching or one that one might wish to subject to bleaching may be used.  Preferably the fabric is a laundry fabric or garment. In a preferred embodiment, the method according to the present invention is carried out on a laundry fabric using an aqueous pretreatment composition.  In particular, the treatment may be effected prior to a conventional wash cycle.

The pretreatment composition will comprise at least the ligand or complex in combination with a suitable medium, such as an agueous or nonaqueous solvent, or an inert carrier such as a filler.  It will .be appreciated that the composition may take any suitable form, such as a solid, powder, paste, gel or liquid.  Preferably, the pretreatment composition is in the form of a liquid.

The pretreatment composition may be applied to the stained fabric by any suitable delivery method, for example by spraying as a liquid or dry powder, from a liquid, gel or paste applicator, or from a bar.  Preferably, the pretreated fabric is left for at least 5 minutes, preferably at least 15 minutes, more preferably at least 50 minutes, before washing.

The pretreatment composition may be contacted to the textile fabric in any suitable manner.  For example, it may be applied in dry form, such as in powder form, particularly to wetted fabrics, or in a liquor, for example as an aqueous spray-on fabric treatment fluid, or a non-aqueous dry

cleaning fluid or spray-on aerosol fluid, to dry or wet fabrics.

Suitable pretreatment means for application of the ligand or complex to the textile material prior to the main wash include sprays, pens, roller-ball devices, bars, soft solid applicator sticks and impregnated cloths or cloths containing microcapsules. Such means are well known in the analogous art of deodorant application and/or in spot treatment of textiles.

The present invention also extends to a commercial package comprising a ligand or complex preferably as defined below together with instructions for its use.

DETAILED DESCRIPTION oF THE INVENTION

The catalyst may comprise a preformed complex of a ligand and a transition metal.  Alternatively, the catalyst may comprise a free ligand that complexes with a transition metal already present in the water or that complexes with a transition metal present in the substrate.  The catalyst may also be included in the form of a composition of a free ligand or a transition metal-substitutable metal-ligand complex, and a source of transition metal, whereby the complex is formed in  situ  in the medium.

The ligand forms a complex with one or more transition metals, in the latter case for example as a dinuclear complex.  Suitable transition metals include for example: manganese in oxidation states II-V, iron II-V, copper I-III,

cobalt I-III, titanium II-IV, tungsten IV-VI, vanadium II-V and molybdenum II-VI.

The transition metal complex preferably is of the general formula:

[MaLkXn]Ym

in which:

M represents a metal selected from Mn(II)-(III)- (IV) -(V) , Cu(I)-(II)-(III), Fe (II)-(III)-(IV)-(V) , Co(I)-(II)-(III), Ti (II)-(III) - (IV) , V(II)- (III)- (IV)-(V) , Mo(II)-(III)-(IV)-(V)-(VI) and W(IV)-(V)-(VI), preferably from Fe(II)-(III)-(IV)-(V) ;

L represents the ligand, preferably N,N-bis(pyridin~2-yl-methyl)-1,1-bis(pyridin-2-yl)-1-aminoethane, or its protonated or deprotonated analogue;

X represents a coordinating species selected from any mono, bi or tri charged anions and any neutral molecules able to coordinate the metal in a mono, bi or tridentate manner;

Y represents any non-coordinated counter ion;

a represents an integer from 1 to 10;

k represents an integer from 1 to 10;

n represents zero or an integer from 1 to 10;

m represents zero or an integer from 1 to 20.

Preferably, the complex is an iron complex comprising the ligand N,N-bis(pyridin-2-yl-methyl)-1,1-bis(pyridin-2-yl)-1-aminoethane.  However, it will be appreciated that the pretreatment method of the present invention may instead, or

additionally, use other ligands and transition metal complexes, provided that the complex formed is capable of catalysing stain bleaching by atmospheric oxygen.  Suitable classes of ligands are described below:

(A) Ligands of the general formula'(IA) :

wherein

Zl groups independently represent a coordinating group selected from hydroxy, amino, -I\HR or -N(R)2 (wherein R=C1-6-alkyl), carboxylate, amido, --NH-C (NH) NH2, hydroxyphenyl, a heterocyclic ring optionally substituted by one or more functional groups E or a heteroaromatic ring optionally substituted by one or more functional groups E, the heteroaromatic ring being selected from pyridine, pyrimidine, pyrazine, pyrazole, imidazole, benzimidazole, quinoline, quinoxaline, triazole, isoquinoline, carbazole, indole, isoindole, oxazole and thiazole;

Ql and Q3 independently represent a group of the formula:

R6	R8 '

wherein

5 ≥ a+b+c ≥ 1; a=0-5; b=0-5; c=0-5; n=0 cr 1 (preferably n=0);

Y independently represents a group selected from -0-. -S-, -SO-, -S02-, -C(0)-, arylene, alkylene, heteroarylene, heterocyc.loalkylene, -(G)P-, -P(0)- and -(G)N- , wherein G . is selected from hydrogen, alkyl, aryl, aryialkyl, cycloalkyl, each except hydrogen being optionally substituted by one or more functional groups E;

R5, R6, R7, R8 independently represent a group selected from hydrogen, hydroxyl, halogen, -R and -OR, wherein R represents alkyl, alkenyl, cycloalkyl, heterocycloalkyl, aryl, heteroaryl or a carbonyl derivative group, R being optionally substituted by one or more functional groups E,

or R5 together with R6, or R7 together with R8, or both, represent oxygen,

or R5 together with R7 and/or independently R6 together with R8, or R5 together with R8 and/or independently R6 together with R7, represent C1-6-alkylene optionally substituted by C1-4-alky!, -F, -Cl, '-Br or -I;

T represents a non-coordinated group selected from hydrogen, hydroxyl, halogen, -R and -OR, wherein R represents alkyl, alkenyl, cycloalkyl, heterocycloalkyl, aryl, arylalkyl, heteroaryl or a carbonyl derivative group, R being optionally substituted by one or more functional groups E (preferably T= -H, -OH, methyl, methoxy or benzyl);

U represents either a non-coordinated group T independently defined as above or a coordinating group of the general formula (IIA), (IIIA) or (IVA):

wherein

Q2 and Q4 are independently defined as for Ql and Q3;

Q  represents -N(T)- (wherein T is independently defined as above), or an optionally substituted heterocyclic ring or an optionally substituted heteroaromatic ring selected from pyridine, pyrimidine, pyrazine, pyrazole, imidazole, benzimidazole, quinoline, quinoxaline, triazole, isoquinoline, carbazole, indole, isoindole, oxazole and thiazole;

Z2 is independently defined as for Zl;

Z3 groups independently represent -N(T)- (wherein T is independently defined as above);

Z4 represents a coordinating or non-coordinating group selected from hydrogen, hydroxyl, halogen, -NH-C (NH) NH2, -R and -OR, wherein R= alkyl, alkenyl, cycloalkyl, heterocycloalkyl, aryl, heteroaryl or a carbonyl derivative group, R being optionally substituted by one or more functional groups E, or Z4 represents a group of the general formula (IIAa):

and

1 ≤ j ≤ 4.

Preferably, Zl, Z2 and Z4 independently represent an optionally substituted heterocyclic ring or an optionally substituted heteroaromatic- ring selected from pyridine,

pyrimidine, pyrazine, pyrazole,  imidazole, benzimidazole, quinoline, quinoxaline, triazole, isoquinoline, carbazole, indole, isoindole, oxazole and thiazole.  More preferably, Zl, Z2 and Z4 independently represent groups selected from optionally substituted pyridin-2-yl, optionally substituted imidazol-2-yl, optionally substituted imidazol-4-yl, optionally substituted pyrazol-1-yl, and optionally substituted quinolin-2-yl.  Most preferred is that Zl, Z2 and Z4 each represent optionally substituted pyridin-2-yl.

The groups Zl, Z2 and Z4 if substituted, are preferably substituted by a group selected from C.1-4-alkyl, aryl, arylalkyl, heteroaryl, methcxy, hydroxy, nitro, amino, carboxyl, halo, and carbonyl.  Preferred is that Zl, Z2 and Z4 are each substituted by a methyl group.  Also, we prefer that the Zl groups represent identical groups.

Each Ql preferably represents a covalent bond or C1-C4-alkylene, more preferably a covalent bond, methylene or ethylene, most preferably a covalent bond.

Group Q preferably represents a covalent bond or C1-C4-alkylene, more preferably a covalent bond.

The groups R5, R6, R7, R8 preferably independently represent a group selected from -H, hydroxy-C0-C2o-alkyl, halo-Co-C20-alkyl, nitroso, formyl-Co-Czo-alkyl, carboxyl-C0-C2o-alkyl and esters and salts thereof, carbamoyl-C0-C2o-alkyl, sulfo-Co-C2o-aikyl and esters and salts thereof, sulfamoyl-C0-C2o-alkyl, amino-Co-C2o-alkyl, aryl-Co-C2o-alkyl, C0-C2o-alkyl,

alkoxy-C0-C8-alkyl, carbonyl-C0-C6-alkoxy, and C0-C20-alkylamide.  Preferably, none of R5-R8 is linked together.

Non-coordinated group T preferably represents hydrogen, hydroxy, methyl, ethyl, benzyl, or methoxy.

In one aspect, the group U in formula (IA) represents a coordinating group of the general formula (IIA):

According to this aspect, it is preferred that Z2 represents an optionally substituted heterocyclic ring or an optionally substituted heteroaromatic ring selected from pyridine, pyrimidine, pyrazine, pyrazole, imidazole, benzimidazole. quinoline, quinoxaline, triazole, isoquinoline, carbazole, indole, isoindole, oxazole and thiazole, more preferably optionally substituted pyridin-2-yl or optionally substituted benzimidazol-2-yl.

It is also preferred, in this aspect, that Z4 represents an optionally substituted heterocyclic ring or an optionally substituted heteroaromatic ring selected from pyridine, pyrimidine, pyrazine, pyrazole, imidazole, benzimidazole, quinoline, quinoxaline, triazole, isoquinoline, carbazole, indole, isoindole, oxazole and thiazole, more preferably optionally substituted pyridin-2-yl, or an non-coordinating

group selected from hydrogen, hydroxy, alkoxy, alkyl, alkenyl, cycloalkyl, aryl, or benzyl.

In preferred embodiments of this aspect, the ligand is

selected from:

1,1-bis(pyridin-2-yl)-N-methyl~N-(pyridin-2-

ylmethyl)methylamine;

1,1-bis(pyridin-2-yl)-N,N-bis(6-methyl-pyridin-2-

ylmethyl)methylamine;

1, 1-bis (pyridin-2-yl) -N,N-bis (5-carboxymethyi-pyridin-2-

ylmethyl)methylamine;

1,1-bis(pyridin-2-yl)-1-benzyl-N,N-bis(pyridin-2-

ylmethyl)methylamine; and

1,1-bis(pyridin-2yl)-N,N-bis(benzimidazol-2-

ylmethyl)methylamine.

In a variant of this aspect, the group Z4 in formula (IIA) represents a group of the general formula (IIAa):

In this variant, Q4 preferably represents optionally substituted alkylene, preferably -CH2-CHOH-CH2- or -CH2-CH2-CH2-.  In a preferred embodiment of, this variant, the ligand is:

wherein -Py represents pyridin-2-yl.

In another aspect, the group U in formula (IA) represents a coordinating group of the general formula (IIIA):

wherein j is 1 or 2, preferably 1.

According to this aspect, each Q2 preferably represents (CH2)n- (n=2-4), and each Z3 preferably represents -N(R) wherein R = -H or C1-4-alkyl, preferably methyl.

In preferred embodiments of this aspect, the ligand is selected from:

-N' Me

wherein -Py represents pyridin-2-yl

In yet another aspect, the group U in formula (IA) represents a coordinating group of .the general formula (IVA):

In this aspect, Q preferably represents ~N(T)- (wherein T= H, methyl, 'or benzyl) or pyridin-diyl.

In preferred embodiments of this aspect, the ligand is selected from:

wherein -Py represents pyridin-2-yl, and -Q- represents pyridin-2,6-diyl.

(B) Ligands of the general formula (IB):

wherein

n = 1 or 2, whereby if n = 2, then each -Q3-R3 group is independently defined;

R1,. R2  R3  R4 independently represent a group selected from hydrogen, hydroxyl, halogen, -NH-C (NK) NH?., -R and -OR, wherein R=  alkyl, alkenyi, cycloalkyl,  heterocycloalkyi, aryl, heteroaryl or a carbonyl derivative group, R being optionally substituted by one or more functional groups E,

Q1 Qz  Q3 Q4 and Q independently represent a group of the formula:

wherein

5 ≥ a+b+c ≥ 1; a=0-5; b=0-5; c=0-5; n=l or 2;

Y independently represents a group selected from -0-, -S-, -SO-, -S02-, -C(0)-,  arylene, alkylene, heteroarylene, heterocycloalkylene, - (G)P-, -P(0)- and -(G)N- , wherein G is selected from hydrogen, alkyl, aryl, arylalkyl, cycloalkyl, each except hydrogen being optionally substituted by one or more functional groups E;

R5, R6, R7, RS independently represent a group selected from hydrogen, hydroxyl, halogen, -R and -OR, wherein R represents alkyl, alkenyl, cycloalkyl,  heterocycloalkyl, aryl, heteroaryl or a carbonyl derivative group, R being optionally substituted by one or more functional groups E,

or R5 together with R6, or R7 together with R8, or both, represent oxygen,

or R5 together with R7 and/or independently R6 together with R8, or R5 together with R8 and/or independently R6 together with R7, represent C1-6-alkylene optionally substituted by C1-4-alkyl, -F, -C1, -Br or -I,

provided that at least two of R1, R2, R3, R4 comprise coordinating heteroatoms and no more than six heteroatoms are coordinated to the same transition metal atom.

At least two, and preferably at least three, of R1  R2, R3  R4 independently represent a group selected from carboxylate, amido, -NH-C(NH)NH2, hydroxyphenyl, an optionally substituted heterocyclic ring or an optionally substituted heteroaromatic ring selected from pyridine, pyrimidine, pyrazine, pyrazole, imidazole, ben2imidazole, quinoline,

quinoxaline, triazole, isoquinoline, carbazole, indole, isoindole, oxazole and thiazole.

Preferably, substituents for groups R1, R2, R3, R4, when representing a heterocyclic or heteroaromatic ring, are selected from C1.-4-alk.yl, aryl, arylalkyl, heteroaryl, methoxy, hydroxy, nitro, amino, carboxyl, halo, and carbonyl.

The groups Q1, Q2, Q3, Q4 preferably independently represent a group selected from -CH2- and -CH2CH2-.

Group Q is preferably a group selected from -(CK2)2-r; -CH2CH(OH)CH2-,

xoptionally substituted by methyl or ethyl,

wherein R represents -H or Ci-4-alkyl.

Preferably, Qi, Q2, Q3, QA  are defined such that a=b=0, c=l and n=l, and Q is defined such that a=b=0, c=2 and n=l.

The groups R5, R6, R7, R8 preferably independently represent a group selected from -H, hydroxy-Co-C2o_alkyl, halo-C0-C20-alkyl, nitroso, formyl-C0-C2o-alkyl, carboxyl-C0-C20-alkyl and esters and salts thereof, carbamoyl-C0-C20~alkyl, sulfo-C0-C2o-alkyl and esters and salts thereof, sulfamoyl-C0-C2o-alkyl, amino-C0-C20-alkyl, aryl-Co-Cso-alkyl, C0-C2o-alkyl,

alkoxy-C0-C5-alkyl, carbonyl-Co-C6-alkoxy, and C0-C2o-alkylamide.  Preferably, none of R5-R8 is linked together.

In a preferred aspect, the ligand is of the general formula (IIB):

(IIB)

wherein

Q1 Q:2,  Q3,  Q4 are defined such that a=b=0, c=l or 2 and n=l;

Q ir..  defined such that a=b=0, ,c=2,3 or 4 and n=l; and

R1, R2, R3, R4, R7, R8 are independently defined as for formula (I) .

Preferred classes of ligands according to this aspect, as represented by formula (IIB) above, are as follows:

(i)  ligands of the general formula (IIB) wherein:

R1, R2, R3, R4 each independently represent a coordinating group selected from carboxylate, amido, -NH-C(NH)NH2, hydroxyphenyl, an optionally -substituted heterocyclic ring or an optionally "substituted heteroaromatic ring selected from pyridine, pyrimidine, pyrazine, pyrazole, imidazole, benzimidazole, quinoline, quinoxaline, triazole, isoquinoline, carbazole, indole, isoindole, oxazole and thiazole.

In this class, we prefer that:

Q is defined such that a=b=0, c=2 or 3 and n=l;

R1, R2, R3, R4 each independently represent a coordinating group selected from optionally substituted pyridin-2-yl, optionally substituted imidazol-2-yl, optionally substituted imidazol-4-yl, optionally substituted pyrazol-1-yl, and optionally substituted quinolin-2-yl.

(ii) ligands of the general formula (IIB) wherein:

R1, R2, R3 each independently represent a coordinating group selected from carboxylate, anido, -NH-C (NH) NH:;, hydroxyphenyl, an optionally substituted heterocyclic ring or an optionally substituted heteroaromatic ring selected from pyridine, pyrimidine, pyrazine, pyrazole, imidazole, benzimidazole, quinoline, quinoxaline, triazole, isoquinoline, carbazole,' indole, isoindole, oxazole and thiazole; and

R4 represents a group selected from hydrogen, C1-20 optionally substituted alkyl, C1-20 optionally substituted arylalkyl, aryl, and C1-20 optionally substituted NR3" (wherein R=C1-8-alkyl) .

In this class, we prefer that:

Q is defined such that a=b=0, c=2 or 3 and n=l;

R1, R2, R3 each independently represent a coordinating group selected from optionally substituted pyridin-2-yl, optionally substituted imidazol-2-yl, optionally substituted imidazol-4-yl, optionally substituted pyrazol-1-yl, and optionally substituted quinolin-2-yl; and

F.4 represents a group selected from hydrogen, C1-10 optionally substituted alkyl, C1-5-furanyl, C1-5 optionally substituted benzylalkyl, benzyl, C1-5 optionally substituted alkoxy, and C1-20 optionally substituted N"Me3.

(iii)  ligands of the general formula (IIB) wherein:

R1, R-4 each independently represent a coordinating group selected from carboxylate, amido, -NH-C(NH)NH2, hydroxyphenyl, an optionally substituted heterocyclic ring or an optionally substituted heteroaromatic ring selected from pyridine, pyrimidine, pyrazine, pyrazole, imidazole, benzimidazole, quinoline, quinoxaline, triazole, isoquinoline, carbazole, indole, isoindole, oxazole and thiazoie; and

R2. R3 each independently represent a group selected from hyd: ogen, C1-20  optionally substituted alkyl, C1-20 optionally substituted arylalkyl, aryl, and C1-20 optionally substituted NR3+ (wherein R=C1-8-alkyl) .

In this class, we prefer that:

Q is defined such that a=b~0, c=2 or 3 and n=l;

R1, R4 each independently represent a coordinating group selected from optionally substituted pyridin-2-yl, optionally substituted imidazol-2-yl, optionally substituted imidazol-4-yl, optionally substituted pyrazol-1-yl, and optionally substituted quinolin-2-yl; and

R2, R3 each independently represent a group selected from hydrogen, C1-10 optionally substituted alkyl, C1-5-furanyl, C1-5 optionally substituted benzylalkyl, benzyl, C1-5 optionally substituted alkoxy, and .C1-20 optionally substituted N+Me3.

Examples of preferred ligands in their simplest forms are:

N,N',N'-tris(3-methyl-pyridin-2-ylmethyl)-ethylenediamine; N-trimethylammoniumpropyl-N,N',N1-tris(pyridin-2-ylmethyl)-ethylenediamine/

N-(2-hydroxyethylene)-N,N',N'-tris(pyridin-2-ylmethyl)-ethylenediamine;

N,N,N',N'-tetrakis(3-methyl-pyridin-2-ylmethyl)-ethylene-diamine;

N,N1-dimethy1-N,N'-bis(pyridin-2-ylmethyl)-cyclohexane-1, 2-diamine;

N-(2-hydroxyethylene)-N,N',N'-tris(3-methyl-pyridin-2-ylmethyl}-ethylenediamine;

N-methyl-N,N1,N'-tris(pyridin-2-ylmethyl)-ethylenediamine; N-methyl-N,N' ,N'-tris ( 5-ethyl -pyridin-2-ylraethyl) -ethylenediamine;

N-methyl-N,N',N'-tris(5-methyl-pyridin-2-ylmethyl)-ethylenediamine;

N-methyl-N, N' ,N' -tris ( 3:-methyl-pyridin-2-ylmethyl) -ethylenediamine;

N-benzyl-N,N.' ,N' -tris (3-methyl-pyridin-2-ylmethyl) -ethylenediamine;

N-ethyl-N,N',N*-tris(3~methyl-pyridin-2-ylmethyl)-ethylenediamine;

N,N,N'-tris(3-methyl-pyridin-2-ylmethyl)-N'(2'-methoxy-ethyl-1)-ethylenediamine;

N,N,N'-tris(l-methyl~benzimidazol-2-yl)-N'-methyl-ethyl en edi amine;

N-(furan-2-yl)-N,N',N'-tris(3-methyl-pyridin-2-ylmethyl)-ethylenediamine;

N-(2-hydroxyethylene)-N,N',N'-tris(3-ethyl-pyridin-2-ylmethyl)-ethylenediamine;

N-methyl-N,N',N'-tris(3-methyl-pyridin-2-ylmethyl)ethylene-

1,2-diamine;

N-ethyl-N,N',N'-tris(3-methyl-pyridin-2-ylmethyl)ethylene-

1,2-diamine;

N-benzyl-N,N',N'-tris(3-methyl-pyridin-2-ylmethyl)ethylene-

1,2-diamine;

N- (2-hydroxyethyl)-N,N',N'-tris(3-methyl-pyridin-2-

ylmethyl)ethylene-1,2-diamine;

N- (2-m.ethoxyethyl) -N,Nf ,Nf -tris 13-methyl-pyri6in-2-

ylmethyl)ethylene-1,2-diamine;

N-methyl-N,N',N'-tris(5-methyl-pyridin-2-ylmethyl)ethylene-

1,2-diamine;

N-ethyl-N,N',N'-tris(5-methyl-pyridin-2-ylmethyl)ethylene-

1,2-diamine;

N-benzyl-N,N',N'-tris(5-methyl-pyridin~2-ylmethyl)ethylene-

1, 2-diamine;

N- (2-hydroxyethyl)-N,N',N'-tris(5-methyl-pyridin-2-

ylmethyl)ethylene-1,2-diamine;

N- (2-methoxyethyl)-N,N', N'-tris(5-methyl-pyridin-2-

ylmethyl)ethylene-1,2-diamine;

N-methyl-N,N',N'-tris(3-ethyl-pyridin-2-ylmethyl)ethyiene-

1,2-diamine;

N-ethyl-N,N',N'-tris(3-ethyl-pyridin-2-ylmethyl)ethylene-

1,2-diamine;

N-benzyl-N,N', N'-tris(3-ethyl-pyridin-2-ylmethyl)ethylene-

1,2-diamine;

N- (2-hydroxyethyl)-N,N',N'-tris(3-ethyl-pyridin-2-ylmethyl)ethylene-1,2-diamine;

N- (2-methoxyethyl)-N, N',N'-tris(3-ethyl-pyridin-2-ylmethyl)ethylene-1,2-diamine;

N-methyl-N, N' ,N'-tris(5-ethyl-pyridin-2-ylmethyl)ethylene-

1,2-diamine;

N-ethyl-N, N' , N' -tris(5-ethyl-pyridin~2-ylmethyl)ethylene-

1,2-diamine;

N-benzyl-N,N',N'-tris(5-ethyl-pyridin~2-ylmethyl)ethylene-

1,2-diamine; and

N- (2-methoxyethyl) -N,N' ,N' -tris (5-er.nyj:-pyridin-2-

ylmethyl)ethylene-1,2-diamine.

More preferred ligands are:

F, -methyl-N, N' , N' -tris (3-methyl- pyridin-2-ylmethyl) e cnylene-

1,2-diamine;

N-ethyl-N, N' , N' -tris(3-methyl-pyridin-2-ylmethyl)ethylene-

1,2-diamine;

N-benzyl-N, N' , N' -tris (3-methyl-pyridin-2-ylir.ethyl) ethylene-

1,2-diamine;

N-(2-hydroxyethyl)-N,N',N'-tris(3-methyl-pyridin-2-

ylmethyl)ethylene-1,2-diamine;  and

N-(2-methoxyethyl)-N,N',N'-tris(3-methyl-pyridin-2-

ylmethyl)ethylene-1,2-diamine.

(C)  Ligands  of  the  general  formula  (IC):

(IC) wherein

Z1, Z2 and Z3 independently represent a coordinating group selected from carboxylate, amido, -NH-C(NH)NH2/ hydroxyphenyl, an optionally substituted heterocyclic ring or an optionally substituted heteroaromatic ring selected from pyridine, pyrimidine, pyrazine, pyrazole, imidazole, benzimidazole, quinoline, quinoxaline, triazole, isoquinoiine, carbazole, indole, isoindole, oxazole and thiazole;

Q1, Q2, and Q3 independently represent a group of the formula:

wherein

5 ≥ a+b+c ≥1; a=0-5; b=0-5; c=0-5; n=l or 2;

Y independently represents a group selected from -0-, -S-, -SO-, -SO2-,  -C(0)-, arylene, alkylene, heteroarylene, heterocycloalkylene, -(G)P-, -P(0)- and -(G)N- , wherein G is selected from hydrogen, alkyl, aryl, arylalkyl, cycloalkyl, each except hydrogen being optionally substituted by one or more functional groups E; and

R5, R6, R7, R8 independently represent a group selected from hydrogen, hydroxyl, halogen, -R and -OR, wherein R represents alkyl, alkenyi, cycloalkyl, heterocycloalkyl, aryl, heteroaryl or a carbonyl derivative group, R being optionally substituted by one or more functionaJ groups E,

01 R5 together with R6, or R7 together with R8, or both, represent oxygen,

or R5 together with R7 and/or independently R6 together with R8, or R5 together with 'R8 and/or independently R6 together with R7, represent C1-6-alkylene optionally substituted by C1-4-alkyl, -F, -Cl, -Br or -I.

Z1, Z2 and Z3 each represent a coordinating group, preferably selected from optionally substituted pyridin-2-yl, optionally substituted imidazol-2-yl, optionally substituted imidazol-4-yl, optionally substituted pyrazol-1-yl, and optionally substituted quinolin-2-yl.  Preferably, Z1, Z2 and Z3 each represent optionally substituted pyridin-2-yl.

Optional substituents for the groups Z1, Z2 and Z3 are preferably selected from C1_4-alkyl, aryl, arylalkyl, heteroaryl, methoxy, hydroxy, nitro, amino, carboxyl, halo, and carbonyl, preferably methyl.

Also preferred is that Q1, Q2 and Q3 are defined such that a=b=0, c=l or 2, and n=l.

Preferably, each Q1, Q2 and Q3 independently represent C1-4-alkylene, more preferably a group selected from -CH2- and -CH2CH:- .

The groups R5, R6, R7, R3 preferably independently represent a group selected from -H, hydroxy-C0-C2o-alkyl, halo-C0-C2o-alkyl, nitroso, formyl-Crr-C2o'-alkyl, carboxyl-Co-C22-aikyl and esters and salts thereof, carbamoyl-Co-C2o_alkyl, sulfo-Co-C2Q-alkyl and esters and salts thereof,. sulfamoyl-C2.-C20-alkyl, amino-Co-C,7o-alkyl, aryl-Co-C'20-alkyi, C0-C2c-alkyl, alkoxy-Co-Cg-aikyl, C3rbonyl-Co-C6~alkoxy, and C0-C2o-alkylamide.  Preferably, none of R5-R8 is linked together.

Preferably, the ligahd is selected from tris (pyridin-2--ylmethyl)amine, tris(3-methyl-pyridin-2-ylmethyl)amine, tris (5-methyl-pyridin-2--ylmethyl) amine, and tris ( 6-methyl-pyridin-2-ylmethyl)amine.

[D) Ligands of the general formula (ID)

wherein

R1, R2/ and R3 independently represent a group selected from hydrogen, hydroxyl, halogen, -NH-C(NH)NH2, -R and -OR, wherein R= alkyl, alkenyl, cycloaikyi,  heterocycioaikyi, aryl, heteroaryl or a carbonyl derivative group, R being optionally substituted by one or more functional groups E;

Q independently represent a group selected from C2-3-alkylene optionally substituted by H, benzyl or C1-8-alkyl;

Q1, Q2 and Q3 independently represent a group of the formula:

wherein

5 ≥ a+b+c ≥ 1; a=0-5; b=0-5; c=0-5; n=l or 2;

Y independently represents a group selected from -0-, S-, -SO-, -S02-, -C(0)-/ arylene, alkylene, heteroarylene, heterocycloalkylene, -(G)P-, -P(0)- and -(G)N- , wherein G is selected from hydrogen, alkyl, aryl, arylalkyl,

cycloalkyl, each except hydrogen being optionally substituted by one or more functional groups E; and

R5, R6, R7, R8 independently represent a group selected from hydrogen, hydroxyl, halogen, -R and -OR, wherein R represents alkyl, alkenyl, cycloalkyl, heterocycloalkyl, aryl, heteroaryl or a carbonyl derivative group, R being optionally substituted by one or more functional groups E,

or R5 together with R6, or R7 together with R8, or both, represent oxygen,

or R5 together with R7 and/or independently R6 together with R8, or R5 together with R8 ,and/or independently R6 together with R7, represent C1-6-alkylene optionally substituted by C1-4-alkyl, -F, -C1, -Br or -I,

provided that at least one, preferably at least two, of R1, R2 and R3 is a coordinating group.

At least two, and preferably at least three, of R1, R2 and R3 independently represent a group selected from carboxylate, amido, -NH-C (NH) NH2, hydroxyphenyl, an optionally substituted heterocyclic ring or an optionally substituted heteroaromatic ring selected from pyridine, pyrimidine, pyrazine, pyrazole, imidazole, benzimidazole, quinoline, quinoxaline, triazole, isoquinoline, carbazole, indole, isoindole, oxazole and thiazole.  Preferably, at least two of R1, R2, R3 each independently represent a coordinating group selected from optionally substituted pyridin-2-yl, optionally substituted imidazol-2-yl, optionally substituted imidazol-4-yl, optionally substituted pyrazol-1-yl, and optionally substituted quinolin-2-yl.

Preferably, substituents for groups R1, R2, R3, when representing a heterocyclic or heteroaroraatic ring, are selected from C1-4-alkyl, aryl, arylalkyl, heteroaryl, methoxy, hydroxy, nitro, amino, carboxyl, halo, and carbonyl.

Preferably, Q1, Q2 and Q3 are defined such that a=b=0, c=l,2,3 or 4 and n=l.  Preferably, the groups Q1, Q2. and Q3 independently represent a group selected from -CH;- and -CH2CH2-.

Group Q is preferably a group selected from -CH-CH-- and -CH2CH2CH2-.

The groups R5, R6, R7, R8 preferably independently represent a group selected from -H, hydroxy--Co-C2o_alkyl, halo-Co-C2c_ alkyl, nitroso, formyl-C0-C20-alkyl, carboxyl-Co-C20_alkyl and esters and salts thereof, carbamoyl-C0-C20-alkyl, sulfo-Co-C20_alkyl and esters and salts thereof, sulfamoyl-Co-C20-alkyl, amino-Co-C20-alkyl, aryl-Co-C20-alkyl, Co-C20~alkyl, alkoxy-Co-Ca-alkyl, carbonyl-Co-C5-alkoxy, and Co-C20-alkylamide.  Preferably, none of R5-R8 'is linked together.

In a preferred aspect, the ligand is of the general formula (IID) :

wherein Rl, R2, R3 are as defined previously for R1, R2, R-if and Q1, Q2, Q3 are as defined previously.

Preferred classes of ligands according to this preferred aspect, as represented by formula (IID) above, are as

follows:

(i)  ligands of the general formula (IID) wherein:

Rl, R2, R3 each independently "represent a coordinating group selected from carboxylate, amido, -NH-C(NH)NH2, hydroxyphenyl, an optionally substituted heterocyclic ring or an optionally substituted heteroaromatic ring selected from pyridine, pyrimidine, pyrazine, pyrazole, imidazole, benzimidazole, quinoline, quinoxaline, triazole, isoquinoline, carbazole, indole, isoindole, oxazole and thiazole.

In this class, we prefer that:

Rl, R2, R3 each independently represent a coordinating group selected from optionally substituted pyridin-2-yl, optionally substituted imidazol-2-yl, optionally substituted imidazol-4-yl, optionally substituted pyrazol-1-yl, and optionally substituted quinolin-2-yl.

(ii) ligands of the general formula (IID) wherein:

two of Rl, R2, R3 each independently represent a coordinating group selected from carboxylate, amido, -NH-C(NH)'NH2, hydroxyphenyl, an optionally substituted heterocyclic ring or an optionally substituted heteroaromatic ring selected from pyridine, pyrimidine, pyrazine, pyrazole, imidazole, benzimidazole, quinoline, quinoxaline, triazole, isoquinoline, carbazole, indole, isoindole, oxazole and thiazole; and

one of Rl, R2, R3 represents a group selected from hydrogen, C1-20 optionally substituted alkyl, C1-20  optionally substituted arylaikyl, aryl, and C1-20, optionally substituted NR3+ (wherein R=C1-8-alkyl) .

In this class, we prefer that:

two of Rl, R2, R3 each 'independently represent a coordinating group selected from optionally substituted pyridin-2-yl, optionally substituted imidazol-2-yl; optionally substituted imidazol-4-yl, optionally substituted pyrazol-1-yl, and optionally substituted quinolin-2-yl; and

one of Rl, R2, R3 represents a group selected from hydrogen, C1_10 optionally substituted alkyl, C1-5-furanyl, C1-5 optionally substituted benzylalkyl, benzyl, C1_5 optionally substituted alkoxy, and C1-20 optionally substituted N+Me3-

In especially preferred embodiments, the ligand is selected from:

wherein --Et represents ethyl, -Py represents pyridin-2-yl, Pz3 represents pyrazol-3-yl, Pzl represents pyrazol-1-yl, and Qu represents quinolin-2-yl.

(E) Ligands of the general formula (IE),:

Tl- [-N- (Ql) E-] s—N- (Q2 ) g-T2

I	I

Rl	R2

(IE) wherein

g represents zero or an integer from 1 to 6;

r represents an integer from 1,  to 6;

s represents zero or an integer from 1 to 6;

Ql and Q2 independently represent a group of the formula:

wherein

5≥d+e+f ≥ 1; d=0-5; e=0-5; f=0-5;

each Yl independently represents a group selected from -0~, -S-, -SO-, -S02-, -C(0)-, arylane, alkylene, heteroaryiene, heterocycloalkylene,' -(G)P-, -P(0)- and -(G)N- , wherein G is selected from hydrogen, alkyi, aryl, arylalkyl, cycloalkyl, each except hydrogen being optionally substituted by one or more functional groups E;

if s>l, each -[-N(Rl)-(Ql)r-] - group is independently defined;
