Repository: anandvc/allindianpatents

File: patents/203190-method-and-device-for-stretching-and-fitting-fabric-on-a-frame-to-make-a-screen.html
Indian Patents. 203190:METHOD AND DEVICE FOR STRETCHING AND FITTING FABRIC ON A FRAME TO MAKE A SCREEN

Indian Patents

Recently Granted Patents

  Recently Published Patents

Title of Invention	METHOD AND DEVICE FOR STRETCHING AND FITTING FABRIC ON A FRAME TO MAKE A SCREEN

Abstract	[1] A method for stretching and fitting fabric on a frame to make a screen consisting of a arranging and fastening four elongate sections having at least one array of fastening arrangements on the operative outside of the sections around the frame in corner clamps , securing the fabric to one portion of the fastening arrangement, spanning the rest of the fabric across the elongate sections above the frame adjustably fitted in the four elongate sections adapted to be aligned around the sides of a frame; raising the frame in the fastened and arranged elongate sections to uniformly tension, stretch and tighten the = fabric secured to the fastening arrangements relative to the sides of the frame, fixing the fabric in the tensioned state to the frame by adhesion or otherwise, removing the frame from the arrangement of elongate sections and cutting of the excess fabric to form the screen. [2] A device for stretching and fitting fabric on a frame to make	

Full Text	FORM-2

 THE PATENTS 

(39 of 1970)

COMPLETE

Specification

(Section 10, rule 13)

METHOD AND DEVICE FOR STRETCHING AND FITTING FABRIC ON A FRAME TO MAKE A SCREEN

BALIGA SAILENDRA RABINDRANATH

of 21, Laud Mansion, 1st Floor, M.Karve Road, Mumbai 400 004,

Maharashtra, India, an Indian National

THE FOLLOWING SPECIFICATION PARTICULARLY DESCRIBES THE NATURE OF THIS INVENTION AND THE MANNER IN WHICH IT IS TO BE PERFORMED:-

ORIGINAL  -1135/MUM/2002- 19/12/2002

This invention relates to a method and device for stretching and fitting fabric on a frame to make a screen.

Typically, this invention relates to a device for fixing and stretching a fabric on a frame used for screen printing.

In the prior art, fabric is stretched and fitted on a screen printing frame by securing one corner of the fabric on the side of the frame by nailing. The fabric is then stretched manually to the adjoining corner and nailed securely. The side between these corners is then nailed from end to end. This process is repeated for the remaining two corners. The fabric is then manually stretched between the pair of opposite sides and corners and again nailed. The method used is to hold the fabric manually and stretched as tightly as possible while another person nails it quickly before it slips. The entire fabric across the frame cannot be so stretched at a time and one hand length at a time is stretched and nailed. It is difficult to maintain uniform stretching and there is also a tendency of the fabric to tear at a nail because of the uneven stretching force.

A lot of skill and experience is required to make a screen in the prior art. Once nailed there is no chance to remove any wavy soft line in the screen. The method ideally requires three people to do the job: one person to hold the screen down, one to do the stretching and one to do the nailing. The screens formed in these manual processes are not satisfactory, tearing of fabric often happens as a result of uneven stretching at the time of nailing the last two sides. Since the fabric is expensive the screen maker tends to understretch the fabric resulting in poor quality printing.

2

Automatic machines which mount the frame on a platform and stretch the fabric across the frame mechanically with the help of gears and hydraulic or pneumatic devices. These devices are very expensive and it is difficult and uneconomical to make small or odd sized screens.

An object of the present invention is to provide a manual inexpensive device for making best quality screens and eliminating all the aforesaid disadvantages of the prior art methods.

Another object of the invention is to provide a device that requires only one person to fit a fabric on a frame to make a screen without damaging the fabric during the stretching or fitting process and which permits a frame to be used again and again.

Yet another object of the invention is to provide a device for making a screen printing screen which is cost effective, and economic.

Yet another object of the invention is provide a device which can be dismantled when not is use and stored away in a convenient location.

Yet another object of the invention is that the device is suitable for any size frame and is adjustable to accommodate a variety of frames.

According to one aspect of this invention there is provided a method for stretching and fitting fabric on a frame to make a screen consisting of a arranging and fastening four elongate sections having at least one array of fastening arrangements on the operative outside of the sections around the

3

frame in comer clamps , securing the fabric to one portion of the fastening arrangement, spanning the rest of the fabric across the elongate sections above the frame adjustably fitted in the four elongate sections adapted to be aligned around the sides of a frame; raising the frame in the fastened and arranged elongate sections to uniformly tension, stretch and tighten the a fabric secured to the fastening arrangements relative to the sides of the frame, fixing the fabric in the tensioned state to the frame by adhesion or otherwise, removing the frame from the arrangement of elongate sections and cutting of the excess fabric to form the screen.

According to another aspect of this invention there is provided a device for stretching and fitting fabric on a frame to make a screen consisting of a four elongate sections having at least one array of fastening arrangements on the operative outside of the sections, for securing fabric spanning the elongate sections across a frame adjustably fitted in the four elongate sections adapted to be aligned around the sides of a frame; a set of comer clamps for holding a frame secured within the elongate sections, locking elements provided in the comer clamps for locking the elongate sections around the frame and leveling and raising elements for raising the frame fitted within the elongate section to uniformly stretch and tighten a fabric secured to the fastening arrangements relative to the sides of the frame.

Typically, the fastening arrangement consists of at least one array of nails extending from the operative outer face of the elongate sections.

The invention will now be described with reference to the accompanying drawings, in which

4

Fig 1 (a) shows the perspective view of a typical channel for holding,faJ>ric;

':' *■"'.,- /■ ■-..->,.  ' " Fig 1 (b) is the cross sectional view of the channel shown irUlgufe 1 (a);

f Fig 2 (a) shows the top view of a typical corner clamp in accordance with

,. .  .	N,

this invention;	-	„ „

■ .;;^_  ■-':■-  * * y.	*  *

Fig 2 (b) is the side of the of the corner clamp shown in figixfe^a) aleng"

with a Bolt Mechanism;

Fig 2 ( c ) is the cross sectional view of the corner clamp shown in figure

2(a);

Fig2 (d) shows the push up strip and bolting method (a portion of corner

clamp);

Fig 2(e) shows the top view of the push up strip;

Fig 2 (f) shows the top view of the bolting mechanism on base, to hold

channels (a portion of corner clamp );

Fig 3(a) shows  the perspective view of a typical joiner cum push up

mechanism, for joining channels and / or pushing printing frame up,

showing push up plate mechanism;

Fig 3 (b) shows a cut away view of the joiner cum push up mechanism of

figure 3(a), showing bolts , for holding two separate channels;

Fig 3(c )  shows the side view of the joiner cum push up mechanism of

figure 3(a); and

Figures 4 to 11 illustrate the method of stretching and fixing the fabric to

frame.

Referring to the drawings,  the following reference numeral indicate the components marked alongside :

A - Channel with nails.

5

B-Nails

C - Push up strip to push up Printing Frame

D - Top Plate of Corner Clamp

E - Base Plate of Corner Clamp.

F - Nut fixed on Top Plate 'D'

G - Space for one channel to slide through the corner clamp.

H - Space for other channel, which will touch the sliding channel mentioned

in 'G' above

I - Push up Bolt (in slightly open position), pushes up Strip 'C

J - Rivet attaching Push up Bolt to Push up Strip

K - Nut attached to Base Plate of Corner Clamp

L - Bolts when tightened , hold the Channel 'A' mentioned above.

M - Space allowing Channel 'A' to slide, also allowing two channels to

meet side by side, for increasing the length of channels when required for

large frames.

N - Push up Plate for pushing up Printing Frame.

O - Nut attached to Joiner cum Push up mechanism.

P - Push up Bolt, pushes up Plate 'M' mentioned above, when tightened.

Q - Rivet attaching Push up bolt to Push up Plate 'M' mentioned above.

R - Nut/ Bolt mechanism similar to 'FT, T, 'J', and 'K' explained above to

hold Channels within the Joiner cum Push up Clamp.

Referring to the drawings, the device consists of four "L" shaped channels defined by two side walls at right angles to each other designated by reference letter A which has a plurality of nails B extending from the outer surface of one of the side walls and four corner clamps CC consisting of C -Push up strip to push up Printing Frame, D - Top Plate of Corner Clamp E -

6

Base Plate of Corner Clamp; F - Nut fixed on Top Plate 'D'; G - Space for one channel A to slide through the corner clamp CC and H - Space for other channel, which will touch the sliding channel A. The nails B are used for holding the screen fabric FB in place [ see figures 4 to 11] The device can accommodate any size printing frame PM as seen in figures 4 to 11.

The invention will now be described with reference to the method of assembling the device and fixing the frame and the fabric thereto.

As seen in figure 4, the channels A are so arranged that the touch all four sides of the printing frame PM. The four channels are then locked by clamping at four corners using the corner clamps CC. In this position the push up bolt P should be fully open and the push up strip or plate N is fully in contact with the corner clamp. This clamping arrangement can be achieved typically using the clamping arrangement as illustrated in figure 2(a) to figure 3(c). The fabric FB is then fixed at one corner as seen in figure 5 by inserting the fabric in the nails B. The fabric is then stretched and fixed on the opposite comer as seen in figure 6. As seen in figures 7 to 9 stretching the fabric FB from all four sides takes place and also fixing the fabric in the nails B with the help of the brush BR. Thereafter the frame PM which rests on plate N in the corner clamps is pushed up by push up bolt P to stretch the fabric FB against the frame PM until the fabric is stretched to the maximum limit as seen in figure 10. The fabric is then pasted to the frame and the frame is then detached from the channels as seen in figure 11.

7

I Claim:

[1] A method for stretching and fitting fabric on a frame to make a screen consisting of a arranging and fastening four elongate sections having at least one array of fastening arrangements on the operative outside of the sections around the frame in corner clamps , securing the fabric to one portion of the fastening arrangement, spanning the rest of the fabric across the elongate sections above the frame adjustably fitted in the four elongate sections adapted to be aligned around the sides of a frame; raising the frame in the fastened and arranged elongate sections to uniformly tension, stretch and tighten the = fabric secured to the fastening arrangements relative to the sides of the frame, fixing the fabric in the tensioned state to the frame by adhesion or otherwise, removing the frame from the arrangement of elongate sections and cutting of the excess fabric to form the screen.

[2] A device for stretching and fitting fabric on a frame to make a screen by a method as claimed in claim 1, consisting of a four elongate sections having at least one array of fastening arrangements on the operative outside of the sections, for securing fabric spanning the elongate sections across a frame adjustably fitted in the four elongate sections adapted to be aligned around the sides of a frame; a set of corner clamps for holding a frame secured within the elongate sections, locking elements provided in the corner clamps for locking the elongate sections around the frame and leveling and raising elements for raising the frame fitted within the elongate section to uniformly stretch and tighten a fabric secured to the fastening arrangements relative to the sides of the frame.

8

[3] A device for stretching and fitting fabric on a frame to make a screen as claimed in claim 2, in which the frame is a printing frame.

[4] A device for stretching and fitting fabric on a frame to make a screen as claimed in claim 2, in which the fastening arrangement are nails extending from the elongate sections.

[5] A device for stretching and fitting fabric on a frame to make a screen as claimed in claim 4, in which the elongate element are L shaped channels defined by side walls and the nails extend from one of the side walls of the channel.

[6] A device for stretching and fitting fabric on a frame to make a screen as claimed in claim 2, in which the raising and leveling elements are push bolts inserted through the comer clamps cooperating with push strips in the comer clamps.

[7] A device for stretching and fitting fabric on a frame to make a screen as described herein with reference to the accompanying drawings.

Dated thi/ldf day of March, 2003

Mohan Dewan of  R K  Dewan &Co Applicant's Patent Attorney

9

Documents:

				1135-mum-2002-cancelled pages(12-12-2003).pdf

				1135-mum-2002-claims(granted)-(12-12-2003).doc

				1135-mum-2002-claims(granted)-(12-12-2003).pdf

				1135-mum-2002-correspondence(16-06-2004).pdf

				1135-mum-2002-correspondence(ipo)-(25-09-2006).pdf

				1135-mum-2002-drawing(13-03-2003).pdf

				1135-mum-2002-form 1(12-12-2003).pdf

				1135-mum-2002-form 13(16-06-2004).pdf

				1135-mum-2002-form 19(23-05-2003).pdf

				1135-mum-2002-form 2(granted)-(12-12-2003).doc

				1135-mum-2002-form 2(granted)-(12-12-2003).pdf

				1135-mum-2002-form 3(12-12-2003).pdf

				1135-mum-2002-form 5(13-03-2003).pdf

				1135-mum-2002-petition under rule 138(16-06-2004).pdf

				1135-mum-2002-power of attorney(13-03-2003).pdf

				abstract1.jpg

« Previous Patent

Next Patent »

Patent Number	203190	

Indian Patent Application Number	1135/MUM/2002	

PG Journal Number	19/2007	

Publication Date	11-May-2007	

Grant Date	25-Sep-2006	

Date of Filing	19-Dec-2002	

Name of Patentee	BALIGA SAILENDRA RABINDRANATH	

Applicant Address	21, LAUD MANSION, 1ST FLOOR, M. KARVE ROAD, MUMBAI	

Inventors:

#	Inventor's Name	Inventor's Address	

1	BALIGA SAILENDRA RABINDRANATH	21, LAUD MANSION, 1ST FLOOR, M. KARVE ROAD, MUMBAI - 400 004.	

PCT International Classification Number	N/A	

PCT International Application Number	N/A	

PCT International Filing date		

PCT Conventions:

#	PCT Application Number	Date of Convention	Priority Country	

1			NA	

© All Indian Patents, 2013-2021.

  Patent data available in the public domain from Indian Patents Office, Department of Industrial Policy and Promotions, Ministry of Commerce and Industry, Government of India.
