Repository: anandvc/allindianpatents

File: patents/203309-a-process-for-manufacture-of-corrosion-resistant-steel-for-fuel-gas-pipelines.html
Indian Patents. 203309:A PROCESS FOR MANUFACTURE OF CORROSION RESISTANT STEEL FOR FUEL GAS PIPELINES

Indian Patents

Recently Granted Patents

  Recently Published Patents

Title of Invention	A PROCESS FOR MANUFACTURE OF CORROSION RESISTANT STEEL FOR FUEL GAS PIPELINES

Abstract	There is provided an improved fuel gas pipeline having improved corrosion resistance and made from a steel composition having the following chemistry a) An alloy steel having the carbon content between 0.06 to 0 12% b) Copper content between 0.20 to 0.35% c) Phosphorus content between 0 03 to 0 08% d) Manganese content between 0 65 to 0 85%	

Full Text	Introduction To The Field Of The Invention.

This invention relates to a method of making fuel gas pipeline and improved fuel gas pipeline prepared therefrom

Prior Art and Drawbacks:

It is already known to prepare fuel gas pipelines and uptill now fuel gas pipelines are, generally, fabricated/ spirally welded from 6-10 mm mild steel cods/ plates with chemistry and properties conforming to IS 2062 Indian Specification and IS 5504 (1969) pipeline specification respectively. Frequent repair and replacement of damaged sections require shutdowns, adversely affecting the plant productivity Presently the pipelines are fabricated from commercially available cotls/ plates of mild steel conforming to IS' 2062 which has carbon upto 0.23 % and Mn upto 1 5% as principal alloying elements

Objects of the invention:

It is an object of the invention to propose a method for the manufacture of corrosion resistant steel for fuel gas pipelines and pipelines prepared therefrom which will have increased service life

Another object is to propose such a method, which will provide gas pipelines requiring less maintenance

A further object is to propose such fuel gas pipelines, which will not require frequent repair, and / or replacement of damaged sections

A still further object of this invention is to propose such improved fuel gas pipelines, which will reduce the number of shutdowns based by the use of the presently available fuel gas pipelines These and other objects of this invention will be apparent from the following paragraphs-

BACKGROUND OF INVESTIGATION:

The internal surfaces of fuel gas pipelines transporting Blast Furnace (BF) Coke Oven (CO), Converter and mixed gases, in integrated steel plants, suffer corrosive attack due to aggressive chemical constituents such as chlorides (CI"), sulphates (SO42~) sulphites (SO32*)', ammonium

2

radical (NH4+)t cyanides (HCN'.CN), hydroxides (OH'), hydrogen sulphide (H2S) and carbon dioxide (CO2). The average service life of these pipelines is 4-7 years. Lower life is, particularly, reported in certain critical sections in CO and By-product plant (BPP) before the stage of ammonia separators.

In order to increase the service life of fuel gas pipelines, steel chemistry was modified and redesigned to improve its corrosion resistance in fuel gas environment  The carbon (C) content in the steel was lowered from 0.15 - 0 23% to 0 06 - 0 12% and minor alloying additions of copper, Cu (0 20-0.35%) and phosphorus, P (0.03-0 08%) were incorporated in the steel chemistry with the aim of achieving improved corrosion resistance properties. For retaining the mechanical properties as stipulated in IS.5504 for fuel gas pipelines, the manganese content was kept in the range of 0 65-0 85%,

BRIEF STATEMENT OF THE INVENTION.

1  According to the invention there is provided A method of making corrosion resistant fuel gas pipelines characterized by having the following alloy elements based on weight percent.

a)	An alloy steel having the carbon content between 0.06 to 0.12%.

b)	Copper content between 0 20 to 0 35%

c)	Phosphorus content between 0 03 to 0 08%

d)	Manganese content between 0.65 to 0 85%, and the steel having additionally the following

elements:

$S  Si 0 25%-0.35%

If) Sulphur maximum of 0.01% Ity) Aluminium between 002 to 004%

casting the same in to slabs in a continuous caster, rolling slabs into coils of in conventional Hot Strip Mill and thereafter preparing spirally welded pipes from the said coils in a known manner

1.  There is also provided a corrosion resistant fuel gas pipeline made from a steel composition having the following compositions

a)	An alloy steel having the carbon content between 0 06 to 0 12%

b)	Copper content between 0.20 to 0 35%.

c)	Phosphorus content between 0 03 to 0.08%

d)	Manganese content between 0 65 to 0 85% and the steel having additionally the following

elements

i)	Si 0.25 %- 0 35%

fr)  Sulphur maximum of 0.01% W/)  Aluminium between 0.02 to 0 04% Whenever prepared by the method of Claim 1

3

Detailed Description of the Invention

The improved steel was made in 8 separate heats in Steel Melting Shops through basic Oxygen furnace (BOF) and was cast to slabs in a continuous caster (CC) 750 tonnes of slabs were rolled into 10 mm thick coils in Hot Strip Mill (HSM), Thereafter, spirally welded pipes of 36, 54 and 64 inch diameter were made in Spirally Welded Pipe Plant (SWPP). 800 meters of steel pipes were installed for transportation of mixed gas to Cold Rolling Mill for evaluation proposes.

The basic tundish cover powder is added on the molten steel in tundish of continuous casting. Due to heat transfer from molten steel, it melts and forms a thin layer of basic molten slag. The slag has got high affinity to absorb inclusion particularly alumina (AI2O3) present in low carbon aluminium killed steel.

4

5.  Salient Features of Innovation:

The designed chemistry of new steel for fuel gas	pipelines is	as under	

C	Mn  n	Si	S	P	Cu	Al

0.06-0 10	0.65-0.85	0 25-0 35	0.01 max	0.03-0.08	0.20-0.35	0 02-0 04

The mechanical properties specified	and achieved are tabulated below.

Mechanical Property	Specified (min)	Achieved (Range)

Yield Strength (MPa)	240	290-354  o""

Ultimate Tensile Strength (MPa)	410	420-456

% Elongation	20	30-34

The new steel. SAILCOR steel, existing pipeline steel from RSP, Russian steel from BSP and IS 2062+Cu steel were evaluated for their corrosion rates and passivation characteristics in synthetic CO gas condensate media using potentiodynamic polarization technique The composition of the synthetic gas condensate is as given below.

NaCI (wt%)	Na2SO4		Na2SO3	(wt%)	Free	NH3	{wt%)  [NH4SCNJwt%^

0 017	0 04		0 06		04		f 1 45

pH- 9.45							

The corrosion rates of pipeline steels in CO gas condensate as determined by

Potentiodynamic Method and the passivation characteristics in ammoniacal CO

gas condensate are given in the following two tables	

Steel			Corrosion Rate (mpy)

New steel			2 05

SAILCOR steel			2 21

Existing pipeline steel	from	RSP	12 3

Russian pipeline steel	from	BSP	2 41

IS 2062+Cu			3 32

Steel	Passivation Range (mV)	Passivation Current (x10'* A|__

New steel	1725	1 00

Existing pipeline steel from RSP	1500	1 50

Russian pipeline steel from BSP	1300	1 35

- 5  -

WE CLAIM:

1.  A method of making corrosion resistant fuel gas pipelines characterized by having the following alloy elements based on weight percent

a)	An alloy steel having the carbon content between 0 06 to 0 12%.

b)	Copper content between 0.20 to 0.35%

c)	Phosphorus content between 0 03 to 0 08%

d)	Manganese content between 0.65 to 0 85%, and the steel having additionally the following

elements

i)	Si 0.25 %- 0 35%

ii)	Sulphur maximum of 0 01 %

HI)  Aluminium between 0.02 to 0.04%

casting the same in to slabs in a continuous caster, rolling slabs into coils of in conventional Hot Strip Mill and thereafter preparing spirally welded pipes from the said coils in a known manner.

2	A corrosion resistant fuel gas pipeline made from a steel composition having the following

compositions

a)	An alloy steel having the carbon content between 0.06 to 0 12%

b)	Copper content between 0 20 to 0.35%.

c)	Phosphorus content between 0 03 to 0.08%.

d)	Manganese content between 0.65 to 0 85% and the steel having additionally the following

elements

lj	Si 0 25%-0.35%

Vih  Sulphur maximum of 0.01% \'\'i)  Aluminium between 0 02 to 0 04% Whenever prepared by the method of Claim 1

3	A method of making corrosion resistant fuel gas pipelines substantially as herein described with

reference to the examples.

4	A corrosion resistant fuel gas pipelines substantially as herein described with reference to the

examples.

There is provided an improved fuel gas pipeline having improved corrosion resistance and made from a steel composition having the following chemistry

a)	An alloy steel having the carbon content between 0.06 to 0 12%

b)	Copper content between 0.20 to 0.35%

c)	Phosphorus content between 0 03 to 0 08%

d)	Manganese content between 0 65 to 0 85%

Documents:

				00642-kol-2003 abstract.pdf

				00642-kol-2003 claims.pdf

				00642-kol-2003 correspondence.pdf

				00642-kol-2003 description(complete).pdf

				00642-kol-2003 form-1.pdf

				00642-kol-2003 form-13.pdf

				00642-kol-2003 form-18.pdf

				00642-kol-2003 form-2.pdf

				00642-kol-2003 form-26.pdf

				00642-kol-2003 form-3.pdf

				00642-kol-2003 letters patent.pdf

				642-KOL-2003-(08-02-2012)-FORM 27.pdf

				642-KOL-2003-FORM 27.pdf

« Previous Patent

Next Patent »

Patent Number	203309	

Indian Patent Application Number	642/KOL/2003	

PG Journal Number	10/2007	

Publication Date	09-Mar-2007	

Grant Date	09-Mar-2007	

Date of Filing	23-Dec-2003	

Name of Patentee	STEEL AUTHORITY OF INDIA LIMITED	

Applicant Address	DORANDA, RANCHI-834002	

Inventors:

#	Inventor's Name	Inventor's Address	

1	POPLI ANIL MOHAN	STEEL AUTHORITY OF INDIA LIMITED., DORANDA, RANCHI-834002	

2	SRIKANTHI SRIKANTH	STEEL AUTHORITY OF INDIA LIMITED., DORANDA, RANCHI-834002	

3	RAM AVTAR	STEEL AUTHORITY OF INDIA LIMITED., DORANDA, RANCHI-834002	

4	KUMAR ANJANI	STEEL AUTHORITY OF INDIA LIMITED., DORANDA, RANCHI-834002	

5	BHATTACHARYYA AMITABH	STEEL AUTHORITY OF INDIA LIMITED., DORANDA, RANCHI-834002	

PCT International Classification Number	C22C 38/00	

PCT International Application Number	N/A	

PCT International Filing date		

PCT Conventions:

#	PCT Application Number	Date of Convention	Priority Country	

1			NA	

© All Indian Patents, 2013-2021.

  Patent data available in the public domain from Indian Patents Office, Department of Industrial Policy and Promotions, Ministry of Commerce and Industry, Government of India.

File: patents/203312-heat-treatment-of-ziegler-natta-catalysts-to-increase-polymer-molecular-weight-in-solution-polymer-molecular-weight-in-solution-polymerization.html
Indian Patents. 203312:"HEAT TREATMENT OF ZIEGLER-NATTA CATALYSTS TO INCREASE POLYMER MOLECULAR WEIGHT IN SOLUTION POLYMER MOLECULAR WEIGHT IN SOLUTION POLYMERIZATION"

Indian Patents

Recently Granted Patents

  Recently Published Patents

Title of Invention	"HEAT TREATMENT OF ZIEGLER-NATTA CATALYSTS TO INCREASE POLYMER MOLECULAR WEIGHT IN SOLUTION POLYMER MOLECULAR WEIGHT IN SOLUTION POLYMERIZATION"

Abstract	The present invention provides a novel catalyst preparation method to substantially increase the polymer molecular weight in the high temperature solution process. The method utilizes mixing and heating a mixture of Aluminum alkyl/dialkyl Magnesium with a chlorinating compound, prior to reacting with Transition metal and a second Aluminum alkyl activator. This novel catalyst preparation method is designed to significantly increase the molecular weight in ethylene - alpha-olefin copolymerization by about 80% without any significant loss in activity.	

Full Text	FIELD OF THE INVENTION

The present invention relates to a process for the heat treatment of Ziegler-Natta catalyst systems which also contain magnesium. The catalyst system comprises a mixture of (i) an aluminum alkyl compound and a dialkyl magnesium compound; (ii) an alkyl halide; (iii) a transition metal halide; and (iv) a dialkyl aluminum alkoxide. The catalyst systems are prepared by mixing three of the above components and heat treating them at a temperature from 30°C to 100°C for a time from 2 to 30 minutes. The resulting catalysts are particularly useful as catalyst systems used in the solution polymerization of olefins and particularly for the polymerization of co- and homopolymers of ethylene. The catalysts have a high activity for both the ethylene homopolymer and the ethylene copolymer and provide about an 80% increase in the weight average molecular weight in ethylene copolymers.

BACKGROUND OF THE INVENTION

United States patents 5,589,555 (Zboril et al. issued December 31, 1996) and 5,519,098 (Brown et al. issued May 21,1996), both assigned to Novacor Chemicals (International) S.A. (now NOVA Chemicals (International) S.A.), disclose catalysts for the solution polymerization of alpha-olefins. The patents disclose a catalyst system comprising:

(i)  a mixture of a trialkyl aluminum compound and a dialkyl magnesium compound;

(ii)  a reactive chloride which may be an alkyl halide;

(iii)  a transition metal compound; and

2

(iv)  the reaction product of a trialkyl aluminum compound and an alcohol in amounts up to about stoichiometric amounts to produce a dialkyl aluminum alkoxide.

The present invention has removed the step in the process of the above patents of the reaction of a trialkyl aluminum compound with an alcohol. Additionally the patent teaches against the subject matter of the present patent application as the patent teaches cooling the precursor for a period of time from 5 seconds to 60 minutes then heating the catalyst.

United States patent 4,097,659 issued June 27, 1978 to Creemers et al., assigned to Stamicarbon, N.V., now expired, discloses a process for producing polyolefins in which a precursor is prepared by reacting an aluminum alkyl halide of the formula RmAIX3-m with an organomagnesium compound of the formula MgR'2 wherein m is a value less than 3, that is the aluminum compound may have 1, 2 or 3 halogen atoms; and R and R' independently may be a C1-30 hydrocarbyl radical. The Creemers patent does not teach or suggest that the first component could be the reaction product of a trialkyl aluminum compound and a dialkyl magnesium compound. In fact the patent teaches against such a system as illustrated by the comparative example in which the first component is prepared by reacting trimethyl aluminum and dibutyl magnesium. The resulting reaction product is then reacted with a transition metal compound. The resulting precursor is then activated with an organoaluminum activator selected from the group consisting of trialkyl aluminum, an alkyl aluminum halide and an alkyl aluminum hydride. Creemers does not teach nor suggest the activator could be a dialkyl aluminum alkoxide. Further, like

3

Brown, Creemers suggests cooling the step in the process when the aluminum compound is reacted with the magnesium compound. In short the patent teaches away from the subject matter of the present invention.

United States patent 4,314,912 issued February 9, 1982 to Lowery, Jr. et al., assigned to The Dow Chemical Company, teaches a catalyst which is a reaction product of a transition metal, an organomagnesium compound, and a non-metallic monohalide. In the catalyst the ratio of Mg:Transition metal is from 5:1 to 2000:1; Mg:X is from 0.1:1 to 1:1 (e.g. 1:10 to 1:1) and the ratio X:transition metal is from about 40:1 to 2000:1. In the catalysts of the present invention the ratio of X to Mg is about 2:1 and the ratio of Mg:transition metal is about 8:1. Accordingly the ratio of X to transition metal is about 16:1 which is well below the amount specified in the Lowery patent. Lowery teaches mixing the catalyst components at a temperature from about -50°C to 150°C but that the period of time for mixing the components is not critical as the reaction occurs within one minute. Lowery teaches away from the subject matter of the present invention.

United States patent 4,431,784 issued February 14, 1984 to Hamilton et al. teaches the heat treatment of a catalyst. The catalyst is prepared by mixing the first two components (i.e. an organoaluminum and a titanium compound) at a temperature below ambient (30°C) and then heating the resulting mixture to a temperature from 150°C to 300°C for a period of time from 10 seconds to 10 minutes. Then a subsequent aluminum compound is added to the reactants and the catalyst is

4

complete. In addition to teaching a different temperature cycle Hamilton teaches a catalyst which does not contain any magnesium compound.

Generally, in the continuous solution polymerization process of ethylene higher catalyst activity leading to increased ethylene conversion results in a decrease in polymer molecular weight (e.g. Mw). This is a challenge to the industry to increase both the activity of the catalyst as well as the resulting polymer molecular weight or to maintain catalyst activity and increase resulting polymer molecular weight. In a manufacturing situation this may lead to a dynamic between maintaining high production rates and simultaneously obtaining useful high molecular weight products. Obtaining low molecular weight products is not challenging in a higher temperature solution process.

The present invention seeks to provide a catalyst useful in high temperature solution polymerization which provides a high activity catalyst which yields a substantial improvement in the molecular weight (in the order of up to 80%) for ethylene copolymers. For ethylene homopolymers the catalysts provide a moderate improvement in molecular weight without any loss in activity. This is unusual as generally an increase in molecular weight typically may result in a decrease in reactivity.

SUMMARY OF THE INVENTION

Accordingly, the present invention seeks to provide a process to prepare a catalyst for the solution polymerization of a mixture of one or more linear C2-12 alpha-olefins at a temperature from 105°C to 320°C and a pressure from 4 to 20 MPa wherein said catalyst comprises:

5

(i)  a mixture of an alkyl aluminum compound of the (R1)3AI1 and (R2)2Mg wherein R1 is a C1-10 alkyl radical and R2 is a C1-10 alkyl radical in a molar ratio of Mg to Al1 from 4.0:1 to 8:1; (ii)  a halide of the formula R3X wherein R3 is selected from the group consisting of c1-8 alkyl radicals and X is selected from the group consisting of chlorine and bromine; (iii)  titanium tetrachloride; and (iv)  an alkyl aluminum alkoxide compound of the formula

(R4)2AI2OR5 wherein R4 and R5 are independently selected from the group consisting of C1-10 alkyl radicals, to provide a molar ratio of Mg:Ti from 4:1 to 8:1; a molar ratio of Al1 to titanium tetrachloride from 0.9:1 to 1.5:1; a molar ratio of halide to Mg from 1.9:1 to 2.6:1; and a molar ratio of Al2 to titanium from 2:1 to 4:1, comprising mixing in an inert hydrocarbon in a first reactor two of the components and maintaining them at a temperature from 30 to 70°C for a period of time from 2 to 15 minutes and adding the remaining catalyst components to the heat treated mixture, to the second reactor, or both. That is the remaining two components may be added together to the transfer line, together to the second reactor or individually in any order, one to the transfer line and one to the second reactor.

In a further embodiment the present invention provides a process for the solution polymerization of a mixture consisting of at least 40 weight % of ethylene and up to 60 weight % of one or more C3-12 olefins comprising contacting said monomer mixture in a hydrocarbon solvent at a temperature from 105°C to 320°C and a pressure from 4 to 20 MPa in a

6

chain of at least two continuous stirred tank reactors connected in series where the first reactor is used to react catalyst components and the subsequent reactors are for polymerization under conditions to maintain the polymer in solution with a catalyst as described above.

BEST MODE

There are a number of types of polymers of alpha-olefins which may be made. For example the polymer may be a liquid polymer or a waxy polymer having a low molecular weight. On the other hand the polymer may have a very high molecular weight and have excellent physical properties but may be difficult to process. The present invention is directed to "useful" polymers of alpha-olefins. In practical terms the polymer should have a melt index as determined by ASTM D-1238 (190°C / 2.16 kg) of up to 200 dg/min. ASTM means the American Standard Test Method and the conditions of the test are at 190°C and under a load of 2.16 kg. While the melt index may be fractional the lowest melt index would be that useful for extrudable polymers. Typical ranges would include melt indexes from 0.1 to 150, most typically from 0.1 to 120 dg/min.

The process of the present invention may be used to prepare homopolymers of ethylene and copolymers of ethylene and higher alpha-olefins having densities in the range of, for example, about 0.900-0.970 g/cm3 and especially 0.910-0.965 g/cm3; the polymers of higher density, e.g. about 0.960 and above, being homopolymers. Such polymers may have a melt index, as measured by the method of ASTM D-1238, condition E, in the range of, for example, 0.1-200 dg/min, typically from

7

about 0.1 to 150 dg/min., and especially in the range of about 0.1 to 120 dg/min. The polymers may be manufactured with narrow or broad molecular weight distribution. For example, the polymers may have a stress exponent, a measure of the molecular weight distribution, in the range of about 1.1 -2.5 and especially in the range of about 1.3 - 2.0. Stress exponent is determined by measuring the throughput of a melt indexer at two stresses (2160 g and 6480 g loading) using the procedures of the ASTM melt index test method, and the following formula:

Stress Exponent = 1 / (0.477) X (Log. wt extruded with 6480g

weight) / wt. extruded with 2160 g wt.)

Stress exponent values of less than about 1.40 indicate narrow molecular weight distribution while values above about 1.70 indicate broad molecular weight distribution.

The present invention is directed to a process for the preparation of useful polymers of alpha-olefins, such polymers being intended for fabrication into articles by extrusion, injection molding, thermoforming, rotational molding and the like. In particular, the polymers of alpha-olefins are homopolymers of ethylene and copolymers of ethylene and higher alpha-olefins, i.e. alpha-olefins of the ethylene series, especially such higher alpha-olefins having 3 to 12 carbon atoms, i.e. C3-12 alpha-olefins, examples of which include 1-butene, 1-hexene, and 1-octene. The preferred higher alpha-olefins have 4-10 carbon atoms. In addition cyclic endomethlenic dienes may be fed to the process with the ethylene or mixtures of ethylene and C3-12 alpha-olefin. The monomer feed typically comprises at least 40 weight % of ethylene and up to 60 weight % of one

8

or more comonomers selected from the group consisting of C3-12 alpha-olefins. Such polymers are known per se.

In the process of the present invention, monomer, generally one or more hydrocarbyl monomers, a coordination catalyst and inert hydrocarbon solvent, and optionally, hydrogen, are fed to a reactor. The monomer may be ethylene or mixtures of ethylene and at least one C3-12 alpha-olefin, preferably ethylene or mixtures of ethylene and at least one C4-10 alpha-olefin.

The solvent used in the preparation of the coordination catalyst is an inert C6-10 hydrocarbon which may be unsubstituted or substituted by a C1-4 alkyl radical, such as a hydrocarbon that is inert with respect to the coordination catalyst. Such solvents are known and include for example, hexane, heptane, octane, cyclohexane, methylcyclohexane, and hydrogenated naphtha. The solvent used in the preparation of the catalyst is preferably the same as that fed to the reactor for the polymerization process. Caution should be exercised in selecting a solvent as a saturated monomer is not desired as a solvent for the reaction (i.e. hexane would not be preferred solvent for a hexene-containing monomer).

The process of the present invention may be practiced over a wide range of temperatures that may be used in an alpha-olefin polymerization process operated under solution conditions. For example such polymerization temperatures may be in the range of 105°C to 320°C, preferably in the range of 130°C to 250°C, most preferably in the range from 140°C to 230°C. However, one of the considerations in selecting the temperature is that the polymer should remain in solution.

9

The pressures used in the process of the present invention are those known for solution polymerization processes, for example, pressures in the range of about 4 to 20 MPa, preferably from 8 to 20 MPa.

In the process of the present invention, the alpha-olefin monomers are polymerized in the reactor in the presence of the catalyst. Pressure and temperature are controlled so that the polymer formed remains in solution.

Optionally, small amounts of hydrogen, for example 0-100 parts per million, based on the total solution fed to the reactor, may be added to the feed in order to improve control of the melt index and/or molecular weight and thus aid in the production of a more uniform product, as is disclosed in Canadian Patent 703,704.

The catalysts of the present invention have improved activity over prior Mg/AI/Ti catalysts and particularly those used in solution processes at temperatures between 105°C and 320°C. The catalyst activity is defined as:

Kp = (Q/(1-Q))(1/HUT)(1/catalyst concentration) wherein:

Q is the fraction of ethylene monomer converted;

HUT is the reactor hold-up time expressed in minutes; and

the catalyst concentration is the concentration in the polymerization

reactor expressed in mmol/l.

The coordination catalyst is formed from four components.

The first component is a mixture of an alkyl aluminum compound of the formula (R1)3AI wherein R1 is a C1-10, preferably a C1-4 alkyl radical and

10

a dialkyl magnesium compound of the formula (R2)2Mg wherein each R2 is independently (i.e. each R2 may be the same or different) a C1-10, preferably a C2-6, alkyl radical. The molar ratio of Mg to Al1 in the first component may be from 4.0:1 to 8:1 preferably from 6:1 to 8:1. In a particularly preferred embodiment of the present invention the aluminum compound is triethyl aluminum.

The second component in the catalyst systems according to the present invention is a reactive alkyl halide (reactive halide) of the formula R3X wherein R3 is a C1-8, preferably a C1-4, alkyl radical and X is a halide selected from the group consisting of chlorine and bromine. Preferably, the second component is t-butyl halide, most preferably t-butyl chloride.

The third component in the catalyst of the present invention is a transition metal halide of the formula MX4 wherein M is a transition metal such as titanium, zirconium or hafnium, preferably titanium and X is a halide, preferably chloride. Preferably the transition metal halide is TiCl4. In the catalysts of the present invention the molar ratio of Mg: transition metal (Ti) is from 4:1 to 8:1, preferably from 6:1 to 8:1.

The fourth component in the catalyst of the present invention is an alkyl aluminum alkoxide of the formula (R4)2AI2OR5 wherein R4 and R5 are independently selected from the group consisting of C1-8, preferably C1-4 alkyl radicals. A useful dialkyl aluminum alkoxide is diethyl aluminum ethoxide.

The components of the catalyst system are mixed to provide a molar ratio of Mg:Ti from 4:1 to 8:1, preferably from 6:1 to 8:1; a molar ratio of Al1 (e.g. aluminum alkyl) to transition metal halide from 0.9:1 to

11

1.5:1, preferably from 1:1 to 1.3:1; a molar ratio of (reactive) halide to Mg from 1.9:1 to 2.6:1, preferably from 1.9:1 to 2.5:1 and a molar ratio of Al2 (alkyl aluminum alkoxide) to titanium from 2:1 to 4:1, preferably from 3:1 to 4:1.

Two of the four components of the catalyst system are mixed together at once, generally the first components (e.g. the mixture of Al1 and Mg and the reactive halide (t-butyl halide)) are mixed together, and heated at a temperature from 40°C to 70°C, for a time from 2 to 15 minutes, preferably from 5 to 10 minutes.

The catalyst system of the present invention is used in the process of the invention without separation of any of the components of the catalyst. In particular, neither liquid nor solid fractions are separated from the catalyst before it is fed to the reactor. In addition, the catalyst and its components are not slurries. All the components are easy-to-handle, storable, stable liquids.

The solvent containing monomers, catalyst or catalyst components, and optionally hydrogen are fed to the reactor and react under good mixing conditions for a short period of time, preferably less than 10

minutes.

The solution passing from the polymerization reactor is normally treated to deactivate any catalyst remaining in the solution. A variety of catalyst deactivators are known, examples of which include fatty acids, alkaline earth metal salts of aliphatic carboxylic acids and alcohols. The hydrocarbon solvent used for the deactivator is preferably the same as the solvent used in the polymerization process. If a different solvent is used, it

12  "

must be compatible with the solvent used in the polymerization mixture and not cause adverse effects on the solvent recovery system associated with the polymerization process. The solvent may then be flashed off from the polymer, which subsequently may be extruded into water and cut into pellets or other suitable comminuted shapes. The recovered polymer may then be treated with saturated steam at atmospheric pressure to, for example, reduce the amount of volatile materials and improve polymer color. The treatment may be carried out for about 1 to 6 hours, following which the polymer may be dried and cooled with a stream of air for 1 to 4 hours.

Pigments, antioxidants, UV screeners, hindered amine light stabilizers and other additives may be added to the polymer either before or after the polymer is formed into pellets or other comminuted shapes. The antioxidant incorporated into polymer obtained from the process of the present invention may, in embodiments, be a single antioxidant, e.g. hindered phenolic antioxidant, or a mixture of antioxidants, e.g. a hindered phenolic antioxidant combined with a secondary antioxidant, e.g. phosphite. Both types of antioxidant are known in the art. For example the ratio of phenolic antioxidant to secondary antioxidant may be in the range of 0.1:1 to 5:1 with the total amount of antioxidant being in the range of 200 to 3000 ppm.

The present invention will now be illustrated by the following non-limiting examples. Unless otherwise indicated, parts means part by weight and percent (%) is weight percent. In the following examples unless indicated otherwise the compound to give Al1 was triethyl aluminum; the

13

magnesium compound was n-dibutyl magnesium; the transition metal compound was TiCI4; the halide compound was t-butyl chloride; and the compound providing the Al2 was diethyl aluminum ethoxide. Example 1

The following examples were conducted in a small-scale continuous polymerization unit. In the examples both homo- and co-polymers were prepared. The catalyst in accordance with the present invention was prepared by feeding two of the four components in a first continuous stirred tank reactor. The third and fourth components were either added at the exit of the first reactor or directly to the second continuous stirred reactor. The monomer(s) were fed continuously to the second continuous reactor. In the experiments the second continuous reactor was operated at a temperature of about 200°C. The temperature of the first continuously stirred reactor is specified in Table 1 below. In the experiments the catalyst for the homopolymer and copolymer were prepared using the same conditions. For convenience, the catalyst mixing temperature for both the homopolymer and copolymer runs is listed in the first column. For each run (homopolymer and copolymer) the catalyst reactivity (Kp) and the density and molecular weight for the resulting polymer was measured. In the experiments the transition metal was TiCI4; the halide was t-butyl chloride; the first aluminum (Al1) compound was triethyl aluminum mixed with di-n-butyl magnesium (Magala); and the second aluminum compound (Al2) was diethyl aluminum ethoxide.

14

TABLE 1

15

Polymer weight average molecular weight (Mw) was determined by Gel Permeation Chromatography (GPC). Runs#1 and 6 (Control):

All catalyst components were fed continuously, mixed in line (without heating) for about 30-120 seconds. Catalyst molar ratios: Mg/Ti = 7.68, Mg/AI1 = 7.68, Cl/Mg = 2.0, AMAH = 1.0 and AI2/Ti = 3.0. Runs # 2, 3, 7 and 8:

The Magala, (R1)3AI1 and (R2)2Mg mixture and the halide R3X were mixed in continuous stirred reactor for 10 minutes. The transition metal (TiCl4) was added to transfer line and the second aluminum compound (R4)2AI2OR5 was fed separately to polymerization reactor which was at 200°C.

The catalysts for runs # 4, 5, 9 and 10 were prepared as in runs # 2 and 3 except that the catalyst mixing and heating time in the first reactor was 2.3 minutes. Runs 2 to 10:

Catalyst molar ratios: Mg/Ti = 6.87, Mg/AI1 = 6.87, Cl/Mg = 2.0, AI1/Ti = 1.0 and AI2/Ti = 3.0.

The above examples show that runs 2, 3, 7 and 8 wherein (R1)3AI1 and (R2)2Mg mixture and R3X mixed and heated for 10 minutes lead to increase in the homopolymer molecular weight, without loss in the catalyst activity (Kp). In addition, the copolymer molecular is shown to have increased by about 80%. Consequently, when (R1)3A11 and (R2)2Mg mixture and R3X halide are heated between 40 - 70°C for 10 minutes it is

16

shown to be the most preferred catalyst preparation method to lead to high copolymer molecular weight.

17

WE CLAIM

1.  A process to prepare a catalyst for the solution polymerization of a

mixture of one or more linear C2-12 alpha-olefins at a temperature from

105°C to 320°C and a pressure from 4 to 20 MPa wherein said catalyst

comprises:

	(i)  a mixture of an alkyl aluminum compound of the formula

(R1)3AI1 and (R2)2Mg wherein R1 is a C1-10 alkyl radical and

R2 is a C1-10 alkyl radical in a molar ratio of Mg to Al1 from

4.0:1 to 8:1; (ii)  a halide of the formula R3X wherein R3 is selected from the

group consisting of C1-8 alkyl radicals and X is selected from

the group consisting of chlorine and bromine;

(iii)  titanium tetrachloride; and

(iv)  an alkyl aluminum alkoxide compound of the formula

(R4)2AI2OR5 wherein R4 and R5 are independently selected

from the group consisting of C1-10 alkyl radicals,

to provide a molar ratio of Mg:Ti from 4:1 to 8:1; a molar ratio of Al1 to

titanium tetrachloride from 0.9:1 to 1.5:1; a molar ratio of halide to Mg from

	1.9:1 to 2.6:1; and a molar ratio of Al2 to titanium from 2:1 to 4:1

comprising mixing in an inert hydrocarbon in a first reactor, two of the components and maintaining them at a temperature from 30°C to 70°C for a period of time from 2 to 15 minutes and adding the remaining catalyst components to the heat treated mixture, to the second reactor, or both.

18

2.	The process as claimed in claim 1 , wherein the mole ratio

1

of Al  to Ti is from 1 = 3. to 1.3:1.

3.	The process as claimed in claim 2, wherein the mole ratio

of halide to Mg is from 1.9:1 to 2.5:1.

4.	The process as claimed in claim 3, wherein the mole ratio

of Mg to Al1 is from 6:1 to 8:1.

5.	The process as claimed in claim 4, wherein the mole ratio

of Mg to Ti is from 6:1 to 8:1.

6.	The process as claimed in claim 5, wherein the mole ratio

of Al1  to Ti is from 0.9E1 to 1.1:1.

7.	The process as claimed in claim 6, wherein the mole  ratio

of Al2  to Ti is from 3:1 to 4:1.

8.	The process as claimed in claim 7, wherein the mixture  of

the Al1  compound and the magnesium compound and the halide are

initially mixed and heat treated.

9.	The  process as claimed in claim 8, wherein the  time  is

from 2 to 10 minutes.

10.	The catalyst as claimed in claim 9, wherein R1 , R3 ,

R4  and R5  are independently  selected from the  group

consisting of C1-4  alteyl radicals.

11.	The process as claimed in claim 10 wherein TiCl4  is added

to the transfer line between the first and second reactor.

2

12.	The  process  as claimed in claim  10  wherein  the  Al

compound is added directly to the second reactor.

-19-

13,	The process as claimed in claim 10 wherein the TiCl4

compound is added directly to the second reactor.

14.	The  process  as claimed in claim  10  wherein  the  Al2

-20-

compound  is  added to the transfer line between  the  first  and second reactor.

The present invention provides a novel catalyst preparation method to substantially increase the polymer molecular weight in the high temperature solution process. The method utilizes mixing and heating a mixture of Aluminum alkyl/dialkyl Magnesium with a chlorinating compound, prior to reacting with Transition metal and a second Aluminum alkyl activator. This novel catalyst preparation method is designed to significantly increase the molecular weight in ethylene - alpha-olefin copolymerization by about 80% without any significant loss in activity.	

Documents:

				00165-cal-1999 abstract.pdf

				00165-cal-1999 claims.pdf

				00165-cal-1999 correspondence.pdf

				00165-cal-1999 description(complete).pdf

				00165-cal-1999 form-1.pdf

				00165-cal-1999 form-18.pdf

				00165-cal-1999 form-2.pdf

				00165-cal-1999 form-3.pdf

				00165-cal-1999 form-5.pdf

				00165-cal-1999 letters patent.pdf

				00165-cal-1999 others document.pdf

				00165-cal-1999 p.a.pdf

« Previous Patent

Next Patent »

Patent Number	203312	

Indian Patent Application Number	165/CAL/1999	

PG Journal Number	10/2007	

Publication Date	09-Mar-2007	

Grant Date	09-Mar-2007	

Date of Filing	01-Mar-1999	

Name of Patentee	NOVA CHEMICALS (INTERNATIONAL) S. A.	

Applicant Address	ROUTE DE LA GLANE 107, P.O. BOX 76, CH-1752 VILLARS-SUR-GLANE 1, SWITZERLAND.	

Inventors:

#	Inventor's Name	Inventor's Address	

1	JABER, ISAM	1048-16A STREET NE, CALGARY, ALBERTA, CANADA, T2E 4T5.	

PCT International Classification Number	C 08 F 2/06	

PCT International Application Number	N/A	

PCT International Filing date		

PCT Conventions:

#	PCT Application Number	Date of Convention	Priority Country	

1	2,234,189	1998-04-07	Argentina	

© All Indian Patents, 2013-2021.

  Patent data available in the public domain from Indian Patents Office, Department of Industrial Policy and Promotions, Ministry of Commerce and Industry, Government of India.
