Repository: anandvc/allindianpatents

File: patents/203492-file-fetching-and-printing-capable-network-print-system.html
Indian Patents. 203492:FILE FETCHING AND PRINTING CAPABLE NETWORK PRINT SYSTEM

Indian Patents

Recently Granted Patents

  Recently Published Patents

Title of Invention	FILE FETCHING AND PRINTING CAPABLE NETWORK PRINT SYSTEM

Abstract	The present invention relates to a file fetching and printing capable network system wherein the data flow among different sub modules interacting between the different network components in the data network allows only the authorised users to retrieve files through a standard file transfer protocol by issuing request from printer, from a remote server in electronic format and later obtaining the hard copy in a desired format. The request to retrieve the file and the related information can be provided from an interface device (like an alphanumeric keyboard, touch screen etc.) connected to the network print device; After retrieving the file it disconnects from the file server and sub module then signals the file format conversion module to fetch the file from memory, convert it to a printable format and then transfer to the print subsystem for printing. Once successfully printed, the file is deleted from memory.	

Full Text	 

FIELD OF TECHNOLOGY

This invention relates to the field of Data Communication and printing documents using Network Printers or Network Multifunctional Peripherals (MFP). Further this invention relates to a file fetching and printing capable network print system. More particularly this invention relates to print system capable of fetching files from a remote file server In electronic format through a file transfer protocol and printing it after conversion to printable format,

PRESENT STATE OF ART

Presently printing jobs are initiated from the PC and uses methods like TCP/IP printing, IPX/SPX printing etc. In PC initiated printing, when a print job is submitted, it is communicated to a port monitor residing on the PC, which establishes a connection with the printer and then transfers data to the printer over the network. Once the printer port receives the data, it sends it for printing.

These methods of sending data over the network to the printer use standardized protocols like TCP/IP, IPX/SPX, and DLC. None of the network printers support any standard file transfer protocol as a means of transferring a document over the network to a print system for printing.

LIMITATIONS

Using current network printers and multifunction peripherals, it is not possible to fetch an electronic document from a server by issuing request from the printer itself and then print it. The print request has to be initiated from the PC or device having the document. Also documents stored at a centralized server need to be downloaded to a PC first and then printed.

This present invention proposes to overcome tine limitation of the conventional and the existing print system by allowing users to retrieve and print documents from the network printer or IVIFP using a file transfer protocol.

OBJECTS OF THE INVENTION

It is the primary object of the invention to invent a unique file fetching and printing capable network print system.

It is another object of the invention to invent a method that enables to access and print documents stored in a network device supporting different platforms like Windows, Linux, and Solaris through a standard file transfer protocol.

It is another object of the invention to access files from remote server based on user input initiated from the printer system itself.

It is another object of the invention to invent a method by which the retrieval and printing of documents on the print system can be scheduled by taking time of retrieval as user input.

SUMMARY OF THE INVENTION

The present invention proposes a method to retrieve files from file servers by issuing a request from a network print system; the retrieved file in electronic format is then converted to a printable format on the network print device and then sent to the print subsystem to get a hard copy. The request to retrieve the file and the related information can be provided from an interface device (like an alphanumeric keyboard, touch screen etc.) connected to the network print device; The request for retrieval of file and related info can also be initiated from a network enabled personal computer over a data network.

Accordingly, the present invention comprises a file fetching and printing capable network system, comprising a print subsystem for issuing a request and production of final hard copy, the first sub module which includes an interface device with a user interface to accept user requests, the second sub module responsible for connecting to the file server, retrieving the requested file, storing it in memory and finally disconnecting from the file server, the third sub module responsible for converting the retrieved file from electronic format to a printable format and the network interface module for sending and receiving data over the data network through wired or wireless interface.

Accordingly, the present invention further comprises a method of retrieval and printing of a desired document directly from any remote server by issuing a request from print system by using the network system.

The other objects, features and advantages of the present invention will be apparent from the accompanying drawings and the detailed description as follows:

BRIEF DESCRIPTION OF THE ACCOMPANYING DRAWINGS

Figure 1: represents a block diagram of network architecture of the present invention.

Figure 2: represents a block diagram of various sub modules of the present invention and their links in understanding of the present invention.

Figures 3 to 5: represents the sequential order of operations of the disclosed invention and the data flow charts wherein A, B and C shown in circles represents the continuity of the proposed data flow. These figures are self explanatory in their presentations.

DETAILED DESCRIPTION OF THE INVENTION

Accordingly, the present invention relates to a file fetching and printing capable network system wherein the data flow among different sub modules interacting between the different network components in the data network allow only the authorised users to retrieve files by issuing request from printer, from a remote server in electronic format and later obtaining the hard copy in a desired format

Before going into the operations of various sub-modules, it is pertinent to understand the invention first by looking into the details of the accompanying drawings. It is to be understood that the explanations given under the accompanying drawings however does not limit the scope of the invention,

Refereeing to Figure 1 the MFP/Printer is connected to a data network through a wired or wireless interface. The diagram also shows a remote file server, which stores files in electronic format, a print service provider which can convert files in electronic format to a printable format and a network enabled personal computer which can interface with the print system or MFP, The MFP/Printer retrieves files from the remote file server over the data network. The MFP/ Printer can also access the Print Service Provider over the data network in order to convert a file in some electronic format to a printable format.

Refereeing to Figure 2 the proposed print system scheme comprising the sub modules of the print system and various network components in the data network. The diagram outlines the data flow between different sub modules and

the interaction between the different network components in the data network.

/

The print system block comprises the following: -

•	A print sub system, which takes files in printable format and produces a hard copy.

•	An  interface device,  which  is  used,  for accepting  user requests e.g. alphanumeric keyboard.

•	A sub module having two interfaces designated as Intf 1, Intf 2.

Intf 1 accepts user requests as input through the user interface device.

Intf 2 is the interface, which accepts user requests from a Personal Computer over the data network. This sub module enables establishment of connection to the file server, retrieval of requested files, storing the retrieved files in memory and disconnecting from the server.

The retrieval of files from the file server is through a standard File Transfer Protocol. The file server can be any one of the various platforms like Windows, Linux, Solaris etc.

•	A document conversion module responsible for converting the retrieved file from the file server in electronic format to a printable format.

•	The retrieved documents can also be converted to printable format through print service provider over the data network as shown in the block diagram.

•	The network interface module shown in the diagram is an interface meant for sending and receiving data over the network. This module can be connected to the data network through either a wired or a wireless interface.

Figure 3 is a data flow diagram showing how a user request for retrieving a file from the file server is accepted. The user interface device is used to take the user request and file retrieval information like filename and path, server address, user account and password. The user input interface device can be an alphanumeric keyboard or a touch screen or similar interface. Alternatively, the user request and file retrieval information can be input from a personal computer and sent to the print sub system over the data network. As shown in the data flow diagram, the printer display is checked to see whether, there is input from the user interface(s) and if 'Yes', the file retrieval information is fetched.

Figure 4 is a data flow diagram for retrieving the file from the file server. The sub module first checks if the printer is free for printing. If it is not free, it displays an error message and exits from the session. If printer is free, it is locked for the session.

The module then establishes connection with the file server, authenticates using the  user supplied  account and  password  and then  issues a file  retrieve

command to the server.

The module opens a data channel and waits on it for the incoming file from the server. The file data is stored in memory.

This step is continued till complete file is received. Then the print system disconnects with the server.

Figure 5 is a data flow diagram of the printing of the retrieved file after converting it to a printable format.

The file retrieve sub module signals the file format conversion module once the complete file is received on the print system. The file retrieve module passes the memory address where the file is stored. The file format sub module reads the file from memory and decides whether the file format is supported by the print system, i.e. whether the file can be converted to printable format locally or not. If yes, then it further checks whether the file needs to be converted or not. If it has to be converted, it uses software modules to convert it to a printable format and sends the data to the print subsystem for printing. If it can be printed directly, then the file is directly sent to the print subsystem for printing.

In case the file format cannot be converted locally, the file format module connects to the print service provider over the data network. The file is sent to the print service provider, which converts it to a printable format and sends it back to the print system over the data network. The file format convert module then sends the file, converted to a printable format, to the print subsystem for printing.

Once the file is printed successfully, the file is deleted from the system memory. Structure of the Invention:

The invention comprises a network print system connected to a data network through a wired or wireless interface.

The print system comprises of the following sub modules:

•	An interface device with User Interface (e.g. alphanumeric keyboard, touch screen and the like), used to get user request and file access information.

•	Module to connect to file server over data network and retrieve the file in electronic format. This module also accepts user input from the user interface device or over the data network from a PC

•	Module to convert the file in electronic format to a printable format.

•	Print subsystem to print the retrieved file after conversion to printable format.

•	The print system communicates over the data network with a Print Service Provider in order to convert files In electronic format to printable format. This is done when the file cannot be converted to printable format locally on the print system.

Operation of the Invention:

The operation of the proposed print system scheme is as follows:

•	The user inputs request for file retrieval information through user interface device like alphanumeric keyboard.

•	The user-input request can also be initiated from a PC over the data network.

•	The print system sub module connects to the file server whose address is input by the user. The sub module then authenticates with the file server and issues command to retrieve file whose name is supplied by the user through the user interface. A data channel is opened for file access and once file retrieval is over, disconnection from file server takes place. The retrieved file is available in memory of the print system. The sub module then signals the file format conversion module to fetch the file from memory and convert it to printable format. The format conversion module checks whether there is a

need to convert it to printable format. If the file can be directly printed, it is sent to print sub system where hard copy is taken. Otherwise, the file is converted to printable format locally in the print system and then printed. Upon successful completion of printing, the file is deleted from the memory. If the file cannot be converted locally, the file is sent to print service provider over the data network, gets converted and received in the print system for printing of hard copy.

Any standard file transfer protocol (FTP, TFPT etc) is used for transferring of data over the data network. This scheme is platform independent as FTP,TFPT etc. can be used with file servers running on Windows, Linux, Solaris etc.

By having a File transfer server running on the IP enabled MFP/ Printer, it is possible to send a file in electronic format from any PC to the print system for printing. In this case a user logs on to the server on the print system using a guest login (anonymous login), sends the file to the print system, which converts it to a printable format and then prints it. This is an alternate method of network printing from PC clients.

The user input can also be stored on the print system as address book entries. This eliminates the need for the user to enter the server address, user account and password every time he/she wants to retrieve and print a file from that file server.

The retrieval and printing of documents on the print system can be scheduled by taking the time of retrieval as a user input. An internal clock on the print system can be used to trigger the file retrieval and printing process when that time is reached.

The operation of the proposed invention is divided into two basic categories i.e. method for issuing user request and method to retrieve and print the file, which have been explained as follows :

Method for issuing user request:

User uses the interface device to give the file retrieval request. The user enters the file server address, the account name and password for authentication with the server and the file path and name.

Alternatively, the user gives the file retrieval request and the other information from his personal computer and the information are communicated to the print system over a data network.

Method to retrieve and print file:

•	The print system sub module connects to the file server whose address is input by the user.

•	The sub module then authenticates with the file server and issues command to retrieve the file whose name is supplied by the user.

•	The sub module opens a data channel and waits for the file data on that channel.

•	Once the complete file is retrieved by this module, it disconnects from the file server.

•	This sub module then signals the file format conversion module to take the file from memory and convert it to a printable format.

•	The format conversion module checks if the file can be printed directly or needs to be converted to printable format.

•	If file can be directly printed, it is sent to the print subsystem which produces a hardcopy of the file and then deletes it from memory, once successfully printed.

•	If file format is to be converted, the sub module checks whether the conversion can be done locally through some software module.

•	If yes, the file is converted to printable format and then sent to print subsystem for printing. Once successfully printed, the file is deleted from memory.

•	If file cannot be converted locally, the format conversion module connects to a print service provider over a data network.

•	The file is sent to the print service provider over the data network.

•	The print service provider converts the file to a printable format and sends it back to the file convert module of the print system.

•	The file in converted format is then sent to the phnt subsystem for printing. Once

successfully printed, the file is deleted from memory.

In the description herein, numerous specific details are provided, such as examples of components and/or methods, to provide a thorough understanding of embodiments of the present invention. One skilled in the relevant art will recognize, however, that an embodiment of the invention can be practiced without one or more of the specific details, or with other apparatus, systems, assemblies, methods, components, materials, parts, and/or the like. In other instances, well-known structures, materials, or operations are not specifically shown or described in detail to avoid obscuring aspects of embodiments of the present invention.

Embodiments of the invention may be implemented by using a programmed general purpose digital computer, by using application specific integrated circuits, programmable logic devices, field programmable gate arrays, optical, chemical, biological, quantum or nano-engineered systems, components and mechanisms may be used. In general, the functions of the present invention can be achieved by any means as is known in the art. Distributed, or networked systems, components and circuits can be used. Communication, or transfer, of data may be wired, wireless, or by any other means.

It will also be appreciated that one or more of the elements depicted in the drawings/figures can also be implemented in a more separated or integrated manner, or even removed or rendered as inoperable in certain cases, as is useful in accordance with a particular application. It is also within the spirit and scope of the present invention to implement a program or code that can be stored in a machine-readable medium to permit a computer to perform any of the methods described above.

Additionally, any signal arrows in the drawings/Figures should be considered only as exemplary, and not limiting, unless othen/vise specifically noted. Furthermore, the term "or" as used herein is generally intended to mean "and/or" unless otherwise indicated.  Combinations of components or steps will also be

considered as being noted, where terminology is foreseen as rendering the ability to separate or combine is unclear.

As used In the description herein and throughout the claims that follow, "a", "an", and "the" Includes plural references unless the context clearly dictates othenA^lse. Also, as used in the description herein and throughout the claims that follow, the meaning of "In" Includes "In" and "on" unless the context clearly dictates otherwise.

The foregoing description of Illustrated embodiments of the present invention, including what Is described in the Abstract, is not Intended to be exhaustive or to limit the Invention to the precise forms disclosed herein. While specific embodiments of, and examples for, the invention are described herein for illustrative purposes only, various equivalent modifications are possible within the spirit and scope of the present Invention, as those skilled In the relevant art will recognize and appreciate. As Indicated, these modifications may be made to the present invention in light of the foregoing description of Illustrated embodiments of the present Invention and are to be Included within the spirit and scope of the present invention.

Thus, while the present Invention has been described herein with reference to particular embodiments thereof, a latitude of modification, various changes and substitutions are Intended in the foregoing disclosures, and It will be appreciated that in some Instances some features of embodiments of the Invention will be employed without a corresponding use of other features without departing from the scope and spirit of the invention as set forth. Therefore, many modifications may be made to adapt a particular situation or material to the essential scope and spirit of the present Invention. It is intended that the invention not be limited to the particular terms used in following claims and/or to the particular embodiment disclosed as the best mode contemplated for carrying out this invention, but that the invention will include any and all embodiments and equivalents falling within the scope of the appended claims.

References

RFC 959 (File Transfer Protocol)

US patent 6025931 (Facsimile to E-mail communication system with local interface)

US patent 6020980 (Facsimile delivery to electronic mail)

US patent 6424426 (Fax-to-email and  Email-to-fax communication system and method)

WE CLAIM

1.	A file fetching and printing capable network system, comprising a print subsystem for issuing a request and production of final hard copy, the first sub module which includes an interface device with a user interface to accept user requests, the second sub module responsible for connecting to the file server, retrieving the requested file, storing it in memory and finally disconnecting from the file server, the third sub module responsible for converting the retrieved file from electronic format to a printable format and the network interface module for sending and receiving data over the data network through wired or wireless interface.

2.	The network system as claimed in claim 1, wherein the second sub module has two interfaces namely Intf 1 and or Intf 2.

3.	The network system as claimed in claim 2, wherein the interface Intf 1 accepts user requests as input using the user interface device.

4.	The network system as claimed in claim 2 wherein the interface Intf 2 accepts the user requests sent from a personal computer over the data network.

5.	The network system as claimed in claim 1, wherein the third sub module

interfaces with a Print Service Provider over the data network in order to convert files

from electronic format to printable format.

6.	The network system as claimed in claims 1 to 5 wherein the user interface device is an alphanumeric keyboard or a touch screen etc.

7.	The network system as claimed in claims 1 to 6 wherein the print system communicates over the data network with a print service provider in order to convert files in electronic format to printable format when the file cannot be converted to printable format locally on the print system.

8.	A method of retrieval and printing of a desired document directly from any remote

server by issuing a request from print system by using the network system as

claimed claims 1 to 7,

9.	The method as claimed in the claim 8, wherein the print subsystem deletes the file

from memory after successful completion of printing.

10.	The network system as claimed in claims 1 to 9 wherein the print system enables fetching files from remote file server over data network through standard file transfer protocol.

11.	The network system as claimed in claims 1 to 10 wherein the retrieval and printing of documents on the print subsystem can be scheduled, wherein the user inputs a particular time, login details and filename, which are used to automatically log in, get the file and print it at the specified time by the MFP/ Printer.

12.	The network system as claimed in claims 1 to 11 wherein a PC client uses a file

transfer protocol such as herein described to transfer a file in electronic format over the

data network to a server running on the network print system, which converts it to

printable format and then prints it.

13.	A file fetching and printing capable network system is substantially as herein

described with reference to the accompanying drawings.

14.	A method of retrieval and printing of a desired document directly from any remote

server by issuing a request from print system is substantially as herein described.

Documents:

				0987-che-2003-abstract.pdf

				0987-che-2003-claims filed.pdf

				0987-che-2003-claims granted.pdf

				0987-che-2003-correspondnece-others.pdf

				0987-che-2003-correspondnece-po.pdf

				0987-che-2003-description(complete) filed.pdf

				0987-che-2003-description(complete) granted.pdf

				0987-che-2003-drawings.pdf

				0987-che-2003-form 1.pdf

				0987-che-2003-form 19.pdf

				0987-che-2003-form 26.pdf

« Previous Patent

Next Patent »

Patent Number	203492	

Indian Patent Application Number	987/CHE/2003	

PG Journal Number	05/2007	

Publication Date	02-Feb-2007	

Grant Date	20-Nov-2006	

Date of Filing	04-Dec-2003	

Name of Patentee	M/S. SAMSUNG INDIA SOFTWARE OPERATIONS PRIVATE LIMITED	

Applicant Address	BAGMANE LAKEVIEW, BLOCK 'B', NO. 66/1, BAGMANE TECH PARK, CV RAMAN NAGAR, BYRASANDRA, BANGALORE 560 093	

Inventors:

#	Inventor's Name	Inventor's Address	

1	CHOWDARY RAJNEESH	BAGMANE LAKEVIEW, BLOCK 'B', NO. 66/1, BAGMANE TECH PARK, CV RAMAN NAGAR, BYRASANDRA, BANGALORE 560 093	

2	VERMA ARABINDA	BAGMANE LAKEVIEW, BLOCK 'B', NO. 66/1, BAGMANE TECH PARK, CV RAMAN NAGAR, BYRASANDRA, BANGALORE 560 093	

PCT International Classification Number	G06K 15/00	

PCT International Application Number	N/A	

PCT International Filing date		

PCT Conventions:

#	PCT Application Number	Date of Convention	Priority Country	

1			NA	

© All Indian Patents, 2013-2021.

  Patent data available in the public domain from Indian Patents Office, Department of Industrial Policy and Promotions, Ministry of Commerce and Industry, Government of India.

File: patents/203502-a-dielectric-film-structure-having-a-substrate.html (part 1 of 2)
Indian Patents. 203502:A DIELECTRIC FILM STRUCTURE HAVING A SUBSTRATE

Indian Patents

Recently Granted Patents

  Recently Published Patents

Title of Invention	A DIELECTRIC FILM STRUCTURE HAVING A SUBSTRATE

Abstract	The present invention provides a dielectric film structure having a substrate and a dielectric film provided on the substrate and in which the dielectric film has (001) face orientation with respect to the substrate, and in which a value u in the following equation (1) regarding the dielectric film is a real number greater than 2: u = (Cc/Ce) * (W./Wc) ... (1) where, Cc is a count number of a peak of a (001'} face of the dielectric film in an Out-of-plane X ray diffraction measurement (here, 1' is a natural number selected so that Cc becomes maximum] ; Cc is a count number of a peak of a (h'00) face of the dielectric film in an In-plane X ray diffraction measurement {here, h' is a natural number selected so that Cc becomes maximum); We is a half-value width of a peak of the (001') face of the dielectric; film in an Out-of-plan3 rocking curve X ray diffraction measurement; and Wa is a half-value width of a peak of the (h'00) face of the dielectric film in an In-plane rocking curve X ray diffraction measurement.	

Full Text	BACKGROUND OF THE INVENTION Field of the Invention

The present invention relates to a dielectric film structure having excellent dielectric property, -piezoelectric property, piezoelectric property and ferroelectric property and available as an element such as an actuator, a memory or a sensor.  Further, the present invention relates to a piezoelectric actuator having such a dielectric film structure. Furthermore, the present invention relates to an ink jet head utilizing such a piezoelectric actuator as a discharge pressure generating element for discharging liquid. Related Background Art

Presently, a dielectric film structure having a dielectric film including  solution of lead titanate zirconate (Pb(Zr, Ti)03, PZT), barium titanate (BaTi03) , lead titanate zirconate - lead magnesium niobate (Pb(Zr, Ti)03 - Pb(Mg1/3Nb2/3)03, PZT -  PMN) has widely been used various elements such as actuators, memories and sensors by utilizing dielectric, piezoelectric, pyroelectric and ferroelectric properties thereof. At present, as

electronic/electric equipment has been made compact and made to have a high function, there has been highly requested for compactness and a high integrating ability of the element itself.

For example, a piezoelectric actuator having the dielectric film structure has been utilized as ink discharging means of an ink jet printer which has been popularized as an output device of a personal computer.

Various types of ink jet heads utilizing the piezoelectric actuator are known. As such types, for example, there are a bi-morph type disclosed in Japanese Patent Publication No. S53-12138 (1978), a ,, uni-morph type disclosed in Japanese Patent Publication No. S62-22790 (1987) and a share mode type disclosed in U.S. Patent No. 4584590, Japanese Patent Publication No. H7-33089 (1995) and U.S. Patent No. 5265315.

Now, an ink jet head will be explained with reference to an ink jet head using a piezoelectric actuator of uni-morph type.  Fig. 4A is a perspective view of an ink jet head of uni-morph type and Fig. 4B is a sectional view taken along- the line 4B - 4B in -Fig. 4A.  The ink jet head mainly formed from three parts comprising a piezoelectric actuator 8, a flow path substrate 9 and a nozzle plate 10. A plurality of nozzles 3 are formed in the nozzle plate at

	-

predetermined pitch and pattern and each nozzle forms a discharge port at a back side of the flow path substrate, which is an opening through which ink is discharged.  Further, the nozzles correspond to respective actuator and ink pressurizing chambers 1 are formed in the flow path substrate in correspondence to the respective nozzles.

The nozzle plate and the flow path substrate are joined together so that the nozzles are communicated with the corresponding ink pressurizing chambers.  Further, a common ink chamber 2 is formed in the flow path substrate and all plural ink pressurizing chambers are communicated with the common ink chamber.  One (ceiling portion in the drawings) of side walls of the ink pressurizing chamber 1 also acts as a vibrating plate 4 of the piezoelectric actuator. A lower electrode 5, a dielectric film 6 and an upper electrode 7 are laminated in order on the vibrating plate, thereby constituting the piezoelectric actuator.

When the ink is discharged, the ink is supplied from the common ink chamber 2 to the ink pressurizing chamber 1 thereby to fill the ink pressurizing chamber 1.  In this condition, by applying voltage to the upper electrode 7 and the lower electrode 5 of the piezoelectric actuator 8, the dielectric film 6 can be contracted or expanded in a direction parallel

to a surface of the film. As a result, the piezoelectric actuator 8 is flexed toward inside or outside of the ink pressurizing chamber 1.  For example, when the piezoelectric actuator is flexed toward the inside of the ink pressurizing chamber, the ink in the ink pressurizing chamber is pressurized, so that an ink droplet can be discharged from the nozzle by the pressure.

The dielectric film of the ink jet head which has presently been popularized is normally formed by screen printing of piezoelectric ceramic paste.  The piezoelectric ceramic paste is obtained by adding a small amount of organic binder to raw material powder of piezoelectric material.  The piezoelectric ceramic paste is patterning-coated by screen printing on the lower electrode in correspondence to the ink pressurizing chambers formed at the predetermined pitch and, thereafter, sintering is performed, thereby obtaining a multi crystal dielectric film.

However, in consideration of development of high density of nozzle arrangement and lengthening of the ink jet head (increase in the number of nozzles per one head), the method using the screen printing has the following problems.

In a case where the high density of the nozzle arrangement in the ink jet head is sought, a width of the ink pressurizing chamber must be decreased

accordingly and greater displacement of the piezoelectric actuator is required.  Accordingly, in order to achieve higher density of the nozzle arrangement, the dielectric film obtained by the screen printing may not provide a satisfactory piezoelectric property.

Further, in the formation of the dielectric film by using the screen printing, in order to perform the sintering, a temperature range from 950°C to 1300°C and a time range from several ten minutes to several hours are reguired. A pattern of the dielectric film so obtained causes positional deviation from a pattern obtained at a time when the screen printing was performed due to volume contraction during the sintering.  Such positional deviation of the dielectric film may cause a great problem regarding influence upon a discharging property as higher density of the nozzle arrangement is achieved and the length of the ink jet head is increased.  Further, in general, although minute working of a silicon substrate using a semiconductor manufacturing technique is considered to be bright as means for achieving the high integrating ability of the ink pressurizing chambers, in a case where the dielectric film is formed by the screen printing, deterioration of the silicon substrate due to the heating during the sintering may not be avoided.

In order to solve these problems, there has been developed a technique in which a temperature of a film forming condition is reduced by using a method such as a spattering method, a sol-gel method or an metal organic chemical vapor deposition (MOCVD) method and the properties are improved by controlling a crystal structure of the dielectric film.

For example, Japanese Patent Application Laid-open No. H6-350154 (1994) discloses a dielectric (piezoelectric) film element in which lead titanate zirconate of rhombic crystalline system having (111) orientation greater than 70% is film-formed on a substrate by a spattering method and a dielectric (piezoelectric) film element in which lead titanate zirconate of square crystalline system having (001) orientation greater than 70% is film-formed on a substrate by a spattering method and teaches usage as a liquid jetting device.

However, the dielectric film (piezoelectric) elements disclosed in this document have several problems.

First of all, although the piezoelectric property thereof is improved in comparison with that of a sintering element of multi crystal lead titanate zirconate (PZT), in many cases, such piezoelectric property may be insufficient to realize an ink. jet printer having high density nozzle arrangement.

Further, endurance of the dielectric: film element is smaller than that of a raulti crystal PZT sintering element and, if the dielectric film element is used repeatedly, the piezoelectric property thereof may be reduced considerably.

SUMMARY OF THE INVENTION

Ar object of the present invention is to provide a technique for achieving compactness and a high integrating ability of an element such as an actuator, a memory or a sensor by obtaining excellent dielectric, piezoelectric, pyroelectric and ferroelectric properties and, in particular, to provide a piezoelectric actuator which has properties superior to those of a conventional dielectric film comprised of multi crystal sintering element and has excellent endurance.

Another object of the present invention is to provide an ink jet head having such a piezoelectric actuator and also having a structure suitable for achieving a high density nozzle arrangement and permitting lengthening of the head.

A dielectric film structure according to a first invention is a dielectric film structure having a substrate and a dielectric film provided on the substrate and in which the dielectric film has (001) face orientation with respect to the substrate and in

which a value u in the following equation (1) regarding the dielectric film is a real number greater than 2:

u = (Ce/Ca) * (Wa/Wc)  ... (1)

where, Cc is a count number (number of counts) of a peak of a (001') face of the dielectric film in an Out-of-plane X ray diffraction measurement (here, 1' is a natural number selected so that Cc becomes maximum); Ca is a count number of a peak of a (h'00) face of the dielectric film in an In-plane X ray diffraction measurement (here, h' is a natural number selected so that Cc becomes maximum) ; Wc is a half-value width of a peak of the (001') face of the dielectric film in an Out-of-plane rocking curve X ray diffraction measurement; and Wa is a half-value width of a peak of the (h'00) face of the dielectric film in an In-plane rocking curve X ray diffraction measurement.

Regarding the count number and the half value width in the present invention, the explanation will be made using an. example of an X ray diffraction measurement chart (schematic view).  For example, if the Out-of-plane X ray diffraction measurement chart of the dielectric film structure according to the first invention is as shown in Figs. 5 and 6 (rocking curves), Cc is the count number of a PZT (002) peak and Wc is a half-value width of the PZT (002) peak.

The dielectric film of the dielectric film structure according to the first invention is not necessarily provided on the substrate directly, and an intermediate layer (for example, buffer layer or electrode layer) may be included between the dielectric film and the substrate.  Further, a plurality of intermediate layers may be provided.

The dielectric film structure according to the first invention achieves the excellent dielectric, piezoelectric, pyroelectric and ferroelectric properties since the dielectric film has the (001) face orientation with respect to the substrate and the crystal structure thereof is controlled so that the value u in the above equation (1) becomes the real number greater than 2, i.e. the crystal structure is controlled in a more preferable manner in a thickness direction of the dielectric film and a direction perpendicular thereto. By using the dielectric film having such a crystalline feature, in these properties, the dielectric film structure having properties superior to those of the conventional multi crystal dielectric film or the conventional dielectric film having (001) face orientation can be obtained.  Further, the dielectric film structure according to the first invention has excellent endurance and, thus, even when it is used repeatedly, deterioration of the properties does

almost not occur.  In the dielectric film structure according to the first invention, preferably, the value u is the real number greater than 3 and, more preferably, the value u is the real number greater than 5, and, most preferably, the value u is the real number greater than 1.

It is preferable that, in the dielectric film having the (00 1) face orientation according to the first invention, the count number of faces other than the (001) face is smaller than 10% of the count number of the (001'} face in the Out-of-plane X ray diffraction measurement and the count number of faces other than the (h00) face is smaller than 10* of the count number of the (h'00) face in the In-plane X ray diffraction measurement. However, h and 1 are any natural numbers and 1' is a natural number selected so that the count number of the peak of the (00 1') face becomes maximum in the Out-of-plane X ray diffraction measurement and h is a natural number selected so that the count number of the peak of the (h'00) face becomes maximum in the In-plane X ray diffraction measurement. Preferably, these are smaller than 5% and mote preferably smaller than 1%. Incidentally, regarding the (001) face and (h00) faces of the dielectric film in the present invention, when it is assumed that face index of the crystal is (hkl), a face parallel to the surface of the

substrate is referred to as the (001) face and a face substantially perpendicular to the surface of the substrate is referred to as the (hOO) face.

The dielectric film structure according to the first invention is preferably characterized in that the dielectric film includes three or more of Pb, Zr, Ti, Mg, Zn and Nb.  More preferably, the dielectric film mainly includes lead titanate zirconate.  With this arrangement, the excellent properties of the dielectric film structure can be achieved in a wide temperature range.

In the dielectric film structure according to the first invention, preferably, a thickness of the dielectric film is greater than 10 nm and smaller than 20 μ m.  In this construction, by increasing the thickness of the dielectric film, electrical endurance is improved.  Further, the structure can be used in a wider voltage range.  Further, if the thickness of the dielectric film is too great, the film forming time will be increased.  Thus, this is not preferably in the viewpoint of manufacturing efficiency. More preferably, the thickness is greater than 100 nm and smaller than 15 μ m and, most preferably, the thickness is greater than 500 nm and smaller than 10 μ m.

In the dielectric film structure according to the first invention, preferably, the crystal

structure of the dielectric film is square crystal. By using the square crystal, a polarizing direction of the dielectric film can easily be aligned with the thickness direction.

A piezoelectric actuator according to the first invention includes the above-mentioned dielectric film structure according to the first invention. Thus, since the piezoelectric property superior to that of the conventional piezoelectric actuator can be achieved, compactness and high integrating ability of the actuator can be realized.

An ink jet head according to the first invention includes the above-mentioned piezoelectric actuator according to the first invention.  Thus, it is possible to achieve high density of the nozzle arrangement and to lengthen the ink jet head (to increase the number of nozzles per one head), with the result that a highly fine image can be obtained by using the ink jet head and a printing speed can be increased.

In the dielectric film of the dielectric film structure according to the first invention, regarding the measurement value in the X ray diffraction, when

the value u in the equation u = (Cc/Ca * (Wa/Wc) is the real number greater than 2 and preferably greater than 3 and more preferably greater than 5 and greater than 7, the excellent dielectric, piezoelectric,

pyroelectric and ferroelectric properties can be achieved.  These properties are superior to those of the conventional multi crystal dielectric film or the conventional dielectric film having the (001} face orientation can be obtained.  Further, the dielectric film structure has excellent endurance and, thus, even when it is used repeatedly, the deterioration of the properties does almost not occur.

Although a mechanism for realizing the excellent properties of the dielectric film structure of the present invention is not made clear, the following mechanism can be considered.  First of all, it is considered that the crystal orientation of the dielectric film is not random unlike to that of the normal multi crystal and is aligned in the thickness direction and in-plane direction.  Thus, the function of the dielectric film is not dispersed in various directions but is concentrated in a particular direction, thereby obtaining a great effect.

Next, an arrangement of regularly lined-up crystal grating of the dielectric film of the present invention will be fully considered. Although such grating arrangement is generally lined up regularly, strictly speaking, it is known that the arrangement is not complete but there is slight distortion of crystal orientation.  Such distortion is observed as magnitude of a half-value width of a rocking curve in

the X ray diffraction measurement.  In the dielectric film structure of the present invention, it is considered that the magnitude of the half-value width of the rocking curve of the crystal grating of the dielectric film is greater in the in-plane direction than the thickness direction so that a degree of freedom of the crystal grating is greater in the in-plane direction. As a result, a mechanism in which displacement of constitutional ions in the dielectric crystal, on which the dielectric, piezoelectric, pyroelectric and ferroelectric properties are based, can occur very easily, thereby realizing the excellent properties of the present invention is supposed.

Incidentally, although a condition of the X ray diffraction measurement for seeking the value u in the above equation (1) is not limited to a special one, for example, a measurement condition in which a slit width is 0.2° to 1°, X ray tube voltage is 50 kV and X ray tube current is 40 mA.can be used.

A dielectric film structure according to a second invention is a dielectric film structure having a substrate and a dielectric film provided on the substrate and in which the dielectric film has (111) face orientation with respect to the substrate and in which a value v in the following equation (2) regarding the dielectric film is a real number

greater than 2:

v = (C111/C-110) * (W-no/W111)  ... (2) where, Cm is a count number (number of counts) of a peak of a (111) face of the dielectric film in an Out-of-plane X ray diffraction measurement; C-110 is a count number of a peak of a (-110) face of the dielectric film in an In-plane X ray diffraction measurement; W111 is a half-value width of a peak of the (111) face of the dielectric film in an Out-of-plane rocking curve X ray diffraction measurement; and W_110 is a half-value width of a peak of the (-110) face of the dielectric film in an In-plane rocking curve X ray diffraction measurement.

Incidentally, if there are a plurality of reflection peaks of the (-110) face of the In-plane X ray diffraction, C-110 and W_110 correspond to peaks indicating the maximum count number.

The dielectric film of the dielectric film structure according to the second invention is not necessarily provided on the substrate directly, and an intermediate layer (for example, buffer layer or electrode layer) may be included between the dielectric film and the substrate.  Further, a plurality of intermediate layers may be provided.

The dielectric film structure according to the second invention can achieve the excellent dielectric, piezoelectric, pyroelectric and ferroelectric

properties since the dielectric film has the (111) face orientation with respect to the substrate and the crystal structure thereof is controlled so that the value v in the above equation (2) becomes the real number greater than 2, i.e. the crystal structure is controlled in a more preferable manner in a thickness direction and a direction perpendicular thereto.  By using the dielectric film having such a crystalline feature, in these properties, the dielectric film structure having properties superior to those of the conventional multi crystal dielectric film or the conventional dielectric film having the (111) face orientation can be obtained.  Further, the dielectric film structure according to the second invention has excellent endurance and, thus, even when it is used repeatedly, deterioration of the properties does almost not occur. In the dielectric film structure according to the second invention, preferably, the value v is the real number greater than 3 and, more preferably, the value v is the real number greater than 5, and, most preferably, the value v is the real number greater than 7.

It is preferable that, in the dielectric film having the (111) face orientation according to the second invention, the count number of faces not parallel to the (111) face is smaller than 10% of the

count number of the fill) face in the Out-of-plane X ray diffraction measurement and the count number of faces not parallel to the (-110) face is smaller than 10% of the count number of the (-110) face in the In-plane X ray diffraction measurement.  Preferably, these are both smaller than 5% and more preferably smaller than 1%.

The dielectric film structure according to the second invention is preferably characterized in that the dielectric film includes three or more of Pb, Zr, Ti, Mg, Zn and Nb.  More preferably, the dielectric film mainly includes lead titanate zirconate. With this arrangement, the excellent properties of the dielectric film structure can be achieved in a wide temperature range.

In the dielectric film structure according to the second invention, preferably, a thickness of the dielectric film is greater than 10 nm and smaller than 20 urn.  In this construction, by increasing the thickness of the dielectric film, electrical endurance is improved.  Further, the structure can be used in a wider voltage range.  Further, if the thickness of the dielectric film is too great, the film forming time will be increased.  Thus, this is not preferably in the viewpoint of manufacturing efficiency. More preferably, the thickness is greater than 100 nm and smaller than 15 urn and, most

preferably, the thickness is greater than 500 nm and smaller than 10 um.

In the dielectric film structure according to the second invention, preferably, the crystal structure of the dielectric film is rhombic crystal. By using the rhombic crystal, a polarizing direction of the dielectric film can easily be aligned with the thickness direction.

A piezoelectric actuator according to the second invention includes the above-mentioned dielectric film structure according to the second invention.  Thus, since the piezoelectric property superior to that of the conventional piezoelectric actuator can be achieved, compactness and high integrating ability of the actuator can be realized.

An ink jet head according to the second invention includes the above-mentioned piezoelectric actuator according to the second invention.  Thus, it is possible to achieve high density of the nozzle arrangement and to lengthen the ink jet head (to increase the number of nozzles per one head), with the result that a highly fine image can be obtained by using the ink jet head and a printing speed can be increased.

In the dielectric film of the dielectric film structure according to the second invention, regarding the measurement value in the X ray

diffraction, when the value v in the equation v = (C111/C-110) * (W-110/W11l is the real number greater than 2 and preferably greater than 3 and more preferably greater than 5 and greater than 7, the excellent dielectric, piezoelectric, pyroelectric and ferroelectric properties are achieved.  These properties are superior to those of the conventional multi crystal dielectric film or the conventional dielectric film having (111) face orientation can be obtained.  Further, the dielectric film structure has excellent endurance and, thus, even when it is used repeatedly, the deterioration of the properties does almost not occur.

Although a mechanism for realizing the excellent properties of the dielectric film structure of the present invention is not made clear, the following mechanism can be considered.  First of all, it is considered that the crystal orientation of the dielectric film structure of the present invention is not random unlike to that of the normal multi crystal and is aligned in the thickness direction and in-plane direction.  Thus, the function of the dielectric film is not dispersed in various directions but is concentrated in a particular direction, thereby obtaining a great effect.

Next, an arrangement of regularly lined-up crystal grating of the dielectric film of the present

invention will be fully considered. Although such grating arrangement is generally lined up regularly, strictly speaking, it is known that the arrangement is not complete but there is slight distortion of crystal orientation.  Such distortion is observed as magnitude of a half-value width of a rocking curve in the X ray diffraction measurement.  In the dielectric film structure of the present invention, it is considered that the magnitude of the half-value width of the rocking curve of the crystal grating of the dielectric film is greater in the in-plane direction than the thickness direction so that a degree of freedom of the crystal grating is greater in the in-plane direction. As a result, a mechanism in which displacement of constitutional ions in the dielectric crystal, on which the dielectric, piezoelectric, pyroelectric and ferroelectric properties are based, can occur very easily, thereby realizing the excellent properties of the present invention is supposed.

Incidentally, although a condition of the X ray diffraction measurement for seeking the value v in the above equation (2) is not limited to a special one, for example, a measurement condition in which a slit width is 0.2' to 1°, X ray tube voltage is 50 kV and X ray tube current is 40 mA can be used.

A dielectric film structure according to a

third invention is a dielectric film structure having a substrate and a dielectric film provided on the substrate and in which the dielectric film has the (110) face orientation with respect to the substrate and in which a value w in the following equation (3) regarding the dielectric film is a real number greater than 2:

W  =  (Cno/CoOm)  *  (W0o™/Wiio)	...  (3)

where, Cn0 is a count number {number of counts) of a peak of a (110) face of the dielectric film in an Out-of-plane X ray diffraction measurement; Coom is a count number of a peak of a (00m) face of the dielectric film in an In-plane X ray diffraction measurement  (here, m is a natural number selected so

i

that Coom becomes maximum); W110 is a half-value width of a peak of the (110) face of the dielectric film in an Out-of-plane rocking curve X ray diffraction measurement; and Woom is a half-value width of a peak of the (00m) face of the dielectric film in an In-plane rocking curve X ray diffraction measurement.

The dielectric film, of the dielectric film structure according to the third invention is not necessarily provided on the substrate directly, and an intermediate layer (for example, buffer layer or electrode layer) may be included between the dielectric film and the substrate.  Further, a plurality of intermediate layers may be provided.

The dielectric film structure according to the third invention can achieve the excellent dielectric, piezoelectric, pyroelectric and ferroelectric properties since the dielectric film has the (110) face orientation with respect to the substrate and the crystal structure thereof is controlled so that the value w in the above equation (3) becomes the  !

real number greater than 2, i.e. the crystal  ;

i structure is controlled in a more preferable manner '

in a thickness direction and a direction	

perpendicular thereto.  By using the dielectric film

having such a crystalline feature, in these

properties, the dielectric film structure having

properties superior to those of the conventional

multi crystal dielectric film or the conventional

dielectric film having the (110) face orientation can

be obtained.  Further, the dielectric film structure

according to the third invention has excellent

endurance and, thus, even when it is used repeatedly,

deterioration of the properties does almost not occur.

In the dielectric film structure according to the

third invention, preferably, the value w is the real

number greater than 3 and, more preferably, the value

w is the real number greater than 5, and, most

preferably, the value w is the real number greater

than 7.

It is preferable that, in the dielectric film

having the (110) face orientation according to the third invention, the count number of faces not parallel to the (110) face is smaller than 10% of the count number of the (110) face in the Out-of-plane X ray diffraction measurement and the count number of faces not parallel to the (-110) face is smaller than 10% of the count number of the (-110) face in the In-plane X ray diffraction measurement.  Preferably, these are both smaller than 5% and more preferably smaller than 1%.

The dielectric film structure according to the third invention is preferably characterized in that the dielectric film includes three or more of Pb, Zr, Ti, Mg, Zn and Nb.  More preferably, the dielectric film mainly includes lead titanate zirconate. With this arrangement, the excellent properties of the dielectric film structure can be achieved in a wide temperature range.

In the dielectric film structure according to ' the third invention, preferably, a thickness of the dielectric film is greater than 10 ran and smaller than 20 μ m.  In this construction, by increasing the thickness of the dielectric film, electrical endurance is improved.  Further, the structure can be used in a wider voltage range.  Further, if the thickness of the dielectric film is too great, the film forming time will be increased.  Thus, this is

not preferably in the viewpoint of manufacturing efficiency. More preferably, the thickness is greater than 100 nm and smaller than 15 pm and, most preferably, the thickness is greater than 500 nm and smaller than 10 urn.

A piezoelectric actuator according to the third invention includes the above-mentioned dielectric film structure according to the third invention. Thus, since the piezoelectric property superior to that of the conventional piezoelectric actuator can be achieved, compactness and high integrating ability of the actuator can be realized.

An ink jet head according to the third invention includes the above-mentioned piezoelectric actuator according to the third invention. Thus, it is possible to achieve high density of the nozzle arrangement and to lengthen the ink jet head (to increase the number of nozzles per one head), with the result that a highly fine image can be obtained by using the ink jet head and a printing speed can be increased.

In the dielectric film of the dielectric film structure according to the third invention, regarding the measurement value in the X ray diffraction, when the value w in the equation w = (C110/Coom) * (W00m/W110) is the real number greater than 2 and preferably greater than 3 and more preferably greater than 5 and

greater than 7, the excellent dielectric, piezoelectric, pyroelectric and ferroelectric properties are achieved.  These properties are superior to those of the conventional multi crystal dielectric film or the conventional dielectric film having the (110) face orientation can be obtained. Further, the dielectric film structure has excellent endurance and, thus, even when it is used repeatedly, the deterioration of the properties does almost not occur.

Although a mechanism for realizing the excellent properties of the dielectric film structure of the present invention is not made clear, the following mechanism can be considered.  First of all, it is considered that the crystal orientation of the dielectric film structure of the present invention is not random unlike to that of the normal multi crystal and is aligned in the thickness direction and in-plane direction.  Thus, the function of the dielectric film is not dispersed in various directions but is concentrated in a particular direction, thereby obtaining a great effect.

Next, an arrangement of regularly lined-up crystal grating of the dielectric film of the present invention will be fully considered. Although such grating arrangement is generally lined up regularly, strictly speaking, it is known that the arrangement

is not complete but there is slight distortion of crystal orientation.  Such distortion is observed as magnitude of a half-value width of a rocking curve in the X ray diffraction measurement.  In the dielectric film structure of the present invention, it is considered that the magnitude of the half-value width of the rocking curve of the crystal grating of the dielectric film is greater in the in-plane direction than the thickness direction so that a degree of freedom of the crystal grating is greater in the in-plane direction. A.s a result, a mechanism, in which displacement of constitutional ions in the dielectric crystal, on which the dielectric, piezoelectric, pyroelectric and ferroelectric properties are based, can occur very easily, thereby realizing the excellent properties of the present invention is supposed.

Incidentally, although a condition of the X ray diffraction measurement for seeking the value w in the above equation (3) is not limited specially, for example, a measurement condition in which a slit width is 0.2° to 1°, X ray tube voltage is 50 kV and X ray tube current is 40 mA can be used.

Since such a dielectric film structure of the present invention has the excellent dielectric, piezoelectric, pyroelectric and ferroelectric properties, compactness and a high integrating

ability of an element such as an actuator, a memory and a sensor can be achieved.

Further, the piezoelectric actuator of the present invention has both excellent piezoelectric property and endurance, so that the excellent piezoelectric property can be maintained for a long term.

Furthermore, since the ink jet head of the present invention includes the above-mentioned piezoelectric actuator, the head provides excellent ink discharging ability and endurance and a lengthened ink jet head having a high density nozzle arrangement can be provided.

BRIEF DESCRIPTION OF THE DRAWINGS

Fig. 1A is a perspective view of a piezoelectric actuator of f^°  -lever type according to the present invention and Fig. IB is a sectional view of the piezoelectric actuator of both-lever type of the present invention, taken along the line IB -IB in Fig. 1A;

Fig. 2A is a perspective view of an ink jet head according to the present invention and F/g. 2B is a sectional view of the ink jet head of the present invention, taken along the line 2B - 2B in Fig. 2A;

Fig. 3A is a perspective view of a

piezoelectric actuator of two-lever type using piezoelectric ceramic paste and Fig. 3B is a sectional view of the piezoelectric actuator of both-lever type using the piezoelectric ceramic paste, taken along the line 3B - 3B in Fig. 3A;

Fig. 4A is a perspective view of an ink jet head of uni-morph type and Fig. 4B is a sectional view of the ink jet head of uni-morph type, taken along the line 4B - 4B in Fig. 4A;

Fig. 5 is a schematic view showing an X ray diffraction measurement chart; and

Fig. 6 is a schematic view showing a rocking curve X ray diffraction measurement chart.

DESCRIPTION OF THE PREFERRED EMBODIMENTS

Although a method for forming a dielectric film

of the present invention is not limited specially, a

method such as a spattering method, a deposition

method, a laser abrasion method, a MOCVD method, a

molecular beam epitaxy method, a sol-gel method or an

ion plating method can be used, and manufacturing are set

conditions;for obtaining a crystal structure in which

the value u in the above equation (1), the value v in the above equation (2) and the value w in the above equation (3) become predetermined values, .  . As for film forming conditions in the spattering method, a substrate temperature in film formation is greater

than 500°C and smaller than 700°C, a ratio of argon/oxygen within an oxygen atmosphere is greater than 20/1 and smaller than 50/1, a gas pressure is greater than 0.2 Pa and smaller than 0.5 Pa, an RF applied electric power is greater than 0.5 W/cm2 and smaller than 1.2 W/cm2, and a substrate cooling speed after film formation is greater than 65°C/min.  More preferably, the ratio of argon/oxygen in the film formation is greater than 30/1 and smaller than 50/1, the gas pressure is greater than 0.2 Pa and 0.3 Pa, the RF applied electric power is greater than 0.5 W/cm2 and smaller than 0.8 W/cm2, and the substrate cooling speed after the film formation is greater than 100°C/min.  Particularly, the cooling up to 180°C is preferably performed at the above-mentioned speed and, further, it is preferable that pre-spattering performed prior to the film formation is performed shortly at an electric power smaller than a half of the RF applied electric power during the film formation and the pre-spattering is shifted to the film formation promptly.  In dependence upon the formation of the desired dielectric film, conditions can be selected appropriately from the above-mentioned conditions to form the film.  Particularly, in a system in which dopant such as/(La) is added, the substrate temperature can be reduced and the RF applied electric power can be set to be higher.  It

is preferable that the substrate is heated by an infrared heating method or a resistance heating method.  In this case, by suppressing dispersion in the substrate temperature within ± 5%, even when the dielectric film is formed by using a substrate having a large area, a dielectric film having uniform and stable properties can be obtained.

Although a material constituting the dielectric film of the present invention is not limited to a special one so long as the crystal structure in which the value u in the above equation fl), the value v in the above equation (2) and the value w in the above equation (3) become predetermined values, preferably, such material may be barium titanate (BaTi03), lead titanate (PbTi03, PT) , lead titanate zirconate (Pb(Zr, Ti)03, PZT), lanthanum titanate, lead zinc niobate (Pb (Zni/3Nb2/3) 03, PZN) , lead magnesium niobate (Pb(Mgi/3Nb2/3)03, PMN) , lead nickel niobate (Pb(Nii/3Nb2/3)03, PNN) , potassium niobate (KNb03, KN) , lithium niobate (LiNb03, LN) or solid solution thereof (for example, PMN-PT solid solution, P2N-PT solid solution or PNN-PT solid solution). More preferably, such material mainly includes lead titanate zirconate.
