Repository: anandvc/allindianpatents

File: patents/203570-a-pressure-swing-adsorption-process-for-adsorbing-carbon-dioxide-from-a-gas-stream.html (part 1 of 2)
Indian Patents. 203570:A PRESSURE SWING ADSORPTION PROCESS FOR ADSORBING CARBON DIOXIDE FROM A GAS STREAM

Indian Patents

Recently Granted Patents

  Recently Published Patents

Title of Invention	A PRESSURE SWING ADSORPTION PROCESS FOR ADSORBING CARBON DIOXIDE FROM A GAS STREAM

Abstract	The present invention relates to a pressure swing adsorption process for adsorbing carbon dioxide from a gas stream containing carbon dioxide the improvement comprising the step of bringing said gas stream into contact with a magnesium oxide-containing adsorbent at a temperature in the range of 300 to 5000 C., said adsorbent represented by the chemical formula: {(M2 CO3)m (2MHCO3) (l-m)}n (MgCO3)p (MgO3) (l-p).xH2 0 wherein M is an alkali metal, O,<m< 1, O<n< 1. 30, Op<1 and x represents the extent of hydration, with the proviso that when n equals 0 the MgO is made by the dehydration and CO2 removal of {MgCO3}y.{Mg(OH)2}I-y) .xH20; in which 0.1 <y<O. 9 and x indicates the extent of hydration.	

Full Text	 

TITLE OF THE INVENTION:

CARBON DIOXIDE ADSORBENTS CONTAINING MAGNESIUM OXIDE SUITABLE FOR USE AT HIGH TEMPERATURES

CROSS-REFERENCE TO RELATED APPLICATIONS

Not applicable.

STATEMENT REGARDING FEDERALLY SPONSORED RESEARCH OR

DEVELOPMENT

The subject matter presented in this patent application was funded in part by the

United States Department of Energy (DOE) under Cooperative Agreement No. DE-

FC36-95GO10059. The DOE may have certain rights under the claims of any patent

issuing from this application.

FIELD OF THE INVENTION This invention relates to a process for adsorbing carbon dioxide from a gas stream at temperatures ranging form 300 to 500°C which utilizes adsorbents containing magnesium oxide. In another aspect it relates to a promoted magnesium oxide adsorbent having a unique composition.

r

BACKGROUND OF THE INVENTION For most of the twentieth century the removal of carbon dioxide from other gases has been the subject of considerable industrial research. Many processes have been developed for this purpose. The most common methods for separating out carbon dioxide involve selective adsorption, often with reversible chemical reactions of the carbon dioxide with chemicals in the sorbent. Well known methods involve bubbling a

gas stream containing carbon dioxide through caustic liquids, such as alkanol amine solutions or solutions containing soda, ammonia and/or carbonates, that adsorb CO2 through the formation of metal carbonate salts, such as Na2CO3. A process of this type is described in U.S. Patent No. 1,831,731, J. Al, (1931) which discloses reacting CO2 with K2CO3 in the presence of water to form KHCO3. The alkali carbonate can be regenerated with ammonia. These liquid systems are costly, tend to entrain liquid in downstream equipment, generally require high maintenance, and are practical only at moderate temperatures, e.g. 20 to 50 °C .

A number of solid state adsorbents have been developed to avoid the above-mentioned problems associated with liquid systems. For example, U.S. Patent No. 3,141,729, Clarke et al, (1964) describes removing CO2 from an atmosphere with a cogel of a lithium or divalent metal ojdde with a trivalent metal oxide, such as MgO • AI2O3. Also, U.S. Patent No. 5„520,894, Heesink et al., (1996) discloses removing CO1 from a hot gas stream such as flue gas with a solid absorbent of CaO, MgO or CaCOs • MgO. These systems require elaborate operating procedures, such as preprocessing the gas streams to remove competitive species, or extreme conditions of regeneration. Several patents describe the removal of CO2 from gas streams with adsorbents supported on alumina. U.S. Patent No. 3,511,595, Fuchs, (1970) discloses the removal of CO2 by reaction with an alkali metal cartwnate coated on or impregnated in a high surface area carrier such as alumina U.S. Patent No. 3,865,924, Gidaspow et a!., (1975) describes removing CO2 with an alkali metal carbonate ground together with alumina. U.S. Patent 4,433,981, Slaugh et al.. (1984) discloses removing CO2 with a cancined oxide or decomposable salt of an alkali metal or alkaline earth metal impregnated on a porous alumina support.  U.S. Patent No. 4,493.715, Hogan et al.,

(1985) discloses removing CO2from an olefin stream using a calcined alkali metal compound on alumina. In each of these patents, regeneration of the adsorbent is accomplished by heating in a temperature swing operation.

Although not part of the CO2 adsorption art, a description of complex or double salts of magnesium carbonate is given in the text, A Comprehensive Treatise on Inorganic and Theoretical Chemistry, J.W. Mellor, John Wiley & Sons, N.Y., Vol. 4, pp. 367-376 (1960). This reference discloses that heating crystalline double salts of alkali metal and magnesium carbonate, e.g. K2Mg(C03)2 • 4H2O or KHMg(C03)2 • H2O, results in evolution of CO2 leaving a mixture of MgO and K2CO3. Although these carbonate double salts containing alkali metals and magnesium in stoichiometric proportions have been known for several years, there is no known reference to non-stoichiometric double salts nor to the study or use of this family of materials as CO2 adsorbents.

U.S. Patent No. 5,454,968, Nalette et al. (1995) which, while not referring to their compositions as double salts, describes the formation of pastes of mixtures of metal carbonate and alkali metal carbonate that can be formed into flat sheets which are used to sorb carbon dioxide from gas streams flowing through the sheets. The pastes are prepared by forming an aqueous solution of alkali metal carbonate, e.g. K2C03, which is blended with a powder of metal carbonate, preferably silver carbonate. Other metals mentioned are zinc and magnesium. The paste is then formed into a flat sheet, constrained between screens, and heated to drive off water and to convert the silver carbonate to silver oxide. The CO2 and HjO are said to react with K2CO3 during operation to form KHCO3 which then reacts with AgO to form AgC03 and K2CO3 plus H2O. Regeneration is accomplished by heating, e.g. to 160 - 220 °C , to liberate CO2 from the silver carbonate. The maximum operating temperature is said to be 250 °C .

The sorbents of Nalette et al. have been found in practice not to be totally satisfactory, particulariy in high temperature operations where regeneration of the adsorbent must be accomplished by thermal swings rather than by pressure swings. Therefore, further improvements in CO2 adsorbents is highly desirable.

BRIEF SUMMARY OF THE INVENTION According to our invention a process is provided for removing carbon dioxide from a gas stream at temperatures in the range of 300 to 500 "C using magnesium oxide-containing adsorbents represented by the general chemical formula:

wherein M is alkali metal, 0
During operation alkali metal carbonate may be converted to the bicarbonate as indicated by the formula given above, but whether the alkali metal is present in the form

of carbonate or bicarbonate, the atomic ratio of alkali metal to magnesium cannot exceed 2.60. The normal stoichiometric ratio of alkali metal to magnesium in such double salts is 2.0 as disclosed by Mellor, cited in the Background section. We believe these non-stoichiometric compositions are novel and, as shown by the data of the Examples, provide clear advantages when used in processes for reversibly adsorbing Confrom COz-containing gaseous mixtures under temperatures ranging from 300°"500°C. For purposes of interpretation, the term, non-stoichiometric, means that n of the enumerated formulae does not equal zero.

Another aspect of our invention is a non-stoichiometric double salt of alkali metal and magnesium represented by the formula

wherein M is alkali metal, 0
BRIEF DESCRIPTION OF SEVERAL VIEWS OF THE DRAWINGS Figure 1 is a graph showing the behavior of several adsorbents of the invention

over a number of cycles simulating pressure swing adsorption of carbon dioxide at

temperatures ranging from 350°-400'C.

Figure 2 is a graph comparing cyclic adsorption of carbon dioxide with an

adsorbent of the invention under dry and humid conditions for the gas stream being

treated.

Figure 3 is a graph comparing the performances in CO2 adsorption under humid conditions for a washed double salt adsorbent of this invention versus another type of promoted adsorbent.

Figure 4 is a graph comparing the desorption rates of a washed double salt of the invention with another type of promoted adsorbent at 400'°C .

DETAILED DESCRIPTION OF THE INVENTION Pressure swing adsorption (PSA) is one of the most efficient processes for separating gases. PSA has been proven very effective for the removal or recovery of carbon dioxide from gas streams. This invention is directed to solving the problem of operating such systems at high temperatures on the order of 300° to 5OO°C where many adsorbents have low CO2 capacity or are difficult to regenerate by desorption. In general, PSA systems are well known in the art and require no detailed explanation of their operation. PSA processes employ a series of steps which cycle between adsorption and desorption functions while being maintained at a certain temperature by changing the pressure of operation or partial pressure of the species to be adsorbed in packed absorber columns. For the purpose of this description, pressure swing adsorption is intended to include operation at atmospheric and superatmospheric pressures and, at least in the desorption phase of the cycle, at subatmospheric pressures, although such a process is sometimes referred to as vacuum swing adsorption. The improvements made possible by this invention in high temperature PSA adsorption of carbon dioxide are due to the adsorbents which have been developed specifically for and are used in this process.

All of the adsorbents of the invention contain magnesium oxide and usually magnesium carbonate which forms in the CO2 adsorption process. The preferred adsorbents also contain alkali metal which has been found to impart water tolerance to the adsorbent. The alkali metal can be present in the form of a carbonate or bicarbonate. Such adsorbents are able to maintain practical capacity for CO2 in the presence of various process levels of water vapor or steam. Adsorbents containing alkali metal can be prepared by treating a magnesium precursor salt with one or a mixture of alkali metals followed by thermal activation/decomposition. The preferred method, however, is through the preparation of an alkali metal-magnesium double carbonate salt, using procedures which form an adsorbent specifically adapted for use in PSA systems operated at 300°C to 500^C.

With the exception of the measurements made in the presence of high temperature steam (see Example 6), all of the reported CO2 capacity values were measured using 0.70 atm of COafor the adsorption step and a N2 purge for the regeneration step. The performance properties of the adsorbents are determined by their chemical and physical nature which depends on the methodology used to prepare them. The techniques of preparing these magnesium oxide-based materials are important in determining their superior performance in high temperature PSA adsorption of CO2. The adsorbents made by the processes of the invention exhibit high reversible capacity for CO2 in either dry or humid environments and are stable even during repeated cycling operations. The MgO and double salt-based adsorbents used in the invention are clearly distinct from high surface area MgO with respect to their physical and adsorptive properties. Conventional high surface area MgO has a much lower dynamic capacity for CO2and is unable to maintain its CO2 capacity under humid

conditions. The PSA operation of the invention can be used in a broad array of applications benefiting from the removal of carbon dioxide at temperatures ranging from 5OO'°C -5OO°C such as in hydrogen production, flue gas clean up, and the like.

The adsorbents of the invention are compositions of matter which conform chemically to the general formula:

where M stands for alkali metal or mixture of alkali metals, namely Li, Na, K, Rb, or Cs. Combinations of alkali metals are included in the general formula. For example, a mixture of any number of alkali metals can be utilized in making the adsorbents of the present invention. Among these alkali metals, sodium and potassium are preferred because they have been found to lead to higher CO2 capacities for the adsorbents. Referring to the subscripts, m has a value of 0 to 1, inclusive and p has a value of 0 up to but less than 1, preferably not more than 0.95. From these values, it is apparent that the alkali metal can be present in the form of a carbonate or bicarbonate in any proportion, while the magnesium can be present in the form of a carbonate or oxide but some magnesium oxide must always be present. In the broad aspect of the invention the subscript n has a value of 0 to 1.30, inclusive. Accordingly, the atomic ratio of M to Mg does not exceed 2.60. Thus, when m equals 1, all the alkali metal is present as the carbonate. When m equals 0, all the alkali metal is present as the bicarbonate. Finally, in the general formula, the value of x indicates the extent of hydration of the adsorbent, which is not a critical consideration but is included for completeness. This value can vary, for example, from 1 to 15, inclusive but is frequently 4.

When the adsorbent contains no alkali metal, the adsorbent consists essentially of magnesium oxide, but not all types of magnesium oxide are effective for high

temperature CO2 adsorption. According to the invention, an adsorbent consisting essentially of magnesium oxide which is not promoted with alkali metal must be made by the dehydration and CO2 removal of {MgC03}y • {Mg(0H)2}(vy) • xHjO, in which 0.1 
We have found that promotion of the MgO adsorbent with alkali metal carbonate or bicarbonate substantially improves adsorbent performance. The promotion can be done by adding to the precursor (MgC03)4 • Mg(OH)2 • xHjO an aqueous solution of alkali metal carbonate or bicarbonate. Some time should be allowed for this mixture to equilibrate, for example, several minutes to an hour or more, and then the solids are recovered, dried, and activated as previously described. Such promotion has been found to enhance the performance of the adsorbent under humid conditions.

While the above procedure produces an adsorbent which is operative in PSA processes for adsorbing CO2 which are operated at temperatures ranging from 300°-500®C, it is much preferred to prepare a double salt of the alkali metal and magnesium. In this procedure, alkali metal ions and carbonate ions are incorporated into an aqueous solution of a magnesium salt. While any soluble magnesium salt can be used, it is preferred to use a nitrate, chloride or acetate of magnesium. To such a solution is added the alkali metal and carbonate ions, preferably as alkali metal carbonate or bicarbonate. Generally the dry carbonate or bicarbonate is added to the magnesium salt ' solution, but an aqueous solution of the alkali metal compound can be used. Alternatively, the alkali metal can be added to the magnesium salt solution as a salt

having the same anion as the magnesium salt, and the carbonate can be incorporated separately, for example as ammonium carbonate. An important aspect of the invention resides in incorporating both alkali metal and carbonrate ions into the magnesium salt solution so that a precipitate forms that can be recovered from the mother liquor. This precipitate, which starts to form almost immediately on combining the reactants, is the double salt. Recovery of the precipitate can be accomplished by filtration or centrifugation and the precipitate is then dried and activated.

The activation of the double salt is preferably carried out by heating in flowing dry inert gas, such as nitrogen, at a temperature in the range of 300 to 500 °C, The time of activation can be determined experimentally, but Is generally a few hours. Alternatively, the activation can be carried out in-situ while conducting the PSA process. PSA processes for CO2 adsorption normally include a purge step in the cycle for desorption of adsorbed carbon dioxide, and this step can be used for activation since the temperature of the PSA process is in the operable range for activation.

Depending upon the atomic ratio of alkali metal to magnesium in the precipitate as formed in this process, the activation step can proceed following recovery and drying steps. If, however, this atomic ratio is not in the required range of 0.006 to 2.60, or even if it is in this range but a lower value is desired, this ratio can be adjusted by one or more water washing steps. Washing the precipitate with water will remove a portion of the alkali metal and, consequently affords a very convenient way in which to fine-tune the composition of the double salt adsorbent. The extent of washing required to achieve a desired alkali metal to magnesium atomic ratio will depend upon the composition of the original precipitate but can readily be determined experimentally. The use of multiple washes with analysis after each wash is a simple way to reach a desired composition

without removing too much of the alkali metal. The washing steps involve simply working up the precipitate with deionized water and filtering or centrifuging to remove the water containing alkali metal salt which preferentially dissolves.

We have found that performance of these adsorbents can be greatly enhanced by adjusting the atomic ratio of alkali metal to magnesium within the given range which is preferably 0.08 to 2.60, inclusive. Drying and activation, as described above, is then carried out after the aqueous leaching of the precipitate. The compositions thus prepared exhibit high reversible capacity for CO2 in either dry or humid environments, and are stable under repeated cycling operations. They have reversible COj capacities as high as 12.9 mmol/g (57 percent by weight) which corresponds to a five-fold improvement over materials previously known in the art.

Key properties of these double salts such as adsorption isotherm shape and rate of adsorption and desorption can be controlled through careful attention to the conditions of synthesis. By virtue of their unique properties, these materials can be used in PSA processes for a broad range of applications at temperatures ranging from 300°C to 500°C. The sensitivity of the adsorbent properties to the nature of synthesis enables the possibility to tailor these properties according to the requirements of a particular operation. It is possible to tailor the adsorbent for removal of CO2 in applications which require low levels of CO in the final product, or for operations that require the removal of

bulk quantities of CO2 but can tolerate higher levels of CO2 in the product stream. Some

■

of the more effective adsorbents provided by this invention have demonstrated desorption rates as high as five times those of prior art materials.

The capacity for CO2 while employing a PSA cycle of the non-stoichiometric double salts of the invention under 0.70 and of dry carbon dioxide at 350 to 400 °C can

vary from 1.1 to 12.9 mmol CO2 per gram of adsorbent (4.8 to 57% by weight), depending upon the salt composition and the conditions of preparation. Washed double salts, in general, have slightly reduced capacity, but exhibit more rapid sorption rates than the unwashed salts. Furthermore, such washed, magnesia-rich products have substantially higher capacity for CO2 than the high surface area MgO prepared by traditional methods, such as by dehydration of Mg(0H)2.

It has been found that in PSA processes conducted at 300°C to 500°C, the sodium and potassium double salts maintained almost all of their capacity for CO2 in the presence of low levels of water vapor. The capacity of the potassium double salt, for example, increased by 10 percent under wet carbon dioxide (20 Torr H2O) versus dry carbon dioxide rich conditions. This material was also able to maintain about 75 percent of its capacity for CO2 adsorption in the presence of 10 atmospheres of steam.

Other advantages and features of our invention will be apparent to those skilled in the art from the following examples which are illustrative only and should not be construed to limit our invention unduly.

Example 1 This example presents the preparation and characterization of

(K2C03)n(MgC03)p(MgO)(i.p) • XH2O. Sixty grams of K2CO3 was gradually added

over several minutes to a rapidly stirred solution prepared by dissolving 20.0 g of Mg(N03)2 • 6H2O in 400 ml of distilled water. A slurry formed immediately which was stirred for an additional 60 minutes, after which time the solid was allowed to settle out overnight. The solid was isolated by filtration to dryness, then oven dried at 120°C for

16 hours. The white powder was activated by heating at 400 X under a purge of N2 gas for 3 hours.

The sample was determined to have a K:Mg ratio of 1.80 by inductively couple plasma (ICP) analysis, which corresponds to a composition of (K2C03)o.9o(MgC03)p(MgO)(-|-p) • XH2O for the unactivated powder. It had a CO2 capacity, as measured on the thermogravimetric analyzer (TGA), of 0.48 and 1.65 mmol/g at 350 °C and 400 '°C , respectively. A TGA cyclic stability test was also carried out on this sample by exposing it to alternating dry N2 and dry CO2 purge gas streams at 400 °C.  After 32 cycles the adsorbent had a stable capacity of 1.6 mmol/g (see Figure 1). The data for this sample and for those described in Examples 2-4,6,8-11 and 17-20 are summarized in Table 1. This example illustrates a typical preparation of (K2C03)n(MgC03)p(MgO)M,p) • XH2O and its adsorptive and stability properties.

Example 2 The effect of washing of (K2C03)n(MgC03)p(MgO)(i.p) • XH2O on its composition and adsorptive properties is shown in this example. Four beakers containing aqueous slurries of (K2C03)n(MgC03)p(MgO)(i.p) • XH2O were prepared as described in Example 1. The first slurry, sample (a), was filtered to dryness without washing. The second, third and fourth slurries, samples (b), (c) and (d), were filtered to dryness, then washed 1, 3 and 7 times, respectively, with 250 ml portions of distilled water. The K2CO3 content diminished with increased washing, such that the sample washed 7 times only had 0.003 mole % K2CO3. The CO2 capacities of the 4 samples were measured on the TGA at 350 X, 375 °C and 400 °C . The data are given in Table

1. The washed samples had higher capacity at 350 °C  than the unwashed sample, but the unwashed sample had the higher capacity at 400°C,

Example 3 This example shows the effect of the reactant ratio on the composition and adsorptive properties of (K2C03)n(MgC03)p(MgO)(-|.p) • XH2O. Sixty grams of K2CO3 was gradually added over several minutes to a rapidly stirred solution prepared by dissolving 22.26 g of Mg(N03)2 • 6H2O in 500 ml of distilled water. The resulting slurry was stirred for an additional 60 minutes, then allowed to settle out over night. The solid was filtered to dryness, then half of the filter cake, sample (a), was set aside as the "unwashed" sample. The other half of the filter cake, sample (b), was washed and filtered three times. Both samples (a) and (b) were oven dried at 120 '°C  for 16 hours. The same procedure was repeated two more times using 37.09 g and 74.18 g of Mg(N03)2 • 6H2O to prepare additional unwashed and washed samples (c), (d), (e) and (f). Based on the stoichiometric composition, the reactant molar ratios of these three preparations corresponded to a 150% potassium carbonate excess, samples (a) and (b), a 50% carbonate excess, samples (c) and (d), and a 25% carbonate deficiency, samples (e) and (f). The unwashed sample (c), prepared with a 50% carbonate excess, had the highest CO2 capapity at 375 X and 400 °C  as measured by TGA. These data are summarized in Table 1.

Example 4 This example shows the preparation of extruded pellets of adsorbent having the general formula (K2C03)n(MgC03)p(MgO)(-|.p) • XH2O. Three hundred ninety-three

grams of K2CO3 was gradually added over several minutes to a rapidly stirred solution prepared by dissolving 243 g of Mg(N03)2 • 6H2O in 3.0 L of distilled water. This reactant ratio corresponded to a 50% molar excess of carbonate required to form the stoichiometric double salt. A slurry formed immediately which was stirred for an additional 60 minutes after which time the solid was allowed to settle out overnight. The solid was filtered to the appropriate dryness for extrusion. A small portion of the solid was set aside as sample (a), activated and measured to have a capacity of 2.17 mmol/g at 375 °C. The remainder of the wet paste was extruded without binder to prepare pelleted sample (b).

The 1/8" o.d. extruded pellets were activated at 325 X for 6 hours under a purge of N2 gas. The activated pellets had a CO2 capacity of 2.26 mmol/g at 375 X under dry gas conditions. A TGA cyclic stability test was also carried out on this sample by exposing it to alternating dry N2 and dry CO2 purge gas streams at 375 X.  After 11 cycles the adsorbent had a stable capacity of 2.4 mmol/g (see Figure 1). Extruded materials prepared in this manner had adsorptive properties comparable to the as-precipitated powders.  Data for the samples of this Example are given in Table 1.

Example 5 The effect of low humidity on the adsorptive properties of the adsorbent of Example 1 is illustrated in this example. The CO2 capacity of the adsorbent was determined by measuring its CO2 capacity on the TGA under dry C02/dry N2 cycling conditions, then comparing that with its CO2 capacity as measured under humid C02/dry N2 cycling conditions. The humid CO2 contained 20 Torr of water vapor pressure, which was generated by saturating the dry CO2 feed stream with water vapor at room temperature. In this manner the potassium double salt of Example 1 was found to have capacities of 1.6 and 1.8 mmol C02/g when tested under dry and humid conditions, respectively, at 400 '°C . These cycles are shown in Figure 2.

The ability of (K2C03)n(MgC03)p(MgO)(i.p) • XH2O to maintain its CO2 capacity in the presence of water vapor is atypical of the behavior shown by basic oxides. MgO, for example, under analogous testing conditions loses 90% of its CO2 capacity in the presence of 20 Torr of water vapor pressure relative to its capacity under dry conditions. This run demonstrated that the CO2 adsorptive properties of (K2C03)n(MgC03)p(MgO)(i.p) • XH2O are not significantly impacted by low levels of water in the gases being treated.

Example 6 This example shows the effect of high temperature steam on the adsorptive properties of (K2C03)n(MgC03)p(MgO)(i.p) • XH2O. A potassium double salt was prepared and washed three times as described for sample (d) of Example 3, Binderless extruded pellets of potassium double salt (KDS) were prepared as described in Example 4 in an effort to reproduce the properties observed for the powdered materials. The

results were quite favorable as shown by the data reported in Table 1. Runs were also made with these pellets to determine their CO2/H2O binary sorptive properties in the presence of 0.30 atmospheres of CO2 and 10 atmospheres of steam. A sample of approximately 4 g of the extruded pellets was exposed to repetitive adsorption and desorption cycles. The adsorption step consisted of exposing the material to a flowing binary mixture of 0.30 arm CO2 and 10 arm H2O at 375 X. This was followed by desorption under a purge of dry N2 at the same temperature. After 7 such cycles the capacity stabilized at 1.5 mmol/g, establishing that this material maintained 75% of its capacity for CO2 in the presence of 10 atmospheres of steam at 375 X, relative to its capacity under dry conditions at the same temperature. This cyclic stability is shown graphically in Figure 3. This run demonstrated that 10 bar of water vapor had a minor impact on the CO2 capacity of (K2C03)n(MgC03)p(MgO)(i.p) • XH2O.

For comparison, a similar run was made with a potassium carbonate modified double layered hydroxide prepared by impregnating a powder of hydrotalcite (HTC) with an aqueous solution of K2CO3. The hydrotalcite (HTC) was a magnesium aluminum hydroxycarbonate supplied by Alcoa in the form of 1/8" extruded pellets. Samples were made by impregnating the pellets with 0.5, 2.0, and 5.0 molar solutions of potassium carbonate. The promoted HTC was activated by heating to 400 - 500 *C for 2 hours. Elemental analysis showed that these samples contained 3.66, 16.8 and 28.1 weight percent K2CO3, respectively, with Mg to Al ratios of approximately 3.0. All three samples had about the same CO2 capacity at 400 X of 0.28 to 0.39 mmol/g under dry cycling conditions. Under humid conditions as given above the HTC sample stabilized at 0.5 mmol/g C02. As shown in Figure 3, the potassium double salt, KDS, after it stabilized still had a CO2 capacity in the presence of steam three times that of the promoted HTC.

Example 7 In this example the CO2 desorption rate of (K2C03)n(MgC03)p(MgO)(-],p) • XH2O was measured. A sample of potassium double salt was prepared and washed three times as described in Example 2. Its capacity was measured by TGA in the usual manner. Its rate of CO2 desorption was determined by monitoring the rate of weight loss upon exposure of a sample, previously saturated with CO2, to an N2 purge at 400 °C . The desorption rate constant (kdes) was calculated by fitting the desorption profile to a first order rate expression as shown in Figure 4. The rate constant for the washed double salt was shown to be a factor of 5 faster than that of the promoted hydrotalcite (HTC) described in Example 6.

Example 8 The preparation and characterization of (Na2C03)n(MgC03)p(MgO)(i.p) • XH2O is shown in this example. Fifty grams of Na2C03 was gradually added over several minutes to a rapidly stirred solution prepared by dissolving 10,0 g of Mg(N03)2 • 6H2O in 400 ml of distilled water. The resulting thick slurry was stirred for an additional 60 minutes, after which time the slurry was allowed to stand overnight. The solid was isolated by filtration to dryness, and half was collected and set aside as the "unwashed" product, sample (a). The remaining filter cake, sample (b), was washed three times with 250 ml portions of distilled water. The two samples (a) and (b) were oven dried at 120 X for 16 hours. The white powders were activated by heating at 400 '°C  under a purge of N2 gas for 3 hours.

The unwashed and washed samples were measured by ICP analysis to have Na:Mg ratios of 0,88 and 0.31, which correspond to compositions for samples (a) and (b) of (Na2C03)o.44(MgC03)p(MgO)(i.p) • XH2O and (Na2C03)o.i6{MgC03)p(MgO)(i.p) • XH2O, respectively. The unwashed sample (a) had a reversible CO2 capacity of 4.47 mmol/g as measured at 350 °C  on the TGA. These data are summarized in Table 1.

A TGA cyclic stability test was carried out on sample (b) of nominal composition (Na2C03)o.i6('"9C03)p('**"90){1"P) • XH2O, by exposing it to alternating dry N2 and dry CO2 purge gas streams at 375 °C .  After 20 such cycles the adsorbent had a stable capacity of 2.5 mmol/g (see Figure 1). This example illustrates a typical preparation of (Na2C03)n(MgC03)p(MgO)('|.p) • XH2O and its adsorptive and stability properties.

Example 9 This example shows the effect of washing of (Na2C03)n(MgC03)p(MgO)(-].p) • XH2O on its composition and adsorptive properties. A quantity of 301.0 g of Na2C03 was gradually added over several minutes to a rapidly stirred solution prepared by dissolving 243.0 g of Mg(N03)2 • 6H2O in 3.0 L of distilled water. This reactant stoichiometry corresponded to a 50% molar excess of carbonate. The resulting thick slurry was stirred for an additional 30 minutes, after which time the slurry was allowed to stand overnight. The solid was isolated by filtration to dryness, and approximately 40% was collected and set aside as the "unwashed" product, sample (a). The remaining filter cake was washed with 1.5 L of distilled water, then a second fraction of the solid was set aside as sample (b). This procedure was repeated two more times in preparing samples (c) and (d) until a total of four samples had been generated: unwashed, single, double

and triple washed. The highest capacity was seen for the unwashed sample (7.37 mmol/g at 375 X). The data are summarized in Table 1.

Example 10 This example illustrates the preparation of (Na2C03)n(MgC03)p(MgO)(i.p)«xH20 with a high ratio of alkali metal to magnesium. Dissolve 50 g of NaaCOa in 200 mL of distilled water in a first beaker. Dissolve 10 g of Mg(N03)2»6H20 into 30 mL of distilled water in a second beaker. Place both beakers into a hot water bath maintained at 60-70°C. After allowing enough time for the two solutions to reach bath temperature, the two solutions were combined into a third beaker. The resulting precipitate in the third beaker was then stirred for 5 minutes, then placed back into the hot water bath for an additional 4 hours. The beaker was removed from the hot water bath and the solid precipitate was allowed to settle out at room temperature overnight. The sample was filtered to dryness, then oven dried at 120 overnight. The sample was analyzed by ICP to have a Na/Mg ratio of 2.41. The CO2 capacities of the 4 samples were measured on the TGA at 350°C, 375X and 400'°C . The data are given in Table 1.

Example 11 This example illustrates the preparation of extruded pellets of  (Na2C03)n(MgC03)p(MgO)('i.p) • XH2O. The procedure described in Example 4 was repeated using 3.75 L of distilled water instead of 3,0 L. None of the solid product collected by filtration was washed. A small sample of the solid was set aside as sample (a), dried, activated and measured to have a capacity of 12,9 mmol/g at 375 '°C . The remainder of the solid, sample (b), was partially dried and extruded as a wet paste

without the addition of a binder. The 1/8" o.d. pellets were activated at 325 °C  for 6 hours under a purge of N2 gas. The activated pellets had a CO2 capacity of 11.2 mmol/g at 375 X, These data are summarized in Table 1.

A TGA cyclic stability test was also carried out on sample (b) by exposing the pellets to alternating dry N2 and dry CO2 purge gas streams at 375 *C. After 31 such cycles the adsorbent had a capacity of 8,9 mmol/g (see Figure 1). Extruded materials prepared in this manner had comparable adsorptive properties to the as-precipitated powders.

Example 12 This example shows the effect of low humidity on the adsorptive properties of (Na2C03)n(MgC03)p(MgO)('j.p) • XH2O. Extruded pellets of the sodium double salt were prepared as described in Example 11. The effect of low moisture levels on the CO2 capacity of this material was determined by measuring its CO2 capacity on the TGA under dry C02/dry N2 cycling conditions, then comparing that with its CO2 capacity as measured under humid C02/dry N2 cycling conditions. The humid CO2 contained 20 Torr of water vapor pressure, which was generated by saturating the dory CO2 stream with water vapor at room temperature. In this manner {Na2C03)ri{MgC03)p(MgO)"1.p) • XH2O was shown to have capacities of 11.6 and 7.2 mmol C02/g when tested under dry and low humidity conditions, respectively, at 400 '°C , Under low humidity conditions the sodium double salt retained over 60% of its capacity for C02" This run demonstrated that (Na2C03)n(MgC03)p(MgO)(i.p) • XH2O ma'mtams the majority of its capacity for CO2 in the presence of low levels of water vapor.

Example 13 This example shows the preparation and characterization of (K2C03)p(MgC03)p(MgO)(-|.p) • XH2O from MgCl2 • 6H2O. Over a period of several minutes 20.7 g of K2CO3 was gradually added to a rapidly stirred solution prepared by dissolving 10.2 g of MgCl2 • 6H2O in 400 ml of distilled water. A slurry formed immediately which was stirred for an additional 60 minutes, after which time the solid was allowed to settle out overnight. The solid was isolated by filtration to dryness, then oven dried at 120 °C  for 16 hours. The white powder was activated by heating at 400 °C under a purge of N2 gas for 3 hours. This sample had a CO2 capacity, as measured on the thermogravimetric analyzer, of 0.66 mmol/g at 400 °C. Measurements were also made at 300 X and 500 X. This is an example of (K2C03)n(MgC03)p(MgO)(-|.p) • XH2O prepared using a magnesium salt source of a different counter anion. The data for Examples 13-16 are summarized in Table 2.

Example 14 Preparation and characterization of (Na2C03)n(MgC03)p(MgO)('i.p) • XH2O from MgCl2 • 6H2O are illustrated by this example. Over a period of several minutes 15.9 g of Na2C03 was gradually added to a rapidly stirred solution prepared by . dissolving 10.2 g of MgCl2 • 6H2O in 400 ml of distilled water. A slurry formed immediately which was stirred for an additional 60 minutes, after which time the solid was allowed to settle out overnight. The solid was isolated by filtration to dryness, then oven dried at 120 °C for 16 hours. The white powder was activated by heating at 400 °C under a purge of N2 gas for 3 hours. This sample had a CO2 capacity, as measured on the thermogravimetric analyzer, of 117 mmol/g at 400 X, see Table 2. This is an

example of (Na2C03)n(MgC03)p(MgO)(-i.p) • XH2O prepared using a magnesium salt source of a different counter anion.

Example 15

This example shows preparation and characterization of (K2C03)n(MgC03)p(MgO)(i.p) • XH2O from Mg(CH3C02)2 • 4H2O. Fifty ml of a 2 M solution of K2CO3 was added dropwise over 30 minutes to a solution prepared by dissolving 10.72 g of Mg(CH3C02)2 • 4H20 in 100 ml of distilled water. A colorless slurry gradually formed which was stirred for an additional 60 minutes after completion of the carbonate addition. The slurry was allowed to settle out overnight. The solid was isolated by filtration to dryness, then oven dried at 120 X for 16 hours. The white powder was activated by heating at 400 X under a purge of N2 gas for 3 hours.

The sample was determined to have a K:Mg ratio of 0.686 by ICP analysis, which corresponds to a composition of (K2C03)o.34(MgC03)p(MgO)(i.p) • XH2O for the unactivated powder. It had a CO2 capacity, as measured on the thermogravimetric analyzer (TGA), of 1,07 mmol/g at 400 X. This is an example of (K2C03)n(MgC03)p(MgO)(-j-p) • XH2O prepared using a magnesium acetate salt source as the counter anion and an alternative mode of carbonate addition using an aqueous solution of the alkali metal carbonate. The data are summarized in Table 2.

Example 16 This example shows the preparation and characterization of (Na2C03)n(MgC03)p(MgO)(-i.p) • XH2O from Mg(CH3C02)2 • 4H2O. Fifty ml of a 2 M solution of Na2C03 was added dropwise over 30 minutes to a solution prepared by

dissolving 10.72 g of Mg(CH3C02)2 • 4H2O in 100 ml of distilled water. A colorless slurry gradually formed which was stirred for an additional 60 minutes after completion of the carbonate addition. The slurry was allowed to settle out overnight. The solid was isolated by filtration to dryness, then oven dried at 120 X for 16 hours. The white powder was activated by heating at 400 °C  under a purge of N2 gas for 3 hours.

The sample was determined to have a Na:Mg ratio of 0.234 by ICP analysis, which corresponds to a composition of (Na2C03)o.i2(MgC03)p(MgO)(i.p) • XH2O for the unactivated powder. It had a CO2 capacity, as measured on the thermogravimetric analyzer (TGA), of 1.30 mmol/g at 400 °C . This is an example of (Na2C03)n(MgC03)p(MgO)(-i.p) • XH2O prepared using a magnesium salt source of a different counter anion and an alternative mode of carbonate addition. The data are summarized in Table Adsorption: 0.70 atm CO2; Desorption: N2 purge
