Repository: anandvc/allindianpatents

File: patents/203589-process-for-purifying-alumina.html
Indian Patents. 203589:"PROCESS FOR PURIFYING ALUMINA"

Indian Patents

Recently Granted Patents

  Recently Published Patents

Title of Invention	"PROCESS FOR PURIFYING ALUMINA"

Abstract	A process for reducing the level of colloidal iron in a Bayer process stream comprises intermixing an amidoxime polymer with a Bayer process stream and separating the resultant polymer-iron complex to provide purified sodium aluminate solution.	

Full Text		

Documents:

« Previous Patent

Next Patent »

Patent Number	203589	

Indian Patent Application Number	IN/PCT/2001/00960/KOL	

PG Journal Number	10/2007	

Publication Date	09-Mar-2007	

Grant Date	09-Mar-2007	

Date of Filing	14-Sep-2001	

Name of Patentee	CYTEC TECH CORP	

Applicant Address	1105 NORTH MARKET STREET WILMINGTON DE-19801	

Inventors:

#	Inventor's Name	Inventor's Address	

1	SPITZER DONALD P	54 CRAWFORD TERRACE, RIVERSIDE ,CT-06878	

PCT International Classification Number	C 01 F 7/47	

PCT International Application Number	PCT/US00/05042	

PCT International Filing date	2000-02-25	

PCT Conventions:

#	PCT Application Number	Date of Convention	Priority Country	

1	09/276,357	1999-03-25	U.S.A.	

© All Indian Patents, 2013-2021.

  Patent data available in the public domain from Indian Patents Office, Department of Industrial Policy and Promotions, Ministry of Commerce and Industry, Government of India.

File: patents/203618-a-process-for-producing-a-ferretic-austentic-alloy-suitable-for-tubes-filled-with-hydraulic-fluid.html
Indian Patents. 203618:"A PROCESS FOR PRODUCING A FERRETIC-AUSTENTIC ALLOY SUITABLE FOR TUBES FILLED WITH HYDRAULIC FLUID"

Indian Patents

Recently Granted Patents

  Recently Published Patents

Title of Invention	"A PROCESS FOR PRODUCING A FERRETIC-AUSTENTIC ALLOY SUITABLE FOR TUBES FILLED WITH HYDRAULIC FLUID"

Abstract	The invention relates to the use of a fcmte-Huatenitic alloy with a composition defined to C rated to 0.05 %, Si rated to 0.8 %. Mn 0.30-1.5 %, Cr 28.0-30.0 %, Ni 5.80-7.40 %. Mo 200-250 %, N 0.30-0.40 %. Cu rated to 1.0 %. W rated to 2.0 %, S rated to O.010 %. 30-70 % femie and the balance austemte for tubes filled with hydraulic fluid, as transport tubes for solutions for chemical injection, or another use in the application umbilicals.	

Full Text	The present invention relates to process for producing ferritic-austenitic steel alloy for usage in shape of tubes intended for placing on the bottom of the sea, closer determined at exploitation of oil and gas deposits in the sea. The material in this tube application has therefore to have good corrosion properties in aggressive chloride environments, good mechanical and physical properties, good fatigue properties as well as good compatibility versus that type of hydraulic fluids, which should be transported in the tubes. Tubes for this application are intended for being manufactured such as seamless hot extruded tubes.

Under extraction of oil on the bottom of the sea holes will be drilled down from the bottom of the sea into the oil deposit. On the bottom of the sea, a unit for control of the flow and the continuous transport of the crude oil to those units where the crude oil will be handled and refined to useable products or semi-finished products, will be installed. At the unit on the bottom of the sea there are inter alia valves, which shall control the taking-up/pressure/flowrate etc. and couplings to tubes which give the possibility to inject chemicals down to the oil well. Often methyl alcohol is used for injection with the purpose to avoid the crude oil from coagulate and cause unwanted stoppages in the productionpipe.

The valves and the couplings at the unit on the bottom of the sea are steered hydraulically or electrical from a platform, a productionvessel or another unit on the level of the sea or on land. A so-called umbilical (navel string) connects the steering unit with the units on the bottom of the sea. That part of the umbilical, that lies on the bottom of the sea, for instance between two undersea units on different extraction places, are called static umbilical because these are just in a relatively insignificant scale effected of the sea movements. That part of the umbilical, which is situated between the bottom of the sea and the level of the sea is called dynamical umbilical and is to a great extend effected by the movements in the water and on the level. Examples of such movements are currents in the water, movements of the platform/productionvessel and undulatory motions.

1

2

Fig. 1 shows a conveutional umbilical tube I laid down on the bottom of the sea outgoing from a platform 2 which lies anchored on the level of the sea 3. In this umbilical a number of tubes 4 is gathered together for the hydraulic and electric control together with a central tube for the injection of chemicals as methyl alcohol to a tube bundle. The umbilical could have different configurations dependent on the demands of service for the units on the bottom of the sea, but usually there is a bigger tube in the center for the injection of methyl alcohol with thinner tubes twisted around this. Often there is used a cover 6 of plastic to gather the umbilical tubes and make the entirety manageable for laying and installation.

The demands on the tubes 4, 5 in umbilical tubes are foremost to be resistant agains. corrosion and mechanical properties. The rube material has to be resistant against corrosion in seawater, which surrounds the outer surface of the tubes, this property is this which is considered to be the most important since seawater could be very corrosive against stainless steel. Furthermore, the material has to have a high corrosion resistance against the possibly corrosive solutions, which should be injected in the oil spring. The material has to be compatible to the hydraulic fluids, which are used for the hydraulic control without contaminating the fluid. Inevitable impurities could influence the service function at the control unit on the bottom of the sea very negatively.

The mechanical properties of the used tube material are very important for the application umbilical tube. Since the depth could be considerably at the place for the oil extraction, the dynamical part of the umbilical becomes generally long and thereby heavy. This weight has to be carried by the platform or the floating production vessel, and if the umbilical is made lighter the available net hit could be used for other purposes than to lift the umbilical. In practice there are two different ways to reduce the weight of an umbilical with a determined configuration. A lighter material could be chosen or 2 material with the same density but higher yield point and tensile strength. By choosing a material with higher strength tubes with thinner walls could be used, and thereby the total mass of the umbilical can be reduced. The deeper the sea at the extraction place, the more important becomes the total weight per meier umbilical of the material.

3

Besides the  god corrosion properties and the high strength god fatigue strength properties. This concerns especially for the dyuamical part of the umbilical, which to a large extend will be affected by the movements of the water and the floating unit.

The general requirements for an umbilical can be summarized in the following:

Content of Fe:	35-55%

PR£ (Cr+3.3Mo+l6N):  minimal 40

Yield point in tension  Rp0.2min=650MPa.

Tensile strength	Rm=800-1000 MPa.

Elongation	A5 min 25%

Testing temperature ace. to ASTM G48A min 50°C

Testing temperature ace. to ASTM G48B min 35°C

Weldability

Good fatigue resistance

The until now most frequently used material for umbilicals has been a ferriuc-austeritic

stainless steel that will be marketed under the name Sandvik SAF 2507 and which is

standardized under the name UNS S32750. Until now this material has been well

proved meeting the placed requirements on corrosion resistance and strength. This steel  

alloy is closer described in the European Patent EP-A-220141	- *

It has surprisingly appeared that one could achieve a tube material with increased yield point in tension and increased tensile strength and at the same time maintaining good ductility and good pitting corrosion properties by increasing the contents of the important alloy elements Cr, N and also an adequate content of Mo to a achieve a super duplex alloy, which after hot extrusion to seamless tubes later will be cold rolled to the required final dimension and after that finally anaealed at an accurately selected leve1 of temperature.

This type of material for applications as umbilical tubes and comparative tests will be given in details in the following.

4

Example I

The test material was manufactured by casting of 170 kg billets, these were hot forged to round bars with a diameter of 126 mm and hot extruded to seamless rubes with a dimension of 48 x 5 mm and also cold rolled to a dimension of 31 x 3 mm. The final annealing was carried out at 1040°C, holding time 5 minutes followed by water quenching. The composition appears from Table 1. These alloys have been taken in'.o account as a comparative example, which indicate that materials like this, which besides are known from the USA patent 5582656, generally do not comply to the requirements of the application in question, but that there is an optimized variant necessary with specific demands on manufacturing to achieve the requirements on this application Jiat were mentioned earlier in the description.

Table 1. Composition of test material, weight-%

The materials were tested for pitting corrosion in 6% FeCl according to ASTM G48C, but a starting temperature of 40°C and steps of 5°C until that pining corrosion attacks were obtained. The temperature, when this occurs first is called Critical Pitting Corrosion Temperature (CPT).

Elongation testing was also realized at room temperature. The results of the test appear from Table 2.

5

Table 2. Result of the corrosion test according to ASTM G48C and also tensile test of seamless tubes dimension 31 X 3 mm. Average of two tests per charge.

Example 2

The material was manufactured by AOD-manufacturing, hot extrusion, hot rolling to round bars with a diameter of 126 mm, extrusion of seamless tubes to a dimension of 33.2 x 3.5 mm and also cold rolling to a dimension of 15.2 x 1.2 mm. The annealing was carried out at two different temperatures, 1020°C and 1060°C, holding time 2 minutes, followed by water quenching.

The composition of the material appears from Table 3. The composition of the material lies within the range of the present patent application.

Table 3. Composition of the tested material, in weigbt-%.

6

The material was examined regarding to pitting corrosion partially in artificial seawater at increased potential (see table 4). partially in 6%FeCl3 (see table 5) which is often used for acceptance testing of high alloyed stainless steel materials and which is specified in ASTM G48 standard. In those tests the material was examined in its final shape, i.e. rolled in a pilgrim step rolling mill and annealed, with the surface stripground after annealing. No further grinding of the inner- and outer-surface was undertaken before the testing. The results show that the material in this shape has pitting corros.on properties surety in alignment with them for SAF 2507.

Table 4. Critical pitting corrosion temperature of umbilical tubes according to the invention in artificial seawaterat +600mV SCE of material with different final annealing temperatures (1020°C and I060°C).

Table 5. Critical pitting corrosion temperature (CPT) of umbilical tubes in 6%FeCI. (ASTM G48 test) of material with different final annealing temperatures (1020°C and 1060°C).

Tubes with dimensions around 10-20 mm inner diameter are usually used in an umbilical. For the steel grade SAF 2507 for these dimensions a yield point in tension of 650 MPa and a tensile strength of 850 MPa are used as those values which can be guaranteed and thereby be used for design calculations on the umbilical. The tubes which are manufactured with a corresponding method in the steel grade that the present

7

invention relates to, with corresponding dimensions, surprisingly appear having a yield point in tension over 850 MPa and a tensile strength over 1000 MPa with retained ductility A rain 25% (see .Table 5).

To meet the minimum demand of elongation a final annealing temperature of 1060°C, while a final annealing temperature of 1020°C implies that the minimum request for elongation certainly not can be complied with requirements. Those results indicate that the tube wall can be reduced with almost 20-25% compared with a SAF 2507 tube for the same application. For an umbilical of 2 km with for instance 12 tubes in the configuration such reduction of the wall thickness could imply a very considerable total weight reduction.

Table 6. Values for the strength of umbilical tubes of a dimension of 15.1x1.2 mm at room temperature and two different annealing temperatures (1020°C and 10600C).

It is obvious that an annealing temperature of 1060°C is more favorable than an annealing temperature of 1020°C. The critical pitting conosion resistance is higher for material annealed at 1060°C and the average for the elongation at tension testing is also the highest for material annealed at 1060°C. It can especially be observed that material, annealed at 1020°C passes the demand of at least 25% elongation, which is the request

8

for the present umbilical material. A suitable annealing temperature for the material is around 1060°C, preferably in the range between 1040-1080°C.

The tube material was welded to butt with the help of 0.8 mm TIG-wire with a similar composition as the basic material. As protective gas under the welding Ar+3%N2 was used. The composition for the filler material appears from Table 7.

Material was exposed to a tensile test according to ASTM G48C with a start temperature of 40°C and steps of 5°C. The results appear from Table 8.

Table 8. Result of the tensile test and pitting corrosion test (Critical pitting corrosion temperature according to ASTM G48C) of butt-welded tubes with two different annealing temperatures for the tube material.

The strain control fatigue properties for the material were studied and compared with

those of other high alloyed stainless steels. The tests were performed as strain controlled

with changing load with a sinusoidal wave shape and an average rate of elongatior. of

5x10-3S-1.

The results appear from Fig, 2.

It appeared that a material, which is most suitable for the above mentioned final annealing and for the rest well-optimized for the application umbilical tube, should have a composition limited to C maximum 0.05%, Si maximum 0.8%, Mn 0.30-1.5%, Cr 28.0-30.0%, Ni 5.80-7.40%, N C.30-0.40%, Cu maximum 1.0%, W maximum 2.0%, S maximum 0.010%, and the remainder Fe and normally occurring impurities,, at which

9

the content of reconstitutes 30-70% and the balance austenite. After final cold rolling the tubes are subjected to a final annealing at 1040-1080 °C during a time of 3-10 minutes, followed by a water quenching.

It appeared that the steel of the present invention has fatigue properties in the same range as SAF 2507. The strain control fatigue properties indicate how much and how many times a material can be subjected for extension before strain fatigue raises in the material. Since the umbilical tubes will be welded together to long lengths, coiled on drums before they are twisted into the umbilical, it is not unusual that a number of work cycles will be done where a certain plastically deformation occurs, before the umbilical will be used. The data for the strain fatigue, which were taken out, underline that the risk for break in consequence of strain fatigue in an umbilical tube is almost nonexistent.

The steel according to the above mentioned analysis contains properties, which fit excellent for the application as umbilical tubes. The material has a high corrosion resistance in sea water owing to its high PRE-number and is compatible to the presently most used fluids, which are transported in the different tubes of the umbilical. The high strength of the material makes that the wall thickness can be reduced considerably compared with the most common material for this application today, SAF 2507. The weight saving in the umbilical is of extreme importance for oil mining in large ocean depths, which becomes more and more usual.

Joint welding of tubes works satisfactorily, which is a demand for that the umbilicals can be produced. The fatigue properties show that the risk for strain reduced fatigue breakdown is almost nonexistent.

10

We Claim:

1.	A process for producing a ferrite-austenitic alloy suitable for tubes filled with

hydraulic fluid, as transport tubes for solutions for chemical injection, or another

use in the application unbilicals, said process comprising forming an alloy of C

max 0.05 wt%, Si max to 0.8 wt%, Mn 0.30-1.5  wt%, Cr 28.0-30.0 wt%, Ni 5.80-

7.40 wt%, Mo 2.00-2.50 wt%, N 0.30-0.40 wt%, Cu max 1.0 wt%, W max 2.0

wt%, S max 0.010 wt%, 30-70 wt% Fe (ferrite) and the balance austenite by a

conventional process.

2.	A process according to claim 1, wherein said alloy has a yield point in tension in

seamless tubes of at least 750 Mpa and at the same time an elongation of at

least 25%.

3.	A process according to claim 1, wherein said alloy has a yield point in tension for

seamless tubes of at least 850 Mpa and at the same time an elongation of at

least 25%.

4.	A process according to claim 1-3, wherein the said alloy is processed in the

shape of steel tubes, which are butt-welded to each other and coiled on cylinder.

5.	A process according to claim 1-4, wherein the said alloy is further processed in

the shape of a hot extruded seamless tube which after cold rolling is subjected to

an annealing at a temperature of 1040-1080°C under a holding time of 3-10

minutes followed by a water quenching.

The invention relates to the use of a fcmte-Huatenitic alloy with a composition defined to C rated to 0.05 %, Si rated to 0.8 %. Mn 0.30-1.5 %, Cr 28.0-30.0 %, Ni 5.80-7.40 %. Mo 200-250 %, N 0.30-0.40 %. Cu rated to 1.0 %. W rated to 2.0 %, S rated to O.010 %. 30-70 % femie and the balance austemte for tubes filled with hydraulic fluid, as transport tubes for solutions for chemical injection, or another use in the application umbilicals.	

Documents:

« Previous Patent

Next Patent »

Patent Number	203618	

Indian Patent Application Number	IN/PCT/2001/01295/KOL	

PG Journal Number	11/2007	

Publication Date	16-Mar-2007	

Grant Date	16-Mar-2007	

Date of Filing	07-Dec-2001	

Name of Patentee	SANDVIK INTELLECTUAL PROPERTY AB	

Applicant Address	S-811 81 SANDVIKEN, SWEDEN,	

Inventors:

#	Inventor's Name	Inventor's Address	

1	KANGAS, PASSI	KARLAVAGEN 37,S-811 36 SANDVIKEN SWEDEN;	

PCT International Classification Number	C22C 38/44	

PCT International Application Number	PCT/SE00/01234	

PCT International Filing date	2000-06-13	

PCT Conventions:

#	PCT Application Number	Date of Convention	Priority Country	

1	9902346-7	1999-06-21	Sweden	

© All Indian Patents, 2013-2021.

  Patent data available in the public domain from Indian Patents Office, Department of Industrial Policy and Promotions, Ministry of Commerce and Industry, Government of India.
