Repository: anandvc/allindianpatents

File: patents/203633-process-for-preparation-of-ferritic-austenitic-stainless-steel.html
Indian Patents. 203633:"PROCESS FOR PREPARATION OF FERRITIC AUSTENITIC STAINLESS STEEL"

Indian Patents

Recently Granted Patents

  Recently Published Patents

Title of Invention	"PROCESS FOR PREPARATION OF FERRITIC AUSTENITIC STAINLESS STEEL"

Abstract	A process for preparation of ferrite-austenite steel alloy with a content of ferrite of 30-70% balance austenite with good warm workability, high resistance to crevice corrosion and good structural stability comprising providing by wt% C maximum 0.05%, Si maximum 0.8%, Mn 0.30-4.0%, Cr 27.0-35.0%, Ni 3.0-10.0%, Mo 0-3.0%, N 0.30-0.55%, Cu 0.5-3.0%, W 2.0-5.0%, S maximum 0.010%, balance Fe and normally occurring steel making additions for deoxidization and hot ductility, said process comprising steps of casting, hot forging and extrusion.	

Full Text	DUPLEX STAINLESS STEEL

The present invention relates to a ferritic-austenitic stainless steel with high contents of Cr, N, Cu and W in combination with relatively low contents of Ni and Mo. The material is suitable for applications where high resistance to corrosion is requested, especially in acid or basic environments, where you have high chloride contents at the same time.

Background

Duplex steel is characterized by a ferritic-austenitic structure, where both phases have different compositions. Modern duplex steel will mainly be alloyed with Cr, Mo, Ni and N. The duplex steel grade SAF 2507 (UNS S32750) has mainly been alloyed with high contents of Cr, Mo and N for a high resistance to pitting corrosion. This resistance is often described as a PRE-number (PRE = Pitting Resistance Equivalent = %Cr+3.3%Mo+l 6N). The alloy is consequently optimized towards this property and has certainly a god resistance in many acids and bases, but the alloy is above all developed for resistance in chloride environments. During recent yaers have even the elements Cu and W been used as alloying additions. Thus, the steel grade DP3W (UNS S39274) has for example an analogous composition as SAF 2507, but it is alloyed with 2.0% W as substitute for a share of the Mo-content in the alloy. Likewise, the steel grade Uranus 52N+ (NS S32529) has an analogous composition as SAF 2507, but it is alloyed with 1.5% Cu with the purpose to improve the resistance in acid environments. The steel grade Zeron 100 is a further steel grade which is analogous to SAF 2507, but this is alloyed with both about 0.7% Cu and 0.7% W. The steel grade DTS 25.7NWCu (UNS S39277) is in this composition very similar to SAF 2507, besides that it is alloyed with about 1.7% Cu and 1.0% W. In relation with that it is alloyed with W, a PRE formula was produced, which also includes the element W with a weight corresponding the halve of this for Mo.

PRENW=%Cr+3.3(%Mo+0.5%W)+16N. All described steel grades have a PRE number irrespective to the calculation method that is over 40.

Another type ferritic-austenitic alloy with high resistance to chloride is the steel grade described in the Swedish Patent 9302139-2 or USA Patent 5,582,656. This type of alloy

2.

is characterized by Mn 0.3-4%, Cr 28-35%, Ni 3-10%, Mo 1-3%, Cu maximum 1.0% and W maximum 2.0%, and has even this high PRE number, generally over 40. The main difference compared with the established superduplex steel SAF 2507 and others is that the contents of Cr and N are higher in this steel grade. This steel grade has been used in environments where the resistance to intergranular corrosion and corrosion in ammonium carbamates is of importance, but the alloy has also a very high resistance to chloride environments.

Description of the invention

The purpose of this invention has been to provide a material with high resistance to chloride environments, at the same time as the material has extraordinary properties in acid and basic environments combined with god mechanical properties and high structural stability. This combination can be very useful in applications for example within the chemical industry, there you have problems with corrosion caused by acids and at the same time have a contamination of the acid with chlorides, which further amplifies the corrosivity. These properties of the alloy in combination with a high strength lead to advantageous design solutions from an economical point of view. There are certainly existing materials with very god properties in acid environments, but these are often steels with high contents of Ni, which makes increases the costs. Another disadvantage with austenitic steels compared with duplex alloys is that the strength in the austenitic steels is usually considerably lower.

In the present-day situation there are no duplex stainless steels described that are optimized for this combination of properties, and which then attain those god properties which are described here.

By developing an alloy where high contents of Cr and Ni in combination with the elements Cu and W are used as alloying elements, surprisingly god corrosion properties and mechanical properties have been detected. The alloy contains in weight-%:

3

Cr	27-35

Ni	3-10

Mo	0-3

N	0.30-0.55

Cu	0.5-3.0

W	2.0-5.0

S	maximum 0.010

balance Fe and normally occurring impurities and additions. The content of Fe 30-70

volume-%.

Carbide has to be seen as an impurity element in this invention and has a limited solubility in both ferrite and austenite. The limited solubility implies a risk for precipitation of carbonitrides and for that the content should be limited to maximum 0.05%, preferably to maximum 0.03% and most preferably to maximum 0.02%.

Silicon is used as a deoxidant under steelmaking and also improves the floability under production and welding. However, high contents of Si favour the precipitation of intermetallic phase, for what reason the content should be limited up to maximum 0.8%.

Manganese will be added in order to improve the solubility of N in the material. However, Mn has only a limited effect on the N-solubility in the present type of alloy. Instead there are other elements with higher effect on the solubility. Besides, Mn can in combination with the high sulfur-content cause manganese sulfides, which act as initiating points for pitting corrosion. The content of Mn should for that be limited to between 0.3-4%.

Chromium is a very active element to improve the resistance to the majority of corrosion types. Besides, Chromium improves the strength of the alloy. Furthermore, a high content of Chromium implies that you attain a very god N-solubility in the material. Thus, it is desirable to keep the Cr-content as high as possible to improve the resistance to corrosion. In order to obtain a very god resistance to corrosion the content of Chromium should be at least 27%. However, high contents of Cr increase the risk for

intermetallic precipitations, for what reason the content of Chromium should be limited to maximum 35%.

Nickel will be used as austenite stabilizing element and will be added on a suitable level so that the desired content of ferrite will be obtained. In order to obtain contents of ferrites between 30-70% an addition of 3-10% Nickel is requested.

Molybdenum is a very active element to improve the corrosion resistance in chloride environments and also in reducing acids. A too high content of Mo in combination with that the contents of Cr and W are high, implies the increasing risk for intermetallic precipitations. The Mo content in the present invention should for that be limited to maximum 3.0%.

Nitrogen is a very active element, which on one hand increases the corrosion resistance and on the other hand increases the structural stability and also the strength of the material. Furthermore, a high N-content improves the rebuilding of the austenite after welding, which gives god properties at welding joints. In order to obtain a god effect of N, at least 0.30% N should be added. At high contents of N the risk for precipitation of chromium nitrides increases, especially if there is a high chromium-content at the same time. Furthermore, a high N-content implies that the risk for porosity increases because of that the solubility of N in the smelt will be exceeded. For these reasons the N-content should be limited to maximum 0.55%.

Copper increases the general corrosion resistance in acid environments such as sulfuric acid. It has surprisingly shown that Cu in materials with relatively high contents of Mo and/or W moreover slows down the rapidity of precipitation of intermetallic phase at slow cooling. In purpose to increase the structural stability of the material the content of Cu should exceed 1% and should preferably exceed 1.5%. Nevertheless, high contents of Cu imply that the solid solubility will be exceeded. By this reason the content of Cu will be limited to maximum 3.0%.

5

Tungsten increases the risk for pitting and crevice corrosion. It has surprisingly shown that the addition of W as substituent for Mo increases the low temperature impact strength. In order to obtain an adequate effect on the impact strength and also the corrosion properties, at least 2% should be added. A simultaneous addition of W and Cu., where W substitutes the element Mo in the alloy with the purpose to improve the pitting corrosion properties, can furthermore be made with the purpose to increase the resistance to intergranular corrosion. However, high contents of W in combination with high contents of Cr and Mo increase the risk for intergranular precipitations. The content of W should therefore be limited to maximum 5%.

Sulfur influences the corrosion resistance negatively by forming easily soluble sulfides. Furthermore the hot workability deteriorates, for what reason the content of S should be limited to maximum 0.010%.

The content of ferrites is important in order to obtain good mechanical properties and corrosion properties and also good weldability. From the corrosion and weldability point of view it is desirable with a fcrritc content between 30-70% in order to obtain good properties. High ferrite contents imply furthermore that the low temperature impact strength and also the resistance to hydrogen embrittleness run the risk of deteriorating. The fertile content is therefore 30-70% preferably 35-55%.

Brief Description of the accompanying Drawings

Fig. 1 describes the relation between PRENW of the alloy and the tendency of cracking under forging.

Fig.2 illustrates graphically the relation between stability and content of Mo, W and Cu.

Fig.3 illustrates graphically the relation between Mo, W, Cu and favorable effect of addition of Cu.

Fig.4 and 5 illustrate the relation of optimum PRENW value.

Fig.6 illustrates the relation between corrosion properties in NaOH and content of Cr in the austenite phase.

Example

In the example below the composition of some experimental heats is shown. "The compositions of those joint nor necessarily in the patent claims, but are just included in order to illustrate the influence of different allowing elements on the properties. The optimum composition of the steel grade according to the invention does consequently not necessarily need to occur among the examples.

A number of experimental heats were produced by casting of 170 kg ingot, which was hot forged to round bars. Those were extruded to bars, from where the test material was taken. Table 1 shows the composition of experimental heals with a calculated PRENW-number with the formula PRENW=%Cri-3.3(%Mo+0.5%W)+16%N.

7

Table 1. Composition of experimental heats, weight-%

Production

Material for all heats was produced by ingotcasting, hot forging and extrusion. Some variations cracked under producing because of high amounts of intermetallic phase. From Table 2 appears how the production was running:

Table 2. Results of the production of heats

There is a relation between the content of the alloy and the tendency of cracking under forging, Consequently no heats with a PRBNW-number at 45.5 or higher pass the forging without cracking. If the content of Mo is over 2% it is necessary that the content of W is maximum about 1% in order to avoid high quantities of intermetallic phase. On the other hand, if the content of W is high, it is necessary that the content of Mo is low in order to avoid intermetallic phase and thereby cracking. The relation is illustrated graphically in Figure 1.

Structural Stability

The samples were annealed at 800-1200°C in steps of 50oC. The temperature when the quantity of intermetaliic phase became negligible, was determined at this with the help of studies in a lightoptical microscope. The material was then annealed at this temperature with three minutes holding time, thereafter the samples were cooled with a

9

rate of 140°C/min and also 17.5°C/min to room temperature. The quantity of sigma-phase in this material was counted with help of counting the points under a light optical microscope. The results appear from Table 3.

Table 3. Quantity of sigma-phase after cooling with different rates from 1100°C to room temperature.

It appears that material with high content of W has a very god structural stability, especially if the content of Mo is low (heat 605089). Totally unexpected it has shown that even material with high content of Cu and low content of N (heat 605089) under slowly cooling (17.5°C/min) has a better structural stability than material with a low content of Cu and also a high content of N (heat605084). It is known that the addition of the element N increases the structural stability in duplex steels, while the effect of Cu is more uncertain. However, heat 654796 with both a low content of Mo and low Cu-content has inferior structural stability at slowly cooling (17.5°C/min) than heat 605085 with 2% Cu, in spite of the fact that heat 605085 has a content of Mo near 3%. The relation is illustrated graphically in Figure 2. The relation between Mo, W and Cu and the favourable effect of the addition of Cu are illustrated graphically in Figure 3, where the influence of Cr, W and Cu on the cracks under hot working is shown. The cracking under hot working depends in this case mainly on the occurrence of intennctallic phase.

10

Mechanical properties

The strength and the impact strength were measured for some heats. The results appear from Table 4.

Table 4. Mechanical properties (tensile test at room temperature and impact strength at room temperature and at -50°C).

For all materials a high yield point in tension was obtained and also the impact strength at 20°C is high. For the impact strength at -50°C it has surprisingly shown that the heat 605085 has lower impact strength than heat 605084. The reason for this can be either that the heat 605084 has a lower content of Cu or a higher content of W. Because heat 605089 has both a high Cu- and high W-content this shows a god impact strength at -50°C, it is probable that a high content of W is to prefer to a high content of Mo if a high impact strength at low temperatures is requested.

Corrosion

Pitting- and crevice corrosion properties were tested by testing in FeCl3 according to ASTM G48C and also MTI-2. A critical pitting corrosion temperature (CPT) and also

11

crevice corrosion temperature (CCT) were hereby determined. The results of all experiments are shown in Table 5.

Table 5. Critical pitting/crevice corrosion temperature for the tested steel grades.

*) The given value is the average of two experiments.

Very surprising it has shown that W at very high contents, in combination with low contents of Mo (heat 605084) obtains very god pitting corrosion properties. Heat 605085 has a PRENW number, which is higher than this for heat 605084, but in spite of this heat 605084 obtains a considerably higher CPT value at testing according to ASTM G48C. The same is valid for heat 605089, which in spite of that the material has lower PRENW value that heat 605085 obtains a higher CPT value. The resistance to pining corrosion measured as CCT value shows unexpectedly high values for heat 605084 and heat 605085. For instance the material of type 2507 with a PRE over 40 has a CCT value of approximately 40oC. However, the crevice corrosion properties in heat 605089 are inferior for heat 605085. The differences between those heats are, that 605089 has a higher W-content, but at the same time a lower content of N. In order to obtain a god corrosion resistance with regard to both pitting corrosion and crevice corrosion it is consequently requested, that one has partly a high W-content and partly a high N-content. It also seems to be clear that there is an optimum PRENW value, so that if one

has higher or lower PRENW values inferior properties will be obtained. The relation will be illustrated graphically in Figure 4-5.

The mixture in the ferrite phase and the austenite phase was determined with help of microprobe analysis. The results appear from Table 6.

Table 6. Mixture in the ferrite and austenite phase for tested heats

It appears that PRENW in the austenite phase and also in the ferrite phase in all cases except for heat 605088 are superior to 40. Furthermore, for heat 605088 an unacceptable low CCT value was obtained, which thus can depend on that PRENW for the austenite phase is relatively low. For heat 605084 and 605085 PRENW is highest. An observation is that in spite of the PRENW in both the austenite phase and the ferrite phase for heat 605085 is higher than for 605084, heat 605085 has thus a lower CPT according to ASTM G48C testing compared with 605084. The higher content of W in combination with a high content of N, which is retrieved in heat 605084, can explain this effect. Probably, this is the reason for that heat 605085 has an inferior structural stability than 605084 is the higher content of Mo in heat 605085, which increases the risk that the material contains precipitations, which reduce the resistance to pitting corrosion. An optimum PRENW value is in the range of 41-44. For an optimum corrosion resistance PRENW should be in the range of 43-44.

The resistance to intergranular corrosion was measured by carried out the Streicher-test according to ASTM A262 Practice B. This test specifies how the material withstands

oxidizing acid environments and also the resistance of the material to mtergranular corrosion. The results appear from Table 7.

Table 7, Results of corrosion testing according to ASTM A262 Practice B. The results are average values of two tests for every heat.

It appears that the materials have very low corrosion rates in these tests. The differences are relatively little, but material with simultaneously high Mo-content and high Cu-content shows the highest corrosion rate (heat 605085). If the Cu-content is high, but the Mo-content low a low corrosion rate is obtained (heat 605793, 605088, 605089), The combination of high contents of the elements Cr, Mo, W and N is requested for a god resistance to pitting corrosion. In relation with high Cu-contents it is consequently optimal to foremost use Cr, W and N with purpose to increase the resistance to pitting corrosion if one wants to have a god resistance to intergranuiar corrosion at the same time. Consequently heat 605089 obtains with 2.0% Cu, 0.98% Mo and 3.8% W very low corrosion rates at Streicher-testing.

The resistance to caustic solution environments was tested in cooking 60% NaOH (160°C) for some heats. The testing was carried out during 1 +3 days. The results appear from Table 8.

14

Table 8. Results of corrosion testing in cooking 60% NaOH (160°C). Average values of double tests.

There is a relation between the god corrosion properties in NaOH and the content of Cr in the austenite phase, so that the material with high contents of Cr in the austenite phase obtains low corrosion rates at exposure in NaOH. The relation will be illustrated graphically in Figure 6.

Optimum composition of alloy according to the invention

It has surprisingly shown that in a duplex steel with a chromium content exceeding 27% very god properties will be obtained if one at the same time adds high Cu- and W-contents to the material and also a high N-content. Accordingly, it has surprisingly shown that addition of high contents of the element W performs god impact strength at low temperatures. A high content of W in combination with a high content of N performs furthermore an outstanding resistance to crevice corrosion in chloride environments; the effect of W on the pining- and crevice corrosion properties is also surprisingly great. In order to obtain an adequate effect an addition of at least 2% W is requested. Simultaneously high contents of the elements Mo and W have to be avoided, however, up to 4% W can be added if Mo is limited to below 2%, preferably below 1%. In order to obtain god corrosion- and impact strength properites and, but at the same time avoiding precipitation of intermetallic phase, the relation %Mo+0.5%W
15

of intermetailic phase at slowly cooling. This also implies that necessary hot working such as forging can be performed easier without risk for cracking caused by high contents of intermetailic phase in the material. In order to obtain this effect, an addition of at least 0.5% Cu is requested, preferably at least 1.5%. If %Mo+0.5%W> it is requested that %Cu> 1.5 in order to obtain the best hot workability in the material. In order to obtain god corrosion properties the relation %Cr+3.3(%Mo+0.5%W)+16%N should exceed 40 in the weakest phase. For simultaneously god pitting- and crevice corrosion resistance at the same time the elements W should exceed 2% and N should exceed 0.30%. An optimum resistance to pitting corrosion will be obtained if the PRENW number is in the range of 41-44. Furthermore, for optimum resistance to crevice corrosion PRENW should preferably be in the range of 43-44. With the purpose to obtain a god structural stability at the same time, copper will be added to the material. However, copper an unfavourable effect on the intergranular corrosion in combination with a high content of Mo. In order to optimize the material regarding the intergranular corrosion a high content of Cu should therefore be combined with a low content of Mo. In order to ensure god pitting corrosion properties one should of this reason add high contents of W. In order to obtain god resistance in basic environments the Cr-content in the austenite phase should be at least 28%.

16

1.	A process for preparation of ferrite-austenite steel alloy with a content of ferrite of

30-70% balance austcnitc with good warm workability, high resistance to crevice

corrosion and good structural stability comprising providing by wt% C maximum

0.05%, Si maximum 0.8%, Mn 0.30-4.0%, Cr 27.0-35.0%, Ni 3.0-10.0%, Mo 0-3.0%,

N 0.30-0.55%, Cu 0.5-3.0%,, W 2.0-5.0%, S maximum 0.010%, balance Fe and

normally occurring steel making additions for deoxidization and hot ductility, said  

process comprising steps of casting, hot forging and extrusion.	

2.	Process as claimed in claim 1 wherein the content of ferrite used is between 35-55%.

balance austenite.

3.	Process as claimed in claim I wherein the content of Mo used is 0-2.0%, preferably

Mo 0-1.0%.

4.	Process as claimed in any preceding claims wherein the content of W used is 2.0-

4.0% preferably 3.0-4.0%.

5.	Process as claimed in claim 1 wherein the relation %Mo + 0.5% W
6.	Process as claimed in claim 1 wherein the relation %Mo + 0.5% W
7.	Process as claimed in claim I wherein the content of Cu used is 1.5-3.0%.

8.	Process as claimed in claim 1 wherein the relation %Mo + 0.5% W
at the same time as the content of Cu used not exceeds 1.5%.

9.	Process as claimed in claim 1 wherein the relation %Cr + 3.3(%Mo + 0.5%W) + 16N

exceeds 40.

10.	Process as claimed in claim 1 wherein the relation %Cr + 3.3(%Mo + 0.5%W) + 16N

exceeds 40 both in the ferrite and the austenite phase.

17

18

11.	Process as claimed in claim 1 wherein the relation 41
16N
12.	Process as claimed in claim 2 comprising providing by wt% C maximum 0:05%, Si

maximum 0.8%, Mn 0.30-4.0%, Cr 27.0-35.0%, Ni 3.0-10.0%, Mo 0-2.0%, N 0.30

0.40%, Cu 0.5-3.0%, W 3.0-4.0%, balance Fe and normally occurring steel making

additions for deoxidization and hot ductility and the relations %Mo+0.5%W
and 41
13.	Process as claimed in claim 4 wherein the relation 41
16N
14.	Process as claimed in claim 1 wherein the content of Cr in the austenite phase is at

least 28%, preferably at least 29%.

15.	Process as claimed in claim 13 wherein the relation 43
16N
A process for preparation of ferrite-austenite steel alloy with a content of ferrite of 30-70% balance austenite with good warm workability, high resistance to crevice corrosion and good structural stability comprising providing by wt% C maximum 0.05%, Si maximum 0.8%, Mn 0.30-4.0%, Cr 27.0-35.0%, Ni 3.0-10.0%, Mo 0-3.0%, N 0.30-0.55%, Cu 0.5-3.0%, W 2.0-5.0%, S maximum 0.010%, balance Fe and normally occurring steel making additions for deoxidization and hot ductility, said process comprising steps of casting, hot forging and extrusion.	

Documents:

				in-pct-2001-00214-kol-abstract.pdf

				in-pct-2001-00214-kol-claims.pdf

				in-pct-2001-00214-kol-correspondence.pdf

				in-pct-2001-00214-kol-description(complete).pdf

				in-pct-2001-00214-kol-drawings.pdf

				in-pct-2001-00214-kol-form-1.pdf

				in-pct-2001-00214-kol-form-18.pdf

				in-pct-2001-00214-kol-form-2.pdf

				in-pct-2001-00214-kol-form-3.pdf

				in-pct-2001-00214-kol-letters patent.pdf

				in-pct-2001-00214-kol-p.a.pdf

				in-pct-2001-00214-kol-priority document.pdf

				in-pct-2001-00214-kol-reply f.e.r.pdf

				IN-PCT-2001-214-KOL-(02-04-2012)-PETITION UNDER RULE 138.pdf

				IN-PCT-2001-214-KOL-(30-04-2012)-FORM-27.pdf

« Previous Patent

Next Patent »

Patent Number	203633	

Indian Patent Application Number	IN/PCT/2001/214/KOL	

PG Journal Number	11/2007	

Publication Date	16-Mar-2007	

Grant Date	16-Mar-2007	

Date of Filing	23-Feb-2001	

Name of Patentee	SANDVIK INTELLECTUAL PROPERTY AB	

Applicant Address	S-881 81 SANDVIKEN, SWEDEN	

Inventors:

#	Inventor's Name	Inventor's Address	

1	KAGAS , PASI	KARLAVAGEN 37, S -811 36 SANDVIKEN SWEDEN	

PCT International Classification Number	C22C 38/44	

PCT International Application Number	PCT/SE00/01235	

PCT International Filing date	2000-06-13	

PCT Conventions:

#	PCT Application Number	Date of Convention	Priority Country	

1	9902472-1	1999-06-29	Sweden	

© All Indian Patents, 2013-2021.

  Patent data available in the public domain from Indian Patents Office, Department of Industrial Policy and Promotions, Ministry of Commerce and Industry, Government of India.

File: patents/203662-a-method-to-polymerize-olefins.html (part 1 of 3)
Indian Patents. 203662:A METHOD TO POLYMERIZE OLEFINS

Indian Patents

Recently Granted Patents

  Recently Published Patents

Title of Invention	A METHOD TO POLYMERIZE OLEFINS

Abstract	A method to polymerize olefin(s) in a gas-phase reactor wherein at least two catalysts and at least one activator are introduced into the reactor in a liquid carrier, wherein each catalyst is activated independently and catalysts and the activator(s) are combined in the liquid carrier to form compositions before being introduced into the reactor.	

Full Text	FORM 2 

THE PATENTS ACT 1970 [39 OF 1970]

COMPLETE SPECIFICATION [See Section 10] 

UNIVATION TECHNOLOGIES LLC, a Delaware company of Suite  1950, 5555 San Felipe, Houston, Texas 77056, United States of America,

The following specification particularly describes the nature of the invention and the manner in which it is to be performed:-

/

FIELD OF THE INVENTION

This invention relates to a method to feed multiple catalysts systems into a polymerization reactor, preferably a gas or slurry phase polymerization reactor.

BACKGROUND OF THE INVENTION

The demands of polyolefin fabricators are increasingly becoming more and more specific. In an attempt to meet these demands polyolefin producers are attempting to create more and more specialized polyolefins that have particular product configurations. One means to do this comprises using two catalysts in the same reactor to produce intimately mixed polymer blends. The difficulty however lies in selecting compatible catalysts that will actually work together well and reactor conditions that do not benefit one catalyst while hindering another.

Mobil, in PCT patent application WO 99/03899, discloses using a metallocene type catalyst and a Ziegler-Natta type catalyst in the same reactor to produce a bimodal molecular weight distribution (MWD) high-density polyethylene (HDPE). These two catalyst however were fed into the reactor as supported powders.

SUMMARY OF THE INVENTION

This invention relates to a method to feed multiple catalysts systems into a polymerization reactor, preferably a gas or slurry phase polymerization reactor. The catalysts, activators and /or catalyst systems are preferably introduced into the reactor in a liquid carrier, preferably in solution. The catalysts, activators, catalysts systems, etc may be combined in different orders and in different amounts. The individual catalysts or activators may be introduced into the reactor directly or they may be combined with one or more other catalysts and or activators prior to being placed in the reactor. Further the catalysts, activators and/or catalyst systems (and the carriers) may be contacted sequentially, in series or in parallel. Each catalyst, however, is independently activated.

BRIEF DESCRIPTION OF THE DRAWINGS:

Figure 1 is a graphic representation of Illustration 1 below. Figure 2 is a graphic representation of Illustration 2 below. Figure 3 is a graphic representation of Illustration 3 below. Figure 4 is a graphic representation of Illustration 4 below. Figure 5 is a graphic representation of Illustration 5 below. Figure 6 is a graphic representation of Illustration 6 below. Figure 7 is a graphic representation of Illustration 7 below. Figure 8 is a graphic representation of Illustration 8 below. Figure 9 is a graphic representation of Illustration 9 below.

DETAILED DESCRIPTION OF THE INVENTION:

In a preferred embodiment this invention relates to a method to introduce multiple catalysts, activators, or catalyst systems into a polymerization reactor, preferably a gas phase reactor. For the purposes of this invention the term "catalyst" refers to a metal compound that when combined with an activator polymerizes olefins. For the purposes of this invention, the term "catalyst system" refers to the combination of a catalyst and an activator. For the purposes of this invention the term "activator" is used interchangeably with the term "co-catalyst."

The catalyst system(s), the catalysts and or the activators are preferably introduced into the reactor in one or more liquid carriers, preferably as a solution, suspension or an emulsion. For example, in one embodiment, a solution of two catalyst systems in an alkane such as pentane, hexane, toluene, isopentane or the like is introduced into the gas or slurry phase reactor. In another embodiment the catalyst or activator or both are contacted in a liquid carrier with a surfactant to produced an emulsion, then the emulsion is introduced into a reactor, such as for example, by spraying the emulsion into a particle lean zone. (Particle lean zones are described in U S Patent 5,693,727, incorporated by reference herein.)

The catalysts, activators, catalysts systems, etc may be combined in different orders and in different amounts. In some embodiments the each catalyst may be contacted with the same or different activators. Likewise the catalysts may be contacted with each other first then contacted with the activator(s). Similarly the activator may be contacted with one catalyst first with the second catalyst being added thereafter. Further there may be time periods, anywhere from 1 second to several days or more between each of the contacts.

In the various activation and feed schemes possible in the practice of this invention it is particularly preferred that each catalyst be independently activated. By independently activated is meant that each catalyst has an opportunity to combine or react with an activator without having to compete for the activator with another catalyst. For example in one embodiment the two catalysts are activated in separate chambers then combined before introduction into the reactor. In another embodiment a first catalyst is activated with an activator, thereafter a second catalyst is added to the first catalysts/activator combination and allowed to react/combine with the excess activator. In this embodiment the second catalyst is still activated independently from the first. Likewise in another embodiment two

more catalysts can be activated independently at the same time in the same solution as long as sufficient activator for both catalysts to be activated.

In another particularly preferred embodiment, the various catalyst combinations are all combined prior to being introduced into the reactor. The catalyst combinations may be fed into the reactor from multiple injection points, however it is preferred that the same catalyst solution be fed into the reactor through all the injection points.

In particular this invention relates to the following illustrations of combinations. In the following illustrations, A refers to a catalyst or mixture of catalysts, and B refers to a different catalyst or mixture of catalysts. The mixtures of catalysts in A and B can be the same catalysts, just in different ratios. Graphic representations of theses illustrations are Figures 1-9. Further, it is noted that additional solvents or inert gases may be added at many locations.

Illustration 1: A and B plus the activator are mixed off-line and then fed to the reactor.

Illustration 2: A and B are mixed off-line. Activator is added on-line and then fed to the reactor.

Illustration 3: A or B is contacted with the activator (off-line) and then either A or B is added on-line before entering the reactor.

Illustration 4: A or B is contacted with the activator (on-line) and then either A or B is added on-line before entering the reactor.

Illustration 5: A and B are each contacted with the activator off-line. Then A + activator and + cocatalyst are contacted on-line before entering the reactor.

Illustration 6: A and B are each contacted with the activator on-line. Then A + activator and B + activator are contacted on-line before entering the reactor. (This is a preferred configuration since the ratio of A to B and the ratio of activator to A and the ratio of activator to B can be controlled independently.)

Illustration 7: In this example, A or B is contacted with the activator (on-line) while a separate solution of either A or B is contacted with activator off-line. Then both stream of A or B + activator are contacted on-line before entering the reactor.

Illustration 8: A is contacted on-line with B. Then, an activator is fed to on-line to ie A+B mixture.

Illustration 9: A is activated with activator off-line. Then A + activator is contacted n-line with B. Then, an activator is fed to in-line to the A+B+ activator mixture.

Illustration 10: A and B are mixed off-line. Then the mixture of Aand B is Dntacted on-line with activator, then additional catalyst A is added on line, thereafter iditional catlayst B is added on-line and then the whole mixture is introduced into the factor.

In any of the above illustrations, a means for mixing and/or creating a certain residence time may be employed. For example a mixing blade or screw may be used to mix" the components or a certain length pipe may be used to obtain a desired contact or residence time between the components.

"On-line" means the material described is in a pipe, tube, or vessel which is directly or indirectly connected to the reactor system.

"Off-line" means the material described is in a pipe, tube, or vessel which is not connected to the reactor system.

In a preferred embodiment this invention relates to a method to polymerize olefins in a gas-phase reactor wherein at least two catalysts and at least one activator are introduced in the polymerization reactor in a liquid carrier. In a preferred embodiment the catalysts and the activator(s) are combined in the liquid carrier before being introduced into the reactor.

In another preferred embodiment the catalysts are combined in a liquid carrier then introduced into a channeling means connecting to the reactor and thereafter the activator(s) is introduced into the channeling means at the same or different point as the catalysts.

In another preferred embodiment the catalysts are combined in a liquid carrier and thereafter the activator(s) is introduced into the liquid carrier.

In another preferred embodiment the liquid carrier containing the catalysts and the activator(s) are placed into an apparatus for introducing the liquid carrier into the reactor.

In another preferred embodiment the catalysts and liquid carrier are introduced into the apparatus before the activator is introduced into the apparatus.

In another preferred embodiment the composition comprising the liquid carrier comprises a liquid stream flowing or sprayed into the reactor.

In another preferred embodiment at least one catalyst, at least one activator and the liquid carrier are placed into an apparatus for introduction into the reactor wherein additional catalyst(s) is/are introduced into the apparatus after the first catalyst and activator are introduced into the apparatus.

In another preferred embodiment, a first combination comprising at least one catalyst in a liquid carrier is introduced into an apparatus connecting to the reactor, and a second composition comprising at least one activator in liquid carrier is introduced into the apparatus connecting to the reactor, then, after a period of time, a different catalyst in liquid carrier is introduced into the apparatus connecting to the reactor, and then the catalyst-activator combination is introduced into the reactor.

In another preferred embodiment, at least one catalyst(a) and at least one activator(a) are combined in a liquid carrier, and at least one catalyst(b) and at least one activator(b) are combined in a liquid carrier, wherein either the catalyst(b) is different from the catalyst(a) or the activator (b) is different from the activator(a), thereafter both combinations are introduced into an apparatus connecting to the reactor, and, thereafter the combinations are introduced into the reactor.

In another preferred embodiment the liquid carrier containing catalyst(b) and activator(b) is introduced into the apparatus connecting to the reactor after the liquid carrier containing catalyst(a) and activator(a) is introduced into the apparatus connecting to the reactor.

In another preferred embodiment, a first composition comprising at least one catalyst(a), at least one activator(a) and a liquid carrier is placed in an apparatus connected to the reactor, and a second composition comprising at least one catalyst(b), at least one activator(b) and a liquid carrier, wherein either the catalyst(b) or the activator (b) is different from the catalyst(a) or the activator(a), is introduced into the apparatus connecting to the reactor after the first composition is, and thereafter the combined compositions is introduced into the reactor.

In another preferred embodiment at least one catalyst and the liquid carrier are placed into an apparatus for introduction into the reactor wherein additional catalyst(s) and

activator(s) are introduced into the apparatus after the first catalyst is introduced into the apparatus.

In another preferred embodiment a first composition comprising at least one catalyst(a), at least one activator(a) and a liquid carrier is introduced into an apparatus feeding into a reactor, and thereafter a second catalyst in a liquid carrier is added to the apparatus feeding into the reactor, and thereafter a second activator in a liquid carrier is added to the apparatus feeding into the reactor, and thereafter the total combination is introduced into the reactor.

More specific preferred embodiments include:

lT  Catalyst A could be used as a 0.25 weight % solution in hexane and Catalyst

B could be used as a 0.50 weight % solution in toluene at molar ratios of B to A of about 0.7

when the two are activated separately then mixed together or at molar ratios of B to A of 2.2

to 1.5 when A is activated then B is added.	

2.	Raising or lowering the reaction temperature to narrow or broaden the

Mw/Mn, respectively.

3.	Changing residence time to affect product properties. Large changes can

have significant impact.  One to five, preferably four hours residence time appears to

produce good product properties.

4.	Spraying the catalyst into the reactor in such a way as to create a particle lean

zone. A particle lean zone can be created by a 50,000 lb/hr flow of cycle gas through 6 inch

pipe. The catalyst can be atomized w/ a spray nozzle using nitrogen atomizing gas.

5.	The activator, preferably MMAO 3 A can be used at 7 weight % al in

isopentane, hexane or heptane at feed rate sufficient to give an Al/Zr ratio of 100 to 300.

6.	Catalyst A is mixed on-line with MMAO 3A then Catalyst B is added on

line, then the mixture is introduced into the reactor.

7.	Catalyst A is mixed on-line with MMAO 3 A and Catalyst B is mixed on line

with MMAO 3 A thereafter the two activated catalysts are mixed on-line then introduced

into the reactor.

In one embodiment, a second catalyst is contacted with the first catalyst and activator, such as modified methylalumoxane, in a solvent and just before the solution is fed into a gas or slurry phase reactor. In another embodiment a solution of a first catalyst is  .

mbined with a solution of the second catalyst and the activator then introduced into the reactor.

In another embodiment, two or more catalysts are blended together in a slurry feed vessel then are contacted with one or more activators, allowed to react for a specified amount of time then introduced into the reactor. In another embodiment two or more catalysts are contacted in-line and then the activator is fed into the combined stream then introduced into the reactor. In another embodiment the catalysts are independently activated in-line and then contacted just before delivery to the reactor. Intimate mixing of the catalysts and/or the activator is preferred. A static mixer can be used to achieve intimate mixing. In another embodiment the a dilute solution of catalyst is added to a pre-mixed batch of catalysts.

Solutions of the catalysts are prepared by taking the catalyst and dissolving it in any

solvent such as a hydrocarbon, preferably an alkane, toluene, xylene, etc. The solvent may first be purified in order to remove any poisons which may affect the catalyst activity, including any trace water and/or oxygenated compounds. Purification of the solvent may be accomplished by using activated alumina and/or activated supported copper catalyst, for example. The catalyst is preferably completely dissolved into the solution to form a homogeneous solution. Both catalysts may be dissolved into the same solvent, if desired. Once the catalysts are in solution, they may be stored indefinitely until use. Preferred solvents include pentane, hexane, butane, isopentane, cyclohexane, toluene, xylene, and the like.

Catalysts:

One of many catalysts or catalysts systems that be used herein include transition metal catalysts such as one or more bulky ligand metallocene catalysts and/or one or more conventional type transition metal catalysts such as one or more Ziegler-Natta catalysts, vanadium catalysts and/or chromium catalysts.

For purposes of this invention cyclopentadienyl group is defined to include indenyls and fluorenyls.

Bulky Ligand Metallocene Compound:

Bulky ligand metallocene compound (hereinafer also referred to as metallocenes) may also be used in the practice of this invention.

Generally, bulky ligand metallocene compounds include half and full sandwich compounds having one or more bulky ligands bonded to at least one metal atom. Typical bulky ligand metallocene compounds are generally described as containing one or more bulky ligand(s) and one or more leaving group(s) bonded to at least one metal atom. In one preferred embodiment, at least one bulky ligands is r\ -bonded to the metal atom, most preferably n5-bonded to the metal atom.

The bulky ligands are generally represented by one or more open, acyclic, or fused ring(s) or ring system(s) or a combination thereof. These bulky ligands, preferably the ring(s) or ring system(s) are typically composed of atoms selected from Groups 13 to 16 atoms of the Periodic Table of Elements, preferably the atoms are selected from the group consisting of carbon, nitrogen, oxygen, silicon, sulfur, phosphorous, germanium, boron and aluminum or a combination thereof. Most preferably the ring(s) or ring system(s) are composed of carbon atoms such as but not limited to those cyclopentadienyl ligands or cyclopentadienyl-type ligand structures or other similar functioning ligand structure such as a pentadiene, a cyclooctatetraendiyl or an imide ligand. The metal atom is preferably selected from Groups 3 through 15 and the lanthanide or actinide series of the Periodic Table of Elements. Preferably the metal is a transition metal from Groups 4 through 12, more preferably Groups 4, 5 and 6, and most preferably the transition metal is from Group 4.

In one embodiment, the bulky ligand metallocene catalyst compounds are represented by the formula:

LALBMQn	(I)

where M is a metal atom from the Periodic Table of the Elements and may be a Group 3 to 12 metal or from the lanthanide or actinide series of the Periodic Table of Elements, preferably M is a Group 4, 5 or 6 transition metal, more preferably M is a Group 4 transition metal, even more preferably M is zirconium, hafnium or titanium. The bulky ligands, L and LB, are open, acyclic or fused ring(s) or ring system(s) and are any ancillary ligand system, including unsubstituted or substituted, cyclopentadienyl ligands or

cyclopentadienyl-type ligands, heteroatom substituted and/or heteroatom containing cyclopentadienyl-type ligands. Non-limiting examples of bulky ligands include cyclopentadienyl ligands, cyclopentaphenanthreneyl ligands, indenyl ligands, benzindenyl ligands, fluorenyl ligands, octahydrofluorenyl ligands, cyclooctatetraendiyl ligands, cyclopentacyclododecene ligands, azenyl ligands, azulene ligands, pentalene ligands, phosphoyl ligands, phosphinimine (WO 99/40125), pyrrolyl ligands, pyrozolyl ligands, carbazolyl ligands, borabenzene ligands and the like, including hydrogenated versions thereof, for example tetrahydroindenyl ligands. In one embodiment, LA and LB may be any other ligand structure capable of n-bonding to M, preferably n -bonding to M and most preferably n5-bonding . In yet another embodiment, the atomic molecular weight (MW) of LA or LB exceeds 60 a.m.u., preferably greater than 65 a.m.u.. In another embodiment, LA and LB may comprise one or more heteroatoms, for example, nitrogen, silicon, boron, germanium, sulfur and phosphorous, in combination with carbon atoms to form an open, acyclic, or preferably a fused, ring or ring system, for example, a hetero-cyclopentadienyl ancillary ligand. Other LA and LB bulky ligands include but are not limited to bulky amides, phosphides, alkoxides, aryloxides, imides, carbolides, borollides, porphyrins, phthalocyanines, corrins and other polyazomacrocycles. Independently, each LA and LB may be the same or different type of bulky ligand that is bonded to M. In one embodiment of formula (I) only one of either LA or LB is present.

Independently, each LA and LB may be unsubstituted or substituted with a combination of substituent groups R. Non-limiting examples of substituent groups R include one or more from the group selected from hydrogen, or linear, branched alkyl radicals, or alkenyl radicals, alkynyl radicals, cycloalkyl radicals or aryl radicals, acyl radicals, aroyl radicals, alkoxy radicals, aryloxy radicals, alkylthio radicals, dialkylamino radicals, alkoxycarbonyl radicals, aryloxycarbonyl radicals, carbomoyl radicals, alkyl- or dialkyl- carbamoyl radicals, acyloxy radicals, acylamino radicals, aroylamino radicals, straight, branched or cyclic, alkylene radicals, or combination thereof. In a preferred embodiment, substituent groups R have up to 50 non-hydrogen atoms, preferably from 1 to 30 carbon, that can also be substituted with halogens or heteroatoms or the like. Non-limiting examples of alkyl substituents R include methyl, ethyl, propyl, butyl, pentyl, hexyl, cyclopentyl, cyclohexyl, benzyl or phenyl groups and the like, including all their isomers, for example tertiary butyl, isopropyl, and the like. Other hydrocarbyl radicals include fluoromethyl, fluroethyl, difluroethyl, iodopropyl, bromohexyl, chlorobenzyl and hydrocarbyl substituted organometalloid radicals including trimethylsilyl, trimethylgermyl, methyldiethylsilyl and the like; and halocarbyl-substituted organometalloid radicals

U

■bicluding tris(trifluoromethyl)-silyl, methyl-bis(difluoromethyl)silyl, bromomethyldimethylgermyl and the like; and disubstitiuted boron radicals including dimethylboron for example; and disubstituted pnictogen radicals including dimethylamine, dimethylphosphine, diphenylamine, methylphenylphosphine, chalcogen radicals including methpxy, ethoxy, propoxy, phenoxy, methylsulfide and ethylsulfide. Non-hydrogen substituents R include the atoms carbon, silicon, boron, aluminum, nitrogen, phosphorous, oxygen, tin, sulfur, germanium and the like, including olefins such as but not limited to olefinically unsaturated substituents including vinyl-terminated ligands, for example but-3-enyl, prop-2-enyl, hex-5-enyl and the like. Also, at least two R groups, preferably two adjacent R groups, are joined to form a ring structure having from 3 to 30 atoms selected from carbon, nitrogen, oxygen, phosphorous, silicon, germanium, aluminum, boron or a combination thereof. Also, a substituent group R group such as 1-butanyl may form a carbon sigma bond to the metal M.

Other ligands may be bonded to the metal M, such as at least one leaving group Q. In one embodiment, Q is a monoanionic labile ligand having a sigma-bond to M. Depending on the oxidation state of the metal, the value for n is 0, 1 or 2 such that formula (I) above represents a neutral bulky ligand metallocene catalyst compound.

Non-limiting examples of Q ligands include weak bases such as amines, phosphines, ethers, carboxylates, dienes, hydrocarbyl radicals having from 1 to 20 carbon atoms, hydrides or halogens and the like or a combination thereof. In another embodiment, two or more Q's form a part of a fused ring or ring system. Other examples of Q ligands include those substituents for R as described above and including cyclobutyl, cyclohexyl, heptyl, tolyl, trifluromethyl, tetramethylene, pentamethylene, methylidene, methyoxy, ethyoxy, propoxy, phenoxy, bis(N-methylanilide), dimethylamide, dimethylphosphide radicals and the like.

The two L groups may be bridged together by group A as defined below.

In one embodiment, the bulky ligand metallocene catalyst compounds of the invention include those of formula (I) where LA and LB are bridged to each other by at least one bridging group, A, such that the formula is represented by

LAALBMQn	(II)

These bridged compounds represented by formula (II) are known as bridged, bulky ligand metallocene catalyst compounds. LA, LB, M, Q and n are as defined above. Non-limiting examples of bridging group A include bridging groups containing at least one

[Group 13 to 16 atom, often referred to as a divalent moiety such as but not limited to at least one of a carbon, oxygen, nitrogen, silicon, aluminum, boron, germanium and tin atom or a combination thereof. Preferably bridging group A contains a carbon, silicon or germanium atom, most preferably A contains at least one silicon atom or at least one carbon atom. The bridging group A may also contain substituent groups R as defined above including halogens and iron. Non-limiting examples of bridging group A may be represented by R'2C, R'2Si, R'2Si R'aSi, R'2Ge, R'P, where R' is independently, a radical group which is hydride, hydrocarbyl, substituted hydrocarbyl, halocarbyl, substituted halocarbyl, hydrocarbyl-substituted organometalloid, halocarbyl-substituted organometalloid, disubstituted boron, disubstituted pnictogen, substituted chalcogen, or halogen or two or more R' may be joined to form a ring or ring system. In one embodiment, the bridged, bulky ligand metallocene catalyst compounds of formula (II) have two or more bridging groups A (EP 664 301 Bl).

In one embodiment, the bulky ligand metallocene catalyst compounds are those where the R substituents on the bulky ligands LA and LB of formulas (I) and (II) are substituted with the same or different number of substituents on each of the bulky ligands. In another embodiment, the bulky ligands LA and LBof formulas (I) and (II) are different from each other.

Other bulky ligand metallocene catalyst compounds and catalyst systems useful in the invention may include those described in U.S. Patent Nos. 5,064,802, 5,145,819, 5,149,819, 5,243,001, 5,239,022, 5,276,208, 5,296,434, 5,321,106,5,329^031, 5,304,614, 5,677,401, 5,723,398, 5,753,578, 5,854,363, 5,856,547 5,858,903, 5,859,158, 5,900,517 and 5,939,503 and PCT publications WO 93/08221, WO 93/08199, W0 95/07140, WO 98/11144, WO 98/41530, WO 98/41529, WO 98/46650, WO 99/02540 and WO 99/14221 and European publications EP-A-0 578 838, EP-A-0 638 595, EP-B-0 513 380, EP-A1-0 816 372, EP-A2-0 839 834,EP-Bl-0 632 819, EP-B1-0 748 821 and EP-B1-0 757 996, all of which are herein fully incorporated by reference.

In one embodiment, bulky ligand metallocene catalysts compounds useful in the invention include bridged heteroatom, mono-bulky ligand metallocene compounds. These types of catalysts and catalyst systems are described in, for example, PCT publication WO 92/00333, WO 94/07928, WO 91/ 04257, WO 94/03506, WO96/00244, WO 97/15602 and WO 99/20637 and U.S. Patent Nos. 5,057,475, 5,096,867, 5,055,438, 5,198,401, 5,227,440 and 5,264,405 and European publication EP-A-0 420 436, all of which are herein fully incorporated by reference.

In this embodiment, the bulky ligand metallocene catalyst compound is represented by the formula:

LCAJMQn  (III)

where M is a Group 3 to 16 metal atom or a metal selected from the Group of actinides and lanthanides of the Periodic Table of Elements, preferably M is a Group 4 to 12 transition metal, and more preferably M is a Group 4, 5 or 6 transition metal, and most preferably M is a Group 4 transition metal in any oxidation state, especially titanium; Lc is a substituted or unsubstituted bulky ligand bonded to M; J is bonded to M; A is bonded to M and J; J is a heteroatom ancillary ligand; and A is a bridging group; Q is a univalent anionic ligand; and n is the integer 0,1 or 2. In formula (III) above, LC, A and J form a fused ring system. In an embodiment, L  of formula (III) is as defined above for L , A, M and Q of formula (III) are as defined above in formula (I).

In formula (III), J is a heteroatom containing ligand in which J is an element with a coordination number of three from Group 15 or an element with a coordination number of two from Group 16 of the Periodic Table of Elements. Preferably J contains a nitrogen, phosphorus, oxygen or sulfur atom with nitrogen being most preferred.

In an embodiment of the invention, the bulky ligand metallocene catalyst compounds are heterocyclic ligand complexes where the bulky ligands, the ring(s) or ring system(s), include one or more heteroatoms or a combination thereof. Non-limiting examples of heteroatoms include a Group 13 to 16 element, preferably nitrogen, boron, sulfur, oxygen, aluminum, silicon, phosphorous and tin. Examples of these bulky ligand metallocene catalyst compounds are described in WO 96/33202, WO 96/34021, WO 97/17379 and WO 98/22486 and EP-A1-0 874 005 and U.S. Patent No. 5,637,660, 5,539,124, 5,554,775, 5,756,611, 5,233,049, 5,744,417, and 5,856,258 all of which are herein incorporated by reference.

In one embodiment, the bulky ligand metallocene catalyst compounds are those complexes known as transition metal catalysts based on bidentate ligands containing pyridine or quinoline moieties, such as those described in U.S. Application Serial No. 09/103,620 filed June 23, 1998, which is herein incorporated by reference. In another embodiment, the bulky ligand metallocene catalyst compounds are those described in PCT publications WO 99/01481 and WO 98/42664, which are fully incorporated herein by reference.

In a preferred embodiment, the bulky ligand metallocene catalyst compound is .. complex of a metal, preferably a transition metal, a bulky ligand, preferably a substituted or unsubstituted pi-bonded ligand, and one or more heteroallyl moieties, such as those described in U.S. Patent Nos. 5,527,752 and 5,747,406 and EP-Bl-0 735 057, all of which are herein fully incorporated by reference.

In a particularly preferred embodiment, the other metal compound or second metal compound is the bulky ligand metallocene catalyst compound is represented by the formula:

LDMQ2(YZ)Xn	(IV)

where M is a Group 3 to 16 metal, preferably a Group 4 to 12 transition metal, and most preferably a Group 4, 5 or 6 transition metal; LD is a bulky ligand that is bonded to M; each Q is independently bonded to M and Q2(YZ) forms a ligand, preferably a unicharged polydentate ligand; A or Q is a univalent anionic ligand also bonded to M; X is a univalent anionic group when n is 2 or X is a divalent anionic group when n is 1; n is 1 or 2.

In formula (IV), L and M are as defined above for formula (I). Q is as defined above for formula (I), preferably Q is selected from the group consisting of-0-, -NR-, -CR-2- and -S-; Y is either C or S; Z is selected from the group consisting of-OR, -NR2, -CR3, -SR, -SiR3, -PR2, -H, and substituted or unsubstituted aryl groups, with

the proviso that when Q is -NR- then Z is selected from one of the group consisting of -OR, -NR2, -SR, -SiR3, -PR2 and -H; R is selected from a group containing carbon,

silicon, nitrogen, oxygen, and/or phosphorus, preferably where R is a hydrocarbon

group containing from 1 to 20 carbon atoms, most preferably an alkyl, cycloalkyl, or

an aryl group; n is an integer from 1 to 4, preferably 1 or 2; X is a univalent anionic

group when n is 2 or X is a divalent anionic group when n is 1; preferably X is a

carbamate, carboxylate, or other heteroallyl moiety described by the Q, Y and Z

combination.

In a particularly preferred embodiment the bulky ligand metallocene compound is

represented by the formula:

Phenoxide Catalysts:

Another group of catalysts that may be used in the process of this invention include one or more catalysts represented by the following formulae:

or

,1 :.

wherein R is hydrogen or a C4 to Cioo group, preferably a tertiary alkyl group, preferably a C4 toC2o alkyl group, preferably a C4 toC2o tertiary alkyl group, preferably a neutral C4 to

C100 group and may or may not also be bound to M, and at least one of R to R is a group containing a heteroatom, the rest of R2 to R5 are independently hydrogen or a C\ to Cioo group, preferably a C4 to C20 alkyl group (preferably butyl, isobutyl, pentyl hexyl, heptyl, isohexyl, octyl, isooctyl, decyl, nonyl, dodecyl) and any of R to R also may or may not be bound to M,

O is oxygen, M is a group 3 to group 10 transition metal or lanthanide metal, preferably a group 4 metal, preferably Ti, Zr or Hf, n is the valence state of the metal M, preferably 2, 3, 4, or 5, Q is an alkyl, halogen, benzyl, amide, carboxylate, carbamate, thiolate, hydride or alkoxide group, or a bond to an R group containing a heteroatom which may be any of R1 to R5 A heteroatom containing group may be any heteroatom or a heteroatom bound to carbon silica or another heteroatom. Preferred heteroatoms include boron, aluminum, silicon, nitrogen, phosphorus, arsenic, tin, lead, antimony, oxygen, selenium, tellurium. Particularly preferred heteroatoms include nitrogen, oxygen, phosphorus, and sulfur. Even more particularly preferred heteroatoms include oxygen and nitrogen. The heteroatom itself may be directly bound to the phenoxide ring or it may be bound to another atom or atoms that are bound to the phenoxide ring. The heteroatom containing group may contain one or more of the same or different heteroatoms. Preferred heteroatom groups include imines, amines, oxides, phosphines, ethers, ketenes, oxoazolines heterocyclics, oxazolines, thioethers, and the like. Particularly preferred heteroatom groups include imines. Any two adjacent R groups may form a ring structure, preferably a 5 or 6 membered ring. Likewise the R groups may form multi-ring structures. In one embodiment any two or more R groups do not form a 5 membered ring.

These phenoxide catalysts may be activated with activators including alkyl aluminum compounds (such as diethylaluminum chloride), alumoxanes, modified alumoxanes, non-coordinating anions, non-coordinating group 13 metal or metalliod anions, boranes, borates and the like. For further information on activators please see the ACTIVATOR section below.

Conventional-Type Transition Metal Catalysts:

Conventional-type transition metal catalysts are those traditional Ziegler-Natta, vanadium and Phillips-type catalysts well known in the art. Such as, for example Ziegler-

fatta catalysts as described in Ziegler-Natta Catalysts and Polymerizations, John Boor, Academic Press, New York, 1979. Examples of conventional-type transition metal catalysts are also discussed in U.S. Patent Nos. 4,115,639, 4,077,904, 4,482,687, 4,564,605, 4,721,763, 4,879,359 and 4,960,741 all of which are herein fully incorporated by reference. The conventional-type transition metal catalyst compounds that may be used in the present invention include transition metal compounds from Groups 3 to 17, preferably 4 to 12, more preferably 4 to 6 of the Periodic Table of Elements.

These conventional-type transition metal catalysts may be represented by the formula: MRX, where M is a metal from Groups 3 to 17, preferably Group 4 to 6, more preferably Group 4, most preferably titanium; R is a halogen or a hydrocarbyloxy group; and x is the oxidation state of the metal M. Non-limiting examples of R include alkoxy, phenoxy, bromide, chloride and fluoride. Non-limiting examples of conventional-type transition metal catalysts where M is titanium include TiCL4, TiBr4, Ti(OC2H5)3Cl, Ti(OC2H5)Cl3, Ti(OC4H9)3Cl, Ti(OC3H7)2Cl2, Ti(OC2H5)2Br2, TiCl3.l/3AlCl3 and Ti(OC,2H25)Cl3.

Conventional-type transition metal catalyst compounds based on magnesium/titanium electron-donor complexes that are useful in the invention are described in, for example, U.S. Patent Nos. 4,302,565 and 4,302,566, which are herein fully incorporate by reference. The MgTiCl6 (ethyl acetate derivative is particularly preferred.

British Patent Application 2,105,355 and U.S. Patent No. 5,317,036, herein incorporated by reference, describes various conventional-type vanadium catalyst compounds. Non-limiting examples of conventional-type vanadium catalyst compounds include vanadyl trihalide, alkoxy halides and alkoxides such as VOCl3, VOCl2(OBu) where Bu =butyl and VO(OC2H5)3; vanadium tetra-halide and vanadium alkoxy halides such as VCLj and VCl3(OBu); vanadium and vanadyl acetyl acetonates and chloroacetyl acetonates such as V(AcAc)3 and VOCl2(AcAc) where (AcAc) is an acetyl acetonate. The preferred conventional-type vanadium catalyst compounds are VOCl3, VCI4 and VOCl2-OR where R is a hydrocarbon radical, preferably a C1to C10 aliphatic or aromatic hydrocarbon radical such as ethyl, phenyl, isopropyl, butyl, propyl, n-butyl, iso-butyl, tertiary-butyl, hexyl, cyclohexyl, naphthyl, etc., and vanadium acetyl acetonates.

Conventional-type chromium catalyst compounds, often referred to as Phillips-type catalysts, suitable for use in the present invention include CrO3, chromocene, silyl chromate, chromyl chloride (CrO2CI2), chromium-2-ethyl-hexanoate, chromium acetylacetonate (Cr(AcAc)3), and the like. Non-limiting examples are disclosed in U.S. Patent Nos. 3,709,853, 3,709,954, 3,231,550, 3,242,099 and 4,077,904, which are herein fully incorporated by reference.

Still other conventional-type transition metal catalyst compounds and catalyst systems suitable for use in the present invention are disclosed in U.S. Patent Nos. 4,124,532, 4,302,565, 4,302,566, 4,376,062, 4,379,758, 5,066,737, 5,763,723, 5,849,655, 5,852,144, 5,854,164 and 5,869,585 and published EP-A2 0 416 815 A2 and EP-A1 0 420 436, which are all herein incorporated by reference.  

Other catalysts may include cationic catalysts such as AICI3, and other cobalt, iron, nickel and palladium catalysts well known in the art. See for example U.S. Patent Nos. 3,487,112, 4,472,559, 4,182,814 and 4,689,437 all of which are incorporated herein by reference.

Typically, these conventional-type transition metal catalyst compounds excluding some conventional-type chromium catalyst compounds are activated with one or more of the conventional-type cocatalysts described below.

Conventional-Type Cocatalvsts:

Conventional-type cocatalyst compounds for the above conventional-type transition metal catalyst compounds may be represented by the formula M3M4vX2cR3b-c , wherein M3 is a metal from Group 1 to 3 and 12 to 13 of the Periodic Table of Elements; M4 is a metal of Group 1 of the Periodic Table of Elements; v is a number from 0 to 1; each X is any halogen; c is a number from 0 to 3; each R3 is a monovalent hydrocarbon radical or hydrogen; b is a number from 1 to 4; and wherein b minus c is at least 1. Other conventional-type organometallic cocatalyst compounds for the above conventional-type transition metal catalysts have the formula M3R3k, where M3 is a Group IA, IIA, IIB or IIIA metal, such as lithium, sodium, beryllium, barium, boron, aluminum, zinc, cadmium, and gallium; k equals 1, 2 or 3 depending upon the valency of M3 which valency in turn

lormally depends upon the particular Group to which M belongs; and each R may be any monovalent hydrocarbon radical.
