Repository: anandvc/allindianpatents

File: patents/203842-a-process-for-the-preparation-of-a-graft-copolymer-for-use-as-a-flocculating-agents.html
Indian Patents. 203842:"A PROCESS FOR THE PREPARATION OF A GRAFT COPOLYMER FOR USE AS A FLOCCULATING AGENTS"

Indian Patents

Recently Granted Patents

  Recently Published Patents

Title of Invention	"A PROCESS FOR THE PREPARATION OF A GRAFT COPOLYMER FOR USE AS A FLOCCULATING AGENTS"

Abstract	This invention relates to a process for the preparation of a graft copolymer for use as a flocculsting/agent comprising preparing a solution of the polysaccharide and adding acrylesmide thereto with stirring, followed by addition of a catalyst solution thereto and allowing the reaction to continue, to obtain the graft copolymer.	

Full Text	- 1A -

FIELD OF THE INVENTION

This  invention  relates  to  graft  copolymers  for  use  as

flocculating agents and drag reduction agents.

OBJECTS OF THE INVENTION

An object of this invention is to propose graft copolymers of polyacrylamide and polysaccharide and a process for the preparation thereof for flocculstion and drag redution.

Another object of this invention is to propose graft copolymrs of polyacrylami.de and polysaccharide and a process for the preparation thereof which have high efficiency,

Still another object of th is invention is to propose graft copolymers of polyacrylamide and polyssccharide and a process for the preparation thereof which have controlled biodegradation,

A further object of this invention is to propose graft copolymers of polyacrylamide and polysaccharide and a process for the preparation thereof which possess shear stability.

Further objects and advantages of this invention will be more apparent from the ensuing description.

BRIEF DESCRIPTION OF THE INVENTION

According to this invention, there is provided a process for  the

preparation  of  a  graft copolymer for  use  as  a  flocculsting

agent Comprising preparing a, solution of the polysaccharide and adding

-2-

acrylamide thereto with stirring, followed by addition of a catalyst solution thereto and allowing the reaction to continue, to obtain the graft copolymer.

In accordance with this invention, the catalyst used may be compounds of inter-transition elements such as Cerium (IV), preferably cerric ammonium nitrate. The potysaccharide is a compound such as carboxymethyl cellulose

and the acrylamide may be a substituted or unsubstltuted acrylamide compounds. The reaction is generally carried out at a temperature in the range of 25 to 35°C, preferably 27°C and Is conducted for 24 to 40 hrs. at atmospheric pressure.

The polysaccharide is used in a proportion of 2 to 3 gms per 12 to 22 gms of acrylamide. Two grades of polymer (S1 & S2) were synthesised by varying the acrylamide concentratin keeping all other factors constant. Polysaccharide In a proportion of 2 to 3 gms per 12 to 18 gms of the acrylamide is used for forming the copolymer S1. For the formation of graft copolymer S2, a proportion of 2 to 3 gms of polysaccharide is used per 18 to 22 gms of acrylamide. The catalyst is used in a proportion of 1.8 to 2.2 moles x 10 -3 per 2 to 3 gms of the potysaccharide. The intrinsic viscosity of the copolymers  S1 & S2 have been found to be 6 to 7 and  7.5  to  8.5 respectively. The number average molecular weight of S1 & S2 have been found to be, for example

t	  -	3 -

1.12*106 GM/M AND 1.4*106 GM/M  respectively and the weight average molecular weight is, for example 5.8*106 gm/M and 7.09*106 gm/M  respectively.

The invention will now be explained in greater detail with the help of the following non-limiting example.

EXAMPLE

The  graft  copolymer  of CMC was synthesised  using  Ce(IV)  ion

11 induced  redox  initiator  method  -  The  typical  experimental

details  are as follows. 2.5 gms of CMC was dissolved in 100  cm

of  disti11ed  water  at room temperature  (30o C)  wi th  constant

stirring and bubbling of nitrogen for about 15 mins.. The required amount of acrylamide was dissolved in 75 cm of distilled  water  and mixed with CMC solution. Then  oxygen  free

nitrogen  was purged through the solution for 20 mins,.  At  this

3 stage, 25 cm  of required CAN solution was added to the  reaction

mixture followed by further purging with nitrogen for 10 mins.a The reaction was a 1 lowed to continue for 24 hrs. after which it-was terminated by adding a saturated solution of hydroquinone, At the end of the reaction, the polymer was precipitated by adding excess quantity of acetone, Following scheme (Scheme-1) was not clear followed for purification of graft copolymer. It was then dried in a vacuum oven, pulverised and sieved. Two grades of graft copolymer  were  prepared by varying acrylamide concentration , and

were  abbreviated as S  & S . The synthetic details are given  in

1  2 Table .1.

-5  - _

The graft copolymer based on carboxymethyl  cellulose is synthesized by solution polymerisation technique using ceric-ion-induced redox initiation method. The method for graft capolyme-risation is- to generate free radical sites onto the polysaccha-ride backbone (HPG) and allowing these free radicals to act as micro-initiators for acrylamide monomer.

The graft copolymers according to the invention are used in flocculation and drag reduction experiments. It is extensively used in various oil field operations utilising its drag reducing properties.

The flocculation behaviour of the graft copolymers are studied and Figs-.1-4 of the accompanying drawings show the settling time vs. fall in interface height.

Fig.l depicts a comparison of the flocculation studies of S  and

1 S  in kaolin suspension;

2 Fig.2 depicts a comparison of the flocculation performance of  S

with Magnafloc 156, Magnsfloc LT22 and Magnafloc 351 in iron  ore

suspension;

Fig.2 shows a comparison in the settling time vs. fall height for

S ,  Magnafloc  351, Magnafloc LT22 and Magnafloc 156  in  1  wt%

2 silica suspension; and

Fig.4 shows a comparison of the settling time vs. fall height for

S ,  Magnafloc  351, Magnafloc LT22 and Magnafloc 156, in  5  wt% 2

- 6 -kalin suspension -

The graft copolymers of polyacrylamide and polysaccharides show synergistic properties in flocculation and drag reduction. They have high efficiency and shear stabi1ity and control led bio-degradation. The graft copolymer of polyacryl amide and carboxy~-methyl cellulose shows the above properties and shows much better flocculation performance than commercially avai1 able flocculants in various synthetic effluents.

(7)

We Claim:

1.	A process  for  the  preparation of a  graft copolymer  for  use  as a

flocculating agent comprising preparing a solution of 2 to 3gms of

carboxymethyl cellulose and adding 12 to 22gms of thereto with stirring

followed by addition olf a solution of a catalyst such as a cerium (IV)

compound thereto allowing the reaction to continue, to obtain the graft

copolymer.

2.	The process as claimed in claim 1 wherein the acrylamide is a substituted

or unsubstituted acrylamide.

3.	The process as claimed in claim 1 wherein said cerium (IV) compound is

cerric ammonium nitrate,

4.	The process as claimed in claim 1 wherein the reaction is conducted at a

temperature in the range of 25-35°C, preferably at 27°C.

5.	The process as claimed in claim 1 wherein the reaction is carried out over

a period of 2-40 hrs., preferably 24 hrs.

6.	The process as claimed in claim 1 wherein the reaction is conducted at

atmospheric pressure.

7.	The process as claimed in claim 1 wherein the reaction mixture is purged

with a gas such as nitrogen before addition of the catalyst.

(8)

8.	The process as claimed in claim 1 where in the reaction mixture is purged

with a gas such as nitrogen for 1-30 mins., preferably 10 mins, after the

addition of the catalyst.

9.	The process as claimed in claim 1 wherein the polysaccharide is used in a

proportion of 2 to  3gms per  12 to  18gms of acrylamide  for graft

copolymer S1.

10.	The process as claimed in claim 1 wherein the polysaccharide is used in a

proportion of 2-3gms per 18 to 22gms of acrylamide for graft copoiymer

S2.

11.	The process as claimed in claim 1 wherein the catalyst is used in a

proportion of 1.8 to 2.2 mole x 103per 2-3gms of the polysaccharide.

12.	The process for the preparation of a graft copolymer for use as a

flocculating agent substantially as herein described and illustrated.

This  invention  relates to a process for the  preparation  of  a

graft copolymer for use as a flocculsting/agent comprising preparing  a

solution of the polysaccharide and adding acrylesmide thereto with stirring, followed by addition of a catalyst solution thereto and allowing the reaction to continue, to obtain the graft copolymer.

Documents:

				00101-cal-2001-abstract.pdf

				00101-cal-2001-assignment.pdf

				00101-cal-2001-claims.pdf

				00101-cal-2001-correspondence.pdf

				00101-cal-2001-description(complete).pdf

				00101-cal-2001-drawings.pdf

				00101-cal-2001-form-1.pdf

				00101-cal-2001-form-18.pdf

				00101-cal-2001-form-2.pdf

				00101-cal-2001-form-3.pdf

				00101-cal-2001-form-5.pdf

				00101-cal-2001-letters patent.pdf

« Previous Patent

Next Patent »

Patent Number	203842	

Indian Patent Application Number	101/CAL/2001	

PG Journal Number	11/2007	

Publication Date	16-Mar-2007	

Grant Date	16-Mar-2007	

Date of Filing	22-Feb-2001	

Name of Patentee	INDIAN INSTITUTE OF TECHNOLOGY	

Applicant Address	AN INDIAN INSTITUTE OF KHARAGPUR-721 302	

Inventors:

#	Inventor's Name	Inventor's Address	

1	R.P.SINGH	NATIONALS OF MATERIALS SCEINEC CENTER OF INDIAN INSTITUTE OF TECHNOLOGY,KHARAGPUR-721 302	

2	TRIDIB TRIPATHY	NATIONALS OF MATERIALS SCEINEC CENTER OF INDIAN INSTITUTE OF TECHNOLOGY,KHARAGPUR-721 302	

PCT International Classification Number	C08E 251/02	

PCT International Application Number	N/A	

PCT International Filing date		

PCT Conventions:

#	PCT Application Number	Date of Convention	Priority Country	

1			NA	

© All Indian Patents, 2013-2021.

  Patent data available in the public domain from Indian Patents Office, Department of Industrial Policy and Promotions, Ministry of Commerce and Industry, Government of India.

File: patents/203873-energy-transmitter-as-a-component-part-of-a-coating-and-or-drying-plant-especially-for-varnish-coating.html
Indian Patents. 203873:ENERGY TRANSMITTER AS A COMPONENT PART OF A COATING AND/OR DRYING PLANT, ESPECIALLY FOR VARNISH COATING

Indian Patents

Recently Granted Patents

  Recently Published Patents

Title of Invention	ENERGY TRANSMITTER AS A COMPONENT PART OF A COATING AND/OR DRYING PLANT, ESPECIALLY FOR VARNISH COATING

Abstract	ENERGY TRANSMITTER AS A COMPONENT PART OF A COATING AND/OR DRYING PLANT, ESPECIALLY FOR VARNISH COATING	

Full Text	ENERGY TRANSMITTER AS A COMPONENT PART OF A COATING AND/OR DRYING PLANT, ESPECIALLY FOR VARNISH COATING	

Documents:

				00310-mumnp-2004-abstract(11-3-2005).doc

				00310-mumnp-2004-abstract(11-3-2005).pdf

				00310-mumnp-2004-cancelled pages(11-3-2005).pdf

				00310-mumnp-2004-claims(granted)-(11-3-2005).doc

				00310-mumnp-2004-claims(granted)-(11-3-2005).pdf

				00310-mumnp-2004-correspondence(29-9-2005).pdf

				00310-mumnp-2004-correspondence(ipo)-(18-1-2006).pdf

				00310-mumnp-2004-drawing(11-3-2005).pdf

				00310-mumnp-2004-form 19(24-5-2004).pdf

				00310-mumnp-2004-form 1a(11-3-2005).pdf

				00310-mumnp-2004-form 2(granted)-(11-3-2005).doc

				00310-mumnp-2004-form 2(granted)-(11-3-2005).pdf

				00310-mumnp-2004-form 3(28-9-2005).pdf

				00310-mumnp-2004-form 5(28-9-2005).pdf

				00310-mumnp-2004-petition under rule 137(28-9-2005).pdf

				00310-mumnp-2004-power of attorney(24-5-2004).pdf

				abstract1.jpg

« Previous Patent

Next Patent »

Patent Number	203873	

Indian Patent Application Number	310/MUMNP/2004	

PG Journal Number	20/2007	

Publication Date	18-May-2007	

Grant Date	17-Nov-2006	

Date of Filing	24-May-2004	

Name of Patentee	MOLETHERM HOLDING AG	

Applicant Address	DAMMSTRASSE 21 CH-4502 SOLOTHURN SWITZERLAND	

Inventors:

#	Inventor's Name	Inventor's Address	

1	REICHELT, HELKUT	NEUE SIEDLUNG 22A 01744 REICHSTADT GERMANY	

PCT International Classification Number	N/A	

PCT International Application Number	N/A	

PCT International Filing date	2002-11-30	

PCT Conventions:

#	PCT Application Number	Date of Convention	Priority Country	

1	011 30788.1	2001-12-22	Germany	

© All Indian Patents, 2013-2021.

  Patent data available in the public domain from Indian Patents Office, Department of Industrial Policy and Promotions, Ministry of Commerce and Industry, Government of India.

File: patents/203902-process-for-the-production-of-a-multilayer-composite-material.html
Indian Patents. 203902:PROCESS FOR THE PRODUCTION OF A MULTILAYER COMPOSITE MATERIAL

Indian Patents

Recently Granted Patents

  Recently Published Patents

Title of Invention	PROCESS FOR THE PRODUCTION OF A MULTILAYER COMPOSITE MATERIAL

Abstract	PROCESS FOR THE PRODUCTION OF A MULTILAYER COMPOSITE MATERIAL	

Full Text	PROCESS FOR THE PRODUCTION OF A MULTILAYER COMPOSITE MATERIAL	

Documents:

				abstract1.jpg

				in-pct-2001-00401-mum-cancelled page(16-04-2001).pdf

				in-pct-2001-00401-mum-claims(granted)-(20-08-2004).doc

				in-pct-2001-00401-mum-claims(granted)-(20-08-2004).pdf

				in-pct-2001-00401-mum-correspondence(20-08-2004).pdf

				in-pct-2001-00401-mum-correspondence(ipo)-(13-04-2004).pdf

				in-pct-2001-00401-mum-drawing(20-08-2004).pdf

				in-pct-2001-00401-mum-form 1(16-04-2001).pdf

				in-pct-2001-00401-mum-form 19(11-02-2004).pdf

				in-pct-2001-00401-mum-form 2(granted)-(20-08-2004).doc

				in-pct-2001-00401-mum-form 2(granted)-(20-08-2004).pdf

				in-pct-2001-00401-mum-form 3(16-04-2001).pdf

				in-pct-2001-00401-mum-form 5(16-04-2001).pdf

				in-pct-2001-00401-mum-power of attorney(16-04-2001).pdf

« Previous Patent

Next Patent »

Patent Number	203902	

Indian Patent Application Number	IN/PCT/2001/00401/MUM	

PG Journal Number	20/2007	

Publication Date	18-May-2007	

Grant Date	23-Jan-2007	

Date of Filing	16-Apr-2001	

Name of Patentee	4P FOLIE FORCHHEIM GMBH	

Applicant Address	OF ZWEIBRUCKENSTRASSE 15-25, 91301 FORCHHEIM, DE GERMANY, A GERMAN COMPANY.	

Inventors:

#	Inventor's Name	Inventor's Address	

1	GUNTER, WALTER	OF ZWEIBRUCKENSTRASSE 15-25, 91301 FORCHHEIM, DE GERMANY, A GERMAN COMPANY.	

PCT International Classification Number	N/A	

PCT International Application Number	N/A	

PCT International Filing date	1999-11-03	

PCT Conventions:

#	PCT Application Number	Date of Convention	Priority Country	

1	198 51 104.3	1998-11-06	Germany	

© All Indian Patents, 2013-2021.

  Patent data available in the public domain from Indian Patents Office, Department of Industrial Policy and Promotions, Ministry of Commerce and Industry, Government of India.

File: patents/203925-aqueous-film-coating-composition-containing-sodium-alginate-and-preparation-thereof.html
Indian Patents. 203925:AQUEOUS FILM COATING COMPOSITION CONTAINING SODIUM ALGINATE AND PREPARATION THEREOF

Indian Patents

Recently Granted Patents

  Recently Published Patents

Title of Invention	AQUEOUS FILM COATING COMPOSITION CONTAINING SODIUM ALGINATE AND PREPARATION THEREOF

Abstract	AQUEOUS FILM COATING COMPOSITION CONTAINING SODIUM ALGINATE AND PREPARATION THEREOF	

Full Text	AQUEOUS FILM COATING COMPOSITION CONTAINING SODIUM ALGINATE AND PREPARATION THEREOF	

Documents:

				1479-mum-2005-abstract(29-11-2005).pdf

				1479-MUM-2005-ABSTRACT(GRANTED)-(24-11-2006).pdf

				1479-mum-2005-cancelled paged(29-11-2005).pdf

				1479-MUM-2005-CANCELLED PAGES(22-6-2006).pdf

				1479-MUM-2005-CLAIMS(29-11-2005).pdf

				1479-mum-2005-claims(granted)-(08-11-2005).pdf

				1479-MUM-2005-CLAIMS(GRANTED)-(24-11-2006).pdf

				1479-MUM-2005-CORRESPONDENCE(14-11-2011).pdf

				1479-mum-2005-correspondence(22-06-2006).pdf

				1479-MUM-2005-CORRESPONDENCE(IPO)-(14-2-2007).pdf

				1479-mum-2005-correspondence(ipo)-(22-11-2006).pdf

				1479-MUM-2005-DESCRIPTION(COMPLETE)-(29-11-2005).pdf

				1479-MUM-2005-DESCRIPTION(GRANTED)-(24-11-2006).pdf

				1479-mum-2005-form 1(29-11-2005).pdf

				1479-mum-2005-form 18(27-01-2006).pdf

				1479-MUM-2005-FORM 2(COMPLETE)-(29-11-2005).pdf

				1479-MUM-2005-FORM 2(GRANTED)-(24-11-2006).pdf

				1479-mum-2005-form 2(granted)-(29-11-2005).pdf

				1479-MUM-2005-FORM 2(TITLE PAGE)-(29-11-2005).pdf

				1479-MUM-2005-FORM 2(TITLE PAGE)-(GRANTED)-(24-11-2006).pdf

				1479-mum-2005-form 5(08-11-2005).pdf

				1479-mum-2005-form 9(29-11-2005).pdf

				1479-MUM-2005-SPECIFICATION(AMENDED)-(22-6-2006).pdf

« Previous Patent

Next Patent »

Patent Number	203925	

Indian Patent Application Number	1479/MUM/2005	

PG Journal Number	20/2007	

Publication Date	18-May-2007	

Grant Date	24-Nov-2006	

Date of Filing	29-Nov-2005	

Name of Patentee	SURESH PAREEK	

Applicant Address	6TH FLOOR ELECON CHAMBER, ANDHERI (EAST), MUMBAI - 400 072.	

Inventors:

#	Inventor's Name	Inventor's Address	

1	SURESH PAREEK	6TH FLOOR ELECON CHAMBER, ANDHERI (EAST), MUMBAI - 400 072.	

PCT International Classification Number	N/A	

PCT International Application Number	N/A	

PCT International Filing date		

PCT Conventions:

#	PCT Application Number	Date of Convention	Priority Country	

1			NA	

© All Indian Patents, 2013-2021.

  Patent data available in the public domain from Indian Patents Office, Department of Industrial Policy and Promotions, Ministry of Commerce and Industry, Government of India.

File: patents/203997-composition-and-method-for-bleaching-a-substrate.html
Indian Patents. 203997:COMPOSITION AND METHOD FOR BLEACHING A SUBSTRATE

Indian Patents

Recently Granted Patents

  Recently Published Patents

Title of Invention	COMPOSITION AND METHOD FOR BLEACHING A SUBSTRATE

Abstract	COMPOSITION AND METHOD FOR BLEACHING A SUBSTRATE	

Full Text	C4251

FORM - 2

THE PATENTS ACT, 1970

(39 of 1970)

&

The Patents Rules, 2003

COMPLETE SPECIFICATION

(See Section 10 and Rule 13)

COMPOSITION AND METHOD FOR BLEACHING

A SUBSTRATE

HINDUSTAN LEVER LIMITED, a company incorporated under the Indian Companies Act, 1913 and having its registered office at Hindustan Lever House, 165/166, Backbay Reclamation, Mumbai -400 020, Maharashtra, India

The following specification particularly describes the invention and the manner in which it is to be performed.

GRANTED

ORIGINAL

212-MUMNP-2005

01-03-2006

WO 2004/029354  PCT/EP2003/008391

COMPOSITION AND METHOD FOR BLEACHING A SUBSTRATE

Field of Invention

This invention relates to compositions and methods for bleaching substrates.

Background of Invention

EP-B-311 175 to Unilever discloses a liquid sanitising composition comprising at least 2% by weight of a caustic agent such as sodium hydroxide, from 0 to 1% of a surfactant, at least 3% by weight of an alkali metal hypochlorite and an alkali metal neutral silicate. The compositions disclosed in the EP-B-311 175 are used in industrial machines for bulk ware washing or fabrics washing to ensure an acceptable level of hygiene.  The hypochlorite has a tendency to attack the dyes of a fabric and to reduce the integrity Of the fabric per se.

Peroxygen bleaches are well known for their ability to remove stains from substrates. Generally, these systems need to be activated.  One method of activation is to employ wash temperatures of 60°C or higher.  However, whilst these high temperatures provide a hygiene benefit they often lead to inefficient cleaning, and can also cause premature damage to the substrate.

A preferred approach to generating hydroperoxyl bleach radicals is the use of inorganic peroxides coupled with organic precursor compounds.  These systems are employed for many commercial laundry powders.  For example, various European systems are based on tetraacetyl ethylenediamine

WO 2004/029354

PCT/EP2003/008391

(TAED)	as the organie precursor coupled with sodium

perborate or sodium percarbonate, whereas in the United States laundry bleach products are typically based on sodium nonanoyloxybenzenesulphonate (SNOBS) as the organic precursor coupled with sodium perborate.

Precursor systems are generally effective but still exhibit several disadvantages.  For example, organic precursors are moderately sophisticated molecules requiring multi-step manufacturing processes resulting in high capital costs. Also, precursor systems have large formulation space requirements so that a significant proportion of a laundry powder must be devoted to the bleach components, leaving less room for other active ingredients and complicating the development of concentrated powders.  Moreover, precursor systems do not bleach very efficiently in countries where consumers have wash habits entailing low dosage, short wash times, cold temperatures and low wash liquor to substrate ratios.

UK patent 703,091 discloses a germicidal composition comprising a solution of iodine in a water soluble, non-ionic surface-active agent having a polyglycol ether group.

UK patent 1,509,154 discloses an iodophore solution comprising a surfactant, which may be readily stirred and pumped with little tendency towards foaming.

Summary of Invention

It is an object of the invention to provide an inexpensive bleaching composition.  We have found that iodine may be

used at surprisingly low levels such that extinction coefficient of the iodine in the visible does not discolour a white textile.  In general, the level of iodine in used in bleaching is lower than that conventionally used for hygiene applications.

The present invention provides a bleaching composition comprising: (a) iodine or a source thereof in the range from 0.0005 wt% to 5.0 wt %; and, (b) the balance carriers and adjunct ingredients.  Preferably the iodine or source thereof is present in the range from 0.01 wt% to 3.0 wt%, most pre"ferably from 0.02 wt% to 0.5 wt%.  It is preferred that the iodine is present in the form of molecular iodine (I2).

The present invention also extends to a method of bleaching a fabric stain, the method comprising the steps of contacting the fabric stain with the bleaching composition. Sun drying and thermal exposure serves to accelerate the bleaching effect. In use it is preferred that a wash liquor comprises a solution of iodine in the range from 3 to 30 ppm.

A preferred format is one in which the bleaching composition comprises a buffering agent and a surfactant. The buffering agent such that a unit dose of the composition in an aqueous medium provides pH in the range from 4 to 9, preferably from 7 to 9.

A unit dose as used herein is a particular amount of the bleaching composition used for a type of wash.  The unit

WO 2004/029354

PCT/EP2003/008391

dose may-be in the form of a defined volume of powder, granules or tablet.

The bleaching composition of the present invention exhibits anti-dye transfer properties. The problem of dye transfer is most acute when a wash is conducted at high temperatures. Dye transfer problems are particularly problematic in Europe where high wash temperatures are found.  The present invention also extends to a method of anti-dye transfer.

The present invention may also be used in the form of a pre-wash or post-wash treatment. Suitable treatment means for application to a textile material include sprays, pens, roller-ball devices, bars, soft solid applicator sticks and impregnated cloths or cloths containing microcapsules. Such means are well known in the analogous art of deodorant application and/or in spot treatment of textiles. The bleaching composition may be applied using tapes, sheets or sticking plasters coated or impregnated with the substance, or containing microcapsules of the substance.  The bleaching composition may for example be incorporated into a drier sheet so as to be activated or released during a tumble-drier cycle, or the substance can be provided in an impregnated or microcapsule-containing sheet so as to be delivered to the textile when ironed.

The present invention also extends to a commercial package comprising the bleaching composition of the present invention together with instructions for its use.

WO 2004/029354

PCT/EP2003/008391

Iodine

Iodine may be used in a detergent composition specifically suited for stain bleaching purposes, and this constitutes a second aspect of the invention. In this regard, it is preferred that the bleaching composition comprises from 6.5 wt% to 50 wt% of a surfactant, preferably 5 wt% to 20 wt%.

In the preferred granular format, it is preferred that the iodine is coated or cogranulated with a substance that reduces the vapour pressure of the iodine. Suitable coatings and methods of application thereto are described in detail in W09958632, herein incorporated by reference. It is preferred that the coating comprises one or more compounds selected from the group waxes, parafin oils, fatty acids, esters of fatty acids, fatty alcohols, polyalkoxy fatty alcohols, polyalkoxy fatty acids, esters of polyalkoxy fatty acids, organic polymeric compounds, nonionic surfactants, starches, starch derivatives and inorganic minerals, preferably comprising clays, silicas, silicates and borosilicates.

Another preferred bleaching format is one in which the iodine containing bleaching composition is in the form of a liquid format.  Such a format overcomes any problem associated with iodine vapour.  In addition, in contrast to a peroxygen bleach, e.g., a perborate or percarbonate, that loses activity in a liquid format the liquid iodine bleach is more stable with respect to shelf-life when a hardened surfactant is present in contrast to an unsaturated surfactant.

WO 2004/029354

PCT/EP2003/008391

It is within the scope.of this invention for the iodine to be generated in  situ (a source thereof).  An example of the in situ generation of iodine is the catalysed decomposition of iodate (I03~) .

Balance Carriers and Adjunct Ingredients

The bleaching composition preferably comprises other materials such as detergents/surfactants, fillers, builders (e.g., zeolites and/or sodium carbonate), and enzymes. Transition metal sequestrants such as EDTA, and phosphonic acid derivatives such as EDTMP (ethylene diamine tetra(methylene phosphonate)) may also be included, for example to improve the stability sensitive ingredients such as enzymes, fluorescent agents and perfumes, but provided the composition remains bleaching effective.  If required other bleach actives may be present such as other peroxygen species and activators. These balance carriers and adjunct ingredients preferably make up the bulk of the bleaching composition to 100 % but do not exclude the presence of other minor ingredients.  The bleaching composition may also incorporate one or more dyes or perfumes to mask colour and smell ascribable to the iodine in the bleaching composition.

The Detergent Composition

The surfactant used in the present invention has an HLB (hydrophilic/lipophilic balance) greater that 5, more preferably greater than 10, and most preferably greater than 15.  For a discussion of HLB the reader is directed to and article by Griffin, W. C. in J. Soc. Cosmetic Chemists Vol. 1 page 311, 1945 and Davies, J. T. and Rideal, E. K. in Interfacial Phenomena, Acad. Press, NY, 1961, pages 371 to

WO 2004/029354

PCT/EP2003/008391

382. .The HLB value requirement reflects the importance of the rate of solubility and dispersibility of the surfactant having a degree of hydroperoxide present from the bleaching composition to the aqueous wash medium inconjunction with surface activity towards the substrate being washed.

This surfactant system may in turn comprise 0 to 95 % by weight of one or more anionic surfactants and 5 to 100 % by weight of one or more nonionic surfactants. The surfactant system may additionally contain amphoteric or zwitterionic detergent compounds, but this in not normally desired owing to their relatively high cost.

In general, the nonionic and anionic surfactants of the surfactant system may be chosen from the surfactants described "Surface Active Agents" Vol. 1, by Schwartz & Perry, Interscience 1949, Vol. 2 by Schwartz, Perry & Berch, Interscience 1958, in the current edition of "McCutcheon"s Emulsifiers and Detergents" published by Manufacturing Confectioners Company or in "Tenside-Taschenbuch", H. Stache, 2nd Edn., Carl Hauser Verlag, 1981.

Suitable nonionic detergent compounds which may be used include, in particular, the reaction products of compounds having a hydrophobic group and a reactive hydrogen atom, for example, aliphatic alcohols, acids, amides or alkyl phenols with alkylene oxides, especially ethylene oxide either alone or with propylene oxide. Specific nonionic detergent compounds are C6-C22 alkyl phenol-ethylene oxide condensates, generally 5 to 25 EO, i.e. 5 to 25 units of ethylene oxide per molecule, and the condensation products of aliphatic CB~

WO 2004/029354

PCT/EP2003/008391

Cis primary or secondary linear or branched alcohols with ethylene oxide, generally 5 to 40 EO.

Suitable anionic detergent compounds which may be used are usually water-soluble alkali metal salts of organic sulphates and sulphonates having alkyl radicals containing from about 8 to about 22 carbon atoms, the term alkyl being used to include the alkyl portion of higher acyl radicals. Examples of suitable synthetic anionic detergent compounds are sodium and potassium alkyl sulphates, especially those obtained by sulphating higher C8-Ci8 alcohols, produced for example from tallow or coconut oil, sodium and potassium alkyl Cg-C2o benzene sulphonates, particularly sodium linear secondary alkyl C10-C15 benzene sulphonates; and sodium alkyl glyceryl ether sulphates, especially those ethers of the higher alcohols derived from tallow or coconut oil and synthetic alcohols derived from petroleum. The preferred anionic detergent compounds are sodium Cn-Ci5 alkyl benzene sulphonates and sodium C12-C18 alkyl sulphates. Also applicable are surfactants such as those described in EP-A-328 177 (Unilever), which show resistance to salting-out, the alkyl polyglycoside surfactants described in EP-A-07-0 074, and alkyl monoglycosides.

Preferred surfactant systems are mixtures of anionic with nonionic detergent active materials, in particular the groups and examples of anionic and nonionic surfactants pointed out in EP-A-346 995 (Unilever). Especially preferred is surfactant system that is a mixture of an alkali metal salt of a Cifi-Cis primary alcohol sulphate together with a C12-C15 primary alcohol 3-7 EO ethoxylate.

WO 2004/029354

PCT/EP2003/008391

The nonionic detergent is preferably present in amounts greater than 10%, e.g. 25 to 90% by weight of the surfactant system. Anionic surfactants can be present for example in amounts in the range from about 5% to about 40% by weight of the surfactant system.

The detergent composition may take any suitable physical form, such as a powder, granular composition, tablets, a paste or an anhydrous gel.

Enzymes

The detergent compositions of the present invention may additionally comprise one or more enzymes, which provide cleaning performance, fabric care and/or sanitation benefits.

Said enzymes include oxidoreductases, transferases, hydrolases, lyases, isomerases and ligases. Suitable members of these enzyme classes are described in Enzyme nomenclature 1992: recommendations of the Nomenclature Committee of the International Union of Biochemistry and Molecular Biology on the nomenclature and classification of enzymes, 1992, ISBN 0-12-227165-3, Academic Press.

Examples of the hydrolases are carboxylic ester hydrolase, thiolester hydrolase, phosphoric monoester hydrolase, and phosphoric diester hydrolase which act on the ester bond; glycosidase which acts on O-glycosyl compounds; glycosylase hydrolysing N-glycosyl compounds; thioether hydrolase which acts on the ether bond; and exopeptidases and endopeptidases which act on the peptide bond. Preferable among.them are

WO 2004/029354

PCT/EP2003/008391

carboxylic ester hydrolase, glycosidase and exo- and endopeptidases. Specific examples of suitable hydrolases include (1) exopeptidases such as aminopeptidase and carboxypeptidase A and B and endopeptidases such as pepsin, pepsin B, chymosin, trypsin, chymotrypsin, elastase, enteropeptidase, cathepsin B, papain, chymopapain, ficain, thrombin, plasmin, renin, subtilisin, aspergillopepsin, collagenase, clostripain, kallikrein, gastricsin, cathepsin D, bromelain, chymotrypsin C, urokinase, cucumisin, oryzin, proteinase K, thermomycolin, thermitase, lactocepin, thermolysin, bacillolysin. Preferred among them is subtilisin; (2) glycosidases such as a-amylase, p-amylase, glucoamyiase, isoamylase, cellulase, endo-1,3(4)-p-glucanase (|3-glucanase), xylanase, dextranase, polygalacturonase (pectinase), lysozyme, invertase, hyaluronidase, pullulanase, neopullulanase, chitinase, arabinosidase, exocellobiohydrolase, hexosaminidase, mycodextranase, endo-1,4-p-mannanase (hemicellulase), xyloglucanase, endo-(3-galactosidase (keratanase), mannanase and other saccharide gum degrading enzymes as described in WO-A-99/09127. Preferred among them are a-amylase and cellulase; (3) carboxylic ester hydrolase including carboxylesterase, lipase, phospholipase, pectinesterase, cholesterol esterase, chlorophyllase, tannase and wax-ester hydrolase. Preferred among them is lipase.

Examples of transferases and ligases are glutathione S-transferase and acid-thiol ligase as described in WO-A-98/59028 and xyloglycan endotransglycosylase as described in WO-A-98/38288.

WO 2004/029354

PCT7EP2003/008391

Examples of lyases are hyaluronate lyase, pectate lyase, chondroitinase, pectin lyase, alginase II. Especially preferred is pectolyase, which is a mixture of pectinase and pectin lyase.

Examples of the oxidoreductases are oxidases such as glucose oxidase, methanol oxidase, bilirubin oxidase, catechol oxidase, laccase, peroxidases such as ligninase and those described in WO-A-97/31090, monooxygenase, dioxygenase such as lipoxygenase and other oxygenases as described in WO-A-99/02632, WO-A-99/02638, WO-A-99/02639 and the cytochrome based enzymatic bleaching systems described in WO-A^99/02641.

The activity of oxidoreductases, in particular the phenol oxidising enzymes in a process for bleaching stains on fabrics and/or dyes in solution and/or antimicrobial treatment can be enhanced by adding certain organic compounds, called enhancers. Examples of enhancers are 2,2"~ azo-bis-(3-ethylbenzo-thiazoline-6-sulphonate (ABTS) and Phenothiazine-10-propionate (PTP). More enhancers are described in WO-A-94/12.619, WO-A-94/12620, WO-A-94/12621, WO-A-97/11217, WO-A-99/23887. Enhancers are generally added at a level of 0.01% to 5% by weight of detergent composition.

Builders, polymers and other enzymes as optional ingredients may also be present as found in WO0060045.

Suitable detergency builders may also be present as found in WO0034427.  These are exemplified in part as found below.

WO 2004/029354

PCT7EP2003/008391

The -bleach -composition" of the present invention may also contains a detergency builder, for example in an amount of from about 5 to 80 % by weight, preferably from about 10 to 60 % by weight.

Builder materials may be selected from 1) calcium sequestrant materials, 2) precipitating materials, 3) calcium ion-exchange materials and 4) mixtures thereof.

Examples of calcium sequestrant builder materials include alkali metal polyphosphates, such as sodium tripolyphosphate; nitrilotriacetic acid and its water-soluble salts; the alkali metal salts of carboxymethyloxy succinic acid, ethylene diamine tetraacetic acid, oxydis.uccinic acid, mellitic acid, benzene polycarboxylic acids, citric acid; and polyacetal carboxylates as disclosed in US-A-4,144,226 and US-A-4,146,495.

Examples of precipitating builder materials include sodium orthophosphate and sodium carbonate.

Examples of calcium ion-exchange builder materials include the various types of water-insoluble crystalline or amorphous aluminosilicates, of which zeolites are the best known representatives, e.g. zeolite A, zeolite B (also known as zeolite P), zeolite C, zeolite X, zeolite Y and also the zeolite P-type as described in EP-A-0,384,070.

In particular, the compositions of the invention may contain any one of the organic and inorganic builder materials, though, for environmental reasons, phosphate builders are

WO 2004/029354

PCT/EP2003/008391

preferably omitted or only used in very small amounts. Typical builders usable in the present invention are, for example, sodium carbonate, calcite/carbonate, the sodium salt of nitrilotriacetic acid, sodium citrate, carboxymethyloxy malonate, carboxymethyloxy succinate and water-insoluble crystalline or amorphous aluminosilicate builder materials, each of which can be used as the main builder, either alone or in admixture with minor amounts of other builders or polymers as co-builder.

It is preferred that the composition contains not more than 5% by weight of a carbonate builder, expressed as sodium carbonate, more preferably not more than 2.5 % by weight to substantially nil, if the composition pH lies in the lower alkaline region of up to 10.

The invention will now be further illustrated by way of the following non-limiting examples:

Example 1

Staines were created on white woven cotton by placing three drops of either

(a)	0.1% wt. solution of beta-carotene in sunflower oil, or

(b)	saturated solution of turmeric in sunflower oil.

The stains were washed at 30°C in 300 ml of water containing 2.1 g of Persil Colour™ washing powder. The wash contained two beta-carotene stained cloths, two turmeric stained cloths and two clean pieces of cotton cloth (white ballast), with a total weight of 5g. After the wash the cloths were rinsed in an acidic solution, dried in a tumble dryer for 10

WO 2004/029354

PCT/EP2003/008391

minutes and the residual staining relative to clean white cloth measured using a reflectometer and expressed as the AE value. The discoloration of the white ballast due to transfer of coloured matter in the wash was measured in an analogous manner.

The experiment was repeated but excess iodine (I2) was added to the wash liquor to give a saturated solution of iodine (Iodine solubility in water at 25°C is 340mg/kg). The results are shown in Table 1:

Cloth	Control/AE(av)	Iodine/AE(av)

Beta-carotene	26.4	28.8

Turmeric	34.9	18.9

White ballast	2.7	0.3

Table 1

From Table 1 it is evident that the use of iodine reduces the staining of the turmeric stain and reduces transfer of colour to the white ballast.

Example 2

The experimental was similar to that of Example 1; 150 ml of water at 40 °C was used with Ig of Persil Colour and following the wash and rinse the stains were irradiated in a Weatherometer for 12 minutes.  The Weatherometer produces artificial sunlight and simulates line drying. The cloth weighed a total of 6.4g and had been aged over night. The turmeric stains were created with four drops of the oil.

WO 2004/029354

PCT/EP2003/008391

The results of the wash are given in Table 2 and clearly show stain removal on both stains and a reduction in stain transfer to white cotton.

A large reduction in colour transfer to the white ballast was observed.

Example 3

Turmeric stains were prepared by the method described in Example 1. Two turmeric and two white cotton ballast pieces were washed for 20 minutes at 40 °C in 150ml of demineralised water with 1 g of Persil Colour Powder added. Following the wash the clothes were rinsed in dilute acidic solutions and in demineralised water and then iron dried. The discolouration of the ballast pieces were then measured and as expressed as" AE values relative to the original. Washes were repeated but adding various amount of iodine, from a 5% solution in ethanol. The results are given in the Table 2 below.

WO 2004/029354

PCTYEP2003/008391

For all levels of iodine used the stain transfer was reduced.

Example 4

Stains were created on white woven cotton by placing one drop of either

(a)	0.1% wt. solution of beta-carotene in sunflower oil or

(b)	saturated solution of turmeric in sunflower oil.

The stains were washed at 25°C in 100 ml of water containing 0.5g of WISK™ washing liquid. The pH of the wash liquor was 8.4. The wash contained two beta-carotene, two turmeric stains and two clean pieces of cotton, with a total weight of 4g. Following the wash the cloths were rinsed then ironed dry using a convention iron.  The residual staining relative to clean white cloth measured using a reflectometer arid expressed as the AE value. The discoloration of the white ballast due to transfer of coloured matter in the wash was measured and expressed as the %reflectance at 4 60nm.

WO 2004/029354

PCT/EP2003/00839J

The experiment was repeated but Iodine (I2) was added from a 4.7% ethanol solution, such that there was 17ppm Iodine in the wash (corresponding to 0.33% on weight formulation). The results are shown in Table 4:

Following the wash the turmeric and white ballast from the iodine wash were whiter/cleaner than the control. No difference was observed between the beta-carotene stains until the stains were ironed.

Example 6

Beta-carotene and turmeric stains were created as per Example 1, except two drops of oil were used per stain. Two of the beta-carotene stains, two of the turmeric stains and two clean white pieces of cotton (total weight 2.8g) were washed in 100ml of 25°C water containing O.lg of sodium dodecyl  , sulfate as a surfactant and buffered to pH = 2 using standard salts. After 15 minutes in the wash solution the clothes were removed and thoroughly rinsed in water then wrung. The AE of the damp clothes was then measured relative to clean white cotton.  Following this the clothes were left to dry for 30 minutes in air then briefly ironed until dry and the AE re-measured relative to dry clean white cotton. The experiment

WO 2004/029354	PCT/EP2003/008391

was repeated with iodine added to the wash liquor (34ppm in solution).

The experiment was repeated except the solution was buffered to pH 5, 8 and 11.

The results are shown in the Tables below.

From Table 6 it can be seen that the benefits are observed immediately post wash and after drying. The benefits are pH dependent, increasing in the order (i.e. smallest first) pH 11, 2fr 5 then 8.

WO 2004/029354

PCT/EP2003/008391

Claims:

1.  A method of bleaching a textile, the textile carrying a stain, the method comprising the following steps:

(i)  adding a unit dose of a bleaching composition comprising: iodine or a source thereof in the range from 0.0005 wt% to" 5.0 wt %; and, the balance carriers and adjunct ingredients to an aqueous medium thereby, providing an aqueous iodine bleaching environment;

(ii) contacting the textile with the aqueous iodine bleaching environment;

(iii) rinsing the textile with water; and,

(iv) drying the textile.

2.^  A method according to claim 1, wherein the aqueous iodine bleaching environment comprises iodine at a concentration in the range from 3 to 30 ppm.

3.	A method of bleaching a textile according to any

preceding claim, wherein the bleaching composition comprises

\a  builder.

4.	A method of bleaching a textile according to any

preceding claim, wherein the bleaching composition comprises

a fluorescent agent.

WO 2004/029354

PCT/EP2003/008391

5.	A method of bleaching a textile according to any preceding claim, wherein the bleaching composition comprises an enzyme.

6.	A method of bleaching a textile according to any preceding, claim, wherein the aqueous iodine bleaching environment is buffered in the pH range from 4 to 9.

7.	A method of bleaching a textile according to claim 6, wherein the liquor is buffered in the pH range from 7 to 9.

8.	A method of bleaching a textile according to any preceding claim, wherein the unit dose is provided in the form of a liquid.

9.	A method of bleaching a textile according to claim any one of claims 1 to 7, wherein the unit dose is provided in the form of a solid.

10.	A method of bleaching a.textile according to claim 9, wherein the iodine or source thereof has been coated and/or cogranulated with a substance that reduces the vapour pressure of iodine.

11.	A method of bleaching a textile according to any preceding claim, wherein the bleaching composition comprises a surfactant in the range from 0.5 wt% to 50 wt %.

12.	A method of bleaching a textile according to claim 11,

wherein the bleaching composition comprises a surfactant in

the range from 5 Wt% to 20 wt%  HINDUSTAN LEVER LIMITED

Dated this 18th day of March 2005  (S. venkatramani)

Sr patents Manager	

Documents:

				00212-mumnp-2005-claims(granted)-(01-03-2006).pdf

				00212-mumnp-2005-correspondence 1(20-07-2005).pdf

				00212-mumnp-2005-correspondence 2(27-04-2006).pdf

				00212-mumnp-2005-correspondence(ipo)-(20-10-2005).pdf

				00212-mumnp-2005-form 1(18-03-2005).pdf

				00212-mumnp-2005-form 18(20-07-2005).pdf

				00212-mumnp-2005-form 2(granted)-(01-03-2006).pdf

				00212-mumnp-2005-form 3(18-03-2005).pdf

				00212-mumnp-2005-form 5(18-03-2005).pdf

				00212-mumnp-2005-pct-ipea-409(18-07-2005).pdf

				00212-mumnp-2005-power of attorney(01-03-2006).pdf

« Previous Patent

Next Patent »

Patent Number	203997	

Indian Patent Application Number	212/MUMNP/2005	

PG Journal Number	21/2007	

Publication Date	25-May-2007	

Grant Date	27-Oct-2006	

Date of Filing	18-Mar-2005	

Name of Patentee	HINDUSTAN UNILEVER LIMITED	

Applicant Address	HINDUSTAN LEVER HOUSE, 1165/166 BACKBAY RECLAMATION MUMBAI 400020.	

Inventors:

#	Inventor's Name	Inventor's Address	

1	HINDUSTAN LEVER LIMITED	HINDUSTAN LEVER HOUSE, 1165/166 BACKBAY RECLAMATION MUMBAI 400020.	

PCT International Classification Number	N/A	

PCT International Application Number	N/A	

PCT International Filing date	2003-07-30	

PCT Conventions:

#	PCT Application Number	Date of Convention	Priority Country	

1	0222501.9	2002-09-27	U.K.	

© All Indian Patents, 2013-2021.

  Patent data available in the public domain from Indian Patents Office, Department of Industrial Policy and Promotions, Ministry of Commerce and Industry, Government of India.
