Repository: anandvc/allindianpatents

File: patents/204075-photocurable-thermosetting-composition-for-forming-matte-film.html (part 1 of 2)
Indian Patents. 204075:PHOTOCURABLE/THERMOSETTING COMPOSITION FOR FORMING MATTE FILM

Indian Patents

Recently Granted Patents

  Recently Published Patents

Title of Invention	PHOTOCURABLE/THERMOSETTING COMPOSITION FOR FORMING MATTE FILM

Abstract	A photocurable and thermosetting composition which is useful in forming a matte film and can be developed with an queous alkaline solution is provided. the compostion comprises (A) a photosensitive prepolymer obtained by causing a saturated or unsaturated polybasic acid anhydride to react with a hydroxyl group of an esterification product of a novolak type epoxy compound and an esterification product of a novolak type epoxy compound and an unsaturated monocarboxylic acid, (B) a carboxyl group-containing copolumer resin, (C) a photopolymerization initiator, (D) a diluent, (E) a polyfunctional epoxy compound having at least two epoxy groups in its molecule, and, when necessary, (F) an inorganic filler. The composition may further comprise (G) an epoxy resin curing agent. This composition can be advantageously used for the formation of a solder resist on a printed circuit board.	

Full Text	 

SPECIFICATION

PHOTOCURABLE/THERMOSETTING COMPOSITION FOR FORMING MATTE FILM

Technical Field

This invention relates to a photocurable and thermosetting liquid composition capable of forming a matte film of low gloss and more particularly to a photocurable and thermosetting composition developable with an aqueous alkaline solution and suitable for the formation of such a matte film as a solder resist and an interlaminar insulating layer of household or industrial printed circuit boards.

Background Technology

In recent years, owing to the trend of printed circuit boards toward patterns of growing fineness, the adhesion of solder to the resist film which occurs during the course of wave soldering forms a major cause for inducing such defects as bridges. It is commonly done in the art to form a resist film having a matte surface for the purpose of precluding such defects, thereby enhancing .the resistance of the resist film to adhesion of solder during the course of wave soldering and precluding the adhesion of solder thereto. The compositions to be used for forming such matte films of this class heretofore well known to the art are such that are formed by the incorporation of various fillers such as silica and talc as a matting component.

In such a matte resist composition, however, its thixotropy

increases in proportion as the amount of filler incorporated therein increases, which eventually induces the composition to emit bubbles and raise skips during the course of printing and entails a clear decline in printability thereof. Although the incorporation of the filler in the composition in a large amount gives rise to a matte surface, such a large amount of filler poses disadvantages of exerting a harmful influence on the electrical insulating properties etc. of the film to be formed.

Then, in the case of the matte resist composition using a filler of large particle diameters as a matting component, when the film is formed in a small thickness pattern, the fillers are liable to come into view through the surface of a coating film due to their large particle diameters and consequently induce infiltration of such extraneous matter as water and chemicals along the interface between the filler and the resin matrix until the surface of the substrate, which will result in deficiency in reliability of the film as in terms of resistance to chemicals and electrical insulating properties. This composition is also at a disadvantage in failing to satisfy the need for fine patterns on account of the large particle diameters of the filler.

Amain object of the present invention, therefore, is to provide a photocurable and thermosetting composition which is capable of forming a matte film possessed of good properties even if it contains no filler as a matting component or contains a filler only in a small amount.

Another object of the present invention is to provide at a low cost a photocurable and thermosetting composition which excels in ability to form fine patterns, retains low gloss of the film stably.

and is useful for the formation of a matte film excelling in such film properties as resistance to adhesion of solder during the course of wave soldering, resistance to chemicals, resistance to electroless gold plating, electrical insulating properties, resistance to heat, fastness of adhesion, and hardness.

Disclosure of the Invention

To accomplish the objects mentioned above, in accordance with a first fundamental embodiment of the present invention, there is provided a photocurable and thermosetting composition for forming a matte film, which comprises (A) a photosensitive prepolymer obtained by causing a saturated or unsaturated polybasic acid anhydride to react with a hydroxyl group of an esterification product of a novolak type epoxy compound and an unsaturated monocarboxylic acid, (B) a carboxyl group-containing copolymer resin, (C) a photopolymerization initiator, (D) a diluent, and (E) an epoxy compound having at least two epoxy groups in its molecule (hereinafter referred to as a "polyfunctional epoxy compound").

In accordance with a second embodiment of the present invention, there is provided a photocurable and thermosetting composition for forming a matte film, which comprises (A) a photosensitive prepolymer obtained by causing a saturated or unsaturated polybasic acid anhydride to react with a hydroxyl group of an esterif ication product of a novolak type epoxy compound and an unsaturated monocarboxylic acid, (B) a carboxyl group-containing copolymer resin, (C) a photopolymerization initiator, (D) a diluent, (E) a polyfunctional epoxy compound, and (F) an inorganic filler.

These photocurable and thermosetting compositions may contain

further (G) a curing agent for epoxy resin.

As the carboxyl group-containing copolymer resin (B) mentioned above, (b-1) a copolymer of an unsaturated carboxylic acid with another compound having an unsaturated double bond, (b-2) a prepolymer obtained by causing an epoxy group-containing unsaturated compound to partially react with a carboxyl group of a copolymer of an unsaturated carboxylic acid and another compound having an unsaturated double bond, or (b-3) a prepolymer obtained by causing addition reaction of a carboxyl group-containing compound to an epoxy group of an epoxy group-containing copolymer and then causing a saturated or unsaturated polybasic acid anhydride to react with the hydroxyl group caused by the above reaction is preferred to be used. It is desirable that the ratio of the aforementioned photosensitive prepolymer (A) to the carboxyl group-containing copolymer resin (B) to be incorporated should be (A) : (B) = 100 : about 5 to about 250, preferably (A) : (B) = 100 : 5 to 
Since the photocurable and thermosetting composition mentioned above is capable of forming a matte film which excels in such film properties as resistance to adhesion of solder during the course of wave soldering, resistance to chemicals, resistance, to electroless gold plating, electrical insulating properties, resistance to heat, and hardness and is possessed of excellent fastness of adhesion to a copper foil and to various deposited layers by plating owing to microfine rises and falls in the film surface, it is useful in preparing such matte films as a solder resist and an interlaminar insulating layer in printed circuit boards. In a particularly advantageous embodiment, there is provided a printed

circuit board having a resist film formed thereon from a cured and patterned resist film of the photocurable and thermosetting composition mentioned above and possessed of a 60° gloss value of not more than about 50, preferably mot more than about 30, in the film surface in accordance with ASTM D 523-89.

Best Mode for carrying out the Invention

The present inventors, after pursuing a diligent study with a view to attaining the objects mentioned above, have found that surprisingly for them the photocurable and thermosetting composition which comprises (A) a photosensitive prepolymer obtained by causing a saturated or unsaturated polybasic acid anhydride to react with a hydroxyl group of an esterification product of a novolak type epoxy compound and an unsaturated monocarboxylic acid and (B) a carboxyl group-containing copolymer resin in combination is capable of forming a good matte film even when a matting component is not added to the composition. The present inventors have further found that, when an inorganic filler as a matting component is added to such a photocurable and thermosetting composition even in a small amount, it is possible to obtain a matte film exhibiting a further lower gloss value-and having microfine rises and falls in the coating film surface. Since such a photocurable and thermosetting composition exhibits a matting effect by the resin components themselves, it is possible to suppress the addition of the matting component to the utmost. As a result, the change in thixotropy of the composition becomes small and the composition is capable of forming a matte film which manifests low gloss stably even after a protracted storage and

excels in resistance to adhesion of solder to the resist film during the course of wave soldering, resistance to chemicals, etc. and is possessed of excellent adaptability for fine patterns.

The reason why a good matte film is formed by using the photocurable and thermosetting composition mentioned above is inferred that the coating film formed from this composition has the islands-in-sea structure in which the carboxyl group-containing copolymer resin (B) is dispersed in the photosensitive prepolymer (A) due to poor compatibility of the photosensitive prepolymer (A) with the carboxyl group-containing copolymer resin (B) mentioned above and the incident light irregularly reflects due to the difference in refractive indexes thereof.

Further, when the photocurable and thermosetting composition contains an inorganic filler, a matte film having a more lower gloss value is obtained. The reason for this phenomenon is inferred that presence of the inorganic filler allows the formation of microfine rises and falls in the coating film surface and the irregular reflection of the incident light is enhanced by these microfine rises and falls and the inorganic filler particles themselves.

Moreover, the composition of the present invention excels in film reliability in terms of resistance to chemicals, resistance to electroless gold plating, electrical insulating properties, fastness of adhesion, etc. as compared with the conventional composition containing a matting component in a large amount. This may be logically explained by supposing that the content of an inorganic filler is zero or in a small amount even when contained to obtain a matting effect and this renders difficult the otherwise ready infiltration of such extraneous matter as water and chemicals

along the interface between the filler and the vehicle. When the particle diameters of the inorganic filler to be used are set to a more fine level, the composition also excels in the ability to form fine patterns • Further, the gloss of the film can be controlled without a sacrifice of any of the properties mentioned above by adjusting the ratio of the aforementioned photosensitive prepolymer (A) to the carboxyl group-containing copolymer resin (B) to be incorporated, the kind of the inorganic filler, and the amount of the inorganic filler to be added.

Since both the photosensitive prepolymer (A) and the carboxyl group-containing copolymer resin (B) mentioned above have numerous free carboxyl groups added to the side chain of the backbone polymers thereof, the composition containing these photosenitive prepolymer (A) and the carboxyl group-^containing copolymer resin (B) is developable with a dilute aqueous alkaline solution. When the applied coating film of the composition is developed after exposure to light and then postcured, the addition reaction of the epoxy groups of a polyfunctional epoxy compound (E) separately added to the composition as a thermosetting component with the free carboxyl groups in the side chain mentioned above takes place and the coating film is converted into a matte film excellent in such properties as heat resistance, solvent resistance, acid resistance, adhesiveness, resistance to electroless gold plating, electrical insulating properties, resistance to electrolytic corrosion, and hardness.

Now, the components of the photocurable and thermosetting composition of the present invention will be described in detail below.

First, a photosensitive prepolymer (A) mentioned above is a product obtained by causing the esterification reaction (complete esterification or partial esterification, preferably complete esterif ication) of the epoxy group of (a) a novolak type epoxy compound with the carboxyl group of (b) an unsaturated monocarboxylic acid and then causing (c) a saturated or unsaturated polybasic acid anhydride to react with the hydroxyl group caused by the above reaction.

As the novolak type epoxy compound (a), for example, those which are obtained by causing such phenols as phenol, cresol, halogenated phenols, and alkyl phenols to react with formaldehyde in the presence of an acidic catalyst and then causing the resultant novolaks to react with an epihalohydrin such as epichlorohydrin and methyl epichlorohydrin may be cited. As the commercially available products, YDCN-701, YDCN-704, YDPN-638, and YDPN-602 produced by Tohto Kasei Co., Ltd., DEN-431 and DEN-439 produced by The Dow Chemical Company, EPN-1138, EPN-1235, and EPN-1299 produced by Ciba Specialty Chemicals Inc., N-730, N-770, N-865, N-665, N-673, N-695, VH--4150, VH-4240, and VH-4440 produced by Dainippon Ink and Chemicals Inc., EOCN-120, EOCN-104, and BRRN-1020 produced by Nippon Kayaku Co., Ltd., and ECN-265, ECN-293, ECN-285, and ECN-299 produced by Asahi Chemical Industry Co., Ltd. may be cited.

Part of the novolak type epoxy compound mentioned above may be replaced with a glycidyl ether type epoxy compound such as bisphenol A type, bisphenol F type, hydrogenated bisphenol A type, brominated bisphenol Atype, amino group-containing type, alicyclic type, and polybutadiene-modified type like EPIKOTE 828, EPIKOTE

1007, and EPIKOTE 807 (EPIKOTE is a registered trademark) produced by Yuka-Shell Epoxy K,K.; EPICLON 840, EPICLON 860, EPICLON 3050, and EPICLON 830 (EPICLON is a registered trademark) produced by Dainippon Ink and Chemicals Inc.; DER-330, DER-337, and DER-361 produced by The Dow Chemical Company; Celloxide 2 021 and Celloxide 3000 (Celloxide is a registered trademark) produced by Daicel Chemical Industries, Co., Ltd.; TETRAD-X and TETRAD-C produced by Mitsubishi Gas Kagaku Co., Ltd.; EPB-13 and EPB-27 produced by Nippon Soda Co., Ltd.; YD-116, yD-128, YD-013, YD-020, YD-414, ST-3000, ST-110, YDF-190, YDF-2004, and YDF-2007 produced by Tohto Kasei Co., Ltd.; GY-260, GY-255, and XB-2615 produced by Ciba Specialty Chemicals Inc.; and DER-332, DER-662, and DER-542 produced by The Dow Chemical Company, thereby improving the adhesiveness and the flexibility of the cured film. If the proportion of such epoxy compounds is unduly large, however, the heat resistance of the cured film tends to be impaired. Accordingly, it is preferable that phenol novolak type epoxy resins and cresol novolak type epoxy resins, particularly cresol novolak type epoxy resins be used in the case of a solder resist of a printed circuit board.

Next, as concrete examples of the unsaturated monocarboxylic acids (b) to be used for the synthesis of the aforementioned photosensitive prepolymer (A), acrylic acid, dimer of acrylic acid, methacrylic acid, β-styrylacrylic acid, β-furfuryl acrylic acid, crotonic acid, α-cyanocinnamic acid, cinnamic acid; half esters obtained by the reaction of a saturated or unsaturated dibasic acid anhydride with a (meth)acrylate having one hydroxyl group in its molecule or by the reaction of a saturated or unsaturated dibasic

acid with an unsaturated monoglycidyl compound, such as, for example, half esters obtained by causing a saturated or unsaturated dibasic acid anhydride such as succinic anhydride, maleic anhydride, phthalic anhydride, tetrahydrophtalic anhydride, hexahydrophthalic anhydride, methylhexahydrophthalic anhydride, methyltetrahydrophthalic anhydride, itaconic anhydride, and methylendomethylene tetrahydrophthalic anhydride, to react in an equimolar ratio with a (meth)acrylate having one hydroxyl group its molecule such as hydroxyethyl (meth)acrylate, hydroxypropyl (meth)acrylate, hydroxybutyl (meth)acrylate, polyethylene glycol mono(meth)acrylate, glycerin di(meth)acrylate, trimethylol propane di(meth)acrylate, pentaerythritol tri(meth)acryalte, dipentaerythritol penta(meth)acrylate, and (meth)aerylate of phenyl glycidyl ether and half esters obtained by causing a saturated or unsaturated dibasic acid such as succinic acid, maleic acid, adipic acid, phthalic acid, tetrahydrophthalic acid, itaconic acid, and fumaric acid to react in an equimolar ratio with an unsaturated monoglycidyl compound such as glycidyl (meth)acrylate and the compounds represented by the formulae (1) to (4) described hereinafter may be cited. These unsaturated monocarboxylic acids may be used either singly or in the form of a combination of two or more members. Among other monocarboxylic acids cited above, acrylic acid and methacrylic acid (when these compound are collectively referred, the term " (meth)acrylic acid" is used), particularly acrylic acid, prove to be particularly desirable from the viewpoint of the photo-curing properties. Incidentally, the term " (meth) acrylate" as used in this specification means acrylate, methacrylate, or a mixture thereof. This holds good for the similar

expression.

As the typical examples of the saturated or unsaturated

polybasic acid anhydrides (c) to be used for the synthesis of the

aforementioned photosensitive prepolymer (A), dibasic acid

anhydrides such as maleic anhydride, succinic anhydride, itaconic

anhydride, phthalic anhydride, tetrahydrophthalic anhydride,

hexahydrophthalic anhydride, methylhexahydrophthalic anhydride,

endomethylenetetrahydrophthalic	anhydride,

methylendomethylenetetrahydrophthalic anhydride, chlorendic anhydride, and methyltetrahydrophthalic anhydride; aromatic polycarboxylic anhydrides such as trimellitic anhydride, pyromellitic anhydride, and benzophenone-tetracarboxylic dianhydride; and corresponding polycarboxylic anhydride derivatives thereof such as 5-(2,5-dioxotetrahydrofuryl)-3-methyl-3-cyclohexene-l,2-dicarboxylic anhydride may be used. Among other polybasic acid anhydrides cited above, tetrahydrophthalic anhydride and hexahydrophthalic anhydride prove to be particularly desirable.

The complete esterification products (CE) and partial esterification products (PE) of epoxy groups are obtained by relevant reactions of the epoxy compound and the unsaturated monocarboxylic acid mentioned above in accordance with the conventional method in such a proportion that the ratio of the number of equivalents of the epoxy group/the number of equivalents of the carboxyl group falls in the range of 0.8 to 3.3, preferably 0.9 to 1.1 in the case of the complete esterification products (CE) or 1.1 to 2.5 in the case of the partial esterification products (PE). If this ratio of the number of equivalents is less than 0.8,

the products inevitably contain free acid and consequently cause the corresponding compositions to suffer from a decline in resistance to soldering heat. Conversely, if the ratio of the number of equivalents mentioned above exceeds 3.3, the compositions will suffer from an undesirable decline in photosensitivity.

The above products can be obtained, for example, by dissolving the novolak type epoxy compound mentioned above in an organic solvent such as cellosolve acetate, carbitol acetate, and methyl ethyl ketone, adding thereto a thermal polymerization inhibitor such as hydroquinone, catechol, and pyrogallol and a catalyst such as a tertiary amine like benzyldimethylamine and triethylamine and a quaternary ammonium salt like benzyl trimethyl ammonium chloride and benzyl triethyl ammonium bromide, mixing the unsaturated monocarboxylic acid mentioned above therein, and causing reaction while stirring and heating them at a temperature in the range of 70 to 140°C.

The ratio of addition reaction of the polybasic acid anhydride mentioned above to the secondary hydroxyl group caused by the esterification reaction of the complete esterification product (CE) or partial esterification product (PE) of the novolak type epoxy compound mentioned above is preferred to be in such a proportion that the ratio of the number of equivalents of the acid anhydride to the number of equivalents of the secondary hydroxyl group of the above esterification product (CE or PE) is not less than 0.3 and that the acid value of the produced resin falls in the range of 30 to 160 mg KOH/g, preferably 45 to 120 mg KOH/g. When this reaction product is used as the photosensitive prepolymer, the resultant composition can be developed with an alkaline developing

solution. If the acid value is less than 30 mg KOH/g, the resultant product will manifest insufficient solubility in an alkaline

J.

developing solution. Conversely, the acid value exceeding 160 mg KOH/g will give cause to deteriorate various properties of the cured film such as resistance to alkalis and electrical properties expected of a solder resist. When the esterification product (CE or PE) in this case has an unduly large residual epoxy group content, such residual epoxy groups are liable to gel during the reaction with a saturated or unsaturated polybasic acid anhydride. Accordingly, the residual epoxy group content properly is not more than 20%, preferably not more than 15%.

The product aimed at is obtained, for example, by selecting at least one species from the esterification products (CE or PE) mentioned above and at least one species from the polybasic acid anhydrides mentioned above, mixing the selected species, and causing reaction while stirring and heating them at a temperature in the range of 70 to 120°C in accordance with the usual manner.

Next, as the carboxyl group-containing copolymer resin (B) mentioned above to be used in the present invention, any of carboxyl group-containing photosensitive resins having an ethylenically unsaturated double bond in itself and carboxyl group-containing resins having no ethylenically unsaturated double bond may be used (either of oligomer and polymer may be adopted). Although the carboxyl group-containing copolymer resin (B) is not limited to a particular one, it is preferable that (b-1) a copolymer of an unsaturated carboxylic acid with another compound having an unsaturated double bond, (b-2) a prepolymer obtained by causing an epoxy group-containing unsaturated compound to partially react

with a carboxyl group of a copolymer of an unsaturated carboxylic acid and another compound having an unsaturated double bond, or (b-3) a prepolymer obtained by causing addition reaction of a carboxyl group-containing compound to an epoxy group of an epoxy group-containing copolymer and then causing a saturated or unsaturated polybasic acid anhydride to react with the hydroxyl group caused by the above reaction be used.

First, the carboxyl group-containing resin (b-1) mentioned above is a copolymer of (d) an unsaturated carboxylic acid with (e) another compound having an unsaturated double bond.

As concrete examples of the unsaturated carboxylic acid (d) mentioned above, acrylic acid, methacrylic acid, itaconic acid, crotonic acid, maleic acid, fumaric ac id, vinylacetic acid, or anhydrides of these acids; and the reaction product of such an acid hydride as maleic anhydride, itaconic anhydride, or pyromellitic anhydride with such a hydroxyl group-containing unsaturated compound as 2-hydroxyethyl (meth)acrylate or 2-hydroxypropyl (meth) aery late, and other similar hydroxyalkyl (meth)acrylates may be cited. These unsaturated carboxylic acid (d) may be used either singly or in the form of a combination of two or more members • Among other unsaturated carboxylic acids mentioned above, acrylic acid and/or methacrylic acid prove to be preferable.

As concrete examples of the aforementioned unsaturated double bond-containing compound (e), styrene, chlorostyrene, and a -methylstyrene; (meth)acrylates possessing methyl, ethyl, n-propyl, isopropyl, n-butyl, isobutyl, t-butyl, amyl, 2-ethylhexyl, octyl, capry1, nonyl, dodecyl, hexadecy1, octadecy1, cyclohexy1, isobornyl,  methoxyethyl,  butoxyethyl,  2-hydroxyethyl,  2 -

hydroxypropyl, and 3-chloro-2-hydroxypropyl as substituent(s); mono(meth)acrylates of polyethylene glycol and mono(meth)acrylates of polypropylene glycol; vinyl acetate, vinyl butyrate, and vinyl benzoate; and acrylamide, methacrylamide, N-hydroxymethyl acrylamide, N-hydroxymethyl methacrylamide, N-methoxymethyl acrylamide, N-ethoxymethyl acrylamide, N-butoxymethyl acrylamide, acrylonitrile, vinyl ethers, and isobutylene may be cited. These compounds (e) may be used either singly or in the form of a mixture of two or more members. Among other compounds mentioned above, styrene, α-methylstyrene, lower alkyl (meth)acrylates, and isobutylene are advantageously used. Next, the carboxyl group-containing resin (b-2) mentioned above is a prepolymer obtained by causing an epoxy group-containing unsaturated compound to partially react with a carboxyl group of the copolymer (b-1) of (d) the unsaturated carboxylic acid and (e) the compound having an unsaturated double bond mentioned above and includes, for example, the following resins:

(b-2-1) a carboxyl group-containing photosensitive resin obtained by partially adding an ethylenically unsaturated group as a pendant group to the copolymer of (d) the unsaturated carboxylic acid and (e) the compound having an unsaturated double bond,.and

(b-2-2) a carboxyl group-containing photosensitive resin obtained by causing (g) a compound having a hydroxyl group and an unsaturated double bond to partially react with a copolymer of (e) the compound having an unsaturated double bond and (f) an acid anhydride having an unsaturated double bond.

The carboxyl group-containing photosensitive resin {b-2-1) mentioned above is a resin obtained by causing part of the carboxyl

groups of the copolymer (b-1) mentioned above to react with glycidyl (meth)acrylate or hydroxyalkyl (meth)acrylate, for example, thereby inducing introduction of the unsaturated double bond of this glycidyl (meth)acrylate or hydroxyalkyl (meth)acrylate into the side chain of the copolymer• Since the copolymer keeps part of the carboxyl groups contained in the unsaturated carboxylic acid (d) which is one of the monomer components of the aforementioned copolymer in the unreacted form, the carboxyl group-containing photosensitive resin to be obtained continues to be soluble in an aqueous alkaline solution. The film which is formed of the photocurable and thermosetting composition containing such a resin, therefore, permits stable development with an aqueous alkaline solution after the selective exposure to light.

As the ethylenically unsaturated group-containing pendants, vinyl group, allyl group, acryloyl group, and methacryloyl group may be cited. As .a method of adding such a pendant group to the copolymer mentioned above, the method of adding an ethylenically unsaturated compound having a glycidyl group, (meth)acrylic chloride, or hydroxyalkyl (meth)acrylate to the carboxylic group of the copolymer is generally adopted.

As the ethylenically unsaturated compound having glycidyl group or (meth)acrylic chloride used herein, glycidyl (meth)acrylate, allyl glycidyl ether, α-methylglycidyl (meth)acrylate, α-ethylglycidyl (meth)acrylate, chrotonyl glycidyl ether, chrotonic acid glycidyl ether, isochrotonic acid glycidyl ether, (meth)acrylic chloride, allyl chloride, methallyl chloride, and the compounds represented by the following formulas (1) to (4) may be cited. Among other compounds mentioned above.

glycidyl (meth)acrylate is desirable.

wherein, R1 and R2 independently represent a hydrogen atom or a methyl group, R2 represents an aliphatic hydrocarbon of 1 to 12 carbon atoms, and R3 represents

The hydroxyalkyl (meth)acrylates mentioned above are hydroxyalkyl esters of acrylic acid or methacrylic acid. The hydroxyalkyl group of these hydroxyalkyl esters is desired to be an aliphatic hydrocarbon group having 1 to 6 carbon atoms and

containing a primary hydroxyl group. As typical examples of such hydroxyalkyl (meth)acrylates containing a primary hydroxyl group, 2-hydoxyethyl acrylate, 2-hydroxyethyl methacrylate, etc. may be cited. It should be noted, however, that these are not exclusive examples.

The carboxyl group-containing photosensitive resin (b-2-2) mentioned above is a resin obtained by causing part of the acid anhydride groups of the copolymer of (e) the unsaturated double bond-containing compound and (f) the unsaturated double bond-containing acid anhydride mentioned above to react with the hydroxyl group of (g) the compound having a hydroxyl group and an unsaturated double bond to produce a half ester, thereby inducing introduction of the unsaturated double bond of the compound (g) mentioned above into the side chain of the copolymer.

As concrete examples of the unsaturated double bond-containing acid anhydride (f) mentioned above, unsaturated polybasic acid anhydrides such as maleic anhydride and itaconic anhydride enumerated as the component (c) mentioned above, and a partial reaction product of pyromellitic anhydride with a hydroxyl group-containing unsaturated compound such as hydroxyalkyl (meth)acrylates like 2-hydroxyethyl (meth)acrylate and . 2-hydroxypropyl (meth)acrylate may be cited. These acid anhydrides (f) may be used either singly or in the form of a combination of two or more members. Among other acid anhydrides cited above, maleic anhydride is desirable from the viewpoint of stable synthesis of the polymer.

As concrete examples of the compound (g) having a hydroxyl group and an unsaturated double bond mentioned above, hydroxyalkyl

(meth)acrylates such as 2-hydroxyethyl {meth)acrylate and 2-hydroxypropyl (meth)acrylate; a monomer obtained by the reaction of (meth)acrylate with caprolactone, a macromonomer obtained by the reaction of (meth)acrylate with polycaprolactone oligomer, etc. may be cited. These compounds (g) may be used either singly or in the form of a combination of two or more members.

The carboxyl group-containing resin (b-3) mentioned above is a prepolymer obtained by causing addition reaction of a carboxyl group-containing compound to an epoxy group of an epoxy group-containing copolymer and then causing a saturated or unsaturated polybasic acid anhydride to react with the hydroxyl group caused by the above reaction and includes, for example, the following resins:

{b-3-1) a carboxyl group-containing photosensitive resin obtained by causing (d) the unsaturated carboxylic acid mentioned above to react with the aforementioned copolymer of (e) the unsaturated double bond-containing compound and (h) a compound having a glycidyl group and an unsaturated double bond and then causing (c) the saturated or unsaturated polybasic acid anhydride mentioned above to react with the secondary hydroxyl group caused by the above reaction, and

(b-3-2) a carboxyl group-containing resin obtained by causing (i) an organic acid having one carboxylic group and no ethylenically unsaturated bond in its molecule to react with a glycidyl group of the aforementioned copolymer of (e) the compound having an unsaturated double bond and (h) the compound having a glycidyl group and an unsaturated double bond and then causing (c) the saturated or unsaturated polybasic acid anhydride mentioned above to react

with the secondary hydroxyl group caused by the above reaction.

The carboxyl group-containing photosensitive resin (b-3-i; mentioned above is a resin obtained by causing the carboxyl group of (d) the unsaturated carboxylic acid to react with the epoxy group of the copolymer of (e) the unsaturated double bond-containing compound and (h) the compound having a glycidyl group and an unsaturated double bond in its molecule mentioned above to induce introduction of the unsaturated double bond of the unsaturated carboxylic acid mentioned above into the side chain of the copolymer and then causing the esterification reaction of (c) the polybasic acid anhydride mentioned above to the secondary hydroxyl group caused by the above addition reaction, thereby inducing introduction of the carboxyl group into the side chain of the copolymer. For example, the resins obtained by causing (meth)acrylic acid to react with such a copolymer as a copolymer of alkyl (meth)acrylate and glycidyl (meth)acrylate in a molar ratio of 40 : 60 to 80 : 20 and a copolymer of hydroxyalkyl (meth)acrylate, alkyl (meth)acrylate and glycidyl (meth)acrylate in a molar ratio of 10-50 : 10-70 : 20-60 and then causing the resultant product to further react with the saturated or unsaturated polybasic acid anhydride (c).

As concrete examples of the compound (h) having a glycidyl group and an unsaturated double bond in its molecule mentioned above,

glycidyl (meth)acrylates, a-methyl glycidyl (meth)acrylates and the compounds represented by the chemical formulas (1) to (4) mentioned above may be cited. These compounds (h) may be used either singly or in the form of a combination of two or more members. The carboxyl group-containing resin (b-3-2) mentioned above

is a resin obtained by causing (i) the organic acid having one carboxylic group and no ethylenically unsaturated bond in its molecule to react with the glycidyl group of the aforementioned copolymer having a main chain comprising (h) the compound having a glycidyl group and an unsaturated double bond and (e) the compound having an unsaturated double bond, but no hydroxyl group or acid group, such as alkyl (meth)acrylate and substituted or unsubstituted styrene, and then causing the addition reaction of (c) the saturated or unsaturated polybasic acid anhydride mentioned above to the secondary hydroxyl group caused by the above reaction.

As the organic acid (i) having one carboxylic group and no ethylenically unsaturated double bond in its molecule, alkylcarboxylic acids having 2 to 17 carbon atoms such as acetic acid, propionic acid, n-butyric acid, isobutyric acid, n-dimethylbutyric acid, ethylbutyric acid, hexanoic acid, 2-methylpentanoic acid, 2-ethylpentanoic acid, heptanoic acid, 2-methylheptanoic acid, lauric acid, stearic acid, and n-heptadecanoic acid; and aromatic group-containing alkylcarboxylic acids such as substituted or unsubstituted benzoic acid, (R),(S)-2-phenylpropionic acid, (R)-phenylisopropionic acid, 2-phenylbutyric acid, and 4-phenylbutyric acid may be cited. These organic acids (i) may be used either singly or in the form of a combination of two or more members.

The carboxyl group-containing photosensitive resins and the carboxyl group-containing resins mentioned above may be used either singly or as a mixture. In either case, the proportion of the resin to be incorporated in the composition is preferred to be in the range of about 5 to 250 parts by weight, preferably not less than

5 parts by weight and less than 100 parts by weight, based on 100 parts by weight of the photosensitive prepolymer (A) mentioned above. If the amount of these resins to be incorporated is unduly smaller than the lower limit of the range mentioned above, the film having a satisfactorily low gloss value is formed only with difficulty. Conversely, if the amount is unduly larger than the upper limit of the range mentioned above, no sufficient photo-curing properties will be easily obtained depending on the selection of the carboxyl group-containing resin and the patterning by selective exposure to light and development will be attained only with difficulty.

The carboxyl group-containing photosensitive resins and the carboxyl group-containing resins mentioned above can be used advantageously when their weight-average molecular weights each fall in the range of about 1,000 to 100,000, preferably about 5,000 to 50,000, the acid values each fall in the range of about 20 to 160 mg KOH/g, preferably about 40 to 120 mg KOH/g, and in the case of the carboxyl group-containing photosensitive resins, their double bond equivalent weights fall in the range of about 350 to 2,000, preferably about 400 to 1,500, though the preferred ranges vary depending on the kinds thereof.

If the molecular weight of the resin mentioned above is less than 1,000, a tack-free touch of finger of a coating film will be impaired and the resin will bring an adverse effect on the fastness of adhesion of the coating film during the course of development. Conversely, the molecular weight exceeding 100,000 is not desirable because the resin will tend to impair the operation of development. If the acid value is smaller than 20 mg KOH/g, the solubility of

the resin in an aqueous alkaline solution will be insufficient and the development will tend to prove defective. Conversely, the acid value larger than 160 mg KOH/g is not desirable because the fastness of adhesion of the matte film will be degraded and the photo-cured part (exposed part) will tend to produce dissolution during the course of development.

Further in the case of the carboxyl group-containing photosensitive resin, if the double bond equivalent weight of the photosensitive resin is less than 350, no sufficient photo-curing properties and photo-curing depth will be easily obtained. If it is larger than 2,000, the excess will bring a narrower allowance in the operation of development and an undue addition to the exposure dose required for the photo-curing.

As the photopolymerization initiator (C), acetophenones such as acetophenone, 2,2-dimethoxy-2-phenyl acetophenone, 2,2-diethoxy-2-phenyl acetophenone, p-dimethylaminopropiophenone, dichloroacetophenone, trichloroacetophenone, p-tert-butyl trichloroacetophenone, 1-hydroxycyclohexyl phenyl ketone, 2-methyl-l-[4-(methylthio)phenyl]-2-morpholino-propan-l-one, 2-benzyl-2-dimethylamino-l-(4-morpholinophenyl)-butanone-l, and N,N-dimethyl-aminoacetophenone; benzophenones such . as benzophenone, methylbenzophenone, 2-chlorobenzophenone, 4,4'-dichlorobenzophenone, 4,4'-bis(dimethylamino)benzophenone, 4,4'-bis(diethylamino)benzophenone, Michler's ketone, and 4 -benzoyl-4'-methyl-diphenyl sulfide; benzil; benzoin and ethers thereof such as benzoin methyl ether, benzoin ethyl ether, benzoin isopropyl ether, and benzoin isobutyl ether; ketals such as acetophenone  dimethyl  ketal  and  benzyl  dimethyl  ketal;

thioxanthones such as thioxanthone, 2-chlorothioxanthone, 2,4-dimethylthioxanthone, 2,4-diethyIthioxanthone, and 2,4-diisopropylthioxanthone; anthraquinones such as 2-methylanthraquinone, 2-ethylanthraquinone, 2-tert-butyl-anthraquinone, 1-chloroanthraquinone, 2-amylanthraquinone, and 2,3-diphenylanthraquinone; organic peroxides such as benzoyl peroxide and cumene peroxide; thiol compounds such as dimer of 2,4,5-triaryl imidazole, riboflavin tetrabutylate, 2-mercaptobenzimidazole, 2-mercaptobenzoxazole, and 2-mercaptobenzothiazole; organic halogen compounds such as 2,4,6-tris-S-triazine, 2,2,2-tribromoethanol, and tribromomethyl phenyl sulfone; 2,4,6-trimethylbenzoyl diphenyl phosphine oxide, for example, may be cited. These compounds may be used either singly or in the form of a combination of two or more members.

The photopolymerization initiator (C) mentioned above may be
