Repository: anandvc/allindianpatents

File: patents/204172-a-process-for-gas-metal-arc-welding-austenitic-stainless-steel.html
Indian Patents. 204172:A PROCESS FOR GAS-METAL ARC WELDING AUSTENITIC STAINLESS STEEL

Indian Patents

Recently Granted Patents

  Recently Published Patents

Title of Invention	A PROCESS FOR GAS-METAL ARC WELDING AUSTENITIC STAINLESS STEEL

Abstract	A process for gas-metal arc welding austenitic stainless steel comprising the steps of: a. forming an electric arc between/consumable electrodes and the workpiece; and b. at least partially shielding the arc with a shielding gas mixture comprising from 2 to 5% carbon dioxide, from 1 to 4% nitrogen, and the balance being argon.	

Full Text	FORM 2  THE PATENTS ACT 1970  [39 OF 1970]  &  THE PATENTS RULES, 2003

COMPLETE SPECIFICATION

[See Section 10; rule 13]

"A PROCESS FOR GAS-METAL ARC WELDING AUSTENITIC STAINLESS

STEEL"

PRAXAIR TECHNOLOGY, a US company of Prudential Tower Building, Boston, Massachusetts 02199, Unites States of America,

ORIGINAL

467/MUMNP/2000

The following specification particularly describes the invention and the manner in which it is to be performed:

GRANTED

4-4-2005

The present invention relates to a process for gas-metal arc welding austenitic stainless steel.

BACKGROUND OF THE INVENTION

The performance of the presently existing shielding gases for gas metal

arc welding of austenitic stainless steels is normally optimized for

specific situations such as welding positions and metal transfer modes.

In welding shops, materials of a variety of thickness may be found and

depending on the equipment or structure being manufactured, it is

necessary to weld metals in different positions. The need for changing

the shielding gas, according to material thickness, metal transfer mode

and welding position dramatically affects the operation and therefore

productivity in welding shops. Another important consideration is that

every year, billions of dollars are spent worldwide in an effort to reduce

and minimize corrosion problems and most of them are related to

welded joints failures. International standards normally do not require

any corrosion evaluation for the qualification of welding procedures for

the 300 series austenitic stainless steels.

The mixture currently available in the market had been developed by taking into consideration only specific objectives such as bead appearance, welding travel speed and mechanical properties. Besides that, the gas mixtures recommended for such materials do not perform equally in all modes of metal transfer, requiring very skilled welders or optimized arc welding equipment to ensure good results.

Various literatures have been provided in the field relating to shielding gas mixtures.

Representative examples include: U.S. Patent No. 5,739m 503; N. Stenbacka et al., "shiedlding Gases for GMAW of Stainless Steels", Scandinavian Journal of Metallurgy; Lyttle et al., "Select the Best Shielding Gas Blend for the Application ", Welding Journal-Novemeber, 1990; W. Lucas, "Shielding Gases for Arc Welding -Part 1", Welding and Metal Fabrication, June, 1992; and J. Medforth, "Shielding Gases for Stainless Steels", Australian Welding, second quarter, 1993, pp. 12-15. Nevertherless, none of the art, by itself or in any combination, is believed to lead to superior corrosion resistance and mechanical properties for welded joints and for superior stability.]

It is therefore an object of the invention to develop a new gas mixture for the gas-metal arc welding of austenitic stainless steels that would enable higher productivity, enhance mechanical properties and corrosion resistance of welded joints.

SUMMARY OF THE INVENTION

Accordingly, there is provided a process for gas-metal arc welding austenitic stainless steel comprising the steps of:

a.	forming an electric arc between consumable electrodes and the

workpiece; and

b.	at least partially shielding the arc with a shielding gas mixture

comprising from 2 to 5% carbon dioxide, from 1 to 4% nitrogen,

and the balance being argon.

In a preferred embodiment, the shielding the arc is carried out with a shielding gas mixture comprising 3% carbon dioxide, 2% nitrogen and the balance being argon.

Detailed Description of the Invention

The invention is directed to a multi purpose gas mixture for gas metal arc welding. This gas mixture blends austenitic stainless steels, and is suitable for all modes of metal transfer regardless of conventional or electronic power sources being used, with enhanced mechanical properties and corrosion resistance as compared to the presently existing gas mixtures. Through the use of this new gas mixture in this application, it is possible to replace the high cost wires and stick electrodes containing nitrogen, which are intentionally added in their chemical composition class by the common austenitic stainless steels wires for joining the austenitic stainless steels.

The new shielding gas mixture for gas-metal arc welding of austenitic

stainless steels in this invention ensures excellent corrosion resistance

and superior mechanical properties to welded joints. This new mixture

also allows excellent arc stability in all	

welding positions both for manual and automatic welding as well as for outstanding bead appearance.  The gas-metal arc welding process is defined as an arc welding method through which an electric arc is established between a consumable wire electrode continuously fed to this arc as it is moved along the joint to be welded and the work piece.

The arc and weld pool are protected by a shielding gas from the atmospheric contaminants.  This shielding gas, as provided in the present invention,, contains from about 2% to about 5% car.bon dioxide, preferably about 3% carbon dioxide, from about 1% to about 4% nitrogen, preferably 2% nitrogen, and the balance being argon.

The development work that generated this invention aimed to evaluate the performance of many existing shielding gases for gas metal arc welding of austenitic stainless steels and to identify a new composition that would provide higher versatility to the welding process, better mechanical properties and enhanced corrosion resistance of the welded joints.  AISI 304 and AISI 316 steels were used as base materials and both flux cored and solid wires as filler metals.  All the welding was manually done.  Three different thickness for "T" and groove

joints, different welding positions and metal transfer modes were adopted for the experimental procedure.

In order to determine this new mixture, an extensive analysis of thirty-four worldwide existing  gas mixture compositions was carried out.  These gas mixtures were first classified based on the helium content.  For the same helium content, they were classified based on CO2 content.  Finally, using the

same criteria, the gases were classified based on other components such as oxygen, hydrogen and nitrogen.

For each class, numerous gas mixture samples were reproduced in the laboratory and tested to verify welding properties, mechanical properties and metallurgical characteristics.

After this initial phase, the best performing existing gas mixtures were chosen for comparison with the newly developed gas mixture samples.

Tables I and II show the optimized welding parameters used for the qualification of the welding procedures for flat and vertical positions with the new gas blend.

Table I shows the optimized welding parameters for flat position using short circuit and spray transfer.

Table I

Table II shows the optimized welding parameters for vertical position using pulsed spray transfer. Mixture 95% Ar + 3% CO2 + 2% N2. vertical down for root pass and vertical up for others.

Table II

Where the diameter of filler wire was 0.045", Ib is the base current; Tb is the base time; Ip is the peak current; and Tp is the peak time.

After welding, the gas mixture samples were evaluated through a number of analyzes including mechanical testing for the welding procedure qualification based on ASME IX and ASTM A370 codes; metallurgical characteristics (macro and microstructural analysis); corrosion resistance analyses through the polarization curves in two environments, and water solution with 0.9% NaCl and "White Liquor".

Table III shows the results obtained for the tensile test, comparing to the values obtained for the base material and to the specified values for AISI 316 stainless steel.

Table III

tensile strength  Table IV shows the mechanical resistance as well as bend tests results.

Table IV

where (1) TS is the tensile strength

The results in the macro and microstructural analysis of the welded joints showed the following effects: 1) there was no sensitization in the low

temperature heat affected zone (HAZ) in any of the samples; 2) the weld metal presented an austenitic-ferritic structure with no significantly large variation as compared to the joints welded using conventional mixtures except for the lower delta ferrite content of weld metal; 3) the best mechanical properties obtained (strength and ductility) were generated by a greater micro-structural refining of the weld metal caused by the solidification rate that this

  new gas mixture provided; and 4) the best ductility values obtained with the argon, carbon dioxide and nitrogen mixture could be associated to the austenitic phase stabilization promoted by the nitrogen from the shielding gas.

The corrosion resistance of the welded joints was evaluated through the polarization curves in two different environments (solution of 0.9% NaCl and "White Liquor").  The method used for the analysis followed the ASTM G5 standard.

  Table V shows the corrosion and pitting potential obtained for each environment.

Table V

According to these results, it is possible to conclude that for both solutions, sodium chloride and "White Liquor", the welded joints presented technically the same corrosion potential as compared to the base metal.

As a result, nitrogen additions limited to 5% stabilize the austenite reducing delta ferrite content,

WE CLAIM;

1.	A process for gas-metal arc welding austenitic stainless steel

comprising the steps of:

a.	forming an electric arc between/consumable electrodes and the

workpiece; and

b.	at least partially shielding the arc with a shielding gas mixture

comprising from 2 to 5% carbon dioxide, from 1 to 4% nitrogen,

and the balance being argon.

2.	The process as claimed in claim 1, wherein the step of shielding the arc is carried out with a shielding gas mixture comprising 3% carbon dioxide, 2% nitrogen and the balance being argon.

3.	A process substantially as hereinbefore described with reference to the foregoing examples.

Dated this 22nd day of May, 2000.

[RITUSHKA NEGI] 

 Of REMFRY & SAGAR

 ATTORNEY  FOR  THE APPLICANT

Documents:

				706-mum-2000-cancelled pages(31-03-2004).pdf

				706-mum-2000-claims(granted)-(31-03-2004).doc

				706-mum-2000-claims(granted)-(31-03-2004).pdf

				706-mum-2000-correspondence(16-01-2007).pdf

				706-mum-2000-correspondence(ipo)-(12-01-2007).pdf

				706-mum-2000-drawings(31-03-2004).pdf

				706-mum-2000-form 1(27-07-2000).pdf

				706-mum-2000-form 19(23-12-2003).pdf

				706-mum-2000-form 2(granted)-(31-03-2004).doc

				706-mum-2000-form 2(granted)-(31-03-2004).pdf

				706-mum-2000-form 3(31-03-2004).pdf

				706-mum-2000-form 5(31-03-2004).pdf

				706-mum-2000-power of attorney(27-07-2000).pdf

				abstract1.jpg

« Previous Patent

Next Patent »

Patent Number	204172	

Indian Patent Application Number	706/MUM/2000	

PG Journal Number	23/2007	

Publication Date	08-Jun-2007	

Grant Date	12-Jan-2007	

Date of Filing	22-May-2000	

Name of Patentee	PRAXAIR TECHNOLOGY INC.	

Applicant Address	39 OLD RIDGEBURY ROAD, DANBURY, STATE OF CONNECTICUT	

Inventors:

#	Inventor's Name	Inventor's Address	

1	WILLIAM DE ABREU AACEDO	RUA MARQUES DE VALENCA, 25 APT. 706, TIJUCA, RIO DE JANEIRO. CEP 20550-030.	

2	RICHARD DE CASTRO TORRES	RUE GENERAL SIDONEO DIAS CORREIA 446 APT,. 202, BARRA DA TIJUCA, RIO DE JANEIRO, CEP-22621-070.	

PCT International Classification Number	E05B 59/64	

PCT International Application Number	N/A	

PCT International Filing date		

PCT Conventions:

#	PCT Application Number	Date of Convention	Priority Country	

1			NA	

© All Indian Patents, 2013-2021.

  Patent data available in the public domain from Indian Patents Office, Department of Industrial Policy and Promotions, Ministry of Commerce and Industry, Government of India.

File: patents/204221-system-for-deposition-of-carbon-films-and-process-for-the-same.html
Indian Patents. 204221:SYSTEM FOR DEPOSITION OF CARBON FILMS AND PROCESS FOR THE SAME

Indian Patents

Recently Granted Patents

  Recently Published Patents

Title of Invention	SYSTEM FOR DEPOSITION OF CARBON FILMS AND PROCESS FOR THE SAME

Abstract	SYSTEM FOR DEPOSITION OF CARBON FILMS AND PROCESS FOR THE SAME	

Full Text	SYSTEM FOR DEPOSITION OF CARBON FILMS AND PROCESS FOR THE SAME	

Documents:

				94-mum-2000 power of attorney(31-1-2000).pdf

				94-mum-2000-cancelled pages(17-1-2005).pdf

				94-mum-2000-claims(garnted)-(17-1-2005).doc

				94-mum-2000-claims(garnted)-(17-1-2005).pdf

				94-mum-2000-correspondence(13-5-2005).pdf

				94-mum-2000-correspondence(ipo)-(9-2-2007).pdf

				94-mum-2000-form 1(3-4-2000).pdf

				94-mum-2000-form 1(31-1-2000).pdf

				94-mum-2000-form 19(19-10-2003).pdf

				94-mum-2000-form 2(garnted)-(17-1-2005).doc

				94-mum-2000-form 2(granted)-(17-1-2005).pdf

				94-mum-2000-form 3(19-7-2001).pdf

				94-mum-2000-form 3(31-1-2000).pdf

				94-mum-2000-form 3(9-7-2000).pdf

« Previous Patent

Next Patent »

Patent Number	204221	

Indian Patent Application Number	94/MUM/2000	

PG Journal Number	23/2007	

Publication Date	08-Jun-2007	

Grant Date	09-Feb-2007	

Date of Filing	31-Jan-2000	

Name of Patentee	DEPARTMENT OF ATOMIC ENERGY	

Applicant Address	ANUSHAKTI BHAVAN, CHHATRAPATI SHIVAJI MAHARAJ MARG, MUMBAI - 400 038, STATE OF MAHARASHTRA, INDIA	

Inventors:

#	Inventor's Name	Inventor's Address	

1	SAINI RAMESHWAR DAYAL	SCIENTIFIC OFFICER / G, RADIATION CHEMISTRY AND CHEMICAL DYNAMICS DIVISION, BHABA ATOMIC RESEARCH CENTRE, TROMBAY, MUMBAI - 400 085, STATE OF MAHARASHTRA, INDIA	

PCT International Classification Number	C01/00	

PCT International Application Number	N/A	

PCT International Filing date		

PCT Conventions:

#	PCT Application Number	Date of Convention	Priority Country	

1			NA	

© All Indian Patents, 2013-2021.

  Patent data available in the public domain from Indian Patents Office, Department of Industrial Policy and Promotions, Ministry of Commerce and Industry, Government of India.

File: patents/204222-cement-phosphogypsum-blocks-and-a-method-of-manufacture-thereof.html
Indian Patents. 204222:CEMENT PHOSPHOGYPSUM BLOCKS AND A METHOD OF MANUFACTURE THEREOF

Indian Patents

Recently Granted Patents

  Recently Published Patents

Title of Invention	CEMENT PHOSPHOGYPSUM BLOCKS AND A METHOD OF MANUFACTURE THEREOF

Abstract	A method of manufacture of building blocks from phosphogypsum, obtained as a by product in the preparation of phosphoric acid by contacting sulphuric acid with rock phosphate, comprising the steps of thoroughly mixing 25% -to 50 % by volume of the said phosphogypsum, manually or under power, with upto 75% by volume of coarse aggregate of various sizes, 0 to 40% by volume of granite quarry dust and upto 10% by volume of cement, adjusting the consistency of the mix, if necessary, to mouldable conditions by the addition of water to the mix; moulding the mix in block moulds and allowing the same to set; demoulding the set moulded blocks before drying the same; and moistening the dried blocks thereafter with water to obtain the fmished blocks AND a product of Cement Phospho gypsum Block or Building block. '	

Full Text	 

This invention basically relates to the field of building blocks containing phosphogypsum and method of manufacture of the same from Phosphogypsum obtained as a by product, during the course of manufacture of Phosphoric Acid by wet method by contacting rock phosphate with sulphuric acid. The invention is a breakthrough after extensive and successful test/trial runs and being cost effective, addresses the problem of ecological imbalance caused by depletion of scarce river sand. The invention focuses on creating a substitute for cement blocks manufactured from the increasingly scarce river sand and utilizes only industrial waste viz., Phospliogypsum for the purpose.

BACKGROUND  OF  INVENTION  WITH  REGARD  TO  THE DRAWBACKS OF KNOWN ART;

BACKGROUND OF INVENTION:

At present, building block viz., blocks used for construction and- building are made of cement and river sand. Therefore, the dependence on river sand for constructional and building purposes is very heavy resulting in huge demand. This has also necessitated mining of river sand to a great extent causing environmental hazards to mankind, besides the fact that traders hold consumers and public to ransom by quoting arbitrary and exhorbitant prices.

DRAWBACKS OF EXISTING METHODS:

The currently available methods of production of cement block consists of mining of river sand and using them for production of cement block. Undoubtedly the drawbacks of the currently available method to produce cement blocks from river sand are as under:

a.	Mining of river sand for production of cement block resulting

in depletion of natural resources viz., river sand.

b.	This accelerates the process of denudation and increases

rate of loss of topsoil.

c.	The  consequent  ecological  problems  are  difficult  to

surmount.

d.	The prices of river sand in the market always vary

depending on weather conditions and is at peak during

monsoon periods.

e.	Over a period of time, continued use of river sand for

cement block for construction arid building purposes

would not only make river sand scarce but the whole

ecosystem will be impaired beyond redemption.

f.	Truck operators in various cities, resort to unlawful river

sand excavation, during nights thus promoting illegal,

nocturnal, antisocial practices.

g.	It causes reduction in agricultural production also.

OBJECTS OF THE INVENTION;

Accordingly, it is the primary object of the invention to invent building blocks - "Cement Phosphogypsum blocks" and method of manufacture of the same from phosphogypsum, more particularly, from phosphogypsum obtained as a by product during the course of manufacture of phosphoric acid by wet method by contacting rock phosphate with sulphuric acid.

It is another objection the invention to invent a cost saving and value added product viz.. Cement Phosphogypsum block.

It is another object of the invention to evolve ecofriendly methods of manufacture of building block viz., Cement phosphogypsum blocks.

It is another object of the invention to preclude misuse of natural resources viz., river sand.

It is another object of the invention to address the problem of scarcity of river sand by providing suitable substitute for cement blocks manufactured from river sand.

It is another object of the invention to provide viable substitutes for building & construction technologies.

It is another object of the invention to use the bye product phosphogypsum obtained from phosphoric acid plant for not only producing Ammonium Sulphate by merseberg process but also use it for manufacturing building blocks.

Further objects of the invention will be clear from the following description. Now the invention will be described in detail in the following description. The nature of invention is described in detail in this complete specification.

SUMMARY OF INVENTION:

The novel invention consisting of Building blocks/cement phosphogypsum blocks, invented by us after years of research and development in the industry, is the result of extensive research, investigation, constant study, meticulous labour and unstinted effort.

It is a unique product and there is no other product, which carries out the functions of such cement blocks/building blocks for construction and in the process also conserving nature entii^ely. Vast and extensive trials establish the use of our invention, in no uncertain terms.

The novel invention consists of a manufacture of building blocks for building and construction purposes, and method thereof from Phosphogypsum obtained as by product in the preparation of phosphoric acid, by contacting sulphuric acid with rock phosphate comprising the steps of thoroughly mixing 25 - 50% by volume of said phosphogypsum manually or by power, with up to 75% In-volume of coarse aggregate of various sizes, 0-40% by volume of granite quarry dust and upto 10% by volume of cement, adjusting the consistency of the mix, if necessary, to mouldability conditions by diluting with water to the mix; moulding the mix in block moulds and allowing them to set; demoulding the set moulded blocks, before drying the same and moistening the dried block thereafter with water to obtain finished blocks.

The invention is described/illustrated in the enclosed flow chart, marked Drawing 2.

The unique invention and method of performing it is now illustrated by an example:-

Phosphogypsum obtained during the course of manufacture of phosphoric acid by the wet process, by contacting rock phosphate by sulphuric acid, and subsequent filtration and washing, is discharged from the filter This gypsum may contain some impurities like phosphoric acid.

The gypsum aforesaid normally contains around 30% moisture 37.5% volume of the said phosphogypsum is thoroughly mixed imth 56.25% by volume of coarse aggregate of 6mm size and 6.25%  by

volume of cement (53 grade) in a concrete mixer Normally aromd 30% of water present in the bye product - phosphogypsum wouh I be sufficient for the mix. However, if need be, the consistency of the mix can be adjusted to mouldable conditions by the addition of further water to the mix.

The stock thus obtained as aforesaid is moulded using standard moulds or moulds prepared to the size desired for any specific application. The mouldmg operation is carried out ei Iter manually or under power

After moulding the blocks are demoulded and air dried or such dried.

After about two days of drying, the blocks are kept moist by spraying water for 8 to 10 days to get the finished product.

According to the method proposed herein, the phosphogypsum obtained from the phosphoric acid plant can be utilized directly for the manufacture of blocks without any intermediate processing or washing operation and the resultant blocks do not shrink on drying.

This apart, the resultant cement phosphogypsum blocks/building blocks have water absorbing characteristics and compressive strength comparable with the co7wentional country blocks.

The illustration, elaborated by way of example hereinbefore, is described/illustrated in the enclosed flow chart, marked Drawing 1.

The terms and expressions in this specification are of description and not of limitation, there being no intention in the use of such terms and expressions of excluding any equivalents of the features illustrated and described, but it is understood that various other modes of carrying out the method proposed herein are possible, without departing from the scope and ambit of this invention.

Obvious equivalents known to persons skilled in the art are included in the scope of the above description and appended claims.

We Claim:

1.	A method of manufacture of building blocks from phosphogypsum, obtained as a by product in the preparation of phosphoric acid by contacting sulphuric acid with rock phosphate, comprising the steps of thoroughly mixing 25% -to 50 % by volume of the said phosphogypsum, manually or under power, with upto 75% by volume of coarse aggregate of various sizes, 0 to 40% by volume of granite quarry dust and upto 10% by volume of cem.ent, adjusting the consistency of the mix, if necessary, to mouldable conditions by the addition of water to the mix; moulding the mix in block moulds and allowing the same to set; demoulding the set moulded blocks before drying the same; and moistening the dried blocks thereafter with water to obtain the finished blocks.

2.	A method as claimed in Claim 1 wherein the moulding of the mix is carried out manually.

3.	A method as claimed in Claim 1 wherein the moulding of the mix is carried out with the aid of power.

4.	A method as claimed in Claim 1 wherein the Phosphogypsum having 30% of water content may be sufficient in moisture without requiring additional water.

5.	A method as claimed in Claim 1 wherein the Phosphogypsum may require water additional to the moisture content existend in the phosphogypsum, for block formation.

6.	A method as claimed in Claim 1 wherein the blocks are air-dried.

7.	A method as claimed in Claim 1 wherein the blocks are sun dried.

8.	A method as claimed in Claim 1 wherein the cement used

may be 53 grade cement.

9.	A method as claimed in Claim 1 wherein the cement used

may be any suitable grade cement.

10.	A method as claimed in any one of the preceding claims

wherein the blocks are moistened with water for 8 to 10 days.

11.	A method as claimed in Claim 1, wherein the coarse aggregate may have a dimension of 6 mm.

12.	A method of manufacture of Cement Phosphogypsum Block or Building Block as claimed in claim 1, wherein mould may be of standard size.

13.	A method of manufacture of Cement Phosphogypsum Block

or Building Block as claimed in claim 1, wherein mould may

be of specified size.

14.	A method of manufacturing cement phosphogypsum block or

building block and product of cement phosphogypsum block

or building block substantially as described in this

specification with reference to the accompanying drawings.

Dated this the 24th day of OCTOBER 2003.  

Documents:

				966-che-2003-abstract.pdf

				966-che-2003-claims duplicate.pdf

				966-che-2003-claims original.pdf

				966-che-2003-correspondence others.pdf

				966-che-2003-correspondence po.pdf

				966-che-2003-description complete duplicate.pdf

				966-che-2003-description complete original.pdf

				966-che-2003-drawings.pdf

				966-che-2003-form 1.pdf

				966-che-2003-form 19.pdf

				966-che-2003-form 26.pdf

« Previous Patent

Next Patent »

Patent Number	204222	

Indian Patent Application Number	966/CHE/2003	

PG Journal Number	27/2007	

Publication Date	06-Jul-2007	

Grant Date	13-Feb-2007	

Date of Filing	25-Nov-2003	

Name of Patentee	M/S. THE FERTILISERS AND CHEMICALS TRAVANCORE LIMITED	

Applicant Address	UDYOGAMANDAL-683 501, KOCHI	

Inventors:

#	Inventor's Name	Inventor's Address	

1	MATHURAI NAYAKAM NATARAJAN	CHIEF MANAGER (R&D)M/S. FACT UDYOGAMANDAL-683501	

2	KOTTIPPALLI GOVINDA MENON UNNIKRISHNAN	MANAGER(R&D), FACT UDYOGAMANDAL-683501	

3	NARAYANAN NAIR MURALEEDHARAN	DEPUTY MANAGER(R&D),FACT UDYOGAMANDAL-683501	

4	PUSHPAMANGALAM GEORGEKUTTY RAJANBABU	ASSISTANT MANAGER(R&D),FACT UDYOGAMANDAL-683501	

5	ATTANATH GOPALAN NAIR UNNI	ASSISTANT MANAGER(R&D), FACT UDYOGAMANDAL-683501	

6	BATHIRDHEEN SALIM	ASSISTANT MANAGER(R&D), FACT UDYOGAMANDAL-683501	

7	KOLLENGODE SUBRAMANIA SASTRY RAMACHANDRAN	ASSISTANT MANAGER(R&D), FACT UDYOGAMANDAL-683501	

PCT International Classification Number	E04C 1/00	

PCT International Application Number	N/A	

PCT International Filing date		

PCT Conventions:

#	PCT Application Number	Date of Convention	Priority Country	

1			NA	

© All Indian Patents, 2013-2021.

  Patent data available in the public domain from Indian Patents Office, Department of Industrial Policy and Promotions, Ministry of Commerce and Industry, Government of India.

File: patents/204251-nickel-base-superalloy.html
Indian Patents. 204251:NICKEL-BASE SUPERALLOY

Indian Patents

Recently Granted Patents

  Recently Published Patents

Title of Invention	NICKEL-BASE SUPERALLOY

Abstract	A nickel-base superalloy that exhibits oustanding mechanical properties under high temperature and high strain conditions when cast in an equiaxed and/or directionally solidified, columnar grain structure, and which exhibits increased grain boundary strenght and ductility while maintaining microstrucural stability includes, in percentages by weight, 5-6 chromium, 9-9.5 cobalt, 0.3-0.7 molybdenum, 8-9 tungsten, 5.9-6.3 tantalum, 0.05-0.25 titanium, 5.6-6.0 aluminium, 2.8-3.1 rhenium, 1.1-1.8 hafnium, 0.10-0.12 carbon, 0.010-0.024 boron, 0.011-0.020 zirconium, with the balance being nickel and incidental impurities. The superalloys of this invention are useful for casting gas turbine engine components exhibiting significantly improved low cycle fatigue life, improved airfoil high temperature stree rupture life, significantly reduced life cycle cost, and longer useful life.	

Full Text	 

NICKEL-BASE SUPERALLOYI OR HIGH TEMPERATURE,

HIGH STRAIN A 'PLICATION

FIELD OF THE! INVENTION

This invention relates to superalloys exiibiting superior mechanical properties, and more particularly to superalloys useful for high temperature, high strain applications, such as components of aircraft gas turbine engines.

BACKGROUND OF THE INVENTION

Nickel-base superalloys are well knowr. for their superior mechanical strength at high temperatures. As a result, such alloys ha ye been beneficially employed in aircraft gas turbine engines to permit higher temperature operation and improved efficiency.

However, there is a recognized need in both the aerospace and power generation gas turbine industry for lower cost advanced technology materials.  More specially, there is a need for the development of advanced superalloy materials and manufacturing processes that make it possible to produce affordable, integrally bladed turbine wheels exhibiting significantly increased low cycle fat gue (LCF) life and improved airfoil stress rupture life.

Traditionally, the discs or hubs of gas turbines have been formed in a forging process, and the blades in a casting process.  The blades are then attached to the disc or hub mechanically. The reason for using separate forming processes is that the discs or hubs preferably have an equiaxed grain structure, giving them maximum tensile strength and low cycle fatigue properties. Preferably, the blades should have a directionally solidified (DS) columnar grain structure, or ev^n a single crystal structure, in order to avoid high temperature creep failure created by lateral grain structure, i.e., grain structure extending transverse with respect to tie longitudinal axis (major stress direction) of the blade.

Techniques have been developed to integrally cast the blade and hub in such a •way as to obtain directionally solidified, columnar grain blades and equiaxed grain hubs for small integral turbine wheels. Unfortunateiy, the alloys currently available are better suited to form either an equiaxed grain structure or a directionally solidified, columnar grain structure. High creep strength alloys have not been available which perform well in both grain structures.

As a result, the integrally cast blade and hub gas turbine wheels which have heretofore been utilized commercially have utiized an equiaxed grain structure.

SUMMARY OF THE INVENTION

The present invention provides nickel-base superalloys that perform well in both an equiaxed and directionally solidified, columnar grain structure. These alloys exhibit increased grain boundary strength and ductility while maintaining microstructural stability. The improved grain boundary strength and ductility allow both directionally solidified columnar grain casting and equiaxed casting of an integrally bladed cast turbine wheel that will provide superior capabilities at a substantially lower cost when compared to conventional turbine wheels having blades that are separately cast and mechanically attached to a forged turbine disc.

The nickel-base alloys associated with this invention are particularly characterized by a relatively low titanium content and a relatively high tantalum content. The relatively low titanium content (abou: 0.25% by weight or less) reduces decomposition of titanium carbides during the necessary post-cast hot isostatic pressing (HIP). The relatively high tantalum content of 5.9-6.3 by weight produces grain boundaries comprising of discrete tantalun carbides that remain stable upon hot isostatic pressure treatment, and therefore preserves high grain boundary strength and ductility after the hot isostatic pressure treatment. Although a low titanium content is desired, it has been found that some titanium is needed (at least about 0.05 % by weight) to provide excellent fatigue crack growth resistance.  Similarly, the tantalum content should not be either too high to too low. The nickel-base alloys of this invention are also characterized by a relatively high refractory element content (tungsten, tantalum, rhenium and molybdenum).

These and other features, advantages and objects of the present invention will be further understood and appreciated by those skilled in the art by reference to the following specification, claims and appended drawings.

BRIEF DESCRIPTION OF THE DRAWINGS

Fig. 1 compares the stress rupture and low cycle fatigue (LCF) test results for turbine wheels cast using alloys of this invention with the test results of turbine wheels cast from conventional alloy Mar-M 247.

Fig. 2 shows hub stress rupture results for equiaxed alloy variants, verses conventional alloy Mar-M 247.

Fig. 3 shows airfoil miniflat stress rupture results for equiaxed alloy variants verses conventional alloy Mar-M 247.

Fig. 4 is a graph comparing hub low cycle fatigue for alloy castings of the

■ nvention with castings from the conventional alloy Mar-M 247.

Fig. 5 is a graph comparing fatigue crack growth (FCG) for alloy castings of the nvention with castings from the conventicn alloy Mar-M 247.

DESCRIPTION OF THE PREFERRED EMBODIMENTS

The unique ability of the alloys of this invention to be employed in casting processes involving both equiaxed casting techniques and directional solidification casting techniques to produce a casting having both an equiaxed, fine grain structure on one section of the casting and a columnar grain structure on another section of the casting, and be subjected to post-cast hot isostatic pressing, while exhibiting improved mechanical properties (as compared with :onventional nickel-base superalloys used for casting turbine wheels, such as Mar-M 247 alloy) is attributable to the relatively narrow compositional ranges defined herein. Turbine wheels made using the alloys of this invention, and the combination of equiaxed casting at the hub portion of the wheel and directional solidification casting of integrally cast blades, followed by hot isostatic pressing of the casting, provides improve! engine performance and component life benefits.

The amounts of the various elements contained in the alloys of this invention are expressed in percentages by weight wiles;; otherwise noted.

The nickel-base superalloys of the preferred embodiments of this invention include, in percentages by weight, 5-6 chromium, 9-9.5 cobalt, 0.3-0.7 molybdenum, 8-9 tungsten, 5.9-6.3 tantalum, 0.05-0.25 titanium, 5.6-6.0 aluminum, 2.8-3.1 rhenium, 1.1-1.8 hafnium, 0.10-0.12 carbon, 0.013-0.024 boron, 0.011-0.020 zirconium, the balance being nickel and incidental impurities. As a result of the increased grain boundary strength and ductility, the nickel-base superalloy compositions of this invention can be cast to form gas turbine engine components that are capable of exhibiting a doubling or tripling of useful life, and significantly reducing life cycle cost. The alloys of this invention also exhibit significantly improved low cycle fatigue life, and improved airfoil high temperature stress rupture lif 2.

In accordance with a more preferred aspect of the invention there is provided a nickel-base superalloy (CM designation CM 681) comprising in percentages by weight, 5.5 chromium (Cr), 9.3 cobalt (Co), 0.53 molybdenum (Mo), 8.4 tungsten (W), 6.1 tantalum (Ta), 0.15 titanium (Ti), 5.7 alliminum (Al), 2.9% rhenium (Re), 1.5%

hafoium (Hf), 0.11 carbon (C), 0.018 boron (B), 0.013 zirconium (Zr), the balance

*

being nickel and incidental impurities.	-

Rhenium (Re) is present in the alloy to slow diffusion at high temperatures, restrict growth of the yr precipitate strengthening phase, and thus improve intermediate and high temperature stress-rupture properties (as compared with a conventional nickel-base alloys such as Mar-M 247). It has been found that about 3% rhenium provides improved stress-rupture properties without promoting the occurrence of deleterious topologically-close-packed (TCP) phases (Re, W, Cr), providing the other elemental chemistry is carefully balanced. The chromium content is preferably from about 5.0% to about 5.8%, with a suitable range being from about 5% to about 6%. Rhenium is known to partition mainly to the y matrix phase which consists of narrow channels

surrounding the cubic y' phase particles. Clusters of rhenium atoms in the y channels inhibit dislocation movement and therefore restrict creep. Walls of rhenium atoms at the y/y' interfaces restrict y1 growth at elevated temperatures.

An aluminum content at about 5.7% by weight, tantalum at about 6.1 % by weight and titanium at about 0.15% by weight result in about a 70% volume fraction at the cubic y! phase (Ni3 Al, Ta, Ti) with low and negative y-y' mismatch at elevated

temperatures. Tantalum increases the strength of both the y and y* phases through solid solution strengthening. The relatively high tantalum and very low titanium content, as compared to a conventional nickel-base superalloy (such as Mar-M 247 alloy) ensure predominate formation of relatively stable tantalum carbides (TaC) to strengthen grain boundaries and therefore ensure that the alloy is amenable to high temperature (about 2,165 °F or about 1,185 °C) post-cast hot isostatic pressing.

Titanium carbides (TiC) tend to dissociate or decompose during hot isostatic pressing, causing thick y1 envelopes to form around the remaining titanium carbide and precipitation of excessive hafoium carbide (HfC), which lowers grain boundary and y-y! eutectic phase region ductility by tying up the desirable hafnium atoms. The best overall results were obtained with an alloy containing about 0.15% titanium. This may be due to the favorable effect of titanium on y-yf mismatch. A suitable titanium content is 0.05-0.25%, and preferably 0.10-0.20%.

Further solid solution strengthening is provided by molybdenum (Mo) at about 0.50% and tungsten (W) at about 8.4%. A tungsten content of from about 8-9% by

weight is suitable, with a preferred range being 8.1-8.7%. A suitable range for the molybdenum content is 0.3-0,7%, with a preferred range being 0.4-0.6%. Approximately 50% of the tungsten precipitates in the y phase, increasing both the

volume fraction (V/) and strength.

Cobalt in an amount of about 9.3% provides maximized Vf of y\ and chromium

in an amount of about 5.5% provides acceptable hot corrosion (sulfidation) resistance, while allowing a high level of refractory metal elements (W, Re, Ta, and Mo, the total amount of refractory metal elements being about 17.9%) in the nickel matrix, without the occurrence of topologically-close-packed phases during stressed, high temperature turbine engine service exposure.

Hafnium (Hf) is present in the alloy at about 1.5% to provide good grain boundary, and intermediate temperature ductility.  Suitable and preferred ranges for the hafnium content are 1.1-1.8 and 1.2-1.7, respectively.

Carbon (C), boron (B) and zirconium (Zr) are present in the alloy in amounts of about 0.11%, 0.018% and 0.013%, respectively, to impart the necessary grain boundary microchemistry and carbides/borides needed for strength and ductility in equiaxed form, while providing adequate directionally solidified columnar grain castability, i.e., reduce the propensity of the alloy to exhibit directionally solidified columnar grain boundary cracking. The relatively high aluminum and low titanium content, and the modest chromium content in the alloy insures that the alloy is highly oxidation resistant.

The superalloys of this invention may contain trace or trivial amounts of other constituents which do not materially affect their basic and novel characteristics. Such other

trace constituents may include, for example, copper and iron and like elements commonly encountered in trace amounts in the constituents used. However, it is desirable that the amount of silicon, manganese, phosphorous, sulfur, iron, copper, vanadium, columbium, nitrogen, oxygen and other impurities be as low as possible.

The superalloys of the present invention are especially well suited for production of components using columnar grain and single crystal, directional solidification casting, and equiaxed casting techniques. The alloys are also amenable to HIP processing. Directional solidification techniques axe well known in the art (see for example U.S. Patent No. 3,260,505).

The intentional control and limitation of the various elements of the composition • provide an alloy that can be directionally solidified, in selected areas of a casting, and equiaxed cast in other selected areas to form an integral cast component having a blade airfoil section with a directional columnar grain structure, and another disc or hub section with an equiaxed grain structure. More specifically, the alloy may be used for casting hot isostatic pressure (HEP) treated integrally bladed turbine wheels having a hub section with an equiaxed (polycrystalline) grain structure, and integrally cast blades having a directionally solidified, columnar grain structure. The resulting hot isostatic pressure treated casting formed from the alloy of this invention exhibits outstanding oxidation resistance and resistance to grain boundary and fatigue cracking under high temperature conditions, and upon repeated thermal cycling. The integrally cast blades are directionally solidified and have a columnar grain structure to eliminate transverse grain boundaries in the blades, thus improving strength, ductility, high temperature creep and other mechanical properties such as thermal fatigue. The columnar grain structure prevents elongation and/or cracking at high temperature and high strain conditions, through the elimination of transverse (to its principal stress) grain boundaries and establishment of (001) crystallographic orientation, parallel to the principal stress axis along the length of the blade.

COMPARATIVE STUDIES

An important feature of the superalloys of this inventions is that the particular combination of elements provides high grain boundary strength after hot isostatic pressing, whereas many of the conventional nickel-base superalloys do not exhibit the desired carbide phasal stability needed to prevent formation of undesirable phases during heat treatment that would result in inferior mechanical properties.

Previous attempts to make castings of integrally turbine wheels having a hub section with an equiaxed grain structure and blades having a directionally solidified, columnar grain structure using certain conventional nickel-base superalloys have been unsuccessful because of inadequate creep rupture properties. A number of studies were

conducted comparing an alloy made in accordance with this invention (CM 681) to a

ii ■

number or prior art alloys and to an experimental alloy (CM 681 A) having a composition outside of the scope of this invention. These alloys and their compositions (in wt %) are indicated in Table I.

Table I. - Compositions in wt %.

* CM 681 is in accordance with the invention.

**CM 681 A is an experimental alloy not in accordance with the invention.

For example, a commercially available DS nickel-base superalloy (CM 186 LC)® exhibited inadequate creep rupture properties when equiax cast. Other nickel-base superalloys exhibited severe airfoil cracking when equiax cast. For example, derivatives of the commercially available nickel-base superalloy CMSX-10® designated CM 4670 and CM 4670C exhibited severe airfoil cracking evident upon fluorescent penetrant

inspection.

Still other conventional nickel-base superalloys have exhibited inadequate phasal stability, and inadequate carbide and/or boride grain boundary microstructural stability, and were unable to withstand high temperature post-casting thermal processing (HIP) required for fine grain hub integrally cast turbine wheels, e.g., hot isostatic pressing, typically at a temperature of about 1200°C and a pressure of about 200 MPa for several hours. For example, the derivatives of the commercially available superalloy designated CMSX-10® exhibited inadequate phasal stability to withstand high temperature postcasting thermal processing that is required for production of integrally cast turbine wheels with fine grain hubs. Other known nickel-base superalloys were significantly weaker than the advanced alloys of this invention. For example, the derivative of the commercially available nickel-base superalloy designated CM 186 MOD was noticeably weaker than other advanced alloys.

A series of turbine wheels having integrally cast blades were prepared using a casting technique in which the blades were directionally solidified to provide a columnar grain structure, and the hubs were solidified to provide a fine equiaxed grain structure. Wheels were cast from an alloy (CM 681) in accordance with the invention, a similar alloy having no titanium (CM 681 A), and a conventional superalloy (Mar-M 247).

A first series of turbine wheels were hot isostatic pressed (HEP) at 200 MPa for four (4) hours at temperatures ranging from 1185 to 1218°C, foi; hot isostatic pressing assessment studies. The initial metallqgraphic examination of the hot isostatic pressed wheels for pore closure used specimens taken from the central hub region. The central hub is the thickest part of the casting and the last area to solidify; therefore, it was believed to be the area most prone to microshrinkage and the last area that hot isostatic pressing would close.  Specimens removed from the central hub area of these wheels showed no evidence or residual microporosity. Subsequently, it was also decided to examine specimens from the web and rim areas for residual porosity, because small microshrinkage was occasionally observed on the fracture surfaces of the failed stress rupture bars. Surprisingly, several small pores with incomplete closure were located in the center of the rim area. Presumably, the greater susceptibility to microporosity in the rim area is related to the forced fluid flow during solidification associated with fine grain casting process. The maximum pore size observed was 3 millimeters (mm) and was generally less than 1 mm.

It was determined this small amount of residual porosity would be inconsequential to engine performance. It was concluded from the hot isostatic pressing assessment studies that minimizing the hot isostatic pressing temperature was beneficial to mechanical properties with the advanced alloys. Accordingly, one wheel each of alloy CM 681 and CM 681 A were hot isostatic pressed at 1204°C/200 MPa/4 hr and a second CM 681 alloy wheel was not isostatic pressed at 1185°C/200 MPa/4 hr. One group of specimens from each wheel received the standard age of 1093 °C/2 hr/gas fan cooling +871°C/20 hr/gas fan cooling. A second group received a modified age of 1038°C/2 hr/gas fan cooling+87 l°C/20 hr/gas fan cooling. A third group received a 1204°C/2 hr/gas fan cooling partial resolution followed by the modified double age.

The stress rupture lives at 138 MPa/1038°C were 200 to 300% of baseline equiaxed Mar-M 247 lives for both advanced alloys and all three thermal processing conditions. The results from stress rupture tests conducted at 552 MPa/843°C are presented in Fig. 1.  The lower temperature processing appeared to provide a significant improvement in the rupture life. The CM 681 alloy exhibited a somewhat higher rupture life than the CM 681 A alloy. The low cycle fatigue testing results are also shown in Fig. 1. Most of the advanced alloy and thermal processing combinations provided improved low cycle fatigue lives compared to the baseline equiaxed Mar-M

247 material examined. It also appears the resolutioning after HDP offers a benefit to fatigue life.

Overall, the 1185°C hot isostatic pressing followed by the modified age appeared to offer the best balance of properties, and this thermal processing was selected for the balance of the CM 681 and CM 681 A wheels.

The balance of the testing included room temperature and 538°C tensile tests, stress rupture tests, low cycle fatigue test at 538 °C, and crack growth testing at 538 °C. The tests were all performed using material removed from the disk portion of the wheel. In addition, airfoil miniflat stress rupture tests were conducted.

The 0.2% yield strength and ultimate tensile strength of the CM 681 alloy was somewhat lower than the values achieved for this alloy in the first iteration and closer to the strength levels of Mar-M 247.  This represents the desired result, since a higher strength could is disrupt the required burst sequence between the first-stage and second-stage turbine wheels and thereby force a turbine engine redesign. No significant difference was observed in strength or ductility between CM 681 and CM 681 A.

Stress rupture results for the hub portion of the wheels are shown in Fig. 2. Both advanced alloy performed significantly better than the baseline Mar-M 247 alloy at all stress levels. Compared to the results of the CM 186 derivative alloys in the first iteration, it is evident the second-iteration thermal processing provides better performance in the high stress portion of the curve while maintaining an advantage over Mar-M 247 in the low stress region. CM 681 performed slightly better than CM 681 A at lower stresses and CM 681 A was superior at high stresses.

The airfoil miniflat stress rupture test results are provided in Fig. 3. The advanced alloys are clearly superior to the baseline Mar-M 247 alloy throughout the stress range investigated. This is in stark contrast to the first-iteration results in which the advanced alloys were dramatically inferior to the baseline material at high stresses. The CM 681 A alloy exhibited a small advantage over the CM 681 alloy at higher stresses and a more distinct advantage in the low stress region.

The low cycle fatigue test results are shown in Fig. 4. The CM 681 and CM 681 A alloys performed similarly. Both alloys were superior to Mar-M 247 in the low life, high strain range portion of the curve and inferior to the baseline in the high life, low strain range region. Since the critical portion of the wheel operates at high strain ranges, these curve shapes are favorable for the advanced alloys. This is the same trend

observed in the first-iteration results for the CM 681 and CM 681 A alloys, indicating the alternative thermal processing had only a minor.effect on low cycle fatigue properties.

The fatigue crack growth test results are provided in Fig. 5." The CM 681 A alloy was similar to the baseline Mar-M 247 material. The CM 681 alloy appears to offer a significant advantage in crack growth resistance compared to the baseline. Crack growth tests tend to be variable and the extent of testing conducted on this program was limited. Nevertheless, the CM 681 results were encouraging and would provide a major benefit to integral turbine wheel life if this advantage is realized in engine testing.

Test bars were cast from an alloy having a composition in accordance with the invention to evaluate mechanical properties. A chemical analysis of the alloy used for the test bars revealed the following composition:

The test bars were conventionally cast to form a polycrystalline, equiaxed grain structure, and double age heat treated [2 hours/2,000°F/gas fan cooling + 20 hours/1,600°F/gas fan cooling]. A comparison of room temperature (RT) tensile strength at 0.2% elongation [proof strength (PS), sometimes inaccurately referred to as yield strength], room temperature ultimate tensile strength, elongation, and reduction in area (RA, a measure of ductility), for a test bar made from the above-referenced CM

681 alloy and typical data for a test bar made from a conventional nickel-base superalloy (Mar-M 247) are shown in Table I. TABLE I

The data show that an equiaxed casting prepared from an alloy in accordance with the invention exhibits superior tensile strength and rupture life, as compared with a conventional nickel-base superalloy (Mar-M 247), while exhibiting comparable elongation and ductility properties. This demonstrates that the alloy is also useful for forming castings having a polycrystalline equiaxed grain structure.

A turbine wheel hub was cast having a fine grain equiaxed structure using the CM 681 alloy described above. The cast hub was hot isostatic pressed at 29 ksi/2,165°F for 4 hours (200 MPa/l,185°C), and subsequently heat treated [2 hours/l,900°F (1,038°C)/gas fan cooled + 20 hours/l,600°F (871°C)/gas fan cooled]. The hubs were then subjected to stress-rupture testing. A comparison of stress-rupture properties for

the CM 681 hub as compared with the Mar-M 247 hub at two different pressure/temperature conditions is shown in Table IV and Table V, respectively. The results demonstrate superior stress-rupture properties for a.hub cast from an alloy of the invention with a crystalline, equiaxed, fine grain structure, as compared with a hub cast from a conventional nickel-base superalloy, while exhibiting comparable elongation and ductility properties. TABLE IV

Based on the above data, it is readily apparent that the nickel-base superalloys of this invention may be advantageously employed for casting components, such as a turbine blade, turbine vane, or integral turbine nozzle ring, having a crystalline equiaxed grain structure.

In summary, both CM 681 and CM 681 A exhibit significant advantages over the baseline Mar-M 247 material. CM 681 was selected for the manufacturing scale-up because of its potential for greatly increased crack growth resistance.

The above description is considered that of the preferred embodiments only. Modifications of the invention will occur to those skilled in the art and to those who make or use the invention. Therefore, it is understood that the embodiments shown in the drawings and described above are merely for illustrative purposes and not intended to limit the scope of the invention, which is defined by the following claims as interpreted according to the principles of patent law, including the doctrine of equivalents.

1.	A nickel-base superalloy comprising in percentages by weight, 5-6 Cr, 9-9.5 Co, 0.3-0.7 Mo, 8-9 W, 5.9-6.3 Ta, 0.05-0.25 Ti, 5.5-6.0 Al, 2.8-3.1 Re, 1.1-1.8 Hf, 0.10-0.12 C, 0.010-0.024 B, 0.011-0.02 Zr the balance being nickel and incidental impurities.

2.	The nickel-base superalloy of claim 1, wherein the percentage by weight of titanium is 0.10-0.20.

3.	The nickel-base superalloy of claim 1, wherein the percentage by weight of chromium is 5.0-5.8.

4.	The nickel-base superalloy of claim 1, wherein the percentage by weight of molybdenum is 0.4-0.6.

5.	The nickel-base superalloy of claim 1, wherein the percentage by weight of tungsten is 8.1-8.7.

6.	The nickel-base superalloy of claim 1, wherein the percentage by weight of hafnium is 1.2-1.7.

7.	The nickel-base superalloy of claim 1, wherein the percentages by weight are about 5.5 Cr, 9.3 Co, 0.50 Mo, 8.4 W, 6.1 Ta, 0.15 Ti, 5.7 Al, 2.9 Re, 1.5 Hf, 0.11 C, 0.018 B, 0.013 Zr, the balance being nickel and incidental impurities.

8.	A casting prepared from a nickel-base superalloy comprising, in percentages by weight, 5-6 Cr, 9-9.5 Co, 0.3-0.7 Mo, 8-9 W, 5.9-6.3 Ta, 0.05-0.25 Ti, 5.5-6.0 Al, 2.8-3.1 Re, 1.1-1.8 Hf, 0.10-0.12 C, 0.010-0.024 B, 0.011-0.02 Zr the balance being nickel and incidental impurities.

9.	The casting of claim 8, wherein the percentage by weight of titanium is 0.10-

0.20.

10.	The casting of claim 8, wherein the percentage by weight of chromium is 5.0-5.8.

11.	The casting of claim 8, wherein the percentage by weight of molybdenum is 0.4-0.6.

12.	The casting of claim 8, wherein the percentage by weight of tungsten is 8.1-8.7.

13.	The casting of claim 8, wherein the percentage by weight of hafnium is 1.2-1.7.

14.	The casting of claim 8, wherein a portion of the casting has an equiaxed fine grain structure, and another portion of the casting has a directionally solidified columnar grain structure.

15.	The casting of claim 8, wherein the percentages by weight of the nickel-base superalloy are about 5.5 Cr, 9.3 Co, 0.50 Mo, 8.4 W, 6.1 Ta, 0.15 Ti, 5.7 Al, 2.9 Re, 1.5 Hf, 0.11 C, 0.018 B, 0.013 Zr, the balance being nickel and incidental impurities.

16.	The casting of claim 14, wherein the percentages by weight of the nickel-base superalloy are about 5.5 Cr, 9.3 Co, 0.50 Mo, 8.4 W, 6.1 Ta, 0.15 Ti, 5.7 Al, 2.9 Re, 1.5 Hf, 0.11 C, 0.018 B, 0.013 Zr, the balance being nickel and incidental impurities.

17.	The casting of claim 8, wherein the casting is a turbine wheel having integrally cast blades, with the blades having a directionally solidified columnar grain structure, and the hub or disc portion having an equiaxed fine grain structure.

18.	The casting of claim 8, that is conventionally cast with a poly crystalline equiaxed grain structure.

19.	The casting of claim 18, wherein the percentages by weight of the nickel-base superalloy are about 5.5 Cr, 9.3 Co, 0.50 Mo, 8.4 W, 6.1 Ta, 0.15 Ti, 5.7 Al, 2.9 Re, 1.5 Hf, 0.11 C, 0.018 B, 0.013 Zr, the balance being nickel and incidental impurities.

20.  The casting of claim 18, wherein the casting is a turbine blade or a turbine vane, or an integral turbine nozzle ring.

21.	A nickel-base superalloy substantially as herein described with

reference to the accompanying drawings.

22.	A casting substantially as herein described with reference to the

accompanying drawings.

Documents:

				514-chenp-2003-abstract.pdf

				514-chenp-2003-claims duplicate.pdf

				514-chenp-2003-claims original.pdf

				514-chenp-2003-correspondnece-others.pdf

				514-chenp-2003-correspondnece-po.pdf

				514-chenp-2003-description(complete) duplicate.pdf

				514-chenp-2003-description(complete) original.pdf

				514-chenp-2003-drawings.pdf

				514-chenp-2003-form 1.pdf

				514-chenp-2003-form 26.pdf

				514-chenp-2003-form 3.pdf

				514-chenp-2003-form 5.pdf

				514-chenp-2003-other document.pdf

« Previous Patent

Next Patent »

Patent Number	204251	

Indian Patent Application Number	514/CHENP/2003	

PG Journal Number	26/2007	

Publication Date	29-Jun-2007	

Grant Date	13-Feb-2007	

Date of Filing	10-Apr-2003	

Name of Patentee	M/S. CANNON-MUSKEGON CORPORATION	

Applicant Address	2875 Lincoln Street P.O. Box 506 Muskegon, MI 49443-0506	

Inventors:

#	Inventor's Name	Inventor's Address	

1	HARRIS, Kenneth	18864 Fruitport Road Spring Lake, MI 49456	

PCT International Classification Number	C22C19/05	

PCT International Application Number	PCT/US2001/40842	

PCT International Filing date	2001-06-04	

PCT Conventions:

#	PCT Application Number	Date of Convention	Priority Country	

1	09/692,750	2000-10-19	U.S.A.	

2	60/232,822	2000-09-15	U.S.A.	

© All Indian Patents, 2013-2021.

  Patent data available in the public domain from Indian Patents Office, Department of Industrial Policy and Promotions, Ministry of Commerce and Industry, Government of India.
