Repository: anandvc/allindianpatents

File: patents/204255-an-esd-dissipative-ceramic-component.html (part 1 of 2)
Indian Patents. 204255:AN ESD DISSIPATIVE CERAMIC COMPONENT

Indian Patents

Recently Granted Patents

  Recently Published Patents

Title of Invention	AN ESD DISSIPATIVE CERAMIC COMPONENT

Abstract	The present invention relates to an ESD dissipative ceramic component comprising a sintered mixture of a base material and one or more resistivity modifiers, the component having at least 99 percent of the theoretical densi~T, wherein the base material comprises a tetragonal zirconia polycrystal (TZP); wherein the resistivity modifier comprises from about 5 vol. % to 60 vol. % of the. base material and is selected from the group consisting of conductive and semi conductive materials or mixtures thereof; and wherein the ESD dissipative ceramic component has the following physical properties:(a) volume resistivity ranging from 103 -lOll Ohm-cm; (b) flexural strength of at least 500 MPa; arid (c) voltage decay time of less than 500 ms.	

Full Text	 

ESD DISSIPATIVE CERAMICS

This application claims domestic priority from two commonly owned copending United States Provisional Patent Applications, namely U.S.S.N. 60/252,295, filed 21 November 2000 and U.S.S.N. 60/303,655, filed 06 July 2000. The disclosures of these two applications are hereby incorporated herein by reference.

An, extensive background on electrostatic discharge (ESD) may be found on the Internet at the website of the ESD Association, 7900 Turin Road, Building 3, Suite 2, Rome, NY 13440-2069.  See "www.esda.org" for this information.

A number of ESD dissipating tools and containers have been devised and used to prevent ESD events and protect sensitive microelectronic devices. It is known that the ESD dissipating materials should not be fully insulative, semiconductive, or conductive. Rather such materials should be semi-insulative (having a Volume Resistivity or "Rv" ranging from 103 - 10n Ohm-cm). For example, ESD dissipating materials have been suggested in manufacturing and testing MR/GMR heads and assembling hard disk drives. Similarly, ESD dissipating ceramic and carbon loaded polymer tweezers have been used in handling semiconductor parts.

The use of semi-insulative ceramics has been reported for some ESD control applications. In general, semi-insulative ceramics were prepared by mixing conductive or semiconductive ceramics with insulative ceramics, which is a similar manufacturing method to those of ESD dissipative polymers. In the past, some semi-insulative materials were prepared for other applications based on the mixing rule. For example, U.S. Patent No. 3,410,728 reports that metal oxide doped stabilized zirconia have both ionic and electric conductivities at elevated temperature. LaCrC>3 doped stabilized zirconia3 has also been tried for a high temperature electrical conductor.

Recently, German Patent No. 3743630 CI (1989)4 reported that tweezers made out of various ceramics having surface resistances of 105 - 1010 Ohms can be used to hold electrostatically sensitive components to protect against electrostatic discharge. The patent further indicated that partially or fully stabilized, zirconia based ceramics can be used as a base material. However, the patent did not disclose any information about manufacturing process and other physical properties.

Japanese Patent Application No. JP62-25404 A (1987)5 reported that the resistivity of stabilized zirconia can be controlled in the range of 7xl02 - 5.5xl05 Ohm (the resistance

value can not be converted to resistivity without electrode dimensions) at 600°C by adding 5 - 50 mol.% of transition metal oxide (C02O3) for thermistor elements. Again, the patent did not disclose any information about other physical properties.

Japanese Patent Application No. JP3-5363 A (1991) reported that ceramic tape guides made from a mixture of TiO2 (50-99 wt.%) and AI2O3 can be heat treated in various atmosphere to volume resistivities of 104 - 1011 Ohm-cm to protect the magnetic tape drive from electrostatic discharge damage. The tape guide is more resistant against wear due to its higher hardness of 700 - 900 Kg/mm2 compared to conventional tape guides made out of

stainless steel.

U.S. Patent No. 5,612,144 (1997)6 reports that alumina and silicon carbide based ceramics having resistivities of 2xl06 to 1010 Ohm/cm2 can be prepared by adding nitrides and carbides of Ti, Zr, Hf, Nb and Ta for electrification removing components.

U.S. Patent No. 5,830,819 (1998)7 reported alumina composite ceramics with volume resistivities from lxlO7 to IxlO13 Ohm-cm at 25 - 75 °C and an absolute value of the temperature coefficient of volume resistivity (TCR) of not larger than 1,8%/°C can be prepared with additives containing transition metal oxides such as Ti02, Cr203, C03O4, Mn02, NiO, Fe203, and V2O5 for antistatic part such as conveyer arm, handling jig, tweezers for holding wafers.

U.S. Patent No. 5,958,813 (1999)8 reports that semi-insulating aluminum nitride (A1N) sintered body can be made to the resistivity of 104to 1011 by forming an intergranular phase from at least one oxides of Ti, Ce, Ni, Ta, Y, Er and Yb, or from Si to prepare a member for removing static electricity.

Most materials described above are not necessarily structurally reliable for high performance BSD dissipative ceramic tools because of low flexural strength, fracture toughness and residual porosities in their microstructure. PCT Patent Publication No. WO 98/49121 (1998) reports that semiconductive zirconia with good mechanical properties can be prepared using 10 to 40 wt. % oxides of Fe, Co, Ni, and Cr.

Japanese Patent Application No. JP8-39441 (1996) reported that tweezers with

volume resistivities of 5 x 107 to 1 x 109 Ohm-cm can be used to hold semiconductor parts to

1

avoid ESD problems.

C. Lam (1996)9 has reported that the ESD dissipative polymers and ceramic tweezers can be used during the manufacturing and handling of MR heads. The test result indicated that tweezers made out of a "doped" zirconia (vendor proprietary) showed the best performance.

Japanese Patent Application No. JP 10-296646 A (1998) reported a high strength, zirconia based composite tweezers with flexural strength of greater than 700 MPa and resistivities of 106 - 109 Ohm-cm. Further, the material showed a residual magnetic flux of up to 14 Gauss.

U.S. Patent No. 6,136,232 (2000) reports that some perovskite type oxides can be mixed with stabilized zirconia to prepare electrostatic dissipative ceramics. The patent also describes that other perovskite type oxides react with zirconia to form zirconates, thus not satisfactory for electrostatic dissipative ceramics. The patent though reports only volume resistivities as a key property.

U.S. Patent No. 6,274,524 (2001) claims a semiconductive zirconia body formed under oxidative conditions, comprising 60 to 90 weight % of Zr02 including stabilizing agent, said zirconia body having no more than 2% by weight AI2O3, containing greater than 10 weight % to 40 weight % of one kind or more of oxides of Fe, Co, Ni, and Cr as conductivity giving agents, having a three-point flexural strength of at least 580 MPa, and having a volume specific resistance of 106 to 109 Ohm-cm.

The above prior art attempts at control of ESD have not been fully successful in satisfying either current ESD dissipative requirements or the predicted future requirements for ESD dissipative ceramics, for the following reasons: 1.  The prior art lacks sufficient high density

ESD dissipative ceramic compositions of the prior art to date have not had sufficiently high density (i.e., 97 - 99 % T.D.). This is due to processing techniques used in the prior art, which have not included hot isostatic pressing (hereinafter "HIPing"). The prior art has typically not made hot isostatically pressed (hereinafter "HIPed") materials due to thermochemical instabilities which during a typical HIPing process. The conductivity modifiers employed in the prior art ESD dissipative ceramics often undergo a thermochemical reduction during a HIPing at high temperature (1200° - 1500°C) and high argon pressure (100 - 250 MPa) in a HIP using graphite heating elements. The thermochemical reaction during the HIPing reduces transitional metallic oxides to oxygen deficient metallic oxides by releasing gases (CO2 or O2) from the body to the surface resulting in bloating and cracking of ceramic bodies.

Pressureless sintered ESD dissipative ceramics have a number of pores (pits) on the surfaces and inside of bodies. For instance, sintered ceramics with 99 % TD may have a number of pores of 0.1 - 10 \xm diameters. Assuming a square sintered plate with dimensions of 1 cm x 1 cm x 0.25 cm, 99% T.D., and monosized pores of 1 |im diameter the

number of exposed pores on the surface are 10 millions. Often these pores trap particulate debris and contaminants inside, thus difficult to clean and act as the source of contamination during the use of such components in clean room environments. Further, the cleaning of ceramics with residual pores is difficult compared to that of substantially pore free ceramics by HIPing. On the other hand, the number of pores on HIPed ceramic plate with the same dimension and 99.9% T.D. would be 1 million reducing the number of defect (residual pores) to 1/10 of the sintered plates.

In addition, the residual pores may interact with diamond grits of grinding wheels during the machining into final shapes and dimensions resulting in damaged spots, which is a potential source of particulate debris over the life time of such components.

It is, therefore, highly desirable to prepare a ceramic composition which is easy to density by a conventional hot isostatic press (HIP) to achieve fully dense, structurally reliable ceramic components.

2.	The prior art lacks sufficient high strength

The HIPing also further eliminates strength limiting cavities and pores in ceramic bodies resulting in structurally stronger and more reliable components. It is well known that the flexural strength of ceramic components can be improved after HIPing by greater than 20 % up to over 50 %. Accordingly, HIPing is a preferred processing step to prepare high strength, mechanically reliable components and enable a thinner cross section and complicated shapes.

In summary, HIPable ESD dissipative ceramics are advantageous for an improved contamination control in the fab due to the absence of residual pores.

3.	The prior art lacks choices of color

Modem manufacturing techniques involve a number of automated processing steps. The efficiency of vision system in such an automated manufacturing system is critical. The high productivity of vision system can be achieved by a fast optical recognition from differences in colors and contrast. The color of magnetic recording heads is substantially black due to the color of slider material (AITiC, a .composite of titanium carbide and alumina). Therefore, a "non-black" ESD dissipative material is highly preferred in order to ensure higher productivity in vision systems. The color of other microelectronic components may vary. Therefor it is desirable to have various color capabilities with ESD dissipative ceramic tools and fixtures. Most prior art ESD dissipative ceramics commercialized to date have been either black or substantially dark.

4.	The prior art lacks tunability

The proper ESD dissipation for a specific application can be obtained by a material with a specific volume/surface resistivity. However, there exist a number of different applications requiring a broad range of surface resistivities as reported. In the prior art, the control of volume and surface resistivities has been obtained mainly by a compositional variation in ESD dissipation. Therefore, one should prepare various compositions of materials to satisfy various application needs, each of which may require different resistivities. In addition, the amount of resistivity modifier used in forming composites often tends to make appreciable changes in other material properties. The design engineer thus tends to modify the resistivity specification for the application based on test results. Accordingly, there is a need for a material having a tunable resistivity. 5.  The prior art lacks sufficient nonmagnetic properties

For some applications, especially in GMR head manufacturing, it is desirable to have the lowest magnetic susceptibility of the ESD dissipative material. For other applications to measure electromagnetic performance of microelectronic devices requires no interference from fixtures. Most transition metal based resistivity modifiers exhibit a substantial magnetic susceptibility. It is reported in PCT Publication No. WO 98/49121 that a residual magnetic flux density of up to 16 Gauss is satisfactory for general ESD dissipative applications. However, there is a need for a substantially nonmagnetic material to be used in tools for electromagnetic measurements. Accordingly, for some applications, it is preferable to have an ESD dissipative material made with one or more substantially nonmagnetic resistivity modifiers.

The surface resistivity is not the only measure to determine the performance of ESD dissipative materials. In general, it is very desirable to have a fast dissipation of static charges from the contact at the surface. A more precise measure is a charge decay time in ms as described in the literature.

PCT Publication No. WO 98/49121 reports that an acceptable decay time from 1000 to 100 V is 0.1 - 20 seconds. Further, they reported that materials outside of that range are not suitable for ESD dissipative ceramics. However, it has been noted that a decay time of less than 0.1 second is preferred for most ESD dissipative applications.10

Figure 1 illustrates the apparatus employed in the examples to take measurements of transient current of sample materials.

Figure 2 illustrates the apparatus employed in the examples to measure the resistance of sample materials in two locations - one stressed and one not stressed.

Figure 3 illustrates the apparatus employed in the examples to measure the effect of perturbations on conductivity of sample materials.

One object of the present invention to provide ESD dissipative ceramics which are multifunctional, and capable of dissipating static electricity in contact during manufacturing of sensitive microelectronic devices, and uses. It is known that such ESD dissipative materials must have intermediate resistivities. For instance, the surface resistivity should range from 103 to 1011 Ohm-cm, preferably from 104 to 1010 Ohm-cm, more preferably from 105 to 109 Ohm -cm and most preferably from 106 to 109 Ohm-cm. These values are desirable in order to dissipate electrostatic charges. The second requirement is the dissipation characteristics. For instance, the charges must be dissipated fast enough through the volume of part. In addition, the material must be sufficiently homogeneous to dissipate the charges evenly to avoid hot spots.

Another object of present invention is to provide a tunable resistivity in a material to meet various resistivity needs for a number of applications.

A further object of this invention is to provide various colored ESD dissipative ceramics, especially with substantially light colored ceramics.

A still another object of this invention is to provide HIP-able ESD dissipative ceramics with substantially lower residual porosity compared to the pressureless sintered ceramics for high mechanical reliability, low contamination, and good machinability.

A special object of the current invention is to provide substantially non-magnetic ESD dissipative ceramics for safer uses for various applications of electromagnetic measurements.

Accordingly, the present invention is directed to high-density ceramics (i.e., greater than 99% of theoretical density or "TD") suitable for ESD-dissipation applications. In more preferred embodiments, the density of the ceramics is greater than 99.5% of the theoretical density. Such ceramics have a volume resistivity in the range of 105-1010 ohm-cm, and also have high strength (i.e., greater than 500 MPa). These ceramics are formed by sintering in air and then, if necessary or desired, by hot isostatic pressing ("HIP" or "HIPing") wherein the HIP environment is preferably not oxidizing.  A second heat treatment (either sintering and/or HIPing) is designed to produce one of the following results:

(1)	it may raise the resistance; or

(2)	it may lower the resistance;

such that the volume resistivity shifts (or moves higher or lower) into the range 106-109 ohm-cm.

In certain preferred embodiments, the ceramics are prepared from stabilized Zr02, advantageously with one or more conductive or semi-conductive additives selected from the group consisting of metal oxides, metal carbides, metal nitrides, or combinations thereof. Advantageously, component parts made using these ceramics have a decay time of less than 2 sec.

In certain preferred embodiments, the ceramics have a hardness greater than 8.5 GPa Vickers; with Klc greater than 4 MPa m"I/2 and contain ZnO, preferably in range 15-25% (vol% of initial reagents) thereby forming a "light" color ceramic. Some preferred embodiments contain ZnO and up to about 10% (vol.) of a transition metal oxide. For example, manganese oxide (1-8 vol%) works well to produce a "dark" colored ceramic.

Some preferred embodiments contain Sn02, preferably in range 20-80% (vol% of initial reagents).  Other preferred embodiments contain ZrC or barium hexaferrite in the range 15-35 vol%.

In certain preferred embodiments, the ceramics have an MOR retention of more than 50% after heat treatment in water at 200°-250°C under equilibrium partial pressure.

According to another preferred embodiment, there is provided a particulate composite based on Y-TZP product 15-40 % ZnO or 15 - 60 % doped-Sn02 for light colored ESD dissipating ceramics. The terms "light colored" means that the ceramic material is not black or another dark color. Preferred light colored materials are white, off-white, light grey, tan, and the like.

Unlike most electrically conductive metals, ceramics exhibit a wide range of electrical conductivities and resistivities. Ceramics are insulative, semiconductive and conductive in its bulk properties. The electrical resistivity can be tailored by doping conductive or semiconductive phases in insulative phases. Accordingly, resistivity modifiers have been widely used to tailor conduction properties of materials. There exist a number of well-known conductive ceramic families for such tailorability. The modifier could be reactive or non-reactive with base materials.

Although there is no single ceramic material that completely satisfies the long wish list of properties for ESD dissipation, it is known that zirconia ceramics can satisfy a good number of requirements excluding electrical properties. A number of insulative Y-TZP (yttria partially stabilized tetragonal zirconia polycrystals) parts have been accepted and used for various tools to manufacture magnetic recording heads to date due to its reliable mechanical properties. Other TZPs by other known stabilizers such as rare earth oxides, MgO, CaO, and mixtures thereof may be used as a matrix material.

Zirconia is insulative (Rv =10 Ohm-cm) at room temperature. It has been well known that a conductive zirconia composite can be made by dispersing conductive particles to form electrodischarge machinable (or EDMable) compositions. Typically, particulate dispersoids of metallic conductivity are known to be very effective, such as carbides, borides, and silicides resulting in typical resistivities of less than 1 Ohm-cm, which is too low resistivities for optimum ESD dissipation.

Conductive oxides have also been tried to optimize the electrical resistivity of zirconia, such as transition metal oxides, Fe203, C02O3, NiO, Cr203, etc. It has been reported11 that 3-15 mol.% iron oxide can be doped to yttria-stabilized ceramics to provide an electrical resistivity of ~105 Ohm-cm at 250°C. See also Kyocera's Japanese Patent Applications, cited above. However, some oxide additives alter the transformability of Y-TZP, deteriorating the fracture toughness. Transition metal oxides act as colorant in zirconia, forming characteristic dark colors. Thus, these additives are not satisfactory for a white/light colored material.

In addition, these transition metal oxides are subjective to thermochemical redox reactions during the high temperature process such as sintering and HIPing. For instance, Fe203 in zirconia undergoes a thermochemical reduction during HIPing in inert gas, such as Ar, resulting in the formation of pores or cracking from gas forming reaction. HIPing in oxygen bearing gases prohibits such deleterious reactions but it is not cost effective due to high cost of platinum heating element and special kiln furniture.

Both conductive and semiconductive phases can be used as resistivity modifier to tailor the resistivity and dissipation characteristics. Some resistivity modifier can react with Y-TZP to form new phases resulting in insulative properties and/or changing the transformability of Y-TZP. Such modifiers must be avoided. In addition, the resistivity modifier should satisfy an many requirements as possible listed below to be successfully used in various applications:

Pressureless sinterability and sinter-HIPability, good machinability, and structural

reliability

Various colors, preferably a light color

Lowest particle generation

Tunable ESD properties

Lowest corrosion in processing environments,

Substantially non-magnetic or strongly magnetic.

It has been found that light colored ESD dissipative ceramics can be prepared by dispersing ZnO grains in Y-TZP matrix. Further, doped Sn02 in Y-TZP is also effective to achieve a light colored material with the desired resistivity. A few dark colored (or black) ESD dissipative ceramics have also prepared by adding LaMnO3, LaCrO3, ZrC and BaFe12019 in Y-TZP.

Magnetic susceptibilities of resistivity modifiers may vary. (The magnetic susceptibility is defined as the ratio of the intensity of magnetism induced in a material to the magnetizing force or intensity to field to which is subjected.) ZnO, Sn02, Zr02, Y203, AI2O3, ZrC and SiC have very low molar magnetic susceptibility of less than 10"4 ml/mol On the other hand, Fe203 and BaFe12O19 exhibit high molar magnetic susceptibility of greater than 10 ml/mol. Some materials such as LaMn03 and LaCr03 show medium molar magnetic susceptibility. The modifiers with low magnetic susceptibility is good for applications requiring low electromagnetic interference. On the other hand, modifiers with high magnetic susceptibilities can be used in applications requiring magnetic functions.

It has been found that the resistivity of some materials significantly change after HIPing. Further, the resistivities of HIPed ceramics can be controlled to a desired values by a controlled heat treatment in air or controlled atmosphere.

Finally, the volume percentages (Vol%) of ingredients disclosed herein are based upon currently available commercial grades of materials. These numbers may be varied if other materials are employed - e.g., nano-size particles would result in lower Vol% values.

As described above, the present invention seeks to solve the problems noted above in the prior art ESD dissipative materials. Accordingly, the present invention provides a strong ESD dissipative material, having high density, preferably formed by HIPing, and a choice of colors, particularly lighter colors than black. The ESD dissipative material of the present invention further has "tunable" resistivities, namely selectable during preparation, with mechanical reliability of components, low contaminating surface, and low magnetic susceptibility.

Preferably, the ceramic compositions of the present invention have ESD dissipative characteristics, tunable volume and surface resistivities in the semi-insulative range.

Preferably, the ceramic compositions of the present invention may also include a small amount (e.g., less than about 2 wt.%) of one or more sintering aids or additives selected from the group consisting of CaO, MgO, SrO, BaO, AI2O3, Fe203, NiO, CuO, Si02, Ti02, Na20, K2O, Ce02, Y2O3 and mixtures thereof. The amount of additives must be small enough not to alter desirable properties for ESD dissipative ceramics. In some cases, limited

amounts of these oxides may be incorporated from raw materials and/or contamination during the powder processing.

Preferably, the ceramic compositions of the present invention are substantially pore free, particularly in relative numbers, e.g., more than 90% pore free - based upon pore sizes greater than 0.5 μm. As used herein, the terms "pore free" and "substantially pore free" may also be defined as a relative density greater than 99%, most preferably greater than 99.5%.

Preferably, the ceramic compositions of the present invention have high flexural strength. Sinter-HIPed TZP materials with ZnO, Sn02, LaMn03, and LaCr03 are stronger 1,000, 650, 716, and 1,005 MPa, respectively.

Preferably, the ceramic compositions of the present invention have a color lighter than black. As used herein, the preferred "light" color is defined as being lighter than the midpoint of 16 grey scale as defined by ISO. Color can also be measured using a color meter for more quantitative measurements. The ceramic compositions containing ZnO and Sn02 compositions show light colors, while most others are black or very dark.

Preferably, the ceramic compositions of the present invention have a voltage decay time (a measure of the performance of ESD dissipative ceramics) of less than 500 ms, most preferably less than 100 ms.

Preferably, the ceramic compositions of the present invention have a low transient current, such as less than 100 mA, most preferably less than 50 mA.

As described above, one aspect of the present invention is the formation of ESD dissipating tools using the ceramic compositions of the present invention.

The dense product of the present invention comprises TZP as a base component and particulate dispersoids which include at least one selected from conductive or semiconductive oxides, carbides, nitrides, oxycarbides, oxynitride, oxycarbonitrides, and the like. Some resistivity modifiers were doped with additives or pre-alloyed to desired crystalline form and/or resistivities. When the amount of resistivity modifier is greater than greater than 60 vol. %, it is difficult to take advantage of high fracture toughness and flexural strength of TZP. When the amount of conductivity modifier is less than 10 vol. %, it is difficult to achieve the desired dissipating properties. Suitable ranges of resistivity modifiers thus include 15-50,20-40 and 25-30 vol. % and include ranges that overlap these values.

The average particle sizes of all ceramic powders were smaller than 1μm to achieve a homogeneous microstructure and uniform electrical properties and desired dissipation characteristics.  Some pre-alloyed powders were milled in a plastic jar with Y-TZP milling

media to obtain desired particle size. Powders were mixed by a wet milling in a plastic jar mill with Y-TZP milling media, followed by drying and granulation.

The dense product of the invention is prepared by molding a mixture of Y-TZP powder and conductivity modifier powders into any desired shapes by any molding methods such as dry pressing, slip casting, tape casting, injection molding, extrusion, and gel casting. An organic binder system may be added into the powder mixture to achieve a high green strength for handling, green machining, and to maintain shapes during the densification.

The molded ceramics articles are debinderized and sintered in air or desired reactive or inert atmosphere to greater than 95% T.D., preferably to greater than 97% T.D. The sintered ceramics articles can be further densified by hot isostatic pressing in inert gas or oxygen bearing inert gas to full density. The thus obtained sintered or sinter-HIPed ceramic articles exhibits a volume resistivity of from 1x10 to 1 x 10 Ohm-cm in ambient temperature resistivities between that of an insulator and that of a semi-conductor.

Some resistivity modifiers may react with Y-TZP during sintering and/or HIPing often forming zirconate compounds with very different electrical properties. Such reaction could be much faster at high temperature as these reactions are thermally activated. Thus, it is sometimes very desirable to limit such a deleterious reaction by reducing the densification temperature and times. Another complicating reaction during sintering is that the conductivity modifier could influence the transformability of zirconia grains either stabilizing the Y-TZP grains further or destabilize the Y-TZP grains. In this case, the yttria content in zirconia may be controlled to optimize the transformability or.other TZP systems with different stabilizers may be used. The degree of reactions during the sintering significantly vary depending on the particle size, particle size distribution, and densification temperatures. X-ray diffraction was used to determine any detectable chemical reactions during the sintering.

HIPing of zirconia is a well established method for eliminating strength limiting pores or cavities. The flexural strength of sintered ceramics are often improved up to 50% compared to that of pressureless sintered ceramics resulting in a major gain in their structural reliability and machinability. Other resistivity modifiers may have a limited reaction with Y-T2JP. However, the modifiers may be thermochemically reduced during the typical HIPing in inert gas, e.g., argon or the like, using graphite heating elements. It is well known that such HIPing may thermochemically reduce such compounds releasing gaseous products. Such gas forming reactions limit the densification caused by bloating, swelling, and/or cracking. For instance, most transition oxides, such as Fe203, C02O3, NiO, and Ti02, suffer

from such reactions. Accordingly, it is very desirable to find a thermochemically stable, conductivity modifier to avoid such problems. Alternatively, an oxygen HIPing may be used to avoid such negative reactions. However, the high cost of oxygen HIPing is often undesirable for the manufacture of cost effective products.

A number of different ESD dissipation applications require various resistivities ranging from 103 to 10u Ohm-cm. The conductivity of ceramics can be controlled by adjusting the amount of conductivity modifiers and/or using different ratios of particle sizes of conductivity modifier over base material. Accordingly, various ceramic compositions may be prepared to cover a variable range of conductivities. Therefore, it is very desirable to establish a method to tune (or tailor) the resistivity of a composition by a rather simple heat treatment (or annealing) of ceramics in air or gas atmosphere. In most ceramic systems the resistivity can change depending on the density of charge carriers such as interstitial cations or vacancies.

It is known that a different heat treatment of ceramics at high temperature in a known atmosphere from their thermal history (densification' temperature and atmosphere) can change the equilibrium density of charge carriers in ceramic bodies resulting in a different resistivity. The degree of change in a given system has not been studied for most ceramic systems. In addition, various minor impurities in the system may significantly influence such changes. Further, there may be a few different charge carriers active in some ceramic systems. Accordingly, it is very important to establish the control of resistivities by experiments.

Most ESD dissipative ceramics tools require machining into precision shapes and dimensions. Therefore, if there is a compositional gradient on the surface of ceramic body the ESD dissipating characteristics may vary.

It was found that the volume and surface resistivity fall within an order of magnitude from a sample. Further, the voltage decay time correlates rather well with the surface resistivity in homogeneous material. For instance, a sample with a low surface resistivity (e.g., Rs = 106 Ohm/sq.) exhibits a short voltage decay time, i.e., ~50 ms. If there is a macroscopic compositional segregation in the composite, the dissipation behaviors of material may vary depending on the compositional fluctuation. Characterization Methods:

Densities of ceramics were measured by the water displacement method with temperature and atmospheric pressure corrections.

Microstructure of ceramics were observed by optical and scanning electron microscopes on polished cross-section of samples prepared by a standard polishing procedure.

Color of ceramic pieces were measured by Miniscan XE Plus available from Hunter Associates Laboratory, Inc., Reston, VA, using 4570° optical geometry and 7.6 mm aperture.

X-ray diffraction (XRD) method was used to determine crystalline phases of powders and densified ceramics.

Young's modulus, shear modulus and Poisson's ratio of ceramics were measured by a pulse-echo method using ultrasonic transducers.

Hardness of ceramics were determined by Vickers hardness method at loadings of 5 to 20 Kgf.

The 4-point flexure strength of ceramics were determined by a method specified in ASTM CI 160-90 using 3x4x50 mm type-B specimen. Assuming a Weibull modulus of about 10, it is estimated that this method reports a flexural strength that is about 20% lower than that found using JIS R 1601-81 (3-point flexure test using 30 mm span). Average strength of 5 to 15 bars were reported.

Fracture toughness of ceramics were determined by an indentation crack length method using Vickers indenter at loadings of 10 to 40 Kgf. An indentation crack strength method was also used in some occasions.

Volume and surface resistivities (DC) were determined according to methods specified by the ASTM , and others at 10 or 100 V. The surface of ceramics was ground by a diamond wheel and cleaned in a ultrasonic bath prior to the resistivity measurement. As an electrode, type 1215 silver-loaded conductive rubber sheet about 0.55 mm thick made by Chomerics Inc. of Woburn, MA, was used.

Voltage decay time is a measure of charge dissipation and is determined by methods described in literature.14' 15>16'17 Uses of semi-insulating, ESD dissipative materials:

The following is a partial list of the many possible uses of the ESD dissipative materials of the present invention.  These suggested uses include the following: MR (magnetoresistive) head substrates,

Transfer tools for magnetic head manufacturing (lapping, polishing, cleaning), Tools, fixtures, and containers for HGA (head gimbal assembly), HSA (head stack assembly), HDD (hard disk drive) assembly,

Tools, fixtures, and containers for wafer handling, processing, cleaning in water, solvents,

and with carbon dioxide,

Tools, fixtures, and containers for wire bonding, trimming, cutting,

Pick-and-place nozzles for IC chip handling,

Nozzles for adhesive and solder dispensing,

Wafer handling fixtures, end effectors, vacuum chucks,

IC handling/test fixtures,

Tools, fixtures, and containers for ESD sensitive devices, e.g., CMOS, GaAs, SiGe, InP, and

MRAM, MEMS

Assembly fixtures for IC's and magnetic heads,

Personal tools: tweezers, screw drivers, scissors, blades,

Parts for robotic fingers,

Tools, fixtures, and containers for electro-optic coating process,

Tools, fixtures, and containers for reticles (photo mask),

and the like.

In fabricating the component parts described above (which is a non-exhaustive list) the ESD dissipative materials of the present invention may be employed as the entire component part, or as a portion thereof. For example, ESD dissipative materials may be shaped into the various components by grinding, machining, or the like - in order to have a component part this is entirely formed from an ESD dissipative material. On the other hand, small portions of the component parts may be all that require an ESD dissipative material to be added thereto. In that case, one or more small machined or ground (or otherwise formed) segments of the ESD dissipative materials of the present invention (note - two or more materials may be combined if desired) would be added to the component part (either permanently or in a replaceable manner) in the critical area requiring ESD protection. Persons having ordinary skill in each respective component art can readily adapt the ESD dissipative materials of the present invention to the specific requirements of each component listed herein, as well as others not recited above.

The present invention will be further illustrated with reference to the following examples which aid in the understanding of the present invention, but which are not to be construed as limitations thereof. EXAMPLE 1 "ZnO"

A Y-TZP powder containing about 2.8 mol % yttria (YZ110) available from Saint-Gobain Ceramics & Plastics (SGC&P) was mixed in water with varying amounts of zinc

oxide available from Zinc Corporation of America in a jar mill with Y-TZP milling media. The surface areas of YZ110 and ZnO powders were 7 and 20 m2/g, respectively, prior to milling. The milled powder was granulated by a laboratory method to pressable powder. The powder was uniaxially pressed into steel molds at 40 MPa, and then cold isostatically pressed (or "CIPed") at 207 MPa to form green bodies.

The green bodies were sintered at 2°C/min to a desired sintering temperature (1350° -1500°C) for 1 hr to achieve a sintered density of greater than -97 % TD (theoretical density). The theoretical density was calculated by a mixing rule based on volume % of ingredients assuming no reaction between two phases during the sintering. Some sintered bodies were HIPed in Ar at 1300°C for 45 min to achieve the full density. All samples were HIPed to greater than 99.5 % T.D., mostly greater than 99.8% T.D.

The resulting densified bodies by sintering and sinter-HIPing were measured for density, Young's modulus, hardness, strength, fracture toughness, phase microstructure, volume and surface resistivities, and ESD dissipation (voltage decay) as summarized in Tables 5 and 6. Effect of ZnO content and grain size:

Table 5 summarizes volume resistivities as a function of vol. % ZnO in Y-TZP of pressureless sintered samples. It is noted that the resistivities for the ESD dissipation (103 
Sample No. 16 was prepared with a Y-TZP powder containing 3 mol % yttria (HSY3.0) and sintered at 1250°C, which is 150°C lower temperature than others, to minimize the grain growth of ZnO. It is noted that the volume resistivity of this sample is 5 orders of magnitude lower than Sample No. 2. The present result indicates the fine grain size of conductive phase (ZnO) by low temperature sintering is favorable to achieve a lower resistivity. Further, it is believed that the amount of modifier could be lower by low temperature sintering and reduced grain growth to achieve the same ESD dissipative resistivity. Effect of Annealing temperature and atmosphere:

Surprisingly, the resistivity of Sample No. 8 after HIPing at 1350°C/207 MPa for 45 min showed a significant reduction from 7 x 10n to 5 x 103 Ohm-cm. Samples No. 9—14 show the effect of heat treatment (annealing) in air on the resistivity of HIPed 20 vol. % ZnO/YZllO composites showing the tunability of resistivity by a simple heat treatment.

These results further indicate that it is not necessary to prepare various compositions to cover a broad range of resistivities for various ESD dissipative applications. Annealing at different atmospheres (Sample No. 15) also provide additional means to achieve the tunable resistivity with this composition.
