Repository: anandvc/allindianpatents

File: patents/204473-lanthanide-complexes-efficient-in-the-polymerization-of-conjugated-dienes-and-a-process-for-the-polymerization-of-c4-c20-conjugated-dienes.html
Indian Patents. 204473:LANTHANIDE COMPLEXES EFFICIENT IN THE POLYMERIZATION OF CONJUGATED DIENES AND A PROCESS FOR THE POLYMERIZATION OF C4-C20 CONJUGATED DIENES

Indian Patents

Recently Granted Patents

  Recently Published Patents

Title of Invention	LANTHANIDE COMPLEXES EFFICIENT IN THE POLYMERIZATION OF CONJUGATED DIENES AND A PROCESS FOR THE POLYMERIZATION OF C4-C20 CONJUGATED DIENES

Abstract	This invention relates to lanthanide complexes efficient in the polymerization of conjugated dienes, obtained by reacting LnX3 with at least one Lithium compound selected from: (i) Li(A), the molar ratio Li(A)/LnX3 being from 1.5 to 2.5; (ii)LiLn(A)4' the molar ratio between LiLn(A)4 and LnX3 being from 0.5 to 1.5; wherein Ln is selected from any of the Lanthanides; X is selected from halides, carboxylates, alcoholates, -N(Rx) (Ry) wherein Rx and Ry, the same or different, are CI-Cs alkyl radicals; A is an allyl radical having the general formula R2 R3 R4 , I I (R1-C=C=C-R5) wherein R1, R2, R3, and R5, the same or different, are selected from hydrogen and C1-C1O alkyl radicals. This invention also relates to a process for the polymerization of C4-C20 conjugated dienes.	

Full Text	 

The present invention relates to catalytic complexes based on Lanthanides, their preparation and use in the (co)polymerization of conjugated dienes.

Catalytic systems based on lanthanides, particularly neodymium, are known in literature, for the polymerization of conjugated diolefins to give poly-diolefins with a high content of cis (>96%) -

In most cases, the above catalytic systems are three- component systems, of which the first component consists of a lanthanide compound (carboxylate, alco-holate); a second component consists of an organometal-lic compound of magnesium or aluminum; the third component consists of a chlorine donor.

Interesting examples of three-component catalytic systems, having a high activity and easy industrial preparation, are cited in EP-A-201.9 62, EP-A-2 01.9 79 and EP-A-207.559, in which t-butylchloride is used as

halogenating agent.

In the known art, binary catalytic systems are also described, obtained from the combination of lanthanide salts (for example NdCl3*3D wherein D is an electron donor, for example alcohol, ether, amine) with aluminum trialkyl, for example triisobutylalu-minum.

Examples of the above binary catalytic systems are cited in  US-A-4.575,538,  JP-A-8361107  and JP-A-84113003.

Catalysts which are much more active than the previous ones with respect to the polymerization of diolefins to give 1,4-cis polymers, have been obtained using as neodymium compound, an allyl derivative of this element.

Recent scientific publications describe various catalytic systems consisting of the combination of a derivative of neodymium or praseodymium with compounds of aluminum comprising A1R3, A1R2C1, MAO. Nd(allyl)3, Nd(allyl)2C1, CpNd(allyl)2, LiNd(allyl)4 were used as allyl compounds of neodymium (see for example R, Taube et al., Macromol- Symp. 89, 193, 1995; J. Organomet. Chem. 513, 37,1996).

According to these works, the most active catalyst proves to be that obtained from MAO and Nd(allyl) 2C1.

These works also describe a method for the synthesis of Nd(allyl)2cl which is obtained by reaction between neodymium triallyl and neodymium trichloride.

Nd(allyl)3 is in turn obtained by reaction between LiNd(allyl)4 and B(C2H5)3 in dioxane.

As a result the Neodymium compound Nd(allyl)2Cl proves to be difficult to prepare; this greatly limits interest in its use as a possible industrial catalyst.

The necessity has therefore been felt for complexes of Neodymium having at least the same catalytic activity as Nd(allyl)2Cl, but obtained with simple processes.

It has now been found that particular complexes of Lanthanides, particularly neodymium, which are just as efficient as Nd(allyl) 2C1, can be prepared according to a much simpler process.

In accordance with this, the present invention relates to complexes of Lanthanides effective in the polymerization of conjugated dienes, obtained by reacting LnX3 with at least one Lithium compound selected from:

(i) Li(A), the molar ratio Li(A)/LnX3 being from 1.5 to 2.5, preferably from 1.8 to 2.2, even more preferably

(ii) LiLn(A)4, the molar ratio between LiLn(A)4 and LnX3 being from 0.5 to 1.5, preferably from 0.8 to 1.2, even more preferably 1/1;

wherein Ln is selected from any of the Lanthani-des, and is preferably neodymium;

X is selected from halides, carboxylates, alcohol-ates, -N(RJ (R,) wherein RY and R . the same or differ-

A  y	A  y

ent, are C^-Cg alkyl radicals, X is preferably selected from halides and is even more preferably CI;

A is an allyl radical having the general formula

There is reason to believe, but there is no experimental evidence to confirm this, that in both cases the reaction product prevalently consists of Ln(A)2X, possibly complexed with LiX.

The Lithium allyl is preferably prepared in situ, for example by reaction between Li butyl and Tin tetra-allyl.

As far as Lithium neopentylallyl and lithium neopentylmethallyl are concerned, these can be obtained by reaction between a Lithium alkyl, for example Lithium ter-butyl and butadiene and isoprene respectively (see J. Organomet. Chem. 1972, 44, pages 39-56).

Lithium neopentylallyl and Lithium neopentylmethallyl are preferable to Lithium allyl. In fact they are easier to prepare and give (for example by reaction with NdCl3) more soluble products which consequently react more easily with the cocatalyst.

The Lanthanide complex of the present invention can be obtained by simple mixing of the reagents, preferably at temperatures ranging from +20°C to -90"C, even more preferably from -15°C to -50°C. It is preferable to use solutions of the above reagents in the presence of solvents, such as THF and aliphatic ethers, alone or mixed with hydrocarbon solvents.

When solvents are used, the Lanthanide complex is dissolved or dispersed in the above solvents.

The Lanthanide complex thus obtained can be separated from the solvent and used directly in the polymerization phase, or again diluted and/or dispersed

in a suitable solvent/diluent, preferably an aromatic solvent, even more preferably toluene,

A further object of the present invention relates to a process for the homo and copolymerization of C4-C20 conjugated dienes, particularly 1,3-butadiene and isoprene, characterized in that the polymerization is carried out in the presence of a catalytic system comprising the product obtained by reacting LnX3 with at least one Lithium compound selected from: (i) Li(A), the molar ratio Li(A)/LnX3 being from 1.5 to 2.5, preferably from 1.8 to 2.2, even more preferably 2/1;

(ii) LiLn(A)4, the molar ratio between LiLn(A)4 and LnX3 being from 0.5 to 1.5, preferably from 0.8 to 1.2, even more preferably 1/1;

wherein Ln is selected from any of the Lanthani-des, and is preferably neodymium;

X is selected from halides, carboxylates, alcoho-lates, -N(RJ (RJ wherein Rv and R , the same or differ-

Ay	A	y

ent, are C^-Cj alkyl radicals, X is preferably selected from halides and is even more preferably CI;

A is an allyl radical having the general formula

alkyl radicals, preferably from H and C^-C^ alkyl radicals, and A is preferably selected from allyl, neopentylallyl, neopentylmethallyl.

Typical examples of conjugated dienes which can be used in the (co)polymerization of the present invention are, in addition to 1,3-butadiene and isoprene, pipery-lene, 1,3-hexadiene, 2-methyl-l,3-pentadiene, 3-methyl-1, 3-pentadiene.

As well as the conjugated diene, smaller quantities of C2-C5  olefins can also be present.

The polydienes which can be obtained with the process of the present invention are characterized by a content of cis >90%, usually >96%.

In the (co)polymerization of conjugated dienes, the catalytic system also comprises, in addition to the Lanthanide complex, another component (which we will call cocatalyst) selected from (a) Aluminum alkyls having the general formula A1XSR3.S wherein s is zero or an integer from 1 to 2, (b) aluminoxanes and (c) compounds having the general formula (I) (Ra)xNH4.xB(Rd)4, or (II) (Ra) 3PHB (Rd) 4, or (III) B(Rd)3, which by reaction with the Lanthanide complex are capable of generating catalytic systems of an ionic nature. In the above compounds having general formula (I), (II) or (III), the Ra groups, the same or differ-

ent, are monofunctional alkyl or aryl radicals, whereas Rd, the same or different, are monofunctional aryl radicals, preferably partially or totally fluorinated, even more preferably totally fluorinated. The molar ratio between the compound having general formula (I) , (II) or (III) and the Lanthanide complex can vary from 0.1 to 10, preferably from 0.5 to 3, even more preferably from 0.7 to 2.

With respect to aluminoxanes, these are compounds of aluminum having general formula (IV)

(Re)2-Al-0-[-Al(Re)-0-]p-Al(Re)2 (IV) , wherein the various Re, the same or different, are selected from C^-C6 alkyl radicals, C6-Cls aryl radicals or H, "p" is zero or an integer from 2 to 50, preferably from 10 to 35. The various Re are preferably the same and are selected from methyl, isobutyl, phenyl or benzyl, preferably methyl (MAO = Methyl alumino-oxane).

If the various Re are different, they are preferably methyl and hydrogen or alternatively methyl and isobutyl, the hydrogen or isobutyl preferably being present, as a number of Re radicals, in 0.01 to 40% by weight.

The aluminoxanes can be prepared according to various methods known to experts in the field. One of the methods comprises, for example, the reaction of an

aluminum-hydrocarbyl and/or aluminum-hydridoaluminum compound with water (gaseous, solid, liquid or bound, for example crystallization water) in an inert solvent, for example toluene. For the preparation of an alumino-xane having different Re alkyl groups, two different aluminumtrialkyls (A1R3 + A1R'3) are reacted with water (see S. Pasynkiewicz, Polyhedron 9 (1990) 429-430 and EP-A-302 424).

The exact structure of the aluminoxane is not known.

The catalytic system of the present invention (Lanthanide complex and cocatalyst) can be prepared by putting the catalyst and cocatalyst in contact with each other, in the presence of or without the monomer to be polymerized, inside or outside the reactor.

The quantities of catalyst and cocatalyst are not particularly limited. For example, in the case of polymerization in a solvent, the quantity of catalyst is preferably within the range of 10"7" to 102 mmoles/li-tre, even more preferably 10"4 to 1 mmole/litre, in terms of Lanthanide. When A1X R-, c or aluminoxanes (particularly MAO) are used as cocatalyst, the molar ratio between the Aluminum and Lanthanide is preferably greater than 10 and less than 10,000.

The catalyst and cocatalyst can be introduced

separately into the reaction reactor or after previous contact with each other. In the latter case the contact can be carried out in the presence of a monomer which is then to be polymerized, effecting a so-called "preliminary polymerization".

The polymerization can be carried out in solution using an aliphatic, cycloaliphatic or aromatic inert hydrocarbon solvent. For obvious economic reasons, an aliphatic hydrocarbon is preferred, preferably hexane.

The polymerization can also be carried out using, as solvent, the same diolefin to be polymerized, according to the so-called "bulk process".

The temperature range of the polymerization is from -70°C to + 100°C, preferably from -20°C to + 80°C. As far as the pressure is concerned, this is preferably the pressure of the components of the mixture to be polymerized.

The following examples provide a better understanding of the present invention. EXAMPLES

Examples 1 to 3 illustrate the preparation of compounds of neodymium starting from Li(allyl) reacted with NdCl3.

The Lithium ally! used in example 1 was prepared

starting from Lithium butyl and Tin tetra-allyl accord

ing to the scheme (I)

xLiBu 4- Sn(all)4	> xLi(all) f Sn(all) 4_xBux (I)

The Lithium neopentylallyl used in example 3, was prepared in a hydrocarbon solution starting from butadiene and Lithium ter-butyl according to what is described in J. Organomet. Chem. 1312, 44, pages 39-56.

The Lithium neopentylmethallyl used in example 2, is prepared by adding 0.75 ml of isoprene to 90 ml of a hexane solution containing 6 mmoles of Lithium ter-butyl at -40 °C and slowly bringing the mixture to about 2 0°C under stirring for 2 hours, using the same procedure described in J. Organomet. Chem. 1972, 44, pages 39-56. EXAMPLE 1

0.615 g of NdCl3*2THF (1.56 mmoles), 17 ml of THF and 0.3 ml of tin tetra-allyl (1.25 mmoles) are introduced into a 50 ml Schlenk tube. 1.56 ml of a 2.0 M solution of Lithium butyl in cyclohexane are added to

the suspension stirred and cooled to	

-40°C. The mixture is left under stirring for 2 hours at a temperature ranging from -40°C to -20°C, then for 2 hours at about 20°C; a dark green solution is formed.

3 ml of the solution thus obtained are removed;

the solvent is eliminated by evaporation under vacuum at about 20°C obtaining a dark green-coloured solid.

2 0 ml of toluene are added to the residue thus obtained, the mixture is cooled to -30°C and 5 ml of a toluene solution of MAO at 10% are then introduced and left under stirring for 60 minutes at -30°C. A greenish-red suspension is obtained which is conserved at -20 °C and is stirred before use. The final concentration of Neodymium is 10*5 moles/1.

1 ml of the above suspension is added to 50 ml of a solution containing 3 grams of butadiene in hexane. The polymerization is carried out at about 20°C for 10 minutes. At the end the catalyst is deactivated with ethanol and 0.2 phr. of Irganox 565® and 0.1 phr of trinonyl phenyl phosphite (TNPP) are added.

The polymer is recovered by precipitation in ethanol and dried in a vacuum oven at 55°C for 2 days.

2.7 grams of polybutadiene are obtained, having the following characteristics:

Mw = 735,000; Mw/Mn = 1.8; % 1,4-cis = 96.8. EXAMPLE 2

1.11 grams of NdCl3*2THF (2.8 mmoles) in 18 ml of THF are suspended in a 50 ml Schlenk tube. 10 ml of a hexane solution containing 6 mmoles of Lithium neopen-tylmethallyl are added at -35°C. The mixture is left

under stirring for 60 minutes at -35°C-40°C, and at the end a dark green solution is obtained.

5 ml of the solution thus obtained are then removed and the solvent is evaporated under vacuum at -10°C, obtaining a rubbery green-coloured residue. The residue is extracted with 40 ml of toluene at -50°C, producing a light green solution, unstable at room temperature, and a white precipitate which is removed by decanting.

20 ml of the above solution are joined, at a temperature of -35°C, to 5 ml of a toluene solution of MAO at 10%. A greenish-red suspension is obtained which is conserved at -20 °C and is stirred before use. The final concentration of Neodymium is 10*5 moles/litre.

1.0 ml of the above suspension is added to 50 ml of a solution containing 3 grams of 1,3-butadiene diluted in hexane. The polymerization is carried out at room temperature for 10 minutes. At the end the catalyst is deactivated in ethanol and 0.2 phr of Irganox 565® and 0.1 phr of TNPP are added. The polymer is recovered by precipitation in ethanol and dried in a vacuum oven at 55°C for 2 days. 2.7 grams of polybuta-diene are obtained, having the following characteristics: % 1,4-cis = 96.1; Mw = 463000; Mw/Mn = 1.7. EXAMPLE 3

The catalyst is prepared as described in example 2, but using Lithium neopentylallyl instead of Lithium neopentylmethallyl. The final concentration of neodymi-um is 10"5 moles/litre.

1.2 ml of the suspension thus prepared are added to 50 ml of a solution containing 3 grams of 1,3-butadiene in hexane. The polymerization is carried out at about 2CTC for 10 minutes. At the end, the catalyst is deactivated with ethanol and 0*2 phr of Irganox 565® and 0.1 phr of TNPP are added.

The polymer is recovered by precipitation in ethanol and dried in a vacuum oven at 55 °C for 2 days.

1.9 grams of polybutadiene are obtained, having the  following  characteristics:  % 1,4-cis = 95.6; Mw = 2 68 000; Mw/Mn =2.7. EXAMPLE 4

1 gram of NdCl3* 2THF (2.5 mmoles) is placed in a 50 ml Schlenk tube. 15 ml of a solution of LiNd(al-lyl)4*l*5D (D = dioxane) in THF, at a concentration of 0.165 moles/litre, are then added at about 20°C. The mixture is left under stirring at about 2 0 °C for a night, with the formation of a dark green solution.

3 ml of the solution thus obtained are removed and the- solvent is evaporated under vacuum at room temperature, obtaining a dark green-coloured residue.

8 0 ml of toluene are added to the residue thus obtained, the mixture is cooled to -30°C, 20 ml of a toluene solution of MAO at 10% are then added, and the mixture is left under stirring for 1 hour at -30°C. A greenish-red suspension is obtained which is conserved at -20 °C and is stirred before use. The final concentration of neodymium is 10'5 moles/litre.

1.0 ml of the above suspension thus prepared is added to 50 ml of a solution containing 3 grams of 1,3-butadiene in hexane. The polymerization is carried out at room temperature for 10 minutes. At the end the catalyst is deactivated with ethanol and 0.2 phr of Irganox 565® and 0.1 phr of TNPP are added. The polymer is recovered by precipitation in ethanol and dried in a vacuum oven at 55°C for 2 days.

2.8 grams of polybutadiene are obtained, having the  following  characteristics:  % 1,4-cis > 97 ; Mw = 922000; Mw/Mn = 1.8.

CLAIMS

1. Lanthanide complexes efficient in the polymerization of conjugated dienes, obtained by reacting LnX3 with at least one Lithium compound selected from:

(i) Li (A) , the molar ratio Li(A)/LnX3 being from 1.5 to 2.5;

(ii) LiLn(A)4, the molar ratio between LiLn(A)4 and LnX3 being from 0.5 to 1.5;

wherein Ln is selected from any of the Lanthani-des;

X is selected from halides, carboxylates, alcoho-lates,  -N(R) (R ) wherein RY and R. the same or

X  y	X	y

different, are C|-C5 alkyl radicals;

A is an allyl radical having the general formula

same or different, are selected from hydrogen and

C^CJQ alkyl radicals. I.  The Lanthanide complexes according to claim 1,

wherein Ln is neodymium. 3.  The Lanthanide complexes according to claim 1,

wherein the molar ratio Li(A)/LnX3 is from 1.8 to

2.2 and the molar ratio LiLn(A)4/LnX3 is from 0.8

to 1.2.

4.	The Lanthanide complexes according to claim 3, wherein the molar ratio Li(A)/LnX3 is 2 and the molar ratio LiLn(A) 4/LnX3 is 1.

5.	The Lanthanide complexes according to claim 1, wherein X is selected from halides.

6.	The Lanthanide complexes according to claim 5, wherein X is chloride.

7.	The complexes according to claim 1, wherein R1, R2, R3, R4 and R5/ the same or different, are selected from hydrogen and C1-C4 alkyl radicals.

8.	The complexes according to claim 1, wherein A is selected from allyl, neopentylallyl, neopentylme-thallyl.

9.	A process for the homo and copolymerization of C4-C20 conjugated dienes, characterized in that the (co)polymerization is carried out in the presence of a catalytic system comprising the Lanthanide complex according to claim l.

10.	The process according to claim 9, characterized in that the catalytic system comprises, in addition to the Lanthanide complex, a cocatalyst selected from (a) Aluminum alkyls having the general formula A1XSR3.S wherein s is zero or an integer from 1 to 2, (b) aluminoxanes and (c) compounds having the general formula (I)

(Ra)xNH4.xB(Rd)4/ or (II)  (Ra) 3PHB (Rd) 4, or (III) B(Rd)3. 11.  The process according to claim 9, wherein the conjugated diene is selected from 1,3-butadiene

and isoprene.

12.	Lanthanide complexes efficient in the polymerization of

conjugated dienes substantially as herein described and descri bed.

13.	A proces's for the homo and copolymeri z at ion of ^A~COO

conjugated dienes, substantially as herein described

and exemplified.

Documents:

				2611-mas-1998  correspondence others.pdf

				2611-mas-1998  correspondence po.pdf

				2611-mas-1998  form-19.pdf

				2611-mas-1998  form-2.pdf

				2611-mas-1998  form-4.pdf

				2611-mas-1998  form-6.pdf

				2611-mas-1998  others.pdf

				2611-mas-1998  power of attorney.pdf

				2611-mas-1998-abstract.pdf

				2611-mas-1998-claims duplicate.pdf

				2611-mas-1998-claims original.pdf

				2611-mas-1998-descriptio complete duplicate.pdf

				2611-mas-1998-description complete original.pdf

« Previous Patent

Next Patent »

Patent Number	204473	

Indian Patent Application Number	2611/MAS/1998	

PG Journal Number	26/2007	

Publication Date	29-Jun-2007	

Grant Date	22-Feb-2007	

Date of Filing	18-Nov-1998	

Name of Patentee	ENICHEM S.P.A.,	

Applicant Address	The Italian Republic of Piazza Boldrini 1 - San,Donato Milanese	

Inventors:

#	Inventor's Name	Inventor's Address	

1	Alessandro BALDUCCI	VIA E PAZZI 123-RAVENNA,	

2	Nikolai CHOUBINE	VIALE MAJNO 20 MILAN	

PCT International Classification Number	CO7F5/100	

PCT International Application Number	N/A	

PCT International Filing date		

PCT Conventions:

#	PCT Application Number	Date of Convention	Priority Country	

1	MI97A 002628	1997-11-27	Italy	

© All Indian Patents, 2013-2021.

  Patent data available in the public domain from Indian Patents Office, Department of Industrial Policy and Promotions, Ministry of Commerce and Industry, Government of India.

File: patents/204488-a-method-of-making-a-graft-copolymer-using-an-extruder-and-a-product-prepared-thereby.html (part 1 of 2)
Indian Patents. 204488:A METHOD OF MAKING A GRAFT COPOLYMER USING AN EXTRUDER AND A PRODUCT PREPARED THEREBY

Indian Patents

Recently Granted Patents

  Recently Published Patents

Title of Invention	A METHOD OF MAKING A GRAFT COPOLYMER USING AN EXTRUDER AND A PRODUCT PREPARED THEREBY

Abstract	Methods are disclosed for making graft copolymers. The methods comprise the steps of: (a) providing (i) an ethylene/propylene (EP) copolymer or other graftable polymer, (ii) an ethylenically unsaturated sulfur-, nitrogen- and/or oxygen-containing monomer, and (iii) an amount of an initiator sufficient to graft said monomer and EP copolymer or other graftable polymer; (b) introducing said EP copolymer or other graftable polymer into an extruder; (c) introducing said monomer into the extruder; (d) introducing said initiator into the extruder; wherein at least one of the above-identified reactants in (a) is introduced in the presence of a polar solvent; and (e) reacting said EP copolymer or other graftable polymer, monomer and initiator by operating said extruder, thereby forming the graft copolymer. This invention also relates to methods of making a dispersant viscosity index improver and methods for making a lubricating oil. This invention further relates to graft copolymer products made by the aforementioned methods.	

Full Text	 

PROCESSES FOR PREPARING GRAFTED COPOLYMERS

BACKGROUND OF THE INVENTION

The present invention relates to processes for the preparation of graft copolymers These processes involve the use of polar solvents in graft polymer extrusion reactions. This invention further relates to processes for preparing graft polymers useful as dispersant viscosity index improvers.

Solution grafting is a well known method for producing polymers. Typically, various reagents arc introduced, either neat or as solutions in various solvents, into one or more reaction vessels containing solvent. The desired polymer product must sometimes then be separated from the reaction solvents and/or impurities by appropriate purification steps. Thus, these methods are limited by factors such as: practicality, availability and cost of solvents; practicality and economics of required purification procedures; and concerns surrounding generation and disposal of waste products associated with the processes.

Even when the reaction medium makes up part of the desired end product, solution grafting may be undesirable in terms of costs and logistics of transporting and storing the end product compared to a more concentrated polymer product For example, some dispersant viscosity index improvers (DVII's) are made by a solution grafting process where a base oil is the solvent (See for example, US. Patent 5,523,008). This is particularly acceptable where the DVII in base oil will ultimately comprise a lubricating oil formulation  In certain instances, however, it would be

more economical and safer to transport and store a more concentrated form of the DVII for later blending with the base oil.

Current methods of producing polymer products for lubrication applications require that the reaction polymer product be further processed in order to achieve the desired physical characteristics. For example, to achieve a desired shear stability index (SSI), a measure of potential for in-service viscosity loss, the polymer product must be subjected to homogenization (i.e. mechanical shearing) in order to create a polymer product with uniform and consistent viscosity characteristics. The presence of undesirable reaction by-products is responsible, in part, for the necessity of such further processing. Thus, reducing the formation of reaction side products may also reduce or eliminate the necessity for downstream homogenization in order to achieve a polymer product with the desired finished characteristics.

One such undesirable side polymerization process that may occur is coupling of the polymer starting material with itself. This chain extension process leads to larger chain polymers that ultimately affect the purity of the graft polymer product resulting from the desired polymerization reaction.

Another undesirable side polymerization process that may occur in solution grafting processes is reaction between the solvent and the monomer. For instance, in solution grafting where base oil is the solvent, this type of side polymerization process results in the production of monomer-grafted base oil polymers. These by-products may contaminate the desired graft polymer and thus may be introduced into Ihe lubrication oil formulations with the desired graft polymer product.

The presence of the monomer-grafted base oil polymers in the lubrication oil formulations detrimentally affects seal compatibility in engines utilizing such formulations.

Grafted polymers made by solution processes include those

described in U.S. Patent 5,523,008. U.S. Patent 5,523,008 (herein

incorporated by reference in its entirety) discloses novel grafted polymers

comprising polyolefin backbones grafted with ethylenically unsaturated

nitrogen  or  oxygen-containing  monomers.	Additionally,

dispersant/viscosity index improvers ("DVIIs") and lubricating oil compositions comprising the grafted polymer products are disclosed. Furthermore, methods for manufacturing such grafted polymers, DVH's and lubricating oil compositions are disclosed therein. The grafted polymers described in this patent are shown to possess desirable properties and characteristics that are advantageous for use as dispersant/viscosity index improvers and as dispersants.

Another example of grafted polymers made by solution processes include those described in U.S. Patent 5,298,565, U.S. Patent 5,298,565 describes graft copolymers prepared by grafting, onto a polymeric substantially saturated hydrocarbon backbone, a free-radical polymerizable vinyl nitrogen monomer. While the disclosure teaches a certain stoichiometry of starting reagents to make such graft polymers, it is unclear what actual proportion of grafted monomer is present in the polymer product. Additionally, this patent teaches preparation of the? graft copolymers by a solution grafting process using aliphatic hydrocarbon-substituted aromatic solvents. The disclosure also states that these  graft copolymers  may be  prepared in  different types  of

reactors,  including extruders and  kettle type reactors  (col.  11,  lines 50-52).

Extrusion reactions are an alternative to the solution grafting processes described above. U,S Patent 5,424,367 describes processes for carrying out multiple sequential chemical reactions on polymeric feedstock carried out in Bn extruder with multiple reaction zones. The key feature of the process is the removal of impurities from one reaction zone before a subsequent reaction occurs in a subsequent reaction zone in the extruder. In one embodiment of this process, feed of water upstream of the first reaction zone leads to less colored products. An additional embodiment described in this application is a process for the production of grafted polymers in an extruder reactor by feeding water prior to the grafting reaction zone.

Existing extrusion processes, however, still suffer from some limitations. For instance, not all types of reactants are amenable for use in existing extrusion methods because of their inability to be introduced and mixed into the reaction process such that a sufficiently uniform grafted product results.

Thus, a need still exists for improved methods of making grafted copolymer products. Ideally, such methods should be more efficient, reduce undesired by-product formation and be less costly to operate.

SUMMARY OF THE INVENTION

This invention provides a method of making a graft copolymer, comprising the steps of:

(a)	providing (i) an ethylene/propylene (EP) copolymer or other graftable

polymer, (ii) an ethylenically unsaturated sulfur-, nitrogen- and/or

oxygen-containing monomer, and (iii) an amount of an initiator sufficient

to graft said monomer and EP copolymer or other graftable polymer;

(b)	introducing said EP copolymer or other graftable polymer into a

melt-blending apparatus, preferably an extruder;

(c)	introducing said monomer into the melt-blending apparatus,

preferably the extruder;

(d)	introducing said initiator into the melt-blending apparatus, preferably the extruder; wherein at feast one of the above^identified reactants in (a) is introduced into the melt-blending apparatus in the presence of at least either a polar or a non-polar solvent; and

(e)	reacting said EP copolymer or other graftable polymer, monomer and initiator by operating the melt-blending apparatus, preferably the extruder, thereby forming the graft copolymer.

This method can be used for producing a graft polymer containing at least 8 moles of N-vinylimidazole (VIMA) per mole of EP copolymer backbone. The graft polymer can alternatively be defined as containing more than about 07% by weight of VIMA grafts on EP copolymer backbone. The polyolefin has a weight average molecular weight of from about 20,000 to about 500,000 and a polydispersity of less than about 10.

This method has several advantages over existing methods of making such graft polymers. The extrusion process with reactant introduction in a solvent allows for greater reaction efficiency in utilisation of raw materials. The extrusion process dispenses with the necessity for high solvent volumes as compared to solution grafting processes.  This

results in lower reaction costs associated with the reduced requirements for solvent, not having to remove the solvent from the graft polymer product and savings associated with ease of transport of the more concentrated form of grafted polymer product that results from these processes

The extrusion processes of this invention, which do not utilize the solvent volumes typically used in solution grafting, minimize or eliminate production of undesirable solvent grafted by-products. These by-products are produced by the side reaction of reactants with the solvent during the grafting reaction process.

The use of polar solvents in these processes provides improved mixing of the reactants, which aids in the suppression of undesirable side polymerization reactions, and thus improved reaction efficiency. They also participate to some degree in control of reaction exotherms through their volatility, i.e., some of the heat generated in the reaction is dissipated by "flashing" of the solvent from liquid to a gas that is vented away. These processes also allow for grafting with reactive chemical intermediates that heretofore could not be utilized in an extruder.

This invention can also minimize undesired side reactions by utilizing saturated polymer starting materials, such as ethylene/propylene (FP) copolymer. Such saturated polymers have a reduced propensity to undergo coupling side polymerization reactions as compared to polymers possessing sites of unsaturation.

The methods of this invention may be utilized to produce specifically tailored grafted polymer products that meet desired physical and chemical characteristics for a particular application (i.e., dispersant,

viscosity index improver) while avoiding the necessity for the post-reaction processing (i.e., mechanical shearing) sometimes necessary in other methods of producing polymer products.

Another aspect of this invention is the production of a dispersant-viscosity index improver (DVII) by the aforementioned method The graft copolymers produced by this method can have ADT dispersancy values of from about 2 to about 4, preferably from about 4 to about 8, more preferably from about 8 to about 16, and most preferably from about 16 to about 32 or higher.

In an alternate embodiment, this invention relates to a method for making a lubricating oil comprising: (a) providing (i) a lubricating base oil, and (ii) a dispersant viscosity index improver made by the method described above; and (b) mixing the dispersant viscosity index improver in the base oil.

In another alternate embodiment, this invention provides graft polymer products produced by the aforementioned methods. These graft polymer products differ from graft polymer products made from conventional methods in that they contain reduced levels of solvent, have greater seal compatibility, yet retain high ADT dispersancy values

BRIEF DESCRIPTION OF THE DRAWING The  Figure is a schematic view of the extruder and  related equipment utilized in the methods of this invention.

DETAILED DESCRIPTION OF THE INVENTION

This invention is a method of making a graft copolymer, comprising the steps of:

(a)	providing (i) an ethylene/propylene (EP) copolymer or other graftable

polymer, (ii) an ethylenically unsaturated sulfur-, nitrogen- and/or

oxygen-containing monomer, and (iii) an amount of an initiator sufficient

to graft said monomer and EP copolymer or other graftable polymer such

as EPDMs (ethylene/propylene/diene monomers);

(b)	introducing said EP copolymer or other graftable polymer into a

melt-blending apparatus, preferably an extruder;

(c)	introducing said monomer into the melt-blending apparatus,

preferably the extruder;

(d)	introducing said initiator into the melt-blending apparatus, preferably the extruder; wherein at least one of the above-identified reactants in (a) is introduced in the presence of at least either a polar or a non-polar solvent; and

(e)	reacting said EP copolymer or other graftable polymer, monomer and initiator by operating the melt-blending apparatus, preferably the extruder, thereby forming the graft copolymer.

In one preferred embodiment of the invention, at least two of the reactants in (a) are introduced into the melt-blending apparatus, preferably the extruder, in the presence of at least either a polar solvent or a non-polar solvent.

In a second preferred embodiment of the invention, all of the reactants in (a) are introduced into the melt-blending apparatus,

preferably the extruder, in the presence of at least either a polar solvent or a non-polar solvent.

In a third preferred embodiment of the invention, the monomer is introduced into the extruder in the presence of a polar solvent and the initiator is introduced into the melt-blending apparatus, preferably the extruder, in the presence of a non-polar solvent.

In a further embodiment of the invention, all of the reactants in (a) are introduced into the melt-blending apparatus, preferably the extruder, at the same time.

In a further embodiment of the invention, the monomer is introduced into the melt-blending apparatus, preferably the extruder, in the presence of a polar solvent.

The polar solvent is preferably selected from: water, alcohols, esters, aldehydes and ketones. The polar solvent is preferably water.

The non-polar solvent is preferably selected from: hydrocarbons such as hexane, decane and hexadecane; kerosenes; poly alpha-olefins such as 4cSt, 6cSt and 8cSt poly alpha-olefins; solvent refined basestocks; hydrocracked basestocks; and hydroisomerized basestocks.

In another embodiment, the method further comprises (after step (e)) the additional step of: (f) granulating the resulting extruded copolymer.

The graft copolymer produced in the method of the present invontion may be formed into pellets, crumbs or bales, or made into a solution.

Reaction Materials The following are examples of graftable polymers, graftable monomers, initiators, solvents, and optional inhibitors contemplated for use in the methods of this invention. The term "mixture0 refers to combinations of agents, including, for example, solutions, dispersions, emulsions, slurries, and the like.

Polymers

Saturated polymers are specifically contemplated for use in the methods described above. The graftable polymers in the methods described above comprise a polymer of ethylene, propylene, or isoprene or copolymers thereof, such as ethylene/propylene (EP). Partially unsaturated copolymers are also contemplated. Crystalline and amorphous forms of the aforementioned polymers and copolymers are also contemplated for use in the methods of this invention. High Mooney amorphous polymers, exemplified by Enichem CO-051, are also envisioned as polymers surtable for this invention. The use of a blend of graftable polymers is also contemplated.

The polymers contemplated for use in this invention include the following:

olefin polymers such as various forms of polyethylene, ethylene, propylene, isoprene, ethylene-propylene copolymers (EP), and the like;

polymers from dienes including: styrene butadiene rubber, polyisoprene, ethylene propylene diene terpolymers (EPDM),  and the

like; and

vinyl and vinylidene polymers including: acrylic polymers such as polymethylmethacrylate, polystyrene and its family of copolymers such as butadiene styrene, and the like.

Additionally, the polymers contemplated for use herein include those suggested in U.S. Patent 5,523,008, col. 4, I. 28 to col. 5, I 2. A wide variety of polymers having pendant unsaturation are also contemplated for use herein as a backbone for grafting. Several examples of polymers contemplated for use herein include the polymers suggested by U.S Patent No. 4,092,255, col. 1, II. 29-32: polyisobutene, polyalkylstyrenes, partially hydrogenated polyolefins of butadiene and styrene, amorphous polyolefins of ethylene and propylene, and isoprene copolymers.

The polymers contemplated herein may have weight average molecular weights of from about 20,000 to about 500,000 and polydispersities from about 1 to about 15,

Specific materials which are contemplated for use herein include: Mitsui XLL-10, XLM-12 , XLH-15 and XLH-17 amorphous ethylene/propylene rubbers sold by Mitsui Petrochemical Industries, Ltd., Tokyo, Japan; VISTALON ethylene/propylene polyolefins, sold by Fxxon Chemical Americas, Houston, Texas; Shell Vis polymers, such as, SV-250 hydrogenated isoprene copolymer, SV-200 and SV-300 styrene/isoprene polymers, and SV-40 and SV-50 styene/butadiene polymers sold by Shell Chemical Co., Houston, Texas; Dutral CO and Dutral CT amorphous ethylene/propylene elastomers, such as, CO-034 and CO-043, Buna EPM copolymers sold by Bayer Corporation , Akron, OH; and Lubrizol-7441 and -7340 polymers sold by Lubrizol Corporation,

Wickliffe, Ohio;  combinations of the above materials; and other, similar materials.

Graftable Monomers

Broadly, any of the graftable monomers previously used to graft polyolefins are also contemplated for use herein. Foi example, the monomers recited in U.S. Patent No. 4,146,489, col. 4, II. 2 through 41; U.S. Patent No. 4,092,255, from col. 2, I. 45, to col. 3, I. 47; U.S. Patent No. 4,810,754, from col. 3, I. 24, to col. 4,I. 4, and U.S. Patent 4,460,788 from col. 1, II. 49-60 are hereby incorporated herein by reference.

Specific graftable monomers contemplated for use herein include the following:

N-vinylimidazole;

1 -vinyl-2-pyrroltdinone;

Ovinylimidazote;

N-allylimidazole;

1-vinyIpyrrolidinone;

2-vinylpyridine;

4-vinylpyridine;

N-methyl-N-vinylacetamide;

diallyl forrnamide;

N-methyl-N-aHyl forrnamide;

N-efhyl-Nallyl forrnamide,

N-cyelohexy! N-allyl forrnamide;

4-methyl-5-vinyl thiazole;

N-allyl diisoootyl phenothiazine;

2-methyl-1-vinylirnidazole 3-methyl-1 -viny tpy razole N-vinylpurine N-vinylpiperazines ,  N vinylsuccinkrtide vinylpiperidines vinylmorpholines maleic anhydride

aminopropylimtdazole as well as combinations of those materials or other, similar materials. More broadly, any sulfur-, oxygen^ and/or nitrogen-containing ethylenically unsaturated, aliphatic or aromatic monomers having from 2 to about 50 carbon atoms, as well as combinations of such monomers, are contemplated for use as graftable monomers herein.

In the processes of this invention, the monomer can be added as a mixture with a polar solvent. The monomer is preferably added as a mixture with the solvent comprising from about 5% to about 95% (w/w), preferably from about 10% to about 90% (w/w), more preferably from about 20% to about 85% (w/w), even more preferably from about 30% to about 75% (w/W), even more preferably from about 40% to about 65% (w/w)f and most preferably from about 45% to about 60% (w/w), monomer in solvent. Specifically contemplated is the addition of the monomer as a solution comprising water. Although solutions are described herein, this invention also contemplates additions as dispersions or emulsions where appropriate, in which case what has been referred to as a solvent may be considered a diluent.

Initiators

Broadly, any free-radical initiator capable of operating under the conditions of the present reaction is contemplated for use herein. The initiator can be a peroxy initiator, an azo initiator, or combination thereof. These include, for example, alkyl and dialkyl peroxides, aryl and diaryl peroxides diacyl peroxides, ketone peroxides, peroxydicarbonates, peroxyesters, peroxyketals, hydroperoxides and azo initiators. Representative initiators are disclosed in U.S. Patent No. 4,146,489, col. 4, II. 45-53, which is incorporated herein by reference. Specific initiators contemplated herein include for example:

di-t-butyl peroxide;

dicumyl peroxide;

t-butyl-cumyl peroxide,

t-butyl perbenzoate;

t-amyl perbenzoate;

t-butyl peroxyacetate;

t-butyl peroxybenzoate;

benzoyl peroxide;

di-t-butyl peroxy phthalate;

2,5,-dimethyl-2,5,-di(t-butylperoxy)hexane;

2,5rdimethy!-2,5,-di(t-butylperoxy)hexyne; and combinations thereof; azo initiators, for example:

butanenitrile, 2-methy 1,2,23-azobis;

propanenitrile,2-methyl,2,23-azobis;

2,23-azobis(2,4-dimethylpentane nitrile);

1,13-azobis(cyclohexanecarbonitrile);

azoisobutyronitrile (AIBN); and combinations thereof; hydroperoxide initiators, for example:

hydrogen peroxide;

2,5-dihydroperoxy-2,5'dimethyl  hexane  (Luperox®,  Elf Atochem, Philadelphia, PA);

cumene hydroperoxide;

t-butylhydroperoxide;

t-amylhydroperoxide; and combinations thereof; and other similar materials. Any of the above classes of initiators or specifically listed initiators may be used in combination to provide optimal radical initiation throughout the entire reaction process. Depending on the physical and chemical properties of each individual initiator, the initiator may be available in pure form or as a compositional blend. These compositional blends may include water, organics (i.e., alkyl, aryl, phenyl, hydrocarbons), alcohols, stabilizers, preservatives or other additives known in commercial compositional blends or in the peroxide art. These formulations may be used in the processes of this invention as commercially supplied (i.e., admixed with solvent for injection into the extruder) or may be subjected to known additional preparation or purification steps prior to use in the processes of this invention.

Each such initiator commonly has an appropriate minimum reaction initiation temperature, above which it will readily initiate a reaction and below which the reaction will proceed more slowly or not at all. Consequently, the minimum reaction temperature is commonly dictated by the selected initiator.

In the processes of this invention, the initiator may be added as a solution in a hydrocarbon solvent or a polar solvent (or diluent). Naphtha is a specifically contemplated hydrocarbon solvent. Water is a specifically contemplated polar solvent. The initiator is added as a mixture with the solvent comprising from about 5% to about 95% (w/w), preferably from about 10% to about 90% (w/w), more preferably from about 15% to about 85% (w/w), even more preferably from about 20% to about 80% (w/w), even more preferably from about 25% to about 75% (w/w), even more preferably from about 30% to about 65% (w/w), and most preferably from about 35% to about 55% (w/w), of initiator in solvent. Although solutions are described herein, this invention also contemplates additions as dispersions or emulsions where appropriate.

Solvents

Both polar and non-polar solvents impart particular advantages in the extrusion methods of this invention. Such solvents may allow for more uniform mixing of reagents, may aid in the mediation of the reaction temperature and their use may provide safety advantages including reduced waste generation and reduced waste remediation costs. These solvents facilitate addition of one or more reagents during the process of making grafted polymers, and may, where appropriate, also be used in these methods for purposes other than introduction of reactants (e.g., for reaction temperature modulation, reaction mixture uniformity, reaction mixture handling or processing, and the like).

Solvents in the methods of this invention are those solvents capable of forming a mixture (i.e., solution, dispersion, emulsion, slurry,

etc) with a reagent used in the methods of this invention. Examples of polar solvents include: water, dimethyl sulfoxide (DMSO), alcohols, ketones, ethers, nitrites, sulfoxides or combinations thereof. Water is particularly advantageous as a polar solvent for introduction of the monomer, particularly vinyl innidazole, in the extrusion methods described above. Water can also be added as a solvent for the introduction of water-soluble hydroperoxide initiators. Moreover, the higher safety profile of water relative to other solvents improves the overall safety of the polymer production method and further reduces handling and waste removal/disposal costs associated with operation of the extrusion process.

Other solvents useful in the processes of this invention include volatile solvents which are readily removed or stripped from the grafted polyolefin during reaction or after the reaction is complete. These solvents are typically useful for addition of one or more reagents during the extrusion process. Any solvent may be used which can disperse or dissolve one or more of the remaining components of the reaction mixture and which will not participate appreciably in the reaction or cause side reactions to a material degree. Several examples of solvents of this type include straight chain or branched aliphatic or alicyclic hydrocarbons, such as n-pentane, n-heptane, i-heptane, n-octane, i-octane, nonane, decane, cyclohexane, tetrahydronaphthalene, decahydronaphthalene (sold, for example, under the trademark DECALIN by E.I. Du Pont de Nemours & Co., Wilmington, Delaware), and others. Aliphatic ketones (for example, acetone), ethers, esters, etc., and mixtures thereof are also contemplated as solvents herein.  Nonreactive halogenated aromatic

hydrocarbons such as chlorobenzene, dichlorobenzene, dichlorotoluene and others are also useful as solvents.

The solvents useful here also include base oil which will be suitable for incorporation into a final lubricating oil product Examples of suitable solvents of this type are disclosed in U.S. Patent 5,523,008.

Inhibitors

Inhibitors may optionally be used in the present grafting reaction, where appropriate, to limit the degree of crosslinking of the polymer. The inventors contemplate that limiting the amount of crosslinking will reduce the viscosity increase resulting from the grafting reaction and provide a final grafted polyolefin which has improved shear stability. Inhibitors may also be used to moderate or control monomer consumption in the grafting process via coupling reactions or to facilitate efficient mixing and distribution of the monomer in the reaction mixture.

One category of inhibitors contemplated herein is that of hindered phenols, which are commonly used as antioxidants or free radical inhibitors. One representative hindered phenol for this purpose is octadecyl 3,5-di-tert-butyM-hydroxyhydrocinnamate, which is sold as Irganox 1076 by Ciba-Geigy Corp. Another representative inhibitor is hydroquinone.

Extrusion Reaction Conditions The present invention can be carried out by providing a melted reactant  composition  in  an  extruder.  The  preferred  vessel  in  the aforementioned  methods  is  an  extruder,  preferably,  a  twin  screw

extruder. Both intermeshing and non-intermeshing extruder mechanisms are contemplated in this invention. Non-intermeshing mechanisms provide for less mechanical shearing in the process and operate at lower reaction temperatures.

The contemplated proportions of the graftable monomer to the graftable polymer and reaction conditions are selected so that at least an effective percentage, ideally most or all of the molecules of the graftable monomer, will graft directly onto the graftable polymer, rather than forming dimeric, oligomeric, or homopolymeric graft moieties or entirely independent homopolymers. At the same time, a high loading of the graftable monomer onto the polymeric backbone is contemplated. The inventors contemplate that at least about 5 moles, preferably at least about 6 moles, more preferably at least about 7 moles, and most preferably at least about 8 moles of the graftable monomer are grafted per mole of the starting polymer.

The reaction mixture is placed in a suitable polymer extruder or other mixer for melt-blending high-viscosity compositions. (Where an extruder is referred to in this disclosure, it should be understood that this is exemplary of the broader class of mixers which may be used for melt-blending according to the present invention.)

A schematic of the process is illustrated in the Figure, This schematic merely exemplifies the overall process of this invention and is not to be construed as a limitation of any kind on the extruder used in this invention or on the process itself. The reactants are introduced into and react in the twin screw extruder 10 to form the graft polymer product. The starting polymer (i.e., EP rubber pieces 15) is fed by a conveyer belt 20

into a feed hopper 30 through which the polymer is introduced into the extruder 10. The monomer and initiator are supplied by x feed system 40. The feed system 40 comprises a monomer supply 50 connected to a pump 55 and an initiator supply 60 connected to a pump 65. Multiple peroxide supplies and pumps such as 60 and 65 may be utilized. The pumps, 55 and 65 are independently connected to injection ports, 70 and B0, respectively, to allow introduction of the monomer and initiator into the extruder 10. If multiple supplies and pumps are utilized, multiple injection ports, such as those exemplified by ports 70 and 80, are contemplated on the extruder 10. It is also contemplated that the order and position of the injection ports may be varied from that illustrated depending on the specific extrusion reaction.

When the extruder 10 is operating, the reaction mixture is moved continuously through the extruder in the direction of the sample collector 30, and each reactant is introduced into the extruder 10 at the appropriate time. The graft polymer product is collected at a sample collector 90. The extruder 10 is typically fit with at least one pressure sent 100 and at least one vacuum vent 110. These vents allow removal of volatiles such as solvents or reaction by-products in order to stabilize pressure. The pressure vent 100 is connected via a pinch valve 120 to a condenser 130 and a solvent trap 140 to collect the volatiles. The vacuum vent 110 is also connected to a condenser 150 and a solvent rap 160 to collect the volatiles. The solvent trap 160 is connected to a vacuum pump 170 that provides the vacuum in the extruder system.

The extruder can be maintained under essentially aerobic conditions, or can be maintained under anaerobic conditions by purging

or blanketing with an inert gas (which may be, for example, nitrogen, carbon dioxide, helium, or argon). The extruder is operated with a screw design and size, barrel diameter and length, die configuration and open cross-section, barrel temperature, die temperature, screw speed, pre-extrusion and post-extrusion conditions, and reactant addition ports designed to provide the appropriate residence times and reaction temperatures for the particular initiator, graftable monomer, graftable polymer, and inhibitor (if any) selected for use in the extrusion reaction.

The reaction temperature in the extruder is influenced by a number of factors, including friction resulting from mastication and flow of the polymer composition in the extruder, the exothermic character of the grafting reaction, external healing or cooling of the extruder barrel, or any combination of these expedients. At a minimum, the reaction temperature should be sufficient to consume essentially all of the selected initiator during the time allotted for the reaction. However, the temperature must be maintained to avoid undue homopolymerization of a reagent and to avoid undue production of other undesirable by-products. A more uniform grafted polymer product is produced in these methods when the reaction temperature is maintained as consistently as possible throughout the extruder barrel, particularly at the seals between process zones along the barrel. The reaction temperatures, however, may vary along the barrel of the extruder, depending on the reaction dynamics of the individual process, and still yield acceptable results The processing conditions are, in general, chosen to optimize product yields in terms of product quality and performance.

The extruder may be operated continuously.  The reactants are ideally introduced into the extruder at a steady rate over an extended period.  The initiator can be added upstream of, with, or downstream of the graftable monomer. There is also flexibility in terms of introduction of the  monomer.  Representative  solvents  include  those  described elsewhere in this specification, including mineral oil, polar solvents as defined elsewhere in this specification, and other non-polar solvents known to those skilled in the art, depending on the choice of reagents and other factors. The solvents may be used to cut back the initiator at a relatively low level of addition, as a proportion of the overall reaction composition. The solvents may similarly be used to cut back the initiator. Delays can operationally be provided between the introductions of different ingredients by injecting the ingredients into different ports, or by using more than one port along the length of the extruder barrel.

The reaction residence time and temperature, during and after addition of each ingredient, can be controlled to provide a final product having the desired ADT or other properties.

The efficiency of the extrusion process is dependent upon a variety of factors including: reagents employed, reagent stoichiometry, reagent feed rate, screw speed, screw design, and barrel specifications (such as diameter, length, pressure and temperature). The variance of one factor may require adjustment of one or more of the other factors. These factors, however, are readily optimized by one of ordinary skill in the art without undue experimentation.

The contemplated proportions of the graftable monomer to the polyolefin and reaction conditions are selected so that an effective

percentage (ideally,  most or ail of the molecules) of the graftable monomer will graft directly onto the polyolefin, rather than forming dimeric,  oligomeric,  or  homopolymeric  graft  moieties  or  entirely independent homopolymers.  At the same time, a high loading of the graftable monomer onto the polymeric backbone is contemplated-  The graftable  monomer  is  preferably  present  from  5-90  moles,  more preferably from 5-65 moles, even more preferably from 5-30 moles, even more preferably from 5-20 moles, and most preferably from 5-15 moles, per mole of the starting polymer. Alternatively, the graftable monomer is preferably present from 8-90 moles, more preferably from 8-65 moles, more preferably from 8-45 moles, even more preferably from 8-30 moles, even more preferably from 8-20 moles, and most preferably from 8-15 moles, per mole of starting polymer. Alternatively, the graftable monomer is preferably present from 10-90 moles, more preferably from 10-65 moles, more preferably from 10-45 moles, even more preferably from 10-30  moles,  even  more  preferably from  10-20  moles,  and  most preferably from 10-15 moles, per mole of starting polymer. Alternatively, the graftable monomer is preferably present from 13-90 moles, more preferably from 13-65 motes, more preferably from 13-45 moles, even more preferably from 13-30 moles, most preferably from 13-20 moles, per mole of starting polymer.

The monomer and initiator are fed slowly at a constant ratio to the polymer. The monomer to polymer ratio may be fed at a ratio from 0.001 to 1.0, preferably from 0.002 to 1.0, more preferably from 0.003 to 1.0, more preferably from 0.005 to 1.0, more preferably from 0.007 to 1.0, more preferably from 0.1 to 1.0, and most preferably from 0.2 to 1.0. The

initiator to polymer ratio may range from 0.0001 to 1.0, preferably from 0.0003 to 1.0, more preferably from 0.0005 to 1.0, more preferably from 0.0008 to 1.0, more preferably from 0.001 to I.0.more preferably from 0 003 to 1.0, more preferably from 0.005 to 1.0, more preferably from 0.007 to 1.0, more preferably from 0.1 to 1.0, and most preferably from 0.2 to 1.0.

The graftable monomer may be introduced into the reactor all at once, in several discrete charges, or at a steady rate over an extended period. The graftable monomer may be added neat, in solid or molten form, or cut back with a solvent.

The contemplated proportions of the initiator to the graftable monomer and the reaction conditions are selected so that at least many and ideally alt of the molecules of the monomer will graft directly onto the polyolefin, rather than forming dimeric, oligomeric, or homopolymeric graft moieties or entirely independent homopolymers. The contemplated minimum molar proportions of the initiator to the graftable monomer are from about 0.02 : 1 to about 1:1. No specific maximum proportion of the initiator is contemplated, though too much of the initiator may degrade the polyolefin or cause other problems in the finished formulation, would be uneconomical, and should be avoided for these reasons.

The initiator can be added before, with or after the graftable monomer, so the amount of unreacted initiator which is present at any given time is much less than the entire charge, and preferably a small fraction of the entire charge. In one embodiment, the initiator may be added after all the graftable monomer has been added, so there is a large excess of both the graftable monomer and the polyolefin present during

essentially the entire reaction. In another embodiment, the initiator may be added along with the graftable monomer, either at the same rate (measured as a percentage of the entire charge added per minute) or at a somewhat faster or slower rate, so there is a large excess of the polyolefin to unreacted initiator, but so the amount of the unreached graftable monomer is comparable to the amount of unreacted initiator at any given time during the addition.

Although the present invention is exemplified in the examples by processes in an extruder, the reaction may alternatively be run in an alternate reaction apparatus with sufficient mixing for a melt-blend process. Suitable conditions for reaction in an alternate reaction apparatus are exemplified by those disclosed in U.S. Patent 5,663,126 (herein incorporated by reference in its entirety).
