Repository: anandvc/allindianpatents

File: patents/204527-a-low-density-curable-coating-composition-and-a-process-for-preparing-the-same.html
Indian Patents. 204527:A LOW DENSITY CURABLE COATING COMPOSITION AND A PROCESS FOR PREPARING THE SAME

Indian Patents

Recently Granted Patents

  Recently Published Patents

Title of Invention	A LOW DENSITY CURABLE COATING COMPOSITION AND A PROCESS FOR PREPARING THE SAME

Abstract	This invention relates to low density curbal coating composition useful in providing thermal protection for aerospace vehicles.It consists of a two component system of a premix desperson and a curing component.The premix consists of a mixture of hydroxyterminated polymethlsiloxane silica,ferric oxide,and zinc oxide blended with phenolic microballoons. This is dispersed in an organic solvent. The curing compent consists of alkyloximinosilane,aminoalkyltrialkoxysilane,and an or5ganotin compound. This invention also includes a process for preparing the above composition.	

Full Text	 

This invention relates to a low density curable coating composition and a process of preparing the same. Coating composition of the subject invention is particularly but not exclusively applicable to provide thermal protection to aerospace vehicles.

High velocity of aerospace vehicles generate very high temperature while in motion. This results in critical material failure, deterioration due to chemical attack, thermal shock* erosion and differences in thermal expansion coefficients. Heat generated from the propulsion system or the heat transferred from the hot skin of the vehicles may cause strenuous temperature conditions to develop affecting the vehicles' performance. The skin of the structure of the launch vehicles are therefore to be isolated from the hypercondition of the environment which is conventionally effected with the help of thermal protection system.

Conventional thermal protection systems are based on polyurethanes, polyesters and epoxies. The systems based on polyurethanes have low temperature stability and their properties deteriorate at high temperatures. The systems based on polyesters and epoxies have processing problems and exhibit unsatisfactory performance at high temperatures. Further > they show poor ageing properties. Thermal protection systems based on polysiloxane exhibit the required thermophysical characteristics and  good ageing properties.  However a composition having  lower

density than polysiloxane is preferred in thermal protection system as it helps in reducing the total mass thereby improving the payload mass.

The main objective of this invention is to develop a process for preparing a curable composition useful in aerospace thermal protection system having low density and low thermal diffusivity to protect aerospace vehicle structures from thermal shock and chemical attack during its ascend. The skin of the aerospace vehicle is known to experience a temperature upto 450°C during this period. Since the heat shield of the launch vehicle is made of aluminium alloy which starts deteriorating from a temperature of 120°C onwards it is necessary to maintain the skin temperature below 120*0C. Low density thermal protection system having low thermal diffusibility  achieves this object.

The presently used thermal protection system based on polysiloxane exhibit excellent thermo phycial characteristics and good ageing properties, but possesses relatively high thermal conductivity and low specific heat. Low thermal diffusibility helps in reducing the total mass of the thermal protection system thereby improving the payload mass. The object of this invention is to develop a curable coating composition that possesses low density suitable for aerospace thermal protection system.

It consists of a premix and a curing component.

The premix is prepared from a linear hydroxy terminated poly dimethyl siloxane preferably of molecular weight between 10000 to 500000, The mechanical properties of the hydroxyterminated polydimethylsiloxane is improved by adding fillers like precipitated silica and fumed silica. The premix may optionally contain finely powdered oxides of iron and sine. This is found to enhance the thermal stability and adhesive strength of the final product. Density of the premix is lowered by the incorproation of phenolic micro balloons. It* is observed that addition of phenolic micro balloons not only lowers the density and thermal conductivity but also enhances the specific heat resulting in reducing the thermal diffusivity of the premix.

Linear hydroxy terminated polydimethyl siloxane may be -produced by anionic equilibration of the hydrolysate obtained by the hydrolysis of dimethyldichlorosilane.

The curing component is prepared by admixing alkyl oximinosilane, aminoalkyltrialkoxy silane and organotin compounds such as dibutyltin dilaurate or stanouss octoate.

Curing  takes place at ambient temperature when  the  premix dispersion  is mixed with the curing component.  Crosslinking of

the hydroxy terminated poly dimethyl siloxane takes place by the reaction of Si-OH with oximinosilane in the presence of atmospheric moisture.  Oximinosilane of the curing component  has

R', and R" may be alkyl groups having 1-10 carbon atoms. Easily hydrolysable Si-O-N linkage of these compounds break up to form Si-OH in the presence of atmospheric moisture which then condenses with Si-O-Si linkage to effect cross linking.

incorporated in the curing component improve the adhesive characteristics of the final product R, R', R" , and R'tM are alkyl groups having 1-4 carbon atoms. The highly polar-NH2 group improves the bond strength of the composition with the substrate on which it is applied to through polar and hydrogen bondings. The alkoxy group-OR' cross links with hydroxy terminated polysiloxane. Organotin compounds act as a catalyst to enhance the rate of cross linking reaction.

In general the premix is prepared from 1000 parts of hydroxy terminated  poly dimethyl siloxane of molecular weight  50000  to

100000. Pretreated fumed silica, ferric oxide, zinc oxide and phenolic microballoons may be added in the range of 60-80 parts, 10 to 20 parts, 5 to 15 parts and 300 to 400 Parts by weight respectively. This premix is dispersed in a solvent such as toluene, xylene, n-hexane or petroleum ether till a sprayable viscosity is obtained by controlling the quantity of solvent used .

The curing component consisting of alkyl tris  al^ylketoxime

. silane,  3-aminoalkyltrialkoxysilane and dibutyltin dilaurate  in

the  weight  ratio of 100 : 10 : 1 to 100 : 40 :  3  is  prepared

V

separately. The range may be controlled according to the required tack free and cure time of the final product 8-12 parts by weight of the curing component is added to the solution of the premix to obtain the curable composition of the invention and may be sprayed on the substrate to be protected. Curing takes place at ambient conditions within a minimum period of one hour when the solvent is evaporated and in the presence of atmospheric moisture and is completed within 24 hours of application.

This invention relates to a low density curable coating composition which comprises a blend of premix dispersion and a curing component, wherein said premix consists of a mixture of hydroxy terminated polydimethylsiloxane, silica, ferric oxide and 2inc oxide blended with phenolic microballoons and dispersed in  an  organic solvent and said curing component consists  of  a

mixture of alkyloximinosilane, aminoaikyltrialkoxysilane, and  an organotin compound.

This invention also relates to a process i or preparing a low density curable coating composition which comprises the steps of (a) preparing a premix by blending hydroxyterminated polydimethyl siloxane, silica, ferric oxide, and zinc oxide and adding phenolic microballoons thereto and subsequently dispersing said premix in an organic solvent, (b) preparing curing component by mixing alkyloximinosilane, aminoalkyltrialkoxysilane and an organotin compound and (c) admixing said premix dispersion with said curing component * to produce the low density curable composition.

The following example particularly describes a specific embodiment of the process according to this invention.

1000 parts of hydroxyterminated polydimethylsiloxane of molecular weight 50000 is blended with 75 parts of fumed silica filler, 15 parts of ferric oxide and 7.5 parts of sine oxide in a triple roll mill. To this mixture 350 parts of phenolic microballoons are added and the mixture is kneaded in n kneader to obtain the premix. 200 parts of this premix is dispersed in 250 parts of toluene.

The  curing  component  is  prepared  by  mixing  methyltris 1 methylethylketoximesilane,  3~amintopropyltriethoxy  silane  and dibutyl tin dilaurate in the ratio of 100 : 20 : 2.

10  parts  of the curing component is added  to  the  premix dispersion and mixed thoroughly.

This composition is sprayed on a substrate using a  pressure gun.  After one■hour, the solvent toluene gets evaporated and the composition  gets  cured  and is found  tack- free.  Subsequent coatings may be effected after a minimum interval of one hour.

The low density curing composition has low thermal conductivity and high specific heat which in toto impafts a lower thermal diffusivity of 8.0cm /sec. Atleast 55% weight saving is acheived by using this coating composition when compared with the coating system currently in use. Substantial improvement in payload mass is ensured by using this low density coating composition .

Phenolic microballoons as herein referred are commercially available. These microballoons consist of light weight and mechanically strong microspheres of phenol formaldehyde resins. They are reddish brown in appearance having a bulk density of 0.095 to 0.105 g/cc.

Though this invention has been described hereinabove with reference to a specific embodiment, equivalents and modifications known to persons skilled in the art are not excluded from the scope of the appended claims.

WE CLAIM:

1.	A low density curable coating composition comprising a blend of premix dispersion and a curing component, wherein said premix consists of a mixture of hydroxyterminated polydimethylsiloxane, silica, ferric oxide and zinc oxide blended with phenolic micro balloons and dispersed in an organic solvent and said curing component consists of a mixture of alkyloximinosilane, aminoalkyltrialkoxysilane, and an organotin compound.

2.	The low denisty curable composition as claimed in claim 1, wherein the hydroxy terminated polydimethylsiloxane has a molecular weight in the range of 50000 to 100000.

3.	The low density curable composition as claimed in claim

1 and 2 wherein said premix consists of 1000 parts by weight of

said polydimethylsilane, 80 to 80 parts by weight of silica, 10

to 20 parts by weight of ferric oxide, 5 to 15 parts by weight of

zinc oxide and 300 to 400 parts by weight of phenolic micro

balloons.

4.	The  low density  curable composition  as  claimed  in

claim  3, wherein the organic solvent is selected  from  tolune,

xylene, n-hexane or petroleum ether.

5.	The low denisty curable composition as claimed in claim

1, wherein said curing component consists  of  alkyloximinosilane,

aminoalkyltrialkoxysilane and dibutyl tin dilaurate in the weight ratio of 100:10:1 to 100:40:3 respectively .

6.	The low density curable coating composition as claimed in claims 1 to 5, wherein 200 parts by weight of said premix is dispersed in 250 parts by weight of toluene.

7.	The low density curable coating composition as claimed in claims 1 to 6> wherein said curing comoponent consists of alkyloximinosilane, aminoalkyltrialkoxysilane and dibutyltin dilaurate in the range of 100:20:2.

8.	The low density curable coating composition as claimed

in claim 6, wherein said 200 parts by weight of the premix

dispersed in 250 parts by weight of toluene is mixed with 10

parts by weight of said curing component.

9.	A process for preparing a low density curable coating

composition comprising the steps of (a) preparing a premix by

blending hydroxyterminated polydimethylsiloxane, silica, ferric

oxide, and zinc oxide and adding phenolic micro balloons thereto

and subsequently dispersing said premix in an organic solvent,

aminoalkyltrialkoxysilane and an organotin compound and (c)

admixing said premix dispersion with said curing component to

produce the low density curable composition.

10.	The process for preparing low density curable  coating

composition as claimed in claim 9, wherein said premix components

other than phenolic micro balloons are blended in a triple roll (Rill and is subsequently mixed with phenolic microballoon and kneaded to obtain the premix.

11.	The process as claimed in claims 9 and 10 wherein the

said hydroxyterminated polydimethylsiloxane has a molecular

weight in the range of 50000 to 100000.

12.	The process as claimed in claims 9 to 11, wherein 1000

parts by weight of said polydimethylsilane, 80 to 80 parts by

weight of silica, 10 to 20 parts by weight of ferric oxide and 5

to 15 parts by weight of 2inc oxide are blended together and 300

to 400 parts by weight of phenolic micro balloons are added

thereto and kneaded.

13\ The process as claimed in claim 9, wherein said curing component is prepared by admixing alkyloximinosilane, aminoalkyltrialkoxysilane and dibutyl tin dilaurate in the weight ratio of 100:10:1 to 100:40:3 respectively.

14.	The process as claimed in claims 9 to 13, wherein  the

premix is dispersed in an organic solvent selected from toluene,

xylene, n-hexane or petroleum ether.

15.	A low density curable coating composition substantially

as herein described.

16.  A process for preparing a low density curable  coating composition substantially as herein described.

Documents:

				mas-1999-1113-abstract.pdf

				mas-1999-1113-claims duplicate.pdf

				mas-1999-1113-claims original.pdf

				mas-1999-1113-correspondance others.pdf

				mas-1999-1113-correspondance po.pdf

				mas-1999-1113-description complete duplicate.pdf

				mas-1999-1113-description complete original.pdf

				mas-1999-1113-form 1.pdf

				mas-1999-1113-form 19.pdf

				mas-1999-1113-form 26.pdf

				mas-1999-1113-form 3.pdf

« Previous Patent

Next Patent »

Patent Number	204527	

Indian Patent Application Number	1113/MAS/1999	

PG Journal Number	26/2007	

Publication Date	29-Jun-2007	

Grant Date	22-Feb-2007	

Date of Filing	15-Nov-1999	

Name of Patentee	INDIAN SPACE RESEARCH ORGANISATION	

Applicant Address	ANTARIKSH BHAVAN,NEW BEL ROAD, BANAGALORE 560 094	

Inventors:

#	Inventor's Name	Inventor's Address	

1	SURJAN SINGH GROVER	POLYMERS AND SPECIAL CHEMICALS DIVISION,VIKRAM SARABHAI SPAC CENTRE TRIVANDRUM-695022	

2	GANGADHARAN PRABHAKARAN	POLYMERS AND SPECIAL CHEMICALS DIVISION,VIKRAM SARABHAI SPACECENTRY TRIVANDRUM-695022	

PCT International Classification Number	C09D143/00	

PCT International Application Number	N/A	

PCT International Filing date		

PCT Conventions:

#	PCT Application Number	Date of Convention	Priority Country	

1			NA	

© All Indian Patents, 2013-2021.

  Patent data available in the public domain from Indian Patents Office, Department of Industrial Policy and Promotions, Ministry of Commerce and Industry, Government of India.

File: patents/204568-a-method-for-electrochemical-analysis-of-an-analtye.html (part 1 of 4)
Indian Patents. 204568:A METHOD FOR ELECTROCHEMICAL ANALYSIS OF AN ANALTYE

Indian Patents

Recently Granted Patents

  Recently Published Patents

Title of Invention	A METHOD FOR ELECTROCHEMICAL ANALYSIS OF AN ANALTYE

Abstract	. A method of electrochemical detection of an analyte in a sample, which method comprises the steps of: (a) providing a sensing electrode having an electroconductive polymer coating, the coating having immobilised therein or adsorbed thereto receptors which are capable of binding the desired analyte to be detected in the sample; (b) contacting the sensing electrode with a test solution comprising the sample so that said desired analyte binds to said immobilised or adsorbed receptors; (c) contacting the sensing electrode with a solution comprising secondary receptors capable of binding to said analyte at a site spatially distinct from the site of binding to the immobilised or adsorbed receptors, said secondary receptors being conjugated with a charge label; (d) monitoring the electric potential difference between the treated sensing electrode and a reference electrode when both are immersed in an electrolyte; and (e) monitoring the electric potential difference between the sensing electrode and a reference electrode following a change in the ionic strength of the electrolyte at constant pH.	

Full Text	FORM 2

THE PATENTS ACT,  1970

[39 OF 1970]

&

THE PATENTS RULES, 2003

COMPLETE SPECIFICATION

[See Section 10; rule 13]

"A METHOD OF ELECTROCHEMICAL DETECTION OF AN ANALYTE IN A

SAMPLE"

SENSOR-TECH LIMITED, of Don Road, P O Box 301, St. Helier, Jersey JE4 

8UG, Channel Islands,	

The following specification particularly describes the nature of the invention and the manner in which it is to be performed:-

The invention relates to methods of 5  electrochemical detection of analytes'and to sensing electrodes for use in methods of electrochemical detection.

Electrochemical analysis of analytes, such as various antigens, antibodies, DNA molecules etc, in

10  biological fluids using biosensors is one of the most promising and attractive methods of instrument analysis. The sustained interest and large number of publications in this field axe explained by a number of basic advantages of the method, namely high

15  sensitivity, simplicity and the use of relatively simple and inexpensive equipment.

It is known in the art to construct biosensor devices based on the use of electroconductive polymer films, such as polypyrrole or polythiophene, which

20  transduce a chemical signal associated with the

presence of an analyte into a measurable electrical signal (see [1] and [2]).

EP-A-0 193 154 describes an electrode for use in electrochemical detection, the electrode being coated

25  with a polypyrrole or polythiophene film.

Bioreceptors complementary to the analyte to be tested are adsorbed onto the surface of the electroconductive polymer film after polymerisation.  WO 89/11649 describes an alternative process for the production of

30  polymeric electrodes for use in electrochemical

assays.  In this process bioreceptor molecules having the desired binding specificity are incorporated into a film of electroconductive polymer during polymerisation.  Using the processes described in EP-

35  A-0 193 154 and WO 89/11649 for each given assay it is

necessary to synthesise a different sensing electrode having immobilized bioreceptors capable of specifically binding to the analyte for which one wants to test.

The applicants' published application PCT/GB98/00548 describes a potentiometric method of electrochemical analysis using an electrochemical sensing electrode comprising a metallic potentiometric electrode again coated with a layer of electroconductive polymer containing immobilised bioreceptor molecules which bind specifically to the analyte under test.  The presence of analyte is indicated by a change in surface charge of the sensing electrode upon binding of analyte to the immobilised bioreceptors.  The analyte detection procedure is carried out by first assembling an electrochemical cell comprising the sensing electrode and a reference electrode connected together by means of a measuring device immersed in a working buffer solution of fixed pH.  A base value of potential difference between the sensing electrode and the reference electrode is recorded, the sensing and reference electrodes are then brought into contact with a solution of higher ionic strength suspected of containing the analyte but with pH the same as the working buffer and potential difference is again recorded.  The sensing and reference electrodes are finally transferred to clean working buffer and potential is again recorded  The change in potential difference between the sensing electrode and the reference electrode resulting from a change in ionic strength of the buffer at constant pH in the presence of analyte is proportional to the concentration of analyte.

As shown in references [13, 14, 15, 16] and in [3], the response (amount and rate of potential

change) of the sensing electrode with polymer film containing bioreceptors to a step-change in ionic strength of the ambient solution (so-called "ion-step" procedure) is to a large extent determined by the charge on the polymer film.  Apart from the material from which it is made, the polymer film charge is determined by the charge of the receptor molecules bound in it.  If the receptor charge changes as a result of an affinity reaction with a specific analyte, the response of the sensing electrode will also change as a result of the ion-step procedure carried out after contact between the sensing electrode and the test fluid. It should be noted that, because of the amphoteric nature of the majority of analytes, the receptor charge depends on the pH of the solution and it is therefore very important to maintain a constant pH of the solution during the ion-step procedure.

Thus, in the previously described methods, based on measurement of the change in response of the sensing electrode to the ion-step procedure carried out before and after contact between the sensing electrode and test fluid, it is possible to make a determination as to the presence in the test fluid of analyte specific to the receptors bound on the sensing electrode. In the ideal case, the variation in the charge of the receptors in the membrane and, hence, the change in the sensing electrode response is directly proportional to the concentration in the test fluid of analyte specific to the receptors bound on the sensing electrode.  However, in real conditions, the charge of the same analyte can vary considerably, which produces inconsistent quantitative results. Moreover, the affinity reactions are not always accompanied by a change in receptor charge. This

normally occurs when testing small or non-charged antigens [14].

In summary, the shortcomings of the prior art methods of electrochemical detection based on the use of electroconductive polymer electrodes include complexity and limited amenability to industrialisation of the sensing electrode manufacturing process, inconsistency of the characteristics of the sensing electrodes obtained, limited ability to store the sensing electrodes without loss of performance.  In addition, the previously described protocols for electrochemical detection, particularly the method described in PCT/GB98/00548, are of limited use for the detection of small and non charged molecules or molecules whose isoelectric point is close to the isoelectric point of the receptors immobilised on the surface of the sensing electrode.

The present invention provides a method of electrochemical analysis of an analyte in a sample which is to a large extent free of the shortcomings inherent in the methods described above in that it widens the scope of application by virtue of the ability to analyse small and non-charged molecules, provides strictly quantitative results, makes the electrode manufacturing process more amenable to industrial production methods, increases the productivity of the analysis, improves reproducibility and therefore enhances reliability of the results obtained.

Thus, in a first aspect the invention provides a sensing electrode for use in methods of electrochemical detection of an analyte, the sensing electrode comprising an electrically conductive electrode coated with an electroconductive polymer

with adaptor molecules selected from the group consisting of avidin, streptavidin, anti-FITC antibodies and a molecule capable of binding to at least one class of receptor molecules immobilised therein or adsorbed thereto.

One of the principal problems inherent in electrochemical analysis methods using sensing electrodes is the problem of retention over time of the native properties of the receptors fixed on the sensing electrodes.  Relative progress has been achieved in this field only for a limited number of enzyme sensing electrodes [7] .  For the majority of electrochemical sensing electrodes using refined receptors known in the literature [8, 9, 10], their useful storage life is simply not stated.  The retention of the native properties of immobilised receptors is particularly critical where antibodies are used as the receptors, which is attributable to their inherent high degree of conformational variability.

In contrast, it is known that antibodies and other biomolecules retain their useful properties over very long periods of time when stored in the form of concentrated solutions; therefore the problem of prolonged storage of the sensing electrodes without loss of working characteristics may be overcome by rapid immobilisation of receptors before use or even during the electrochemical detection procedure.

This problem is solved in the declared invention by use of so-called adaptor molecules which are immobilized in or adsorbed to the

electroconductive polymer.  The purpose of the adaptor molecules is to link receptor molecules specific to the analyte under test to the surface of the sensing electrode.  As will be discussed below, with the use

of adaptor molecules it is possible to temporally-separate steps in the production of the sensing electrodes.  Thus, it is feasible to manufacture the electrodes with immobilised/adsorbed adaptor molecules, store them for an extended period of time and then fix the specific receptors onto the electrode either before or during the electrochemical analysis. With the selection of appropriate adaptor molecules it is also possible to manufacture 'universal' sensing electrodes containing adaptor molecules capable of binding to a whole range of different receptor molecules.  Specificity for the analyte under test is conferred on the  universal' sensing electrode simply by binding to the adaptor molecules receptors of the appropriate specificity.  It is therefore no longer necessary to incorporate receptors of the desired specificity during the electrodeposition process.

The proteins avidin and streptavidin are preferred for use as adaptor molecules.  Avidin, a protein obtained from raw eggs, consists of four identical peptide sub-units, each of which has one site capable of bonding with a molecule of the co-factor biotin.  Biotin (vitamin H) is an enzyme co-factor present in very minute amounts in every living cell and is found mainly bound to proteins or polypeptides.  The ability of biotin molecules to enter into a binding reaction with molecules of avidin or streptavidin (a form of avidin isolated from certain bacterial cultures, for example Streptomyces aviation)  and to form virtually non-dissociating "biotin-avidin" complexes during this reaction (dissociation constant - 10"15 Mol/1) is well known [11, 12] .

Investigations carried out by the authors of the declared invention have shown that avidin and

streptavidin immobilised in an electroconductive polymer film, retain their native properties for an extended period of time (at least one year and possibly longer) and can be used throughout this period to link with biotin conjugated receptors. Techniques which allow the conjugation of biotin to a wide range of different molecules are well known in the art.  Thus sensing electrodes with immobilised avidin or streptavidin can easily made specific for a given analyte merely by binding of the appropriate biotinylated receptors.

Although avidin and streptavidin are the preferred adaptor molecules it is within the scope of the invention to use alternative adaptor molecules, in particular molecules capable of specifically binding to at least one class of receptor molecules.  Included within this group of alternative adaptor molecules are protein A, protein G and lectins.  These molecules all share the ability to bind to at least one class of receptor molecules, by which is meant that they are able to specifically bind to a common binding site motif which is present in each member of a group of receptor molecules, the dissociation constant for the binding interaction being less than 10"8 Mol/1.  By way of example, protein A (a 42kD polypeptide isolated from Staphylococcus aureus  or obtained by recombinant DNA technology) binds to immunoglobulins, particularly IgG, from a wide range of mammalian species at the Fc region; and protein G (IgG Fc receptor Type III, see Bjorck, L. and Kronvall, G., J. Immunol., 133, 969 (1984))also binds to the Fc region of IgG molecules from a wide range of mammalian species.  Lectins are proteins which bind to sugar moieties which may be present on glycoproteins or carbohydrates.  Each type of lectin has specificity for a given sugar moiety and

thus will be able to bind a range of glycoproteins or complex carbohydrates carrying the correct sugar moiety.

In a still further embodiment anti-FITC antibodies can be used as the adaptor molecules.  In this embodiment, the specificity of the sensing electrode for analyte can be conferred by binding to the anti-FITC antibodies FITC labelled receptors of the appropriate specificity.

The use of adaptor molecules in/on the electroconductive polymer film also considerably improves the reliability of the results obtained during electrochemical analysis by reducing non¬specific interactions of the components of the test solution during contact with the sensing electrode, which is linked to the blocking of the free surface of the  electroconductive polymer by adaptor molecules. The use of adaptor molecules also increases the technical efficiency of the sensing electrode manufacturing process, for example by eliminating the need for an additional surface blocking procedure.

The potentiometric sensing electrodes of the invention are inexpensive to manufacture and so for convenience can be produced in a disposable format, intended to be used for a single electrochemical detection experiment or a series of detection experiments and then thrown away.  The invention further provides an electrode assembly including both a sensing electrode and a reference electrode required for electrochemical detection.  As will be discussed below, suitable reference electrodes include silver/silver chloride and calomel electrodes. Conveniently, the electrode assembly could be provided as a disposable unit comprising a housing or holder manufactured from an inexpensive material equipped

with electrical contacts for connection of the sensing electrode and reference electrode.

The sensing electrodes of the invention can be used in a wide range of electrochemical analysis procedures, including (but not limited to) double antibody sandwich assays for antigens, double antigen sandwich assays for antibodies, competitive assays for antigens, competitive assays for antibodies, serological assays for the determination of human antibodies (e.g. Rubella IgG antibodies using labelled antihuman antibodies) and IgM assays (e.g. IgM-Rubella antibodies).

In a second aspect the invention provides a method of producing a sensing electrode for use in methods of electrochemical detection of an analyte, the sensing electrode comprising an electrically conductive electrode coated with an electroconductive polymer with adaptor molecules selected from the group consisting of avidin, streptavidin and a molecule capable of binding to at least one class of receptor molecules immobilized therein, the method comprising the steps of:

(a)	preparing an electrochemical polymerisation solution comprising monomeric units of the electroconductive polymer and adaptor molecules,

(b)	immersing the electrode to be coated in the electrochemical polymerisation solution, and

(c)	applying a cyclic electric potential between the electrode and the electrochemical polymerisation solution to coat the electrode by electrochemical synthesis of the polymer from the solution, said cyclic electric potential being applied for at least one full cycle.

The invention further provides a method of producing a sensing electrode for use in methods of

electrochemical detection of an analyte in a sample, the electrode comprising an electrically conductive electrode coated with an electroconductive polymer with adaptor molecules selected from the group 5  consisting of avidin, streptavidin and a molecule

capable of binding to at least one class of receptor molecules adsorbed thereto, the method comprising steps of:

(a)	preparing an electrochemical polymerisation

10  solution comprising monomeric units of the

electroconductive polymer,

(b)	immersing the electrode to be coated in the

electrochemical polymerisation solution,

(c)	applying a cyclic electric potential

15  between the electrode and the electrochemical

polymerisation solution to coat the electrode by electrochemical synthesis of the polymer from the solution, said cyclic electric potential being applied for at least one full cycle; and

20  (d)  contacting the coated electrode with a

solution comprising adaptor molecules such that the adaptor molecules are adsorbed onto the electroconductive polymer coating of the electrode.

According to the methods of the invention a film

25  of electroconductive polymer is deposited onto the surface of an electrically conductive electrode by electrochemical synthesis from a monomer solution. The electrically conductive electrode is preferably a standard potentiometric electrode possessing metallic

30  or quasi-metallic conductivity which is stable in aqueous media.  As will be illustrated in the examples included herein, electrodeposition of the electroconductive polymer film is carried out using a solution containing monomers, a polar solvent and a

35  background electrolyte.  Pyrrole, thiophene, furan or

aniline are the preferred monomers.  Deionised water is preferably used as the polar solvent.

As is well known to persons skilled in the art, electroconductive polymers are often doped at the electrochemical synthesis stage in order to modify the structure and/or conduction properties of the polymer.  A typical dopant anion is sulphate (S042") which is incorporated during the polymerisation process, neutralising the positive charge on the polymer backbone.  Sulphate is not readily released by ion exchange and thus helps to maintain the structure of the polymer.  In the present invention it is preferred to use dopant anions having maximum capability for ion exchange with the solution surrounding the polymer in order to increase the sensitivity of the electrodes.  This is accomplished by using a salt whose anions have a large ionic radius as the background electrolyte when preparing the electrochemical polymerisation solution. Suitable salts whose anions have large ionic radius include sodium dodecyl sulphate and dextran sulphate. The concentration of these salts in the electrochemical polymerisation solution is varied according to the type of test within the range 0.005 - 0.05 M.

As reported in a number of papers [4, 5] , the ease with which ion exchange takes place and the rapidity with which ion equilibrium is attained for electroconductive polymers immersed in a solution are essentially dependent on the size of the anti-ion introduced at the electrodeposition stage: the larger the ionic radius of the anti-ion, the more readily ion-exchange reactions take place and the more rapidly a state of equilibrium is reached.  This is directly linked to the value and rate of change of

the potential of the "metal electrode -electroconductive polymer" system in response to variation in the ion composition of the solution [6]. The electroconductive polymer membrane performs a dual function, serving both to bind the receptor to the surface of the sensing electrode, and to render the sensing electrode sensitive to variations in the composition of the buffer solution.  In particular, changes in the composition of the buffer solution which affect the redox composition of the electroconductive polymer result in a corresponding change in the steady state potential of the sensing electrode.

Adaptor molecules may either be immobilized in the electroconductive polymer film at the electrochemical synthesis stage by adding adaptor molecules to the electrochemical polymerisation solution or may be adsorbed onto the surface of the electroconductive polymer film after electrochemical polymerisation.  In the former case, a solution of adaptor molecules may be added to the electrodeposition solution immediately before the deposition process.  The deposition process works optimally if the storage time of the finished solution does not exceed 30 minutes.  Depending on the particular type of test, the concentration of adaptor molecules in the solution may be varied in the range 5.00 - 100.00µg/ml.  Procedures for electrodeposition of the electroconductive polymer from the solution containing adaptor molecules are described in the examples included herein.  On completion of electrodeposition process, the sensing electrode obtained may be rinsed successively with deionised water and 0.01 M phosphate-saline buffer solution and, depending on the type of test, may then

be placed in a special storage buffer solution containing microbial growth inhibitors or bactericidal agents (e.g gentamicin), or dried in dust-free air at room temperature.

Where the adaptor molecules are to be adsorbed after completion of the electrodeposition process the following protocol may be used (although it is hereby stated that the invention is in no way limited to the use of this particular method) , the sensing electrode is first rinsed with deionised water and placed in freshly prepared 0.02M carbonate buffer solution, where it is held for 15-60 minutes. The sensing electrode is then placed in contact with freshly-prepared 0.02M carbonate buffer solution containing adaptor molecules at a concentration of 1.00 - 50.00 ,ug/ml, by immersing the sensing electrode in a vessel filled with solution, or by placing a drop of the solution onto the surface of the sensing electrode. The sensing electrode is incubated with the solution of adaptor molecules, typically for 1-24 hours at +4°C.  After incubation, the sensing electrode is rinsed with deionised water and placed for 1-4 hours in a 0 . 1M phosphate-saline buffer solution. Depending on the type of test, the sensing electrode may then be placed either in a special storage buffer solution containing microbial growth inhibitors or bactericidal agents, or dried in dust-free air at room temperature.

When the adaptor molecules are avidin or streptavidin, the above-described methods of the invention for producing a sensing electrode may optionally comprise a further step of contacting the coated electrode with a solution comprising specific receptors conjugated with biotin such that said biotinylated receptors bind to molecules of avidin or

streptavidin immobilised in or adsorbed to the electroconductive polymer coating of the electrode via a biotin/avidin or biotin/streptavidin binding interaction.

Research carried out both by the authors of the declared invention, and by others [12], has shown that the biotinylation of receptors under optimal conditions does not alter their properties (affinity, storage qualities, etc.) compared with their non-biotinylated equivalents.

Conjugation of biotin with the corresponding receptors, a process known to those skilled in the art as biotinylation, can be carried out using one of the known procedures, for example as described in [12].  In addition, a number of ready-made preparations of biotinylated antibodies of different specificity are commercially available, e.g. Anti-Human IgG or Anti-Human IgA goat biotin-labelled antibodies made by Calbiochem-Novabiochem, USA. One of the significant advantages of using biotinylated receptors is the ability to vary the specificity of the sensing electrode, by producing a reaction between the avidin or streptavidin bound on the sensing electrode and the corresponding biotinylated receptors. As discussed previously, the sensing electrode with bound avidin/streptavidin is in effect a 'universal sensing electrode' and specificity to the desired molecules under test is conferred by the binding of the appropriate biotinylated receptors.  To make the sensing electrode with bound avidin or streptavidin specific to the analyte under test, a reaction is carried out between the avidin or streptavidin bound on the sensing electrode with biotinylated receptors, for which purpose the sensing electrode is brought into

contact with a solution of the latter at room temperature, either by immersing the sensing electrode in a vessel filled with solution, or by-placing drop of solution on the sensing electrode surface (concentration of biotinylated yecept.ors in the solution is generally 0.1 - 100 ,ug/ml; contact time 3-15 minutes) .

The receptor molecules can be any molecule capable of specifically binding to another molecule (an analyte).  Suitable types of receptors include monoclonal and polyclonal antibodies, chimaeric antibodies, fragments of antibodies which retain the ability to recognise antigen (e.g. Fab and Fab2 fragments), recombinant proteins and fragments thereof, synthetic peptides, antigens, single-strand DNA, RNA or PNA molecules, hormones, hormone receptors, enzymes, chemical compounds etc.

As discussed above, the electrochemical detection methods known in the art using potentiometric sensing electrodes are of limited use in the detection of small and non-charged antigens. In order to overcome this problem, and to obtain strictly quantitative results, use may be made of secondary receptors or competing molecules conjugated with a charge label.

Accordingly, in a further aspect the invention provides a method of electrochemical detection of an analyte in a sample, which method comprises the steps of:

(a)	providing a sensing electrode having an electroconductive polymer coating, the coating having immobilised therein or adsorbed thereto receptors which specifically bind to the desired analyte to be detected in the sample;

(b)	treating the sensing electrode by immersion

in a test solution comprising the sample so that said desired analyte binds to said immobilised or adsorbed receptors;

(c)	contacting the sensing electrode with a solution comprising secondary receptors capable of binding to said analyte at a site spatially distinct from the site of binding to the immobilised or adsorbed receptors, said secondary receptors being conjugated with a charge label;

(d)	monitoring the electric potential difference between the treated sensing electrode and a reference electrode when both are immersed in an electrolyte; and

(e)	monitoring the electric potential difference between the sensing electrode and a reference electrode following a change in the ionic strength of the electrolyte at constant pH.

The affinity reaction steps of the above-described method are equivalent to a standard sandwich assay well known to those skilled in the art.  The sandwich format of analysis is particularly useful for the detection of polyvalent antigens in which case the receptors and labelled secondary receptors used in the test are antibodies which bind to different, spatially distinct epitopes on the antigen.  The sandwich format can also be used where the antigen carries two or more identical epitopes which are spatially separated.  In this latter case, the receptors and labelled secondary receptors used in the test may be antibodies of identical specificity.

It is also within the scope of the invention to perform the electrochemical analysis in a competitive assay format.  Therefore, the invention also provides a method of electrochemical detection of an analyte

in a sample comprising the steps of:

(a)	providing a sensing electrode having an electroconductive polymer coating, the coating having immobilised therein or adsorbed thereto receptors which are capable of binding to the desired analyte to be detected in the sample;

(b)	treating the sensing electrode by immersion in a test solution comprising the sample so that said desired analyte binds to said immobilised or adsorbed receptors;

(c)	contacting the sensing electrode with a solution comprising competing molecules capable of binding to said immobilised or adsorbed receptors, said competing molecules being conjugated with a charge label;

(d)	monitoring the electric potential difference between the treated sensing electrode and a reference electrode when immersed in an electrolyte; and

(e)	monitoring the electric potential difference between the sensing electrode and a reference electrode following a change in the ionic strength of the electrolyte at constant pH.

In this competitive electrochemical assay the competing molecules could be labelled analyte or labelled structural analogs of the analyte which are capable of binding to the same analyte binding site on the immobilized/adsorbed receptors (see Fig 5B and Fig 7B).  The use of labelled analyte as the competing rr.olecule is particularly preferred for the detection cf small analyte molecules (e.g. digoxin, as described in the examples included herein). Alternatively, the competing molecule may bind to a different site on the immobilized/adsorbed receptor. For example, if the immobilized receptor is an

antibody, the competing molecule could be an anti¬immunoglobulin antibody (preferably Fab-specific) or even an anti-idiotype antibody of the appropriate specificity (see Fig 5A and Fig 7A) .

As would be readily understood by persons skilled in the art, with reference to Figures 5A, 5B, 7A and 7B of the present application, the competitive detection methods are usually dependent on their being an excess of receptor sites on the surface of the sensing electrode.  Those receptors which do not bind analyte will be available for binding to the competing molecule.  Assuming that the total number of receptor sites remains constant, the amount of bound competing molecule will be inversely proportional to the amount of analyte present. In order to transduce the chemical signal associated with the concentration of the analyte into a measurable electrical signal the charge label which is conjugated to the secondary receptors or competing molecules can be any charge label having the following properties:

(i)  carries a net charge (positive or negative) at the pH of the electrolyte of part (d); and (ii) the magnitude of this charge changes in response to a change in the ionic strength of the electrolyte at constant pH.

Preferably the charge label is highly charged, i.e. has a net charge at the pH of the electrolyte of part (d) of greater than one electrostatic unit (e) . Suitable charge labels include gold, ferrocene and latex microspheres.  The magnitude of the charge on the charge label affects the redox composition of the electroconductive polymer coating on the sensing electrode such that the step change in ionic strength between steps (d) and (e) results in a detectable

change in potential difference between the sensing electrode and the reference electrode.  The charge label is only brought into close proximity of the electroconductive polymer on formation of receptor/analyte/secondary receptor complexes (sandwich assay) or receptor/competing molecule complexes (competitive assay).  The use of a charge label thus makes it possible to obtain correct qualitative results and considerably extends the spectrum of testable analytes by virtue of the ability to test small and non-charged analytes.

Latex microspheres are the preferred type of charge label conjugated with the secondary receptors or competing molecules.  Conjugation with latex microspheres may be carried out using one of the known techniques, for example as described in [17] or [18], or using special commercially available kits for the conjugation of antibodies with latex microspheres, for example "Carbodiimide Kit for Carboxylated Beads" made by Polysciences Inc., USA, following the protocol supplied by the manufacturer. Certain ready-made latex conjugates are commercially available from specialist manufacturers, e.g. Polysciences Inc., USA.

As an alternative to the use of a charge label, it is also possible to perform electrochemical detection procedures equivalent to those described above using secondary receptors or competing molecules conjugated with an enzyme labels in order to transduce the chemical signal associated with the concentration of the analyte into a measurable electrical signal.

Accordingly, the invention further provides a method of electrochemical detection of an analyte in a sample, which method comprises the steps of:

(a)	providing a sensing electrode having an electroconductive polymer coating, the coating having immobilized therein or adsorbed thereto receptors which are capable of binding to the desired analyte to be detected in the sample;

(b)	treating the sensing electrode by immersion in a test solution comprising the sample so that the said analyte binds to said immobilized or adsorbed receptors;

(c)	contacting the sensing electrode with a solution comprising secondary receptors capable of binding to said analyte at a site spatially distinct from the site of binding to immobilized or adsorbed receptors, said secondary receptors being conjugated with an enzyme;

(d)	monitoring the electric potential difference between the treated sensing electrode and a reference electrode when both are immersed in an electrolyte; and

(e)	monitoring the electric potential difference between the sensing electrode and a reference electrode following exposure to an electrolyte comprising the substrate for said enzyme.

Also within the scope of the invention is the corresponding competitive method of electrochemical detection comprising the steps of:

(a)	providing a sensing electrode having an electroconductive polymer coating, the coating having immobilized therein or adsorbed thereto receptors which are capable of binding to the desired analyte to be detected in the sample;

(b)	treating the sensing electrode by immersion in a test solution comprising the sample so that the said desired analyte binds to said immobilized or adsorbed receptors ,-

(c)  contacting the sensing electrode with a solution comprising competing molecules capable of binding to said immobilized or adsorbed receptors, said competing molecules being conjugated with an enzyme;

d)	monitoring the electric potential difference between the treated sensing electrode and a reference electrode when both are immersed in an electrolyte; and

e)	monitoring the electric potential difference between the sensing electrode and a reference electrode following exposure to an electrolyte comprising the substrate for said enzyme.

In one embodiment of the above-described methods the enzyme conjugated to the secondary receptors or competing molecules is capable of converting a substrate which directly affects the redox composition of the electroconductive polymer coating of the sensing electrode into a product which has no detectable effect on the redox composition of the electroconductive polymer.  An example of such an enzyme is horseradish peroxidase.

In an alternative embodiment, the enzyme conjugated to the secondary receptors or competing molecules is capable of converting a substrate which has no detectable effect on the redox composition of the electrochemical polymer coating of the sensing electrode to a product capable of directly or indirectly affecting the redox composition of the electroconductive polymer.  One way in which the product of the enzymic reaction may indirectly affect the redox composition of the electroconductive polymer is by causing a change in the pH of the electrolyte (for this embodiment the pH of the electrolyte is not buffered).  An example of an

enzyme which generates such a product is urease.

In a still further embodiment, the enzyme conjugated to the secondary receptors or the competing molecules is capable of converting a product which has no detectable effect on the redox composition of the electroconductive polymer coating of the sensing electrode into a product which is a substrate for a second enzyme, the action of the second enzyme generating a second product which directly or indirectly affects the redox composition of the electroconductive polymer.

In all embodiments the conjugated enzyme is brought into close proximity of the electroconductive polymer by formation of receptor/analyte/secondary receptor complexes (sandwich format) or by formation of receptor/competing molecule complexes (competitive format).

The conjugation of secondary receptors or competing molecules with enzyme labels may be performed by any of the techniques known in the art (see, for example [19]). Use can also be made of widely available commercial preparations of conjugates of receptors of different specificity with different enzyme labels.

All of the above methods of electrochemical detection can be performed using any type of receptor capable of specifically binding to another molecule (an analyte;.  Suitable types of receptors include monoclonal and polyclonal antibodies, chimaeric antibodies, fragments of antibodies which retain the ability to recognise antigen (e.g. Fab and Fab2 fragments), recombinant proteins and fragments thereof, synthetic peptides, antigens, single-strand DNA, RNA or PNA molecules, hormones, hormone receptors, enzymes, chemical compounds etc.

Regardless of whether the secondary receptors or competing molecules are conjugated with a charge or enzyme label, the maximum degree of specificity and sensitivity for all of the detection methods of the invention is achieved by performing the affinity reactions (i.e. steps (a) to (c)) in a 'sequential' format.  This is particularly so when the analyte under test is a polyvalent antigen (i.e. the sandwich assay).  In the sequential format the sensing electrode with bound receptors is first brought into contact with a test solution comprising the sample to be tested for the presence of the analyte.  As used herein the cerm 'sample' includes within its scope any material which it is desired to test for the presence of analyte, including biological fluids such as whole blood, serum, plasma, urine, lymph, cerebrospinal fluid or semen, environmental fluids, materials used or produced in the food and drink industry or a dilution or extract of any of the above.  The sample may also comprise a solution or extract of a solid material.  The container used for the test solution may be the well of a microtiter plate, a micro-centrifuge tube or any other vessel of suitable size.  The volume of test solution will generally be 5-200µ1 depending on the geometrical dimensions of the sensing electrode.  The contact time between the sensing electrode and test solution is typically 3-30 minutes at 15-40°C with or without continuous mixing.
