Repository: anandvc/allindianpatents

File: patents/204653-a-process-for-treating-aluminium-alloy-containing-magnesium-and-silicon.html
Indian Patents. 204653:"A PROCESS FOR TREATING ALUMINIUM ALLOY CONTAINING MAGNESIUM AND SILICON"

Indian Patents

Recently Granted Patents

  Recently Published Patents

Title of Invention	"A PROCESS FOR TREATING ALUMINIUM ALLOY CONTAINING MAGNESIUM AND SILICON"

Abstract	Process of treating an aluminium alloy consisting of 0.5 -2.5 % by weight of an alloying mixture of magnesium and silicon, the molar ratio of Mg/Si lying between 0.70 and 1.25, an additional amount of Si equal to 1/3 of the amount of Fe, Mn and Cr in the alloy, as expressed by % by weight, other alloying elements and unavoidable impurities, and the remaining being made up of aluminium, wherein said alloy after cooling has been submitted to homogenising, preheating before extrusion and ageing, wherein said ageing takes place after extrusion as a dual step ageing operation to a final hold temperature between 160°C and 220°C, characterized in that the ageing includes a first stage wherein the extrusion is heated with a heating rate above 100°C/hour to a temperature between 100 to 170°C, a second stage in which the extrusion is heated with a heating rate between 5 and 50°C/hour to the final hold temperature, and in that the total ageing cycle is performed in a time between 3 and 24 hours.	

Full Text	FORM 2

THE PATENTS ACT 1970

[39 OF 1970]

COMPLETE SPECIFICATION

  (See  Section 10)

 "A PROCESS FOR THREATING ALUMINIUM ALLOY CONTAINING MAGNESIUM AND SILICON"

NORSK HYDRO ASA, a Norwegian Company, of Bygdoy Alle 2,  N-0240, Oslo, Norway

The following specification particularly describes the nature of the invention and the manner in which it is to be performed :- 

The invention relates to aluminium alloy containing 0,5 - 2,5 % by weight of an alloying mixture of magnesium and silicon, the molar ratio of Mg / Si lying between 0,70 and 1,25, an additional amount of Si equal to approximately 1/3 of the amount of Fe, Mn and Cr present in the alloy in % by weight and the rest being made up of aluminium, unavoidable impurities and other alloying agents, which alloy after cooling has been submitted to homogenising, preheating before extrusion, extrusion and ageing, which ageing takes place at final temperatures between 160 and 220°C.

An alloy of this type has been described in WO 95.06759. According to this publication the ageing is performed at a temperature between 150 and 200°C, and the rate of heating is between 10 - 100°C / hour preferably 10 - 70°C / hour. An alternative two-step heating schedule is proposed, wherein a hold temperature in the range of 80 - 140°C is suggested in order to obtain an overall heating rate within the above specified range.

It is generally known that higher total amounts of Mg and Si will have a positive effect on the mechanical properties of the final product, whereas this has a negative effect on the extrudability of the aluminium alloy. It has previously been anticipated that the hardening phase in the Al-Mg-Si alloys had a composition close to Mg2Si. However, it was also known that an excess of Si produced higher mechanical properties.

Later experiments have shown that the precipitation sequence is quite complex and that except for the equilibrium phase, the phases involved do not have the stoichiometric ratio Mg2Si. In a publication of S.J. Andersen, et. al, Acta mater, Vol. 46 No. 9 p. 3283-3298 of 1998 it has been suggested that one of the hardening phases in Al-Mg-Si alloys has a composition close to Mg5Si6.

It is therefore an object of the invention to provide an aluminium alloy which has better mechanical properties and a better extrudability, which alloy has the minimum amount of alloying agents and a general composition which is as close as possible to the traditional aluminium alloys. This and other objects are obtained in that the ageing after cooling of the extruded product is performed as a dual rate ageing operation, including a first stage in which the extrusion is heated with a heating rate above 30°C/hour to a temperature between 100 - 170°C, a second stage in which the extrusion is heated with a heating rate between 5 and 50"C/hour to the final hold temperature between 160 and 220°C and in that the total ageing cycle is performed in a time between 3 and 24 hours.

The optimum Mg/Si ratio is the one where all the available Mg and Si is transformed into Mg5Si6 phases. This combination of Mg and Si gives the highest mechanical strength with the minimum use of the alloying elements Mg and Si. It has been found that the maximum extrusion speed is almost independent of the Mg/Si ratio. Therefore, with the optimum Mg/Si ratio the sum of Mg and Si is minimised for a certain strength requirement, and this alloy will thus also provide the best extrudability. By using the composition according to the invention combined with the dual rate ageing procedure according to the invention, it has been obtained that the strength and extrudability are maximised with a minimum total ageing time.

In addition to the Mg5Si6 phase there is also another hardening phase which contains more Mg than the Mg5Si6 phase. However, this phase is not as effective, and does not contribute so much to the mechanical strength as the Mg5Si6 phase. On the Si rich side of the MgsSie phase there is most probably no hardening phase, and lower Mg/Si ratios than 5/6 will not be beneficial.

The positive effect on the mechanical strength of the dual rate ageing procedure can be explained by the fact that a prolonged time at low temperature generally enhances the formation of a higher density of precipitates of Mg-Si. If the entire ageing operation is performed at such temperature, the total ageing time will be beyond practical limits and the throughput in the ageing ovens will be too low. By a slow increase of the temperature to the final ageing temperature, the high number of precipitates nucleated at the low temperature will continue to grow. The result will be a high number of precipitates and mechanical strength values associated with low temperature ageing but with a considerably shorter total ageing time.

A two step ageing also give improvements in the mechanical strength, but with a fast heating from the first hold temperature to the second hold temperature there is substantial chance of reversion of the smallest precipitates, with a lower number of hardening precipitates and thus a lower mechanical strength as a result. Another benefit of the dual rate ageing procedure as compared to normal ageing and also two step ageing, is that a slow heating rate will ensure a better temperature distribution in the load. The temperature history of the extrusions in the load will be almost independent of the size of the load, the packing density and the wall thickness' of the extrusions. The result will be more consistent mechanical properties than with other types of ageing procedures.

As compared to the ageing procedure described in WO 95.06759 where the slow heating rate is started from the room temperature, the dual rate ageing procedure will reduce the

total ageing time by applying a fast heating rate from room temperature to temperatures between 100 and 170°C. The resulting strength will be almost equally good when the slow heating is started at an intermediate temperature as if the slow heating is started at room temperature.

Dependent upon the class of strength envisaged different compositions are possible within the general scope of the invention.

So it is possible to have an aluminium alloy with a tensile strength in the class F19 - F22, the amount of alloying mixture of magnesium of silicon being between 0,60 and 1,10 % by weight. For an alloy with a tensile strength in the class F25 - F27, it is possible to use an aluminium alloy containing between 0,80 and 1,40 by weight of an alloying mixture of magnesium and silicon and for an alloy with a tensile strength in the class F29 * F31, it is possible to use an aluminium alloy containing between 1,10 and 1,80 % by weight of the alloying mixture of magnesium and silicon.

Preferably and according to the invention a tensile strength in the class F19 (185-220 MPa) is obtained by an alloy containing between 0,60 and 0,80 % by weight of the alloying mixture, a tensile strength in the class F22 (215-250 MPa) by an alloy containing between 0,70 and 0,90 % by weight of the alloying mixture, a tensile strength in the class F25 (245-270 MPa) by an alloy containing between 0,85 and 1,15 % by weight of the alloying mixture, a tensile strength in the class F27 (265-290 MPa) by an alloy containing between 0,95 and 1,25 % by weight of the alloying mixture, a tensile strength in the class F29 (285-310 MPa) by an alloy containing between 1,10 and 1,40 % by weight of the alloying mixture, and a tensile strength in the class F31 (305-330 MPa) by an alloy containing between 1,20 and 1,55 % by weight of the alloying mixture.

With additions of Cu, which as a rule of thumb increases the mechanical strength by 10 MPa per 0.10 wt.% Cu, the total amount of Mg and Si can be reduced and still match a strength class higher than the Mg and Si additions alone would give.

For the reason described above it is preferred that the molar ratio Mg / Si lies between 0.75 and 1.25 and more preferably between 0.8 and 1.0.

In a preferred embodiment of the invention the final ageing temperature is at least 165°C and more preferably the ageing temperature is at most 205°C. When using these preferred

temperatures it has been found that the mechanical strength is maximised while the total ageing time remains within reasonable limits.

In order to reduce the total ageing time in the dual rate ageing operation it is preferred to perform the first heating stage at the highest possible heating rate available, while as a rule is dependent upon the equipment available. Therefore, it is preferred to use in the first heating stage a heating rate of at least 100"C / hour.

In the second heating stage the heating rate must be optimised in view of the total efficiency in time and the ultimate quality of the alloy. For that reason the second heating rate is preferably at least 7°C / hour and at most 30°C / hour. At lower heating rates than 7°C / hour the total ageing time will be long with a low throughput in the ageing ovens as a result, and at higher heating rates than 30°C / hour the mechanical properties will be lower than ideal.

Preferably, the first heating stage will end up at 130-160"C and at these temperatures there is a sufficient precipitation of the Mg5Si6 phase to obtain a high mechanical strength of the alloy. A lower end temperature of the first stage will generally lead to an increased total ageing time. Preferably the total ageing time is at most 12 hours.

In order to have an extruded product with almost all the Mg and Si in solid solution before the ageing operation, it is important to control the parameters during extrusion and cooling after extrusion. With the right parameters this can be obtained by normal preheating. However, by using a so-called overheating process described in EP 0302623, which is a preheating operation where the alloy is heated to a temperature between 510 and 560°C during the preheating operation before extrusion, after which the billets are cooled to normal extrusion temperatures, this will ensure that all the Mg and Si added to the alloy are dissolved. By proper cooling of the extruded product the Mg and Si are maintained solved and available for forming hardening precipitates during the ageing operation.

For low alloy compositions the solutionising of Mg and Si can be obtained during the extrusion operation without overheating if the extrusion parameters are correct. However, with higher alloy compositions normal preheating conditions are not always enough to get all Mg and Si into solid solution. In such cases overheating will make the extrusion process more robust and always ensure that the all the Mg and Si are in solid solution when the profile comes out of the press.

Other characteristics and advantages will be clear from the following description of a number of tests done with alloys according to the invention.

Example 1

Eight different alloys with the composition given in Table 1 were cast as 095 mm billets with standard casting conditions for 6060 alloys. The billets were homogenised with a heating rate of approximately 250°C / hour, the holding period was 2 hours and 15 minutes at 575°C, and the cooling rate after homogenisation was approximately 350°C / hour. The logs were finally cut into 200 mm long billets.

Table 1

Alloy	Si	Mg	Fe	Total Si+Mg

1	0,34	0,40	0,20	0.74

2	0,37	0,36	0,19	0.73

3	0,43	0,31	0.19	0,74

4	0,48	0.25	0,20	0,73

5	0,37	0,50	0,18	0,87

6	0,41	0,47	0,19	0,88

7	0.47	0,41	0,20	0,88

8	0,51	0.36	0,19	0,87

The extrusion trial was performed in an 800 ton press equipped with a 0100 mm container, and an induction furnace to heat the billets before extrusion.

The die used for the extrudability experiments produced a cylindrical rod with a diameter of 7 mm with two ribs of 0.5 mm width and 1 mm height, located 180° apart.

In order to get good measurements of the mechanical properties of the profiles, a separate trial was run with a die which gave a 2 * 25 mm2 bar. The billets were preheated to approximately 500°C before extrusion. After extrusion the profiles were cooled in still air giving a cooling time of approximately 2 min down to temperatures below 250°C. After extrusion the profiles were stretched 0.5 %. The storage time at room temperature were controlled before ageing. Mechanical properties were obtained by means of tensile testing.

The complete results of the extrudability tests for these alloys are shown in table 2 and 3.

Table 2 Extrusion tests for alloys 1-4

Alloy no.	Ram Speed mm/sec.	Billet Temperature °C	Remarks

	16	502	OK

	17	503	OK

	18	502	Tearing

	17	499	OK

	19	475	OK

	20	473	OK

	21	470	Tearing

2	16	504	OK

2	17	503	Small Tearing

2	18	500	Tearing

2	20	474	OK

2	19	473	OK

2	18	470	OK

2	21	469	Small Tearing

3	17	503	Tearing

3	16	505	OK

3	15	504	OK

3	19	All	OK

3	18	ATI	OK

3	20	All	OK

3	21	470	Tearing

4	17	504	OK

4

4	18 16	505 502	Tearing OK

4	19	477	OK

4	20	478	OK

4 4	20 21	480 474	Small Tearing Tearing

For alloys 1-4, which have approximately the same sum of Mg and Si but different Mg/Si ratios, the maximum extrusion speed before tearing is approximately the same at comparable billet temperatures.

Table 3  Extrusion tests for alloys 5-8

Alloy no.	Ram Speed	Billet Temperature	Remarks

	mm/sec.	°C	

5	14	495	OK

5	14,5	500	Tearing

5	15	500	Tearing

5	14	500	Small Tearing

5	17	476	Tearing

5	16,5	475	OK

5	16,8	476	Small Tearing

5	17	475	Tearing

6	14	501	Small Tearing

6	13,5	503	OK

6	14	505	Tearing

6	14,5	500	Tearing

6	17	473	Tearing

6	16,8	473	Tearing

6	16,5	473	OK

6	16,3	473	OK

7	14	504	Tearing

7	13,5	506	Small Tearing

7	13,5	500	OK

7	13,8	503	Small Tearing

7	17	472	Small Tearing

7	16,8	476	Tearing

7	16,6	473	OK

7	17	475	Tearing

8	13,5	505	OK

8	13,8	505	Tearing

8	13,6	504	OK

8	14	505	Tearing

8	17	473	Small Tearing

8	17,2	474	Small Tearing

8	17,5	471	Tearing

8	16,8	473	OK

For alloys 5-8, which have approximately the same sum of Mg and Si but different Mg/Si ratios, the  maximum extrusion  speed  before tearing  is approximately the  same at

comparable billet temperatures. However, by comparing alloys 1-4 which have a lower sum of Mg and Si with alloys 5-8, the maximum extrusion speed is generally higher for alloys 1-4.

The mechanical properties of the different alloy aged at different ageing cycles are shown in tables 4-11.

As an explanation to these tables, reference is made to Fig. 1 in which different ageing cycles are shown graphically and identified by a letter. In Fig. 1 there is shown the total ageing time on the x-axis, and the temperature used is along the y-axis.

Furthermore the different columns have the following meaning :

Total time = Total ageing time for the ageing cycle.

Rm  =  ultimate tensile strength ;

RPO2  =  yield strength ;

AB  =  elongation to fracture ;

Au  =  uniform elongation . All these data has been obtained by means of standard tensile testing and the numbers shown are the average of two parallel samples of the extruded profile.

Alloy 1 - 0.40Mg + 0.34Si

Time[hrs]	Rm	Rp02	AB	Au

3	143,6	74.0	16,8	8,1

4	160,6	122,3	12.9	6,9

5	170,0	137,2	12,6	5.6

6	178,1	144.5	12.3	5,6

7	180,3	150,3	12,3	5,2

3,5	166,8	125,6	12,9	6,6

4	173,9	135,7	11,9	6,1

4,5	181,1	146.7	12,0	5,4

5	188,3	160,8	12,2	5,1

6	196.0	170,3	11,9	4,7

4	156,9	113,8	12,6	7,5

5	171.9	134,7	13.2	6,9

6	189.4	154,9	12.0	6,2

7	195,0	168,6	11,9	5.8

8	199,2	172,4	12.3	5,4

7

8,5

10

11,5

13

8

10

12

14

16

185,1 196,5 201.8 206,4 211,7

190,5 200,3 207.1 211,2 213.9

140,8 159.0 171,6 177,5 184.0

152,9 168,3 176,7 185,3 188,8

12.9 13.0 13.3 12,9 12,5

12,8 12,1 12,3 12,4 12,3

6,4 6,2 6.0 6.1 5.4

6,5 6,0 6,0 5.9 6,6

Table 5

Alloy2-(	136Mg + 0.37Si		

	Total Time fhrsl	Rm	Rp02	AB	AM

A	3	150.1	105.7	13,4	7,5

A	4	164,4	126,1	13,6	6.6

A	5	174,5	139,2	12,9	6,1

A	6	183,1	154,4	12,4	4,9

A	7	185,4	157,8	12,0	5,4

B	3,5	175,0	135,0	12,3	6,3

B	4	181,7	146,6	12,1	6,0

B	4.5	190,7	158,9	11,7	5,5

B	5	195,5	169,9	12,5	5.2

B	6	202,0	175.7	12,3	5,4

C	4	161,3	114,1	14,0	7,2

C	5	185,7	145,9	12,1	'6.1

c	6	197,4	167,6	11,6	5,9

c	7	203,9	176,0	12,6	6,0

c	8	205,3	178,9	12,0	5,5

D	7	195,1	151,2	12,6	6,6

D	8,5	208,9	180,4	12,5	5,9

D	10	210,4	181,1	12,8	6,3

D	11,5	215,2	187,4	13,7	6.1

D	13	219,4	189,3	12,4	5,8

E	8	195,6	158,0	12,9	6.7

E	10	205,9	176,2	13,1	6,0

E	12	214,8	185,3	12,1	5,8

E	14	216,9	192,5	12,3	5,4

E	16	221,5	196,9	12,1	5,4

Table 6

1		Alloy 3 - (

	Total Time Thrs]  Rm

A	3	154,3

A	4	172,6

A	5	180.6

A	6	189,7

A	7	192,5

B	3,5	187,4

B	4	193,0

B	4,5	197,7

B	5	203,2

B	6	205,1

C	4	170,1

C	5	193,3

C	6	207,3

c	7	212,2

c	8	212,0

D	7	205,6

D	8,5	218,7

D	10	219,6

D	11.5	222,5

D	13	226,0

  E	8	216,6

E	10	217,2

E	12	221,6

m	14	225,7

E	16	224,4

Rp02	AB

111,0	15,0

138,0	13,0

148,9	13,0

160,0	12,2

164,7	12,6

148,9	12,3

160,3	11,5

168,3	11,6

177,1	12.4

180,6	11,7

127,4	14,3

158,2	13,4

179,2	12,6

185,3	12,9

188,7	12,3

157,5	13,2

190,4	12,7

191,1	12,9

197,5	13,1

195,7	12,2

183,5	12,6

190,4	12,6

193,9	12,4

200,6	12,4

197,8	12,1

Au

8,2 6,5 5,7 5,5 5,3

6,3 5,9 5,1 5,5 5,4

7,5 6,2 6.4 5,7 5,6

6,7 6,0 6,7 5,9 6,1

6,8 6,9 6,6 6.0 5.9

Table 7

Alloy 4 - 0	.25Mg + 0.48Si		

	Total Time Fhrsl  Rm	Rp02	AB	Au

A	3	140,2	98,3	14,5	8,6

A	4	152,8	114,6	14,5	7.2

A	5	166,2	134,9	12,7	5,9

A	6	173,5	141,7	12,8	5,7

A	7	178,1	147,6	12,3	5,2

B	3,5	165,1	123,5	13,3	6,4

B	4	172,2	136,4	11,8	5,7

B	4,5	180,7	150,2	12,1	5,2

B	5	187,2	159,5	12,0	5,6

B	6	192,8	164,6	12,1	5,0

C	4	153,9	108,6	13,6	7,7

C	5	177,2	141,8	12,0	6,5

C	6	190,2	159,7	11,9	5,9

C	7	197,3	168,6	12,3	6,1

	8	197,9	170,6	12,5	5,6

  D	7	189,5	145,6	12,3	6.4

D	8,5	202,2	171,6	12,6	6.1

D	10	207,9	178,8	12,9	6,0

  D	11,5	210,7	180,9	12.7	5.6

D	13	213,3	177,7	12,4	6,0

E	8	195,1	161,5	12,8	5,9

E	10	205,2	174,1	12,5	6,4

E	12	208,3	177,3	12.8	5,6

E	14	211,6	185,9	12.5	6,3

E	16	217,6	190.0	12,4	6,2

Table 8

Alloy 5 -	D.SOMg + 0.37Si		

	Total Time [hrsl	Rm	Rp02	AB	Au

A	3	180,6	138,8	13,9	7,1

A	4	194,2	155,9	13,2	6,6

A	5	203,3	176,5	12.8	5,6

A	6	210,0	183,6	12,2	5,7

A	7	211,7	185,9	12,1	5,8

B	3.5	202,4	161.7	12,8	6,6

B	4	204,2	170,4	12.5	6,1

B	4,5	217,4	186,7	12,1	5,6

B	5	218,9	191,5	12,1	5,5

B	6	222,4	198,2	12,3	6,0

C	4	188,6	136,4	15,1	10,0

C	5	206,2	171,2	13,4	7,1

c	6	219,2	191,2	12,9	6,2

c	7	221,4	194,4	12,1	6,1

c	8	224,4	202,8	11,8	6,0

D	7	213,2	161,5	14,0	7,5

D	8.5	221,5	186,1	12,6	6,7

D	10	229,9	200,8	12,1	5,7

D	11,5	228,2	200,0	12,3	6,3

D	13	233,2	198,1	11,4	6,2

E	8	221,3	187,7	13,5	7,4

E	10	226,8	196,7	12,6	6,7

E	12	227,8	195,9	12,8	6,6

E	14	230,6	200,5	12,2	5,6

E	16	235,7	207,9	11,7	6,4

Alloy6-0.47Mg + 0.41Si

Time[hrsl	Rm	Rp02	AB	Au

3	189,1	144,5	13,7	7,5

4	205,6	170,5	13,2	6,6

5	212,0	182,4	13,0	5,8

6	216,0	187,0	12,3	5,6

7	216,4	188.8	11.9	5,5

3,5

4 4,5

5

6

4 5 6 7 8

7

8,5

10

11,5

13

8

10

12

14

16

208,2 213,0 219,6 225,5 225,8

195,3 214,1 227,3 229,4 228,2

222,9 230,7 236,6 236,7 239,6

229,4 233,5 237,0 236,0 240,3

172,3 175,5 190,5 199,4 202,2

148,7 178,6 198,7 203,7 200,7

185,0 194,0 205,7 208,0 207,1

196,8 199,5 206,9 206.5 214,4

12,8 12,1 12,0 11,9 11,9

14,1 13,8 13,2 12,3 12,1

12,6 13,0 13,0 12,4 11,5

12,7 13,0 12,3 12,0 12,4

6,7 6,3 6,0 5,6 5,8

8.1 6.8 6,3 6,6 6,1

7,8 6,8 6,6 6,6 5.7

6.4 7,1 6,7 6,2 6,8

Table 1Q

Alloy 7 - 0.41	Mg + 0.47Si		

	Total Time Jhrsl	Rm	Rp02	AB	Au

A	3	195,9	155,9	13,5	6,6

A	4	208,9	170,0	13,3	6,4

A	5	216,2	188,6	12,5	6,2

A	6	220,4	195,1	12,5	5,5

A	7	222,0	196,1	11,5	5,4

B	3,5	216,0	179,5	12,2	6,4

B	4	219,1	184.4	12,2	6,1

B	4,5	228,0	200,0	11,9	5,8

B	5	230,2	205,9	11.4	6.1

B	6	231,1	211,1	11,8	5,5

	4	205,5	157,7	15,0	T,S

C	5	225,2	190,8	13,1	6,8

C	6	230,4	203,3	12,0	6,5

	7	234,5	208,9	12,1	6,2

	8	235,4	213,4	11,8	5,9

D	7	231,1	190,6	13,6	7,6

D	8,5	240,3	208,7	11,4	6,3

D	10	241,6	212,0	12,5	7,3

D	11,5	244,3	218,2	11,9	6,3

D	13	246,3	204,2	11,3	6,3

E	8	233,5	197,2	12,9	7,6

1  E	10	241,1	205,8	12,8	7,2

  E	12	244,6	214,7	11,9	6.5

E	14	246,7	220,2	11,8	6,3

E	16	247,5	221,6	11,2	5,8

Table 11

Alloy8-0.36Mg + 0.51Si

Total Time fhrsl	Rm	Rp02	AB	Au

A	3	200,1	161,8	13,0	7,0

A	4	212,5	178,5	12,6	6,2

A	5	221,9	195,6	12,6	5,7

A	6	222,5	195,7	12,0	6,0

A	7	224,6	196,0	12,4	5,9

222,2	186,9

224,5	188,8

230,9	203,4

231,1	211,7

232,3	208,8

215,3	168,5

228,9	194,9

234,1	206,4

239,4	213,3

239,1	212,5

236,7	195,9

244,4	209,6

247,1	220,4

246,8	217,8

249,4	223,7

243,0	207,7

244,8	215,3

247,6	219,6

249,3	222,5

250,1	220,8

B	3,5	222,2	186,9	12,6	6,6

B	4	224,5	188,8	12,1	6,1

B	4,5	230,9	203,4	12,2	6,6

B	5	231,1	211,7	11,9	6,6

B	6	232,3	208,8	11,4	5,6

C	4	215,3	168,5	14,5	8,3

C	5	228,9	194,9	13,6	7,5

C	6	234,1	206,4	12.6	7,1

C	7	239,4	213,3	11,9	6,4

C	8	239,1	212,5	11,9	5,9

D	7	236,7	195,9	13,1	7,9

D	8.5	244,4	209,6	12,2	7,0

D	10	247.1	220,4	11,8	6,7

D	11,5	246,8	217,8	12,1	7,2

D	13	249,4	223,7	11,4	6,6

E	8	243,0	207,7	12,8	7,6

E	10	244,8	215,3	12,4	7.4

E	12	247,6	219,6	12.0	6,9

E	14	249,3	222,5	12,5	7,1

E	16	250,1	220,8	11.5	7,0

Based upon these results the following comments apply.

The ultimate tensile strength (UTS) of alloy no. 1 is slightly below 180 MPa after ageing with the A - cycle and 6 hours total time. With the dual rate ageing cycles the UTS values are higher, but still not more than 190 MPA after a 5 hours B - cycle, and 195 MPa after a 7 hours C - cycle. With the D - cycle the UTS values reaches 210 MPa but not before a total ageing time of 13 hours.

The ultimate tensile strength (UTS) of alloy no. 2 is slightly above 180 MPa after the A - cycle and 6 hours total time. The UTS values are 195 MPa after a 5 hours B - cycle, and 205 MPa after a 7 hours C - cycle. With the D - cycle the UTS values reaches approximately 210 MPa after 9 hours and 215 MPa after 12 hours.

Alloy no. 3 which is closest to the Mg5Si6 line on the Mg rich side, shows the highest mechanical properties of alloys 1 - 4. After the A - cycle the UTS is 190 MPa after 6 hours total time. With a 5 hours B - cycle the UTS is close to 205 MPa, and slightly above 210 MPa after a 7 hours C - cycle. With the D - ageing cycle of 9 hours the UTS is close to 220 MPa.

Alloy no. 4 shows lower mechanical properties than alloys 2 and 3. After the A - cycle with 6 hours total time the UTS is not more than 175 MPa. With the D - ageing cycle of 10 hours the UTS is close to 210 MPa.

These results clearly demonstrate that the optimum composition for obtaining the best mechanical properties with the lowest sum of Mg and Si, is close to the Mg5Si6 line on the Mg rich side.

Another important aspect with the Mg / Si ratio is that a low ratio seem to give shorter ageing times to obtain the maximum strength.

Alloys 5 - 8 have a constant sum of Mg and Si that is higher than for alloys 1-4. As compared to the Mg5Si6 line, all alloys 5 - 8 are located on the Mg rich side of MgsSi6>.

Alloy no. 5 which is farthest away from the Mg5Si6 line shows the lowest mechanical properties of four different alloys 5 - 8. With the A - cycle alloy no. 5 has a UTS value of approximately 210 MPa after 6 hours total time. Alloy no. 8 has an UTS value of 220 MPa after the same cycle. With the C - cycle of 7 hours total time the UTS values for alloys 5 and

8 are 220 and 240 MPa, respectively. With the D - cycle of 9 hours the UTS values are approximately 225 and 245 MPa.

Again, this shows that the highest mechanical properties are obtained with alloys closest to the Mg5Si6 line. As for alloys 1 - 4, the benefits of the dual rate ageing cycles seem to be highest for alloys closest to the Mg5Si6 line.

The ageing times to maximum strength seem to be shorter for alloys 5 - 8 than for alloys 1 - 4. This is as expected because the ageing times are reduced with increased alloy content. Also, for alloys 5 - 8 the ageing times seem to be somewhat shorter for alloy 8 than for alloy 5.

The total elongation values seem to be almost independent of the ageing cycle. At peak strength the total elongation values, AB, are around 12%, even though the strength values are higher for the dual rate ageing cycles.

Example 2

Example 2 shows the ultimate tensile strength of profiles from directly and overheated billets of a 6061 alloy. The directly heated billets were heated to the temperature shown in the table and extruded at extrusion speeds below the maximum speed before deterioration of the profile surface. The overheated billets were preheated in a gas fired furnace to a temperature above the solvus temperature for the alloy and then cooled down to a normal extrusion temperature shown in table 12. After extrusion the profiles were water cooled and aged by a standard ageing cycle to peak strength.

Table 12  Ultimate tensile strength (UTS) in different positions of profiles from directly

heated and overheated billets of a AA6061 alloy .

Preheating	Billet temperature °C	UTS (front) MPa	UTS (middle) MPa	UTS (rear) MPa

Dir. Heated	470	287,7	292,6	293.3

Dir. Heated	472	295.3	293.9	296,0

Dir. Heated	471	300.8	309,1	301.5

Dir. Heated	470	310.5	318,1	315.3

Dir. Heated	482	324.3	312.6	313.3

Dir. Heated	476	327,1	334,0	331.9

Dir. Heated	476	325,7	325.0	319,5

Dir. Heated	475	320.2	319,0	318,8

Dir. Heated	476	316.0	306,4	316,0

Dir. Heated	485	329.1	329,8	317.4

Dir. Heated	501	334.7	324,3	331,2

Dir: Heated	499	332.6	327,8	322,9

Dir. Heated	500	327,8	329,8	318,8

Dir. Heated	505	322.9	322,2	318.1

Dir. Heated	502	325,7	329,1	334,7

Dir. Heated	506	336,0	323.6	311,2

Dir. Heated	500	329.1	293,9	345.0

Dir. Heated	502	331,2	332,6	335,3

Dir. Heated	496	318,8	347,8	294,6

Average UTS and standard deviation for directly heated billets	320,8 /13,1	319,6/14,5	317,6/13,9

Overheated	506	333.3	325,7	331,3

Overheated	495	334,0	331,9	335,3

Overheated	493	343,6	345,0	333.3

Overheated	495	343.6	338.8	333,3

Overheated	490	339.5	332,6	327.1

Overheated	499	346,4	332,6	331,2

Overheated	496	332.6	335,3	331.9

Overheated	495	330,5	331,2	322.9

Overheated	493	332,6	334,7	333,3

Overheated	494	331,2	334,0	328,4

Overheated	494	329.1	338.8	337,4

Overheated	459	345.7	337,4	344.3

Overheated	467	340.2	338,1	330,5

Overheated	462	344,3	342,9	331,9

Overheated	459	334.0	329.8	326,4

Overheated	461	331,9	326.4	324,3

Average UTS and standard deviation for overheated billets	337 / 5,9	334,7 / 5,2	331,4/5,0

By utilising the overheating process the mechanical properties will generally be higher and also more consistent than without overheating. Also, with overheating the mechanical properties are practically independent of the billet temperature prior to extrusion. This makes the extrusion process more robust with respect to providing high and consistent mechanical properties, making it possible to operate at lower alloy compositions with lower safety margins down to the requirements for mechanical properties.

We claim:

1.	Process of treating an aluminium alloy consisting of

0.5 -2.5 % by weight of an alloying mixture of magnesium and silicon, the molar ratio of Mg/Si lying between 0.70 and 1.25,

an additional amount of Si equal to 1/3 of the amount of Fe, Mn and Cr in the alloy, as expressed by % by weight,

other alloying elements and unavoidable impurities, and

the remaining being made up of aluminium, wherein said alloy after cooling has been submitted to homogenising, preheating before extrusion and ageing, wherein said ageing takes place after extrusion as a dual step ageing operation to a final hold temperature between 160°C and 220°C, characterized in that the ageing includes a first stage wherein the extrusion is heated with a heating rate above 100°C/hour to a temperature between 100 to 170°C, a second stage in which the extrusion is heated with a heating rate between 5 and 50°C/hour to the final hold temperature, and in that the total ageing cycle is performed in a time between 3 and 24 hours.

2.	A process as claimed in  claim 1, wherein the molar ratio of Mg/Si is at least 0.75.

3.	A process as claimed in anyone of the preceding claims, wherein the molar ratio of Mg/Si is at most 1.25.

V"

4.	A process as claimed in anyone of the preceding claims, wherein the final ageing temperature is at least 165°C.

5.	A process as claimed in anyone of the preceding claims, wherein the final ageing temperature is at most 205°C.

6.	A process as claimed in anyone of the preceding claims, wherein in the said second heating stage the heating rate is at least 7°C/hour.

7.	A process as claimed in anyone of the preceding claims, wherein the said second heating stage the heating rate is at most 30°C/hour.

8.	A process as claimed in anyone of the preceding claims, wherein at the end of the said first heating step the temperature is between 130 and 160°C.

9.	A process as claimed in anyone of the preceding claims, wherein the total ageing time is at most 12 hours.

10.	A process as claimed in anyone of the preceding claims, wherein during the preheating before ex-trusion the alloy has been heated to a temperature between 510°C to 560°C, after which the alloy is cooled to normal extrusion temperatures.

Dated this 6th Day of August, 2001.

(RANJNA MEHTA-DUTT)

OF REMFRY & SAGAR

ATTORNEYS FOR THE APPLICANTS	

Documents:

				abstract1.jpg

				in-pct-2001-00944-mum-cancelled pages(6-8-2001).pdf

				in-pct-2001-00944-mum-claims(granted)-(6-8-2001).doc

				in-pct-2001-00944-mum-claims(granted)-(6-8-2001).pdf

				in-pct-2001-00944-mum-correspondence(25-1-2005).pdf

				in-pct-2001-00944-mum-correspondence(ipo)-(28-2-2007).pdf

				in-pct-2001-00944-mum-drawing(6-8-2001).pdf

				in-pct-2001-00944-mum-form 1(6-8-2001).pdf

				in-pct-2001-00944-mum-form 19(16-4-2004).pdf

				in-pct-2001-00944-mum-form 2(granted)-(6-8-2001).doc

				in-pct-2001-00944-mum-form 2(granted)-(6-8-2001).pdf

				in-pct-2001-00944-mum-form 3(25-1-2005).pdf

				in-pct-2001-00944-mum-form 3(6-8-2001).pdf

				in-pct-2001-00944-mum-form-pct-ipea-409(6-8-2001).pdf

				in-pct-2001-00944-mum-form-pct-isa-210(6-8-2001).pdf

				in-pct-2001-00944-mum-petition under rule 137(25-1-2005).pdf

				in-pct-2001-00944-mum-petition under rule 138(25-1-2005).pdf

				in-pct-2001-00944-mum-power of authority(25-1-2005).pdf

				in-pct-2001-00944-mum-power of authority(6-8-2001).pdf

« Previous Patent

Next Patent »

Patent Number	204653	

Indian Patent Application Number	IN/PCT/2001/00944/MUM	

PG Journal Number	24/2007	

Publication Date	15-Jun-2007	

Grant Date	28-Feb-2007	

Date of Filing	06-Aug-2001	

Name of Patentee	NORSK HYDRO ASA	

Applicant Address	BYGDOY ALLE 2, N-0240, OSLO, NOEWAY.	

Inventors:

#	Inventor's Name	Inventor's Address	

1	ULF TUNDAL	FAGERHAUGVEIEN 15, N-6600 SUNNDALSORA, NORWAY.	

2	REISO ODDVIN	HOELSANDVEIEN 42, N-6600 SUNNDALSORA, NORWAY.	

PCT International Classification Number	C 22 C 21/02	

PCT International Application Number	PCT/EP99/00939	

PCT International Filing date	1999-02-12	

PCT Conventions:

#	PCT Application Number	Date of Convention	Priority Country	

1	PCT/EP99/00939	1999-02-12	Norway	

© All Indian Patents, 2013-2021.

  Patent data available in the public domain from Indian Patents Office, Department of Industrial Policy and Promotions, Ministry of Commerce and Industry, Government of India.

File: patents/204720-method-for-the-manufacturing-of-a-bleaching-clay.html
Indian Patents. 204720:METHOD FOR THE MANUFACTURING OF A BLEACHING CLAY

Indian Patents

Recently Granted Patents

  Recently Published Patents

Title of Invention	METHOD FOR THE MANUFACTURING OF A BLEACHING CLAY

Abstract	A method for the manufacture of a bleaching clay which comprises: slurrying particulate palygorskite clay starting material with water to form an aqueous slurry having a clay solids content in the range of about 5 to about 30 weight percent, based on the total weight of the slurry; removing sand from the aqueous slurry to form a beneficiated slurry; conditioning the beneficiated slurry by admixing therewith a conditioning agent selected from the group consisting of a pH modifier, a Lewis acid salt, and mixtures thereof, in an amount in the range of about 0.25 to about 3weight percent salt, based on the dry weight of the clay in slurry, so as to adjust the pH of the slurry to a value in the range of about 0.5 to about 6; separating the conditioned slurry into an acidic filtrate and a conditioned clay concentrate having a clay solids content of 15 up to 50 percent by weight, based on the total weight of the concentrate; and drying the conditioned clay to a free flowing particulate mass.	

Full Text	FORM 2

THE PATENTS ACT 1970

[39 OF 1970]

8s

THE PATENTS RULES, 2003

COMPLETE SPECIFICATION [See Section 10; rule 13]

"METHOD FOR THE MANUFACTURING OF A BLEACHING CLAY"

OIL-DRI CORPORATION OF AMERICA, of 410 North Michigan Avenue, Chicago, Illinois 60611,United States of America.

The following specification particularly describes the invention and the manner in which it is to be performed:

i

METHOD OF MAKING BLEACmNG CLAY

Technical Field

This invention relates to a method of making a bleaching clay effective for the removal of color impurities found in mineral, vegetable, and animal oils. Background of the Invention

Acid treated clays are routinely used for adsorptive purification of petroleum products and oils (both edible and nonedible) derived from vegetable or animal sources. With the traditional focus having been on the decolorizing effect, clay and clay-like materials used for oil purification are commonly called bleaching clays. Targeted color impurities typically present in oils include, for example, carotenoids, xanthophylls, xanthophyll esters, chlorophyll, tocopherols, as well as oxidized fatty acids and fatty acid polymers.

A historical method of removing colored impurities from oils involved intimately contacting the oil with "Fuller's earth," an imprecise label applied to mixtures of clay minerals having oil-bleaching properties, but thought to contain mostly palygorskite, sepiolite, and smectite. See A.D. Rich, "Bleaching Clay," Industrial Minerals & Rocks, 3rd Ed., AIMMPE, N.Y., pp. 93-101 (1960). In the early 1900s, it was discovered that the ability of Fuller's earth and related 2f)  clay minerals to adsorb or otherwise eliminate color impurities from oil is

improved by acid activation. Accordingly, acid-activated clays are more widely used for bleaching purposes.

In effect, conventional acid treatment of clay replaces exchangeable cations, such as K+, Na+, and Ca2+, by H+ in the intralamellar space of the clay's crystalline lattice and also leaches out some of the Al3+, Fe3+, and Mg2+ metal cations. Acid treatment thus renders the clay physically more porous and electrochemically more active.

The general process of acid-activation of clays, as used today in industry, includes grinding clay for uniform activation and dispersion in water,

slurrying the ground clay in water and then adding acid to the clay slurry. Usually about 6 to 8 hours of acid digestion is necessary to properly acid-activate the clay. The digested slurry then is washed substantially tree of dissolved salts, such as iron and aluminum sulfates or chlorides, depending upon the particular mineral 5  acid used. The acid-activated clay then is dewatered, such as by filtration, and the resulting filter cake is dried and subsequently ground to product specifications.

The following patents describe various processes for treatment of clay to enhance the filtering characteristics of the clay in the removal of colorizing compounds: U.S. Patent No. 1,402,112 to Tellier; U.S. Patent No. 1,408,656 to

10  Stratford; 1,408,655 to Stratford; U.S. Patent No. 1,524,843 to Ruprecht; U.S. Patent No. 1,544,210 to Bierce; U.S. Patent No. 1,731,702 to Black; U.S. Patent No. 1,739,734 to Raine et al.; U.S. Pat. No. 3,029,783 to Sawyer et al.; U.S. Pat. No. 3,617,215 to Sugahara; U.S. Patent No. 4,717,699 ; U.S. Patent No. 4,847,266; and U.S. Patent No. 4,919,818 to Alexander.

15	U.S. Pat. No. 3,617,215 to Massaire et al., for example, describes a

process for the production of acid-activated bleaching clay that entails mixing an aqueous clay slurry with a high dose of concentrated acid at elevated temperatures (100°C to 121 °C), followed by washing and drying of the acidulated product. This prior art method results in high levels of residual acid effluent and salts

20  thereof whose removal and disposal costs are expensive, however. Other

commercial manufacturing process for the production of bleaching clay avoids the use of large amounts of concentrated acid but requires a high-temperature (about 1000°F), and therefore high-cost, calcining step to calcine the raw clay (e.g. U.S. Pat. No. 3,029,783 to Sawyer et al.).

25	The raw clay starting materials used to produce bleaching clays

contain varying types of sand, which may include quartz, feldspar, mica and other relatively hard minerals. Because they foul oil processing equipment and offer at most negligible bleaching action, these sand constituents are, in effect, inert bleaching clay contarninants.

-3-

The present invention concerns an improved method of producing activated bleaching clay having a reduced amount of inert constituents. Summary of the Invention

A bleaching clay manufacturing method according to the present J  invention provides improved acid activation of the clay mineral without substantial deterioration of the clay mineral structure. The bleaching clay product is prepared by slurrying particulate palygorskite clay starting material with water to form an aqueous slurry, removing sand from the aqueous slurry to form a beneficiated slurry, conditioning the beneficiated slurry by combining therewith a conditioning

10  agent such as a pH modifier, a Lewis acid salt, and mixtures thereof, separating the conditioned slurry into an acidic filtrate and a conditioned clay concentrate, and drying the conditioned clay to a free flowing particulate mass, usually having a free moisture content of about 5 to 25 percent by weight, preferably 10 to 20 percent by weight.

15	A preferred palygorskite clay starting material is a particulate

naturally occurring palygorskite - smectite clay mineral having a pH value in the range of about 5 to about 9, preferably about 7 to about 9. The slurrying step is conducted such that the aqueous slurry has a clay solids content in the range of about 5 to about 30 weight percent, based on the total weight of the slurry. At a

20  solids content above about 20 percent by weight a dispersant can be added, if desired, to enhance flow properties. In the slurry conditioning step, the beneficiated slurry is combined with a Lewis acid salt in an amount in the range of about 0.25 to about 3 weight percent (based on the weight of the solids) and/or a sufficient amount of a pH modifier to adjust the pH of the slurry to a value in the

25  range of about 0.5 to about 6. The solid/liquid separation step is conducted such that the conditioned clay concentrate has a'solids content of 15 up to 50 weight percent, preferably 40 to 50 weight percent, based on the total weight of the concentrate.

The resulting bleaching clay may be utilized for bleaching purposes

in numerous applications for a wide variety of edible oils and the like.

Brief Description of the Drawings

In the drawings,

5	FIGURE 1 is a simplified flow diagram in block format of a process

for making bleaching clay according to the present invention. Within FIGURE 1, a single block may indicate several individual steps and/or process units which collectively perform a desired function;

FIGURE 2 is another simplified flow diagram of a process for 10  making bleaching clay according to the present invention; and

FIGURE 3 is yet another simplified flow diagram of a process for making bleaching clay according to the present invention. Detailed Description of Preferred Embodiments

While this invention is susceptible to embodiment in many different 15  forms, this specification and the accompanying drawings disclose only preferred forms as examples of the invention. The invention is not intended to be limited to the embodiments so described, however. The scope of the invention is identified in the appended claims.

Preferred starting materials for the present method are the natural 20  palygorskite clay minerals and the synthetic layered silicates that already exhibit some bleaching activity. The term "palygorskite clay" refers to a naturally occurring material composed primarily of fine-grained attapulgite minerals, which material can contain also smectite and is generally plastic at appropriate water contents and will harden when dried or fired. Although such clay usually contains 15  phyllosilicates, it also may contain other materials that impart plasticity and harden when dried or fired. Associated phases in clay may include materials that do not impart plasticity and organic matter. The term "clay mineral" refers to phyllosilicate minerals and to minerals which impart plasticity and which harden upon drying or firing. See generally. Guggenheim, S. & Martin, R.T., "Definition

■5

of Clay and Clay Mineral: Joint Report of the AIPEA Nomenclature and CMS Nomenclature Committees," Clavs and Clav Minerals 43: 255-256 (1995).

Clay minerals are characterized by a mineral structure formed by the arrangement of octahedral units and tetrahedral units or by stacked layers formed by an octahedral sheet and one or more tetrahedral sheets of the atoms that constitute the clay mineral structure. Illustrative are the two groups of naturally occurring clay.minerals.

First is the hormite group, defined here as including palygorskite and sepiolite, which have channels formed by octahedral units and tetrahedral units of the clay mineral structure.

Palygorskite (attapulgite), a mineral found in some clay deposits, is a hydrous silicate mineral represented by the ideal formula:

(OH2)4(OH)2Mg5Si8O20*4H20. See, e.g., Grim, R.E., Clav Mineralogy, 2nd ed., McGraw-Hill, Inc., New York, N.Y. (1968), p. 115. Other members of the hormite group of minerals, such as sepiolite, can be associated with palygorskite.

Second is the smectite group including montmorillonites and saponite, which are constituted by stacked layers formed by an octahedral sheet and more than one tetrahedral sheet, and mixtures of the foregoing. Smectite is a generic term that refers to a variety of related minerals also found in some clay deposits. The smectite minerals typically occur only as extremely small particles. Smectite is composed of units made of two silica tetrahedral sheets with a central alumina octahedral sheet. Each of the tetrahedra has a tip that points to the center of the smectite unit. The tetrahedral and octahedral sheets are combined so that the tips of the tetrahedra of each silica sheet and one of the hydroxyl layers of the octahedral sheet form a common layer. See Id, pp. 77-78. Some types of smectite minerals, e.g., Na-montmorillonite, exhibit intracrystalline swelling.

In particular, the smectite family of clay minerals includes the various mineral species montmorillonite, beidellite, nontronite, hectorite and saponite, all of which can be present in the clay mineral in varying amounts.

As noted above, other minerals, neither of the smectite genus nor of

5  the hormite variety, are typically present in varying amounts in mined clay. These

include opal, apatite, calcite, quartz, the feldspars, mica, amorphous silica

(diatoms), kaolinite, pyrite and gypsum, among others. Of the enumerated minor

constituents, the broad "sand" label is conventionally applied to the quartz,

feldspars, mica, and other relatively hard minerals.

10	A palygorskite-smectite variety of clay having a slurry pH value of

about 5 to about 9 is the generally preferred for the present method of preparing

bleaching clay. The pH value of the clay is. determined from a 5-weight percent

slurry of the clay in distilled water. The slurry is agitated for fifteen minutes prior

to measurement of the pH value by a conventional pH meter.

15	FIGURE 1 illustrates a bleaching clay manufacturing process

according to the present invention in block diagram format. FIGURE 2 is a like-formatted diagram that indicates another suitable process scheme.

With general reference to FIGURES 1 and 2, raw clay starting

material is slurried with water (recycled and make-up) such that the resulting

20  aqueous slurry has a clay solids content in the range of about 5 to about 30 weight

percent, based on the total weight of the slurry and the dry weight of clay. In the

slurrying, water and clay are mixed with aggressive agitation (i.e. high shear

blunging, dispersation, or disaggregation). Blunging may be carried out in a

suitable mixer or series of mixers.

25	Raw mined clay usually has a free moisture content in the range of

about 40 to about 55 percent. The raw mined clay may crushed to a preferred particulate size prior to slurrying, usually less than one-half inch (about 13 mm) in effective diameter. A multi-stage size reduction is preferred because a complete

"7

WO 01/85336	PCT/USOI7I4625

-7-

crushing of raw clay also comminutes sand-like components, rendering these contaminants more difficult to remove from the clay.

To enhance the Theological properties of the aqueous clay slurry, the slurrying step optionally can include the use of a dispersant such as sodium 5  metasilicate, tetrasodium pyrophosphate, sodium tripolyphosphate, or disodium pyrophosphate, or sodium hexametaphosphate in an amount up to about 1 percent by weight, based on dry clay. Alternative dispersants suitable for present purposes are potassium oxalate or Na-polyacrylate (if clay is calcined at 200-400°C.

Sand and sand-like particles are next removed from the aqueous

10  slurry. A variety of processing methods and corresponding equipment are

available for the sand removal step including centrifuges, wet-screens, flotation cells and cone classifiers. For a discussion of wet classification methods and equipment, see Perry's Chemical Engineering Handbook, 7th Ed., McGraw-Hill, Inc., New York, N.Y. (1997), pp. 19-23 to 19-30. A wet cyclone classifier is

15  presently favored.

Wet cyclone classifiers, also called hydrocyclones, have a top cylindrical section and a lower conical section terminating in an adjustable apex opening. According to the present invention, the aqueous clay slurry is pumped into the cylindrical portion of the hydrocyclone tangentially, thus producing

20  centrifuging action and vortexing. The hydrocyclone cover has a downward-extending pipe called a vortex finder, which cuts the vortex and removes the overflowing clay slurry. The sand and sand-like particles travel down the sides of the steeply sided cone section and are removed at the apex in a partially dewatered form.

25	For higher yields or enhanced sand removal, the sand removal step

may be multistage fractionation. For example, the mostly sand underflow from a first stage hydrocyclone may be reslurried and directed to a second suitable sized

	hydrocyclone downstream. The clay slurry overflows from the first and second

stages are then combined for further processing.

8

WO 01/85336	PCT/US01/14625

- 8 -

The beneficiated clay slurry resulting from the sand removal step next undergoes a conditioning step, in which the slurry is admixed with a Lewis acid salt and a pH modifier. The total solids content of the clay slurry during conditioning is an important aspect of the present invention. The total solids 5  content of the clay slurry during conditioning is maintained in the range of about 5 to about 30 weight percent, and preferably in the range of about 5 to about 15 percent, based on the total weight of the slurry. Conditioning is carried out at a temperature in the range of about ambient to about 80°C, preferably ambient to about 60°C.

10	Because the total solids content of the beneficiated aqueous clay

slurry resulting from the sand removal step necessarily varies according to the choice of separation methods and the solids content of the feed slurry, adjustments through make-up water or de-watering may be required to move the total solids content of the beneficiated slurry into the desired range. When, for example, a

15  single hydrocyclone is employed for sand removal, the total solids content of the feed slurry is preferably in the range of about 15 to about 17 weight percent. Within this range of total solids for the input slurry, the hydrocyclone typically yields a beneficiated slurry overflow having a solids content in the range of about 10 to about 15 weight percent.  -

20	The conditioning agent can be a pH modifier, a Lewis acid salt, or

mixtures thereof.

The Lewis acid salt is added to the beneficiated slurry in an amount in the range of about 0.5 to about 3 weight percent (based on the dry zero moisture weight of the clay in slurry). While aluminum sulfate (Al2SO4)3 is the presently

25  favored Lewis acid salt for this treatment, various other Lewis acids, including ferrous sulfate, zinc sulfate and titanium sulfate, are also acceptable. The bleaching activity ability of clay is enhanced by introducing cations of high charge and relatively small radius, such as Al3+-, Fe2+, Fe3+, Zn2+ or Ti4+ that react with water to make a proton available for further reaction.

q

O 01/85336	PCT/US01/14625

-9-

The charge and the radius of the cation relates to the ionic potential of an ion. Mason, B., Principles of Geochemistry 2d, p. 155, Wiley and Sons, New York (1958). Ionic potential is the charge of the ion (Z) divided by the radius of the ion (r), and is, in effect, a measure of electronegativity. Id„ 155-56. Ionic 5  potentials of several ions are given in Table 1. Cations having ionic potentials in the range of about 2.5 to about 10 are preferred and are provided by the preferred Lewis acid salts of the present invention, i.e., aluminum salts such as aluminum chloride, aluminum sulfate, and the like, iron salts such as ferric sulfate, ferrous sulfate, and the like, zinc sulfate, and the like, as well as titanium salts such as 10  titanium sulfate and the like.

15

20

25

30

TABLE 1		

	Ionic Potentials	

Cs+	0.60	Th4+	3.9

Rb+	0.68	Ce4+	4.3

K+	0.75	Fe3+	4.7

Na+	1.0	Zr4+	5.1

Li+	1.5	Be2+	5.7

Ba2+	1.5	Al3t	5.9

Sr2+	1.8	Ti4+	5.9

Ca2+	2.0	Mn4+	6.7

Mn2+	2.5	Nb5+	7.5

La3+	2.6	Si4+	9.5

Fe2+	2.7	Mo5+	9.7

Zn2+	2.7	B3+	13

Co2+	2.8	p5+	14

Mg2+	3.0	s6+	20

3+	3.3	c4+	25

Lu3+	3.5	N5+	38

Sc3+	3.7		

The pH modifier is preferably an inorganic acid (or mixture thereof) such as, for example phosphoric acid, H2SO4 and HCl, but may also include

WO 01/85336	PCT/US01/14625

-10-

■

organic acids such as acetic acid, oxalic acid, and citric acid. A sufficient amount of pH modifier is added to adjust the pH value of the beneficiated slurry in the range of about 0.5 to about 6, and preferably in the range of about 1 to about 3. The amount of pH modifier required to effect the desired pH ■ 5  adjustment varies according to the pH value of the preconditioned clay, the pH modifier selected, the total solids concentration of the beneficiated slurry to be conditioned, the solids content of conditioned concentrate, and desired product pH target. Optimal acidification is a function of the degree of solid/liquid separation of the conditioned slurry. When a preferred clay starting material is utilized,

10  which has a pH value in the range of about 5 to about 9, within the preferred total solids concentration for me beneficiated slurry, sufficient pH modifier is added in the conditioning step to create a slurry having an acid equivalent concentration in the range of about 0.01 to about 1 Normal (N), based on the total volume of the slurry. If the clay starting material is selected to have a pH value in the range of

15  about 7 to about 9, sufficient acid is admixed to the beneficiated slurry to achieve an acid concentration in the preferred range of about 0.1 to about 0.4 Normal (N). If the clay starting material has a generally lower pH (about 5 to about 7), sufficient acid is admixed with the beneficiated slurry to achieve an acid concentration in the range of about 0.01 to about 0.3 Normal (N).

20	The clay conditioning step may include a relatively limited

temperature elevation as well as agitation. Any temperature elevation by heating is limited such that the slurry does not reach a clay-damaging boiling point. Accordingly, the slurry temperature during the conditioning step is preferably maintained in the range of about ambient to about 60 °C. For a batch mode

25  operation, agitation can be readily achieved by the use of a static mixer, a commercially available blender, or the like expedient.

The contact time for clay with conditioning agents may vary, but for efficient operation should not be less than 15 ininutes. The average agitation time

WO 01/85336	PCT/US01/14625

-11-

is preferably in the range of about 15 minutes to about 1 hour during the conditioning step.

Following the conditioning step, the conditioned slurry is separated into an acidic filtrate and a conditioned clay concentrate utilizing either 5  centrifugation, vacuum or pressure filtration or membrane filtration. In accordance with a preferred embodiment, the separation is achieved in a high-pressure filter press. Suitable high-pressure filter presses are commercially available capable of generating up to 250 psi of pressure. For example, conditioned slurry is pumped to a chamber-type filter press having open drainage "

10  to extract the acidic filtrate (or mother liquor) while filing the filter press chambers with the conditioned clay. The flow rate of the acidic filtrate, which decreases when the chambers of the filter press are filled, may serve as a signal to stop the flow of conditioned slurry into the filter press. Subsequently, a high-pressure "squeeze" is applied to the chambers to further increase the clay concentrate to 40-

15  50 weight percent solids content.

The clay cake in the filter press chambers may be washed with water introduced at elevated pressure (e.g. 20 to 150 psi). Washing the conditioned clay removes excess acid, dissolved iron, aluminum, magnesium, and calcium ions and other clay contaminates. The end of the optional washing step

20  may be determined by monitoring the pH of the filtrate exiting the filter press.

The resulting conditioned clay concentrate or mass may have a thick gel, paste-like, or a brittle cake-like consistency as desired, provided the solids content of the resulting clay mass is at least about 15 percent by weight, and can be up to about 50 percent by weight. The conditioned clay is dried via conventional

25  process equipment suitable for particulate material such as a rotary, flash, fluid-bed or spray drier to a moisture content of no more than about 25 percent, based on the weight of the clay. In one embodiment of the present invention, the conditioned clay concentrate is dried at a material temperature in the range of about 90°C to about 150°C. Comminuting methods such as a pin mill grinder can

12-

WO01/85336	PCT/US01/14625

-12-

be optionally applied to the dried conditioned clay to yield clay having a desired particle size distribution.

The acidic filtrate can be optionally neutralized to a pH value of about 3 to about 5 with a neutralizing agent such as calcium carbonate (CaCO3) in 5  a tank with agitator or other liquid mixing system. A portion of the neutralized filtrate can be recycled for use in the clay slurrying step, if desired. An unrecycled, filtrate purge containing precipitated salts like gypsum is routed to waste processing. However, acidic filtrate may be fully recycled so long as solid salts are purged prior to the clay slurrying step.

10	FIGURE 3 illustrates an alternate embodiment of the present

invention in which the conditioned clay concentrate undergoes a final acidification step before drying by the addition of an inorganic acid such as sulfuric acid, hydrochloric acid, and the like. The drying step can be implemented in a rotary dryer, a fluid bed dryer, a spray dryer, a flash dryer, and the like.

15	Oils that can be bleached using compositions prepared according to

present methods include both edible and inedible oils. Illustrative oils are those previously mentioned hereinabove. Throughout this application, the term "oil," and the grammatical variations thereof, includes vegetable-derived, animal-derived as well as marine source-derived fats and fatty oils that are liquids at the particular

20  temperature that is necessary for desired processing of a particular type of oil.

Examples in the edible vegetable oil category include canola, coconut, corn germ, cottonseed, olive, palm, peanut, rapeseed, safflower, sesame seed, soybean, and sunflower oils. Exemplary nonedible vegetable oils include linseed oil and castor oil, and the perhaps lesser-known jojoba oil. Illustrative sources of edible

25  animal-derived oil include lard and tallow. Examples of nonedible animal-derived oil are low grade tallow and neat's-foot oils.

A bleaching clay manufactured in accordance with the method of the

present invention exhibits the following characteristics:	,

WO 01/85336	PCT/US01/14625

-13-

A cation exchange capacity of no more than about 0.6 milliequivalents per gram (meq/g), preferably about 0.2 to about 0.5 meq/g, as determined by methylene blue endpoint.

The electrical conductivity of no more than about 2,500 micro 5  Siemens per centimeter (µS/cm), measured by dipping the probe into a 5 wt-% clay suspension.

A pH value of less than 7, preferably about 2 to about 5, measured by dipping the probe into a 5 wt-% clay suspension.

A N2-BET surface area of no more than about 200 m2/g; Brunauer 10  et al., J. Am. Chem. Soc. 60:309(1938).

A N2-BET mean pore size in the range of about 7 to about 12 nanometers (nm); Brunauer et al., J. Am. chem. Soc. 60:309(1938).

An ethyl glycol monoethyl ether surface area of no more than 800 m2/g, determined by the method of Carter et al., Soil Science 100:(5):356-360 15  (1965).

A CaO content of no more than about 1 weight percent.

An Eosin Red dye absorption value of no more than about 0.25 relative absorbance at 518 nm (±5nra) for the supernatant generated by one gram of clay suspended into 20 milliliters of 0.1 % dye solution and diluted 1:25 20  (vol/vol) with distilled water following settling.

A titrable surface acidity in the range of about 0.4 to about 0.6 meq/g, calculated as the difference between total titrable acidity of an aqueous clay suspension (1 wt-% clay), titrated with 0.01 N or 0.1 N aqueous NaOH solution at 25 °C ± 0.1 °C and a base addition rate of no more than about 0.6 ml/minute, and 25  titrable acidity of a clay-free water extract from the aforesaid aqueous clay suspension titrated in the same manner as stated above.

WO 01/85336	PCT/US01/14625

-14-

A S2 surface acidity-to-total surface acidity ratio in the range of about 0.15 to about 0.45, calculated as

S2/(S1+S2+S3+S4)

where

5	S1 represents titration endpoint of pH value in the range of about

3.5 to 4.0 for exchangeable hydrogen and the first hydrolysis step of Fe;

S2 represents titration endpoint at pH value in the range of about

5.3 to 6.3 for Al hydrolysis and partial contribution from the second hydrolysis

step of Fe;

10	S3 represents titration endpoint at pH value in the range of about

7.0 to 8.3 for the third hydrolysis step of Fe; and

S4 represents titration endpoint at pH value in the range of about

10.4 to 11.2 for die first hydrolysis step of Mg; all titrated as described

hereinabove for determination of surface acidity.

15	The present invention is illustrated further by the following

examples.

Example 1:  Measured Bleaching Effect On Eosin Red Dye Solution

A 0.1 weight percent red dye solution was prepared by dissolving 20  sufficient Eosin Red biological stain (source: Fisher Scientific) in de-ionized water. Twenty-gram samples of the dye solution were treated with beneficiated palygorskite-smectite bleaching clay conditioned with 0.25 N sulfuric acid at two different clay loadings: 0.4 grams of bleaching clay/20 milliliters of dye solution and 1 gram of bleaching clay/20 milliliters of dye solution. The beneficial 25  bleaching clay was added to the dye solution and swirled on a mechanical shaker for 15 minutes. Following mechanical shalang, the beneficiated bleaching clay was allowed to settle for one hour and then the settled mixture was centrifuged. - ■ One milliliter of the resulting liquid phase was extracted and diluted with 24 milliliters of distilled water to make a 1:25 dilution. The diluted sample was tested

for light absorbance at a wavelength of 516 to 518 nanometers using a Beckman DU40 Spectrometer. Similar tests were performed with two commercially available bleaching clays. The results are presented in Table 2, below.

TABLE 2

Relative Absorbance (516-518 nm)

untreated dye solution	2.55

0.4 g beneficiated bleaching clay/20 g solution	1.25

1.0 g beneficiated bleaching clay/20 g solution	0.08

0.4 g Pro-Active1	2.42

1.0 g Pro-Active1	1.95

0.4 g Filtrol F1052	1.94

1.0g Filtrol F1052	0.188

1	bleaching clay commercially available from Oil-Dri Corporation of America

2	bleaching clay commercially available from Engelhard Corporation

|€

-16-

Example 2:  Manufacture of Bleaching Clays

Clay minerals from various deposits were processed in accordance with the present invention to a solids content of about 40 to 50 weight percent and then dried. Bleaching results are presented in Table 3, below.

TABLE 3 Wet Beneficiation of Clays

10

15

20

Sample	Acidification	Mineralogy	Chi. (ppb)	R/Y

Clay Deposit I	0.25 N H2SO4	Ca/Mg Montmorillonite	4,589	8.5/70

Clay Deposit II	0.25 N H2SO4	Ca/Mg Montmorillonite/Opal CT	4,415	7.5/70

Clay Deposit III	0.25 N H2SO4	Ca/Mg Montmorillonite + trace Palygorskite	4,408	7.9/70

Clay Deposit IV	0.25 N H2SO4	Palygorskite/Smectite mixed with minor DE	
Clay Deposit V	0.25 N H2SO4	Palygorskite + trace Smectite	83	2.6/60

Clay Deposit VI	0.25 N HzSO4	Palygorskite/Smectite mixed	296	6.3/70

25

Bleaching Conditions: Starting Oil contained 13,427 ppb chlorophyll; AOCS Red/Yellow Color:  >20/70 using a 5.25" Cell. 200 Grams oil, 1.375 wt-% acid activated clay mineral (w/w oil) held at 230°F for 30 minutes under 26" Hg vacuum.

17

Example 3:  Bleaching Results for Sunflower Oil

Sunflower oil having an initial Color Index of 4.65 was bleached with conventionally acidified palygorskite-smectite clay (Pro-Active; about 3 weight percent H2SO4) and a beneficiated palygorskite-smectite clay treated with aluminum sulfate (WB-C; about 1 weight percent aluminum sulfate, dry basis). The bleaching conditions were as follows: 200 grams of oil, 220°F., 30 minutes, under 26-28" Hg vacuum.

The bleaching results are presented in Table 4, below.

TABLE 4 Color Index3 After Bleaching

Bleaching  Amount		Color Index	

@ 0.75 wt-%	@ 1.0 wt-%	@ 1.25 wt-%

Pro-Active WB-C	1.80 1.04	1.15 0.80	1.05 0.65

3 Color Index =

[Reds + Yellows/10]

where Reds and Yellows are AOCS

Red/Yellow Lovibond values.

18

-18-

Example 4:  Bleaching Results for Soya Oil

Soya oil (200-gram aliquots) having a chlorophyll content of about 320 parts per billion (ppb) was treated for 30 minutes at 248 °F under 26-28 inches of vacuum with conventionally acidified palygorskite-smectite clay (Pro-Active; 5  about 3 weight percent H2SO4) and a beneficiated palygorskite-smectite clay treated with 0.25 N H2SO4 (WB-A). The bleaching results are presented in Table 5, below.

TABLE 5

Chlorophyll Content After Bleaching

10

Bleaching Clay  Amount	Remaining Chlorophyll (ppb)

@ 0.05 wt-%	@ 0.1 wt-%	@ 0.25 wt-%	@ 0.5 wt-%

Pro-Active WB-A	274 147	161 69	57 29	29 10  .

Example 5:  Bleaching Results for Deodorized Canola Oil

Canola oil (200-gram aliquots) having a chlorophyll content of about 20  13,398 parts per billion (ppb), Red/Yellow color values of about 20/70, was

treated for 30 minutes at 230°F under 26-28 inches of vacuum with conventionally acidified palygorskite-smectite clay (Pro-Active, about 3 weight percent H2SO4) and a beneficiated palygorskite-smectite clay treated with 0.25 N H2S04 (WB-A). Thereafter the canola oil was deodorized by treating a 60-gram aliquot of bleached 25  oil with 3-10 wt-% steam for 60 minutes at 500°F (260°C) and vacuum (

TABLE 6

Chlorophyll and Color After Deodorizatlon

Bleaching  y^	Remaining Chlorophyll (ppb) and Color (FVY)

Clay yS	@ 0.25 wt-%	@ 0.5 wt-%	@ 0.75 wt-%	@ 1.0 wt-%	@  1.25 Wt-%	@ 1.5 wt-%	@ 1.75 wt-%	@ 2.0 wt-%

yS  Amount	ppb	R	Y	ppb	R	Y	ppb	R	Y	ppb	R	Y	ppb	R	Y	ppb	R	Y	ppb	R	Y	ppb	R	Y

Pro-Active WB-A	7,802 3*815	~	—	3,659 1,019	—	„u ,	1,380 344	_ ,__	_	593 B9	2.2

1.0	20 6	236

39	1.4 0.6	ie

5	195 23	1.2 0.6	10 4.8	88-16	1.2 0.4	9.2 4	49 S	0.9 0.5	6.7 4

"—" = no data: oil not suitable for deodorization

20 

WO 01/85336

PCT/US01/14625

-20-

Example 6:  Bleaching Results for Olive Kernel Oil

Olive kernel oil (200-gram aliquots) having a chlorophyll content of about 19,263 parts per billion (ppb) was bleached with conventionally acidified palygorskite-smectite clay (Oil-Dri Pro-Active; about 3 weight percent H2SO4) and 5  a beneficiated palygorskite-smectite clay treated with 0.25 N H2SO4 (WB-A). The bleaching conditions were as follows: 200 grams of oil, 230°F, 30 minutes, 26-28" Hg vacuum.

The bleaching results are presented in Table 7, below.

2l

TABLE 7

10	Chlorophyll Content After Bleaching

WO 01/85336

21

PCT/US01/14625

10

15

Example 7:  Bleaching Results for Cottonseed Oil

Cottonseed oil (200-gram aliquots) having an initial Color Index of 5.7 was bleached with a palygorskite-smectite clay (Oil-Dri B-80; no acidification) and a beneficiated palygorskite-smectite clay treated with aluminum sulfate (WB-C; about 1 weight percent aluminum sulfate, dry basis). The bleaching conditions were as follows: 100 grams oil, 194°F, 20 minutes, 26-28" Hg vacuum.

The bleaching results are presented in Table 8, below.

TABLE 8 Color Index After Bleaching

Bleaching	Color Index

  Amount	@ 0wt-%	@ 0.5wt-%	@ 1 wt-%	@ 1.5 wt-%

B-80 WB-C	5.7 5.7	3.1 2.7	2.7 2.0	2.0 1.7

A

WO 01/85336

PCT/US01/14625

-22-

Example 8:  Bleaching Results from Deodorized Corn Oil

Corn oil (200-gram aliquots) having an initial Color Index value of about 7.3 was bleached with palygorskite-smectite clay (Oil-Dri B-80; no acidification), conventionally acidified palygorskite-smectite clay (Oil-Dri 5  Pro-Active; about 3 weight percent H2SO4), and a beneficiated palygorskite-smectite clay treated with aluminum sulfate (WB-C; about 1 weight percent aluminum sulfate, dry basis). The bleaching conditions were as follows: 200 grams oil, 220°F, 30 minutes, 26-28" Hg vacuum.

The bleached corn oil was then deodorized by treating a 60-gram 10  aliquot of bleached oil with 3-10 wt-% steam for 60 minutes at 500°F (260°C) and vacuum (
TABLE 9

Color Index After Bleaching and Deodorization

15

Bleaching  Amount		f	Color Index	

@ 0.5 wt-%	@ 1 wt-%	@ 1.5 wt-%	@ 2 wt-%

B-80	1.33	1.00	0.94	0.77

Pro-Active	1.50	1.14	1.02	0.74

WB-C	1.09	0.82	0.75	0.75

23

VO 01/85336	PCT/US01/14625

-23-

Example 9:  Bleaching Results for Palm Oil

Malaysian palm oil (200-gram aliquots) having an initial Red color value of 12.4 was bleached with palygorskite-smectite clay (Oil-Dri B-80; no acidification), conventionally acidified palygorskite-smectite clay (Oil-Dri B-81; 5  about 1 weight percent H2SO4), and a beneficiated palygorskite-smectite clay

treated with 0.1 N H2SO4 (WB-B). The bleaching conditions were as follows: 200 grams of oil were pre-dried by heating to 194°F under 26-28" Hg vacuum for 15 minutes, then, pre-treated with 750 ppm of a 20 wt-% H3PO4 solution for 20 minutes with stirring under atmospheric conditions at 194°F, followed by 10  bleaching with clay added at 194°F, vacuum applied at 26-78" Hg, and thereafter heated to 230°F and held for 30 minutes at that temperature.

The bleaching results are presented in Table 10, below.

TABLE 10 Red Color Value After Deodorization

Bleaching  Amount	Red Color Value (AOCS 51/4" cell)

@ 1.5 wt-%	@ 2 wt-%	@ 2.5 wt-%

B-80	6.3	3	3.2

B-81	6.6	3.3	3.2

WB-B	4.8	2.3	1.5

In all bleaching examples clay was separated from the oil after 25  bleaching using a Baroid cup fitted with a pressurized nitrogen source and lined with filter paper (Whatman 541).

The foregoing specification and the examples are illustrative, and are not to be taken as limiting. Still other embodiments within the spirit and scope of the present invention are possible and will readily present themselves to those 30  skilled in the art.

WE CLAIM:

1.  A method for the manufacture of a bleaching clay which comprises:

slurrying particulate palygorskite clay starting material with water to form an aqueous slurry having a clay solids content in the range of about 5 to about 30 weight percent, based on the total weight of the slurry; removing sand from the aqueous slurry to form a beneficiated slurry; conditioning the beneficiated slurry by admixing therewith a conditioning agent selected from the group consisting of a pH modifier, a Lewis acid salt, and mixtures thereof, in an amount in the range of about 0.25 to about 3weight percent salt, based on the dry weight of the clay in slurry, so as to adjust the pH of the slurry to a value in the range of about 0.5 to about 6; separating the conditioned slurry into an acidic filtrate and a conditioned clay concentrate having a clay solids content of 15 up to 50 percent by weight, based on the total weight of the concentrate; and drying the conditioned clay to a free flowing particulate mass.

2.	The method as claimed in claim 1 wherein the clay starting material is formed by reducing the size of raw clay to less than one-half inch (about 13 mm).

3.	The method as claimed in claim 1 wherein the beneficiated slurry has a mean clay particle-size in the range of about 25 to about 45 microns.

4.	The method as claimed in claim 1 wherein the clay starting material is a naturally occurring palygorskite-smectite clay mineral.

5.	The method as claimed in claim 1 wherein sand is separated from the aqueous slurry prior to conditioning.

6.  The method as claimed in claim 1 wherein the sand is separated from

the aqueous slurry with a hydrocyclone.

7.	The method as claimed in claim 1 wherein the Lewis acid salt is selected from the group consisting of zinc sulfate, aluminum sulfate, ferrous sulfate, and titanium sulfate, and mixtures thereof.

8.	The method as claimed in claim 1 wherein the Lewis acid salt is added before the pH modifier.

9.	The method as claimed in claim 1 wherein the pH modifier is selected from the group consisting of sulfuric acid, hydrochloric, phosphoric, formic acid, acetic acid, xalic acid, citric acid, and mixtures thereof.

10.	The method as claimed in claim 1 wherein the clay starting material is selected to have a pH value in the range of about 5 to about 9 and wherein inorganic acid is combined with the beneficiated slurry to achieve an acid concentration in the range of about 0,01 to about 1 Normal.

11.	The method as claimed in claim 1 wherein the clay starting material is selected to have a pH value in the range of about 7 to about 9 and wherein inorganic acid is admixed with the beneficiated slurry to achieve an acid concentration in the range of about 0.01 to about 0.4 Normal.

12.	The method as claimed in claim 1 wherein a portion or all of the acidic filtrate fluid as received is recycled for use.

13.	The method as claimed in claim 1 wherein a portion or all of the acidic filtrate is neutralized and then recycled for use in slurrying the clay starting material.

14.	The  method  as  claimed  in  claim  1  wherein  the  conditioned  clay concentrate has a gel or paste-like consistency.

15.	The method as claimed in claim 1 wherein the conditioned clay concentrate has a brittle, hard cake-like consistency.

16.	The method as claimed in claim 1 wherein the dried clay is comminuted to a desired particle size distribution.

17.	The method as claimed in claim 1 wherein the total solids content of the beneficiated slurry during conditioning is in the range of about 5 to 15 percent, based on the total weight of the slurry.

18.	The method as claimed in claim 1 wherein the conditioned slurry is concentrated to a clay solids content of about 40 to about 50 percent by weight.

19.	A method for the manufacture of an enhanced-performance bleaching clay as claimed in claim 1 which comprises:

slurrying particulate palygorskite clay starting material with water to

form an aqueous slurry having a total solids content in the range of about

5 to 10 about 30 percent by weight;

removing sand from the aqueous slurry to form a beneficiated slurry;

conditioning the beneficiated slurry by adjusting the pH of the slurry to a

pH value in the range of about 1 to about 3, wherein the pH is adjusted

by addition of a member of the group consisting of an inorganic acid, a

Lewis acid salt, and a mixture thereof;

separating the conditioned slurry into an acidic filtrate and a concentrate

of conditioned clay having a clay solids content of at least about  15

percent by weight; and

drying  the  conditioned  clay by heating the  conditioned  slurry to  a

temperature in the range of about 90°C to about 150 °C.

20.	The method as claimed in claim 19 wherein the conditioning step includes agitating the slurry at a temperature in the range of about ambient to about  80°C after the pH has been adjusted.

21.	The method as claimed in claim 19 wherein the slurry has an average agitation time no less than about 15 minutes up to about 1 hour during the conditioning step.

22.	The method as claimed in claim . 19 wherein the conditioned clay is

separated from the. conditioned slurry to form a clay mass having a solids content in the range of about 15 to about 50 percent by weight.

23.	The method as claimed in claim 22 wherein the clay concentrate is washed with water at the solid/liquid separation stage and thereafter the washed with water at the solid/liquid separation stage and thereafter the washed clay concentrate is further dewatered to a solids content in the range of about 40 to about 50 percent by weight, prior to drying.

24.	The method as claimed in claim 19 wherein the clay concentrate is dried and comminuted to a particle size distribution such that at least 95 percent of the particles, dry weight basis, have a particle size in the range of 5 to 400 microns, with less than 2 percent of the clay particles, dry weight basis, greater than 400 microns and less than 3 percent of the clay particles, dry weight basis, less than 5 microns.

25.	The method as claimed in claim 19 wherein the slurrying step is accomplished by blunging the clay starting material with water.

26.	The method as claimed in claim 19 wherein the slurrying step includes mixing the clay starting material with water and a clay dispersant.

27.	The method as claimed in claim 19 which is carried out as a continuous process.

28.	The method as claimed in claim 19 which is carried out as a batch process.

29.	A method for the manufacture of a bleaching clay which comprises:

blunging a particulate  clay  starting material  in  the  presence  of a

dispersant and water to a clay solids content in the range of about 10 to

about 30 weight percent, based on the total weight of the slurry;

fractionating the aqueous slurry in a hydrocyclone to remove sand:

combining the fractionated clay with aluminum sulfate and sulfuric acid

in the presence of heat and agitation to form a conditioned slurry, the

aluminum sulfate being added in an amount in the range of about 0.25

to about 3 weight percent, based on the dry weight of the clay in slurry,

the sulfuric acid being added in an amount sufficient to achieve a slurry

acid concentration in the range of about 0.01 to about 1 Normal;

concentrating the conditioned slurry by filtration to a clay solids content

of at least about 15 percent by weight; and

drying the concentrated clay to moisture content in the range of about by 5 to about 25 percent by weight, based on the dry weight of the conditioned clay.

30.	The method as claimed in claim 29 wherein the slurry acid concentration

is about 0.1 to about 0.4 Normal.

Dated	this  28th  day of  October,	2002

[RANJNA MEHTA-DUTT]

OF REMFRY AND SAGAR

ATTORNEY FOR THE APPLICANTS	

Documents:

				abstract1.jpg

				in-pct-2002-01506-mum-cancelled pages(25-11-2005).pdf

				in-pct-2002-01506-mum-claims(granted)-(25-11-2005).doc

				in-pct-2002-01506-mum-claims(granted)-(25-11-2005).pdf

				in-pct-2002-01506-mum-correspondence(24-11-2005).pdf

				in-pct-2002-01506-mum-correspondence(ipo)-(2-3-2007).pdf

				in-pct-2002-01506-mum-drawing(25-11-2005).pdf

				in-pct-2002-01506-mum-form 18(5-5-2005).pdf

				in-pct-2002-01506-mum-form 1a(25-10-2002).pdf

				in-pct-2002-01506-mum-form 1a(25-11-2005).pdf

				in-pct-2002-01506-mum-form 2(granted)-(25-11-2005).doc

				in-pct-2002-01506-mum-form 2(granted)-(25-11-2005).pdf

				in-pct-2002-01506-mum-form 3(25-11-2005).pdf

				in-pct-2002-01506-mum-form 3(28-10-2002).pdf

				in-pct-2002-01506-mum-form 5(28-10-2002).pdf

				in-pct-2002-01506-mum-petition under rule 137(25-11-2005).pdf

				in-pct-2002-01506-mum-power of authority(25-11-2005).pdf

« Previous Patent

Next Patent »

Patent Number	204720	

Indian Patent Application Number	IN/PCT/2002/01506/MUM	

PG Journal Number	25/2007	

Publication Date	22-Jun-2007	

Grant Date	02-Mar-2007	

Date of Filing	28-Oct-2002	

Name of Patentee	OIL-DRI CORPORATION OF AMERICA	

Applicant Address	410 NORTH MICHIGAN AVENUE, CHICAGO, ILLINOIS 60611, UNITED STATES OF AMERICA.	

Inventors:

#	Inventor's Name	Inventor's Address	

1	STEVEN T. COUNCIL	3947 SEELEY AVENUE, DOWNERS GROVE, IL 60515, USA.	

2	MARC A. HERPFER	213 MAINSAIL DRIVE, GRAYSLAKE IL 60030, USA.	

3	DOV SHAKED	KEREN KAYENMET LISRAEL ST. 3, 76345 REHOVOT, ISRAEL.	

PCT International Classification Number	N/A	

PCT International Application Number	PCT/US01/14625	

PCT International Filing date	2001-05-07	

PCT Conventions:

#	PCT Application Number	Date of Convention	Priority Country	

1	09/566,111	2000-05-05	U.S.A.	

© All Indian Patents, 2013-2021.

  Patent data available in the public domain from Indian Patents Office, Department of Industrial Policy and Promotions, Ministry of Commerce and Industry, Government of India.
