Repository: anandvc/allindianpatents

File: patents/204762-a-method-for-manufacturing-container-shaped-or-cup-shaped-products-with-a-coating.html (part 1 of 3)
Indian Patents. 204762:A METHOD FOR MANUFACTURING CONTAINER SHAPED OR CUP SHAPED PRODUCTS WITH A COATING

Indian Patents

Recently Granted Patents

  Recently Published Patents

Title of Invention	A METHOD FOR MANUFACTURING CONTAINER SHAPED OR CUP SHAPED PRODUCTS WITH A COATING

Abstract	A method for manufacturing container shaped or cup shaped products with a coating, wherein from at least one mass comprising at least natural polymers, a base product is manufactured by an injection moulding or extrusion process wherein the at least one mass is introduced into or through a mold and is heated in the mold, such that at least cross-linkage of the natural polymers occurs, whereby subsequently to at least one part of the product, a first coating is applied, a coating being used having a surface tension which is approximately equal to or preferably lower than the surface tension of a portion of the mass, at least of the or each relevant part of the base product to which the coating is applied, characterized in that to at least a portion of the base product, a first coating is applied, after which a second coating is applied over at least a portion of the first coating, such that at least part of the product is covered by the first and second coating and a further part of said product is covered by the first or second coating only.	

Full Text	FORM 2

THE PATENTS ACT 1970

[39 OF 1970]

COMPLETE SPECIFICATION

[See Section 10]

"METHOD FOR MANUFACTURING COATED PRODUCTS"

VERTIS  B.V.,  a Dutch company of Boven  Oosterdiep  94,  9640  AB Veendam, The Netherlands,

The following specification particularly describes the nature of the invention and the manner in which it is to be performed :-

The present invention relates to a method for manufacturing container shaped or cup shaped products with a coating.

The invention relates to a method for manufacturing coated products. The invention particularly relates to such method for manufacturing products from a mass comprising at least natural polymers.

Manufacturing products from masses containing natural polymers is known from practice and is, for instance, used for the manufacture of containers, plates and the like. This involves a mass being pressed to form a product of the desired shape, whereupon a coating is applied to at least a part of the product. Such products have as an advantage that they may be completely or largely biodegradable, which is favorable from an environmental point of view. It has been found that the bonding of the coating to the skin of the product and the cohesion of the coating are often insufficient for obtaining a product having a sufficiently resistant coating, as a consequence of which the properties of the relevant product in different applications are insufficient, in particular for instance the water and vapor proofness, the flexibility, the resistance to chemicals, the lifetime and the like.

The object of the invention is to provide a method of the type described in the preamble, in which the drawbacks mentioned are avoided while the advantages thereof are retained. To that end, a method according to the present invention is characterized by the features of claim 1.

Surprisingly, it has been found that the properties of a product manufactured by such method have improved considerably over the known products. Without wishing to be linked up to any theory, it is assumed that this effect is realized in that a better flow of the coating over the basic product part to be coated is effected in that the angle of contact between drops of coating and the surface of the base product is reduced due to the releva'nt surface tensions: As a result, the drops of coating will flow more effectively, in particular flow together more effectively to form a film layer, and moreover

exhibit a better bonding to the mass of the base product. Thus, there is obtained on the relevant part of the base product a film layer of coating exhibiting a particularly good bonding and a particularly good internal connection, so that a closed coating is obtained and maintained having particularly good properties. Thus, with a method according to the present invention, a product can be obtained having a coating which is, for instance, vapor proof and flexible, which can follow deformations of the product, for instance at pivoting parts or during expansion, shrinkage or compression of the product, and which moreover retains these properties for a long time. Surprisingly, it has been found that the use of a mass having a relatively high surface tension is acceptable in this respect, in spite of the relatively slight resistance thereof to liquids, in particular water, because the well bonding coating removes these drawbacks and leads to a product having said particularly good properties. As a matter of fact, base products having relatively low surface tensions are also well applicable, provided that coatings adapted thereto be used.

In this context, "angle of contact" is defined as described with reference to Figs. 4A, B and Figs. 5A, B.

A base product according to the present invention is preferably formed under increased pressure and/or temperature in a mold.

In a particularly advantageous embodiment, a method according to the present invention is characterized by the features of claim 5.

The use of detaching agents, normally also referred to as release agents, in the at least one mass offers the advantage that products can successively be manufactured in a mold which products may, for instance, comprise parts which are hard to clear. The advantage achieved through the use of an amount of release agent, egressing from the mass, such that on the wall of the mold there is obtained a layer of release agent of a substantially constant thickness, is that on the one hand, the wall of the mold is prevented from becoming too rough (which occurs when too little release agent is used),

as a consequence of which the products would adhere to the wall of the mold or at least could often not be removed therefrom without damage, in particular due to fouling of the mold by mass remaining behind therein, which mass could moreover burn. On the other hand, the effect achieved hereby is that it prevents the situation that too much release agent remains behind in the mold, as a consequence of which the mold wall would become too smooth, resulting in undesired flow paths of the mass, irregularities in the surface of the base product, undesired cell formations within the product and the like. Moreover, a method according to invention prevents the necessity of using expensive and complicated molds, for instance bronze, anodized, teflonized or otherwise surface-treated molds. Further, this prevents the necessity of periodically introducing release agent into the mold or removing it therefrom.

In a further, particularly advantageous embodiment, a method according to the invention is characterized by the features of claim 8.

By using a mass whereby a product is obtained having a surface tension of less than about 40 dyne/cm, the product will readily clear from the mold. A product having a surface tension higher than about 30 dyne/cm can properly be coated with a water-based coating whose surface tension has been adjusted, in particular adjusted through the use of alcohols, in particular isopropyl alcohol, or silicones. Preferably, a water-based coating having a surface tension between about 40 and 27 dyne/cm is used.

Preferably, in methods according to the present invention, products are manufactured, at least base products are used, having a moisture content of less than 3 weight percents. Thus, stable, form-retaining base products are obtained that can readily be coated. Next, preferably by means of the coating, moisture is introduced into the product, while the amount of moisture fed can be regulated particularly effectively. Accordingly, the properties of the coated products can be regulated in a particularly good and simple manner.

Preferably, in water-based coatings for use in a method according to the present invention, agents for adjusting the surface tension are used which

are entirely miscible with the water phase or soluble therein, and which involve the occurrence of relatively few micelles. Micelle formation, which may for instance occur during the use of soaps and the like, leads to the effect that substantially no, or at least insufficient reduction of the surface tension occurs, at least locally.

In a particular preferred embodiment, a method according to the present invention is characterized by the features of claim 13.

The use of a silicones-containing or comparable oily substance as release agent offers the advantage that in a particularly suitable manner, a film of release agent can be obtained in the mold, while excessive foaming therein can readily be prevented. Thus, products can be obtained which have, for instance, a smooth surface, a closed skin and which are particularly suitable fox applying the desired, coating.

In further elaboration, a method according to the present invention is characterized by the features of claim 14, more in particular of claim 17.

It has been found that the use of relatively little release agent in the mass leads to advantageous products. In particular when about 0.2 wt.% of release agent is included into the mass, there is readily -obtained a situation of equilibrium as regards the layer of release agent present in the mold, in particular when an oily, fatty or oil- or fat-containing release agent is used.

In alternative embodiments, in a method according to the present invention, soap or soapy products, wax or waxy products or combinations thereof are used as release agent.

As described, with a method according to the present invention, a particularly good bonding of the coating to the product can be effected. This means that the addition of surface tension-increasing agents to the mass can be acceptable and even advantageous, and that thus, an even better bonding of the coating can be realized, while coatings can be used having relatively less low surface tensions, and products having the desired properties can be obtained.

In a further advantageous embodiment, a method according to the present invention is characterized by the features of claim 26.

Adding a surface tension-reducing fluid to the coating offers the advantage that a coating can be used which in itself, i.e. prior to the addition of said fluid, has a relatively high surface tension, while a particularly good bonding and a coating of particularly good properties is obtained all the same, due to the relatively low surface tension during the application of the coating. Further, a coating film can thus be obtained having good properties, in particular a low surface tension and a good, relatively long-lasting density.

The use of an alcohol or alcoholic fluid as surface tension-reducing fluid offers the advantage that in a simple manner, a coating, at least coating agent, of a particularly low surface tension can be obtained. In particular the use of isopropyl alcohol or a fluid containing isopropyl alcohol is advantageous for this.

In further elaboration, a method according to the invention is further characterized by the features of claim 29, in particular of claim 31.

The addition of relatively much surface tension-reducing agent to the coating may yield particularly suitable properties, in that the desired difference in surface tension between the at least one coating and the base product can thus be obtained.

In a further alternative embodiment, a method according to the invention is further characterized by the features of claim 35.

Applying a coating to a portion of a base product will in many cases result in a change of the properties of the relevant base product part. In this manner, for instance the flexibility of the relevant part can thus be increased or decreased, or the brittleness thereof can be influenced, the resistance to water, vapor or other substances can be increased or decreased and the like. Through the use of different coatings, a different product property on different base product parts can be influenced, or, conversely, such influencing can be prevented. By applying different coatings so as to overlap at least partially,

product parts can readily be protected against influencing, while, on the other hand, the properties of other product parts can in fact be influenced. Moreover, by overlapping coatings, the properties of the relevant coatings can be influenced as well, for instance through chemical interaction of components from the different coatings and/or the mass.

Advantageous coatings are, inter alia, based on the polymers represented in claims 36 and 37.

An alternative embodiment of a method according to the present invention for obtaining products with product parts having different properties is characterized by the features of claim 41.

The use of two different masses for the formation of base products offers the advantage that for different base product parts, the product properties such as the surface tension can readily be selected, for instance depending on the desired properties of the relevant base product part and/or the coatings. In addition, other properties of product parts can likewise be adjusted in this manner, for instance different densities, hardnesses, flexibilities, color, composition, fiber content, filler content and the like.

The use of spraying or atomizing techniques fo'r applying the as least one coating to at least a part of the base product offers the advantage that in a simple manner, a layer of coating can be realized on different products, regardless of the outward appearance thereof. Particularly due to the surface tension of the coating to the applied, which is preferably lower than the surface tension of the base product to which it is to be applied, such techniques can be used in that in a simple manner, flowing of thus resulting drops on the base product will be obtained.

In an alternative embodiment, a method according to the present invention is characterized by the features of claim 50.

In such method, to be referred to as "immersion technique", coating is applied by fillingthe product at least partially with coating or immersing it therein, to subsequently cause the coating to flow out of and/or from said

product, such that a film of coating remains behind. Thus, in a particularly simple manner, coating can be applied, while the chance of failures of the equipment used therefor is nil. Moreover, a particularly high efficiency of the coating and little waste is thus obtained, since no coating is wasted.

The invention further relates to a method according to claim 51.

The advantage achieved by applying the at least one coating to a base product part after an agent has been provided thereon or therein which influences the product properties of the relevant part, is that the agent can thus be at least partially enclosed and retained in the relevant part. Thus, for instance the use of a softener enclosed by a coating in the relevant product part has the advantage that, as a result, the flexibility thereof can be influenced, in particular increased, permanently, at least for a long time. Conversely, it is of course also possible to withdraw softener, in particular water, from a base product part prior to the application of the coating, in order to obtain and maintain, for instance, rigidity or brittleness thereof.

In a further alternative embodiment, a method according to the invention is characterized by the features of claim 54.

The use of such coating containing an agent which influences the product properties offers the advantage that thus, said agent can be introduced into a base product part simultaneously with the application of the coating.

The invention further relates to a method according to claim 57. Through the provision of an agent which reduces the surface tension of the coating as layer after drying, an additionally good moisture resistance is obtained. Moreover, this will usually involve an increase of the smoothness of the coating, in particular when silicone oil or the like is used.

The invention further relates to the use of a release agent, characterized by the features of claim 63 or 64. The invention further relates to a product manufactured by a method according to the present invention. In addition, the invention relates to a coating, in particular suitable for use in a method according to the invention, in particular characterized by the features

according to any one of claims 69-74, and to a mass for manufacturing base products suitable for use in a method according to the present invention.

Further advantageous embodiments of a method, product, use, coating and mass are given in the subclaims and will be further specified in the following description and examples. In the drawings:

Fig. 1 shows a package, in particular a so-called clam shell as hamburger package, manufactured with a method according to the present invention;

Fig. 1A schematically shows a cross section of a wall of a product according to the invention;

Fig. 2 shows a frustocomcal container in the form of a coffee cup, manufactured with a method according to the present invention;

Fig. 3 shows a portion of a package, in particular an inner package for packing products, manufactured with a method according to the present invention;

Fig. 4A schematically shows drops of coating having a relatively high surface tension on a surface having a relatively low surface tension;

Fig. 4B schematically shows drops of coating having a relatively low surface tension on a surface having a relatively high surface tension;

Fig. 5A schematically shows drops, for instance water drops, having a relatively high surface tension on a coating layer having a relatively low surface tension;

Fig. 5B shows the same water drops on a coating having a relatively high surface tension;

Fig. 6 schematically shows a female mold part for the formation of a container according to Fig. 1 from at least two masses;

Fig. 7 shows a portion of a female mold for the formation of a cup according to Fig. 2 from at least two masses;

Fig. 8 shows the connection between the surface tension of a product and the amount of release agent included therein;

Fig. 9 is a graphic representation of the connection between layer thickness and viscosity of coatings;

Fig. 10 is a graphic representation of the connection between the layer thickness of the coating and the difference in surface tension between the coating and a product; and

Fig. 11 shows a cup coated in an alternative manner.

Fig. 1 shows, in open top plan view, a container 1 according to the invention, manufactured as a fast-food container, which is usually referred to as, for instance, clam shell This container 1 comprises a bottom part 2 and a cover part 4, interconnected by a hinge part 6. The container 1 is manufactured by injection molding or compression molding, utilizing baking molds. These techniques will be discussed in more detail hereinbelow.

The bottom part 2 has a bottom 8 and outwardly inclined bottom longitudinal wall parts 10 extending therefrom. The cover part 4 has a top face 12 and outwardly inclined cover longitudinal wall parts 14 extending therefrom. The hinge part 6 connects a bottom longitudinal wall part 10a to an adjacent cover longitudinal wall part 14a. Provided along the other three cover longitudinal wall parts 14, along the free longitudinal edge thereof, is a closing edge 16 which, when the container 1 is closed, falls partially over the bottom longitudinal wall parts 10. The bottom longitudinal wall part 10b opposite the hinge part 6 is provided with an outwardly extending lip 18 which, when the container 1 is closed, can be received in a recess 20 provided in the closing edge 16 opposite the hinge part 6. The hinge part 6, the lip 18 and the closing edge 6 are integrally formed with the bottom part 2 and the cover part 4 and all have a blown, foamy wall structure, as shown schematically in cross section in Fig. 1A. The wall 22 has a core 24 of relatively large cells having, on either side thereof, a relatively compact skin 26 of relatively small cells. If so desired, fibers may moreover be provided. Such product is, for instance, described in international patent application PCT/NL96/00377, to be further mentioned hereinbelow and incorporated herein by reference. In Fig. 1A, a coating layer

28 is shown on either side of the wall 22. However, it will be understood that a coating 28 may also be provided on only one side of the wall 22, while there may also be provided several layers of coating on one or both sides, as will be described in more detail hereinbelow. For products manufactured according to the present invention, it generally applies that it is advantageous to coat them on one side if the product is used at relatively high temperatures, with the coating being applied on the side facing the high temperature. In this manner, moisture, in particular water, can egress via the uncoated side, so that softening is prevented or at least limited. In the case of relatively cold use, coating should preferably be effected on two sides, to prevent condensation of ' moisture on and ingress of the moisture into the base product and to keep the product sufficiently stiff. Surprisingly, it has been found that for products according to the invention, it applies that when a softener, such as water, is incorporated therein, the temperature sensitivity increases to the effect that the product becomes weaker already at lower temperatures. A container according to Fig. 1 is preferably completely biodegradable, thermally relatively well insulating, manufactured from materials allowed by the American FDA and, moreover, preferably relatively well resistant to at least water, fat and/or oil and raised temperature, as may result when used as fast-food container. However, this only serves as an example and containers may be designed in other manners, with other properties, depending on the desired field of application, as will be discussed, inter alia, with reference to the examples.

Fig. 2 is a perspective, schematic view of a cup 30 according to the invention, comprising a bottom 32 and, extending therefrom, a slightly outwardly inclined longitudinal wall 34, which is provided, on the free longitudinal edge remote from the bottom, with a slightly projecting rim 36.

Fig. 3 is a perspective top plan view of a package part, in the shown embodiment for packing a telephone. In the description, this will be referred to as telephone tray 40. The telephone tray has two receiving cavities 42, 44, interconnected by a recess 46 and surrounded by an irregularly shaped

longitudinal wall 48. The product is substantially relatively thin-walled, but may, for instance, be provided with thickenings or the like for obtaining additional firmness. Preferably, the cup according to Fig. 2 and the telephone tray according to Fig. 3 likewise have a wall whose cross section is comparable with that of Fig. 1A and are formed by injection molding or compression molding. However, it is also possible to manufacture such products from, for instance, pressed paper.

Fig. 4A schematically shows two coating drops 50 on the surface 52 of one of the products shown in Figs. 1-3. The drops 50 have a surface tension which is relatively high compared with the surface tension of the surface 52 of the product 1, 30, 40. The angle of contact a is defined by the angle enclosed by a line R extending through the point of contact P1 at least the center of the contact face between the drop 50 and the surface 52, and the point of contact of the drop 50 on a line L, extending at right angles to the surface 52, with said surface 52.

Fig. 4B schematically shows a comparable situation where the drops 50 have a surface tension which is relatively low compared with the surface tension of the surface 52. As appears from a comparison.between Fig. 4A and Fig. 4B, the angle of contact a becomes smaller according as the surface tension of the drops 50 becomes lower relative to the surface tension of the surface 52. As appears from Fig. 4B, at a small angle of contact a, a good covering of the surface 52 is obtained by the coating (drops) 50, which will eventually flow together to form a film if the surface tension of the drops is sufficiently low.

Fig. 5A shows a surface 52 to which a coating 28 has been applied. On the coating, two water drops 54 are schematically shown, which drops have a surface tension which is relatively high compared with the surface tension of the coating 28. Hence, the angle of contact a is relatively great. As appears from the relatively closely hatched face A under each drop, moisture, should it be able to pass the coating, will enter into a relatively small part of the

product 1, 30, 40 only. This renders a product having a coating according to Fig. 5A relatively well resistant to moisture, even when the coating 28 is relatively porous. Of course, the water resistance is increased when a dense coating 28 is used.

Fig. 5B again shows a product 1, 30, 40 with a coating 28 on the surface 52, on which drops 54 are shown having a surface tension which is relatively low compared with the surface tension of the coating 28. Hence, the angle of contact a is relatively small, while the surface B over which moisture will ingress through the coating into the product is relatively large. This means that a product designed according to Fig. 5B is relatively poorly resistant to moisture from the outside.

It will be understood that in the situation shown in Fig. 5A, moisture in the product 1, 30, 40 will hardly be able to egress through the coating 28, while in the situation shown in Fig. 5B, moisture can readily disappear from the product 1, 30, 40 to the surroundings. In particular when moisture is used as softener for obtaining an increased flexibility, it is advantageous when it is retained in the product, at least in a portion thereof, such as, for instance, a hinge part. In such use, it is preferred that the relevant product part be designed as shown in Fig. 5A, while prior to or during coating, moisture is introduced into the relevant part or is retained therein.

Fig. 6 schematically shows a female mold half 60 for manufacturing the container according to Fig. 1 by injection molding from at least two masses. For this purpose, on either side of the mold half part 6a forming the hinge part 6, there is provided a first injector 62 for a mass. The injection directions of the two first injectors are widthwise in respect of the hinge part. Second injectors 64 for a second mass are provided in such a manner that they respectively open into the mold part 2a formmg the bottom part 2 and into the mold part 4a forming the cover part 4, opposite the mold part 6a which forms the hinge part. During use of such a mold, for instance, a first mass is introduced into the hinge-forming part 6a by means of the first injectors 62,

whereupon a second mass is injected into the bottom part-forming part 2a and the cover part-forming part 4a respectively by means of the second injectors 64, such that at the longitudinal edges of the hinge part-forming part 6a, the two masses fuse together. The first and the second mass preferably provide for different properties. In particular, a relatively flexible hinge part is formed from the first mass, possibly in cooperation with the or each coating 28 to be applied thereto, while the bottom part 2 and cover part 4 will be formed so as to be relatively stiff, again possibly in cooperation with the or each coating 28 to be applied thereto. Of course, the position where the masses fuse together may also be chosen to be different, while, moreover, several masses may be used as well, for instance different masses for the bottom part and the cover part, again for obtaining different properties. Also, the same mass may be introduced by the different injectors, yet at, for instance, different injection pressures, for obtaining other product properties.

Fig. 7 schematically shows a part of a female mold half 70 for forming a cup according to Fig. 2, with first injectors 72 opening into the part 36a which forms the rim 36, while a second injector 74 opens into the center of the mold part 32a which forms the bottom 32. Thus, different masses can be used for the rim 36 on the one hand and the bottom and the longitudinal wall 34 on the other, comparable with the manner as described with reference to Fig. 6.

It will be understood that by means of the molds of the type as shown in Figs. 6 and 7, other properties of product parts can also be adjusted, for instance density, flexibility, hardness, brittleness, color and optionally even taste and smell. Also, the surface properties thereof can be adjusted, for instance in smoothness, surface tension and the like.

In particular during the formation of packaging products, as shown in Fig. 3, it is advantageous when the outer surface of the product is smooth, in that this will involve, during use, little friction between the inner package and, for instance, an outer box or intermediate packages, which would prevent wear. Moreover, it is advantageous when the products for coating have a

relatively smooth surface, enabling them to be cleared from the mold in a simple manner, also in the case of relatively complicated molds or relatively small clearance angles. For this, the use of release agents, such as silicone oil, stearate or wax, is advantageous. The use of such release agents will, however, cause the surface tension to decrease according as more thereof is used. Fig. 8 graphically shows the connection between the surface tension and the percentage of release agent in the mass from which the product is formed. Surprisingly, it has been found that in particular when less than 1.5 weight percent of the content of dry substance is used, in particular at about 0.2 weight percent of the dry substance in the mass, optimal or at least particularly satisfactory results can be achieved.

Wherever surface tension-reducing agents are mentioned in this specification, use is made, for instance, of isopropyl alcohol having a surface tension of 21.7 dyne/cm, ethyl alcohol having a surface tension of 22.75 dyne/cm, ethyl acetate having a surface tension of 23.9 dyne/cm and, possibly, silicone solutions. The values mentioned are measured at a temperature of 20°C. For comparison, the surface tension of the mains water used was 75 dyne/cm.

In the specification and the Figures, identical or corresponding parts have identical or corresponding reference numerals. The exemplary embodiments shown of products are given as example only and should in no way be construed as being limitative.

In the following description and the examples, surface tensions of substrates are started from, i.e. of the base products measured by means of the Arco Oberflachentechnik GmbH test. The surface tensions of the coatings and other fluids are measured by a tensiometer (Kruss, type K6). The bonding of the coating was tested experimentally by sticking a strip of tape (Scotchtape, 3M) of a width of 2 cm on the product over a length of 2 cm and by subsequently pulling it loose, in one fluent movement. After that, the tape and the product were visually inspected to establish whether any coating had come

off with the tape and to what extent. According as less coating came off with the tape, the bonding was considered to be better.

In the examples described hereinbelow, use is made of a number of base recipes for masses from which the base products are formed. These will be cited in the product examples by reference to Roman numerals I-XI. In so far as injection molding techniques are used, reference is made, as an example, to international patent applications PCT/NL96/00377 and PCT/NL96/00136, which, at least for this purpose, are understood to be incorporated herein by reference. Similarly, use can be made of extrusion techniques described in said patent applications and of other, comparable techniques. In so far as baking molds or platen sets are mentioned in this patent application, for forming products according to the invention, international patent applications PCT/NL95/00083 and PCT/NL95/00296 are referred to as example, which patent applications, at least for this purpose, are understood to be incorporated herein by reference.

Compared with, for instance, compression molding, i.e. forming in platen sets or the like, the use of injection molding offers the major advantage that no "baking spot" is formed. A baking spot is formed in that, during for instance compression molding, the mass is introduced into a hot mold before the platen set employed is closed. This causes, inter alia, some degree of drying and gelatinization of the mass at the contact face between the mass and the mold. That contact face is usually referred to as "baking spot". On such baking spot, the surface tension is higher, often for instance about 4 dyne/cm higher, and the wall is more porous than in the rest of the product. This is in particular disadvantageous when an even coating layer of uniform thickness is desired, because on the baking spot, a stronger flow will occur and, accordingly, a smaller layer thickness. Moreover, this causes too great a difference in the surface tension of product and coating, for instance a difference of more than 10 dyne/cm. Further, solvent such as water of water-based coatings will soak more into the porous surface of the baking spot than

into the adjoining surface and will act there as softener, which leads to weakening of the wall of the product at that location. This weakness will remain, since the coating will be watertight, at least liquidtight. In particular during heating, for instance when hot articles or liquids are introduced into the product, this weakening leads to malfunctioning of the product.

Unless indicated otherwise, for applying the coatings, a High Volume Low Pressure (HVLP) spraying device of the type Walter Pilot 93-ND, an airless spraying device of the type Nordson 64B, or the immersion technique mentioned and described hereinabove is used. For each example, the technique employed is mentioned.

The use of an airless spraying device offers the advantage that a particularly effective, taut distribution of the coating is obtained, usually referred to as "coating-knife". This prevents the formation of drops of coating on the product surface, which drops flow together to form one layer. This means that a coating can be used whose surface tension differs only httle from the surface tension of the product, while a good covering is nevertheless obtained. Moreover, less coating loss occurs.

In the examples described of masses used, use is made of, inter alia, the components given in Table 1:

Table 1:

Mass components:

Supplier:

silicone HY oil

hydrocarb 95T

china clay spec

hydoxyapatite

xanthan gum

guar gum

cellulose

impregnated cellulose

viscose

hemp

dicera 10102

calcium stearate

solvitose

starch P10X

glycerol

cartasol K-RL

sodium bicarbonate

dextrin

polyethylene glycol

OSI benelux

SA Omaya

Caldic chemie

Merck

Danby food ingredients

Pomona b.v.

Spencer Chemie

Spencer Chemie

Spencer Chemie

Spencer Chemie

Paramelt

Riedel de Haan

Avebe

Avebe

Merck

Clariant

Merck

Merck

Merck

In the coating examples described, use is made of, inter alia, the components given in Table 2:

Table 2:

Composition:

Supplier:

CAP482.5 CAP504.2 HTI5800M

HTI9880M

HTI9102M

HTI9102rp

IP12

ET1

Aquacer498

Aquacer507

97%hydr.PVA/

L

50%hydr.PVA/

L

DVL9012.0.41

GH052

Urecoll S.

Cellulose acetate propionate Cellulose acetate propionate Ammonium zirconium carbonate Zirconium acetate Synthetic wax Paraffinless synt.wax Isopropyl alcohol Ethyl alcohol Synthetic wax Anionic PE-wax Polyvinyl alcohol

Polyvinyl alcohol

Acrylate binder

*

Urea formaldehyde

Eastman Chemical Eastman Chemical Hopton Technologies

Hop ton Technologies

Hopton Technologies

Hopton Technologies**

Exachem

Exachem

Byk-Cera

Byk Cera

Merck

Merck

Akzo Nobel

P.P.G.

BASF

* For GH052, a patent has been applied for by or at least on behalf of P.P.G., which patent application is understood to be incorporated herein by reference. ** HTI9102rp is a variant of the synthetic wax HTI9102M, which contains no paraffin and is fully repulpable. For the rest, this variant is applicable in exactly the same manner as HTI9102M, with the same results.

DESCRIPTION OF THE MASSES USED

Mass I was prepared as follows. 1000 g of potato starch (foodgrade; AVEBE) was introduced into a Hobart mixer and to this, 140 g of china clay spec, 140 g of hydrocarb. 95 T, 2 g of hydroxyapatite, 2 g of xanthan gum (Ketrol F), 8 g of guar gum and 120 g of cellulose (white; about 2.5 mm) were added, with stirring at low speed (position 1). After these components were added, stirring took place for another 15 minutes at the position mentioned. Next, this mixture was introduced into a priorly measured and stirred composition of 1500 ml of mains water and 2.8 g of silicone oil HY. All components were then stirred (position 2) to form a liquid mass.

A base product manufactured from mass I has a surface tension of about 36 dyne/cm.

Mass II was prepared like mass I, but instead of 2.8 g of silicone oil HY, 10.0 g of calcium stearate was added, admixed with the other dry substance, prior to being added to the water.

A base product manufactured from mass II has a surface tension of about 37 dyne/cm.

Mass III was prepared in the manner as described for mass II. However, 7 g of Dicera 10102 was added to the dry substance instead of the stearate of mass II.

A base product manufactured from mass III has a surface tension of about 34 dyne/cm.

Mass IV was prepared by mixing 5 g of dicera wax 10102, 10 g of calcium stearate, 1000 g of potato starch, 150 g of china clay spec, 150 g of hydrocarb.95T, 2 g of hydroxyapatite, 8 g of guar gum, 2 g of xanthan gum and 120 g of cellulose fiber (white) of about 2.5 mm, at low speed, as described earlier, whereupon this mass was mixed with 1400 ml of mains water, with the addition of sodium hydroxide solution, 1M to a pH of about 9.5.

A base product manufactured from mass IV has a surface tension of about 34 dyne/cm.

Mass V was prepared like mass IV, with, moreover, the addition of cross-linker, in the form of 30 g of urea formaldehyde. A base product manufactured from mass V likewise has a surface tension of about 34 dyne/cm. The addition of the cross-linker results in a base product which is stronger and better resistant to water.

Mass VI was prepared by mixing 1000 g of potato starch in the above-described manner with 140 g of china clay spec, 140 g of hydrocarb.95T, 2 g of hydroxy apatite, 2 g of xanthan gum, 8 g of guar gum and 120 g of cellulose fibers, white, of about 2.5 mm. This was mixed with 1500 ml of mains water, to form a liquid mass.

A base product manufactured .from mass VI has a surface tension of about 40 dyne/cm.

With this mass VI, base products are manufactured without release agent in a mold having adjusted inner walls, such as a teflonized aluminum mold.

Mass VII was prepared as follows. 1000 g of potato starch was mixed with 120 g of impregnated cellulose fiber, of about 2.5 mm, 20 g of calcium stearate, 75 g of china clay spec, 40 g of solvitose binder, 75 g of hydrocarb.95T, 2 g of hydroxy apatite, 2 g of xanthan gum, 8 g of guar gum and 120 g of viscose fiber, of about 8 mm. This was stirred with 1650 ml of mains water, as described earlier, to form a liquid mash.
