Repository: anandvc/allindianpatents

File: patents/204786-a-process-for-polymerizing-olefin-s.html (part 1 of 3)
Indian Patents. 204786:A PROCESS FOR POLYMERIZING OLEFIN (S)

Indian Patents

Recently Granted Patents

  Recently Published Patents

Title of Invention	A PROCESS FOR POLYMERIZING OLEFIN (S)

Abstract	A process for polymerizing olefin(s) in the presence of a catalyst system comprising a Group 15 containing hafnium catalyst compound, wherein the process is conducted at a temperature from between 50°C and 200°C, and wherein the Group 15 containing hafnium compound is represented by the formulae: wherein M is hafnium; each X is independently a leaving group; y is 0 or 1; n is the oxidation state of M; m is the formal charge of Y, Z and L or of Y, Z and L'; . L is a Group 15 element; L' is a Group 15 element or Group 14 containing group; Y is a Group 15 element; Z is a Group 15 element; R1 and R2 are independently a Ci to C20 hydrocarbon group, a heteroatom containing group having up to twenty carbon atoms, silicon, germanium, tin, lead, or phosphorus; R3 is absent, a hydrocarbon group, hydrogen, a halogen, or a heteroatom containing group; R4 and R5 are independently an alkyl group, an aryl group, a substituted aryl group, a cyclic alkyl group, a substituted cyclic alkyl group, a cyclic arylalkyl group, a substituted cyclic arylalkyl group or a multiple ring system; R1 and R2 may be interconnected to each other, and/or R4 and R5 may be interconnected to each other; R6 and R7 are independently absent, hydrogen, an alkyl group, halogen, heteroatom or a hydrocarbyl group; and R* is absent, hydrogen, a Group 14 atom containing group, a halogen, or a heteroatom containing group.	

Full Text	FORM 2 

THE PATENTS ACT 1970 [39 OF 1970]

COMPLETE SPECIFICATION

[See Section 10] ^Xt r^

"'CATAL¥ST-S-YSTEMS AND THEIR^silk A POLYMERIZATION

rS"	""	^^

UNIVATION TECHNOLOGIES LLC, a Delaware company of Suite 1950, 5555 San Felipe, Houston, Texas 77056, United States of America,

The following specification particularly describes the nature of the invention and the manner in which it is to be performed:-

n

CATALYST SYSTEMS x\ND >QTHEIR USE IN A POLYMERIZATION PROCESS-

FIELD OF THE INVENTION

The present invention relates to a catalyst composition including a Group 15 containing hafnium transition metal catalyst compound, to a mixed catalyst composition including the Group 15 containing hafnium transition metal catalyst compound and a bulky ligand metallocene catalyst compound, to catalysts systems thereof, and to their use in olefin(s) polymerization.

BACKGROUND OF THE INVENTION

Advances in polymerization and catalysis have resulted in the capability to produce many new polymers having improved physical and chemical properties useful in a wide variety of superior products and applications. With the development of new catalysts, the choice of polymerization-type (solution, slurry, high pressure or gas phase), for producing a particular polymer, has been greatly expanded. Also, advances in polymerization technology have provided more efficient, highly productive and economically enhanced processes. Especially illustrative of these advances is the development of technology utilizing bulky ligand metallocene catalyst systems.

More recently, developments have lead to the discovery of anionic, multidentate heteroatom ligands as discussed by the following articles: (1) Kempe et al., "Aminopyridinato Ligands - New Directions and Limitations", 80th Canadian Society for Chemistry Meeting, Windsor, Ontario, Canada, June 1-4, 1997; (2) Kempe et al., Inorg. Chem. 1996 vol 35 6742; (3) Jordan et al. of polyolefin catalysts based on hydroxyquinolines (Bei, X.; Swenson, D. C; Jordan, R. F., Organometallics 1997,16, 3282); (4) Horton, et.al., "Cationic Alkylzirconium Complexes Based on a Tridentate Diamide Ligand: New Alkene Polymerization Catalysts", Organometallics, 1996, 15, 2672-2674 relates to tridentate zirconium complexes; (5) Baumann, et al., "Synthesis of Titanium and Zirconium Complexes that Contain the Tridentate Diamido Ligand [((t-Bu-d6)N-0-C6H4)20]2"{[NON}2") and the Living Polymerization of 1-Hexene by Activated [NON]ZrMe2", Journal of the American Chemical Society, Vol. 119, pp. 3830-3831; (6) Cloke et al., "Zirconium Complexes incorporating the New Tridentate Diamide Ligand [(Me3Si)N{CH2CH2N(SiMe3)}2]2tL); the Crystal Structure of [Zr(BH4)2L] and [ZrCl{CH(SiMe3)2}L]", J. Chem. Soc. Dalton Trans, pp. 25-30, 1995; (7) Clark et al., "Titanium (IV) complexes incorporating the aminodiamide ligand [(SiMe3)N{CH2CH2N (SiMe3)}2]2'(L); the X-ray crystal structure of [TiMe2(L)] and [TiCl{CH(SiMe3)2}(L)]", Journal of Organometallic Chemistry, Vol 50, pp. 333-340, 1995; (8) Scollard et al.,

-2-

"Living Polymerization of alpha-olefms by Chelating Diamide Complexes of Titanium", J. Am. Chem. Soc, Vol 118, No. 41, pp. 10008-10009, 1996; and (9) Guerin et al., " Conformational^ Rigid Diamide Complexes: Synthesis and Structure of Titanium (IV) Alkyl Derivatives", Organometallics, Vol 15, No. 24, pp. 5085-5089, 1996.

Furthermore, U.S. Patent No. 5,576,460 describes a preparation of arylamine ligands and U.S. Patent No. 5,889^~2Talscloses a process for the living polymerization of olefins using initiators having a metal atom and a ligand having two group 15 atoms and a group 16 atom or three group 15 atoms. EP 893 454 Al also describes preferably titanium transition metal amide compounds. In addition, U.S. Patent No. 5,318,935 discusses amido transition metal compounds and catalyst systems especially for the producing isotactic polypropylene. Polymerization catalysts containing bidentate and tridentate ligands are further discussed in U.S. Patent No. 5,506,184.

Traditional bulky ligand metallocene catalyst systems produce polymers that are in some situations more difficult to process into film, for example using old extrusion equipment. One technique to improve these polymers is to blend them with other polymers with the intent to create, a blend having the desired properties that each component individually would have. While the two polymer blends tend to be more . processable, it.is expensive and adds a cumbersome blending step to the manufacturing/fabrication process.

Higher molecular weight confers desirable polymer mechanical properties and stable bubble formation in the production of films. However, this property also inhibits extrusion processing by increasing backpressure in extruders, promotes melt fracture defects in the inflating bubble and potentially, promotes too high a degree of orientation in the finished film. The anionic, multidentate heteroatom containing catalyst systems tend to produce a very high molecular weight polymer. To remedy this, one may form a secondary, minor component of lower molecular weight polymer to reduce extruder backpressure and inhibit melt fracture. Several industrial processes operate on this principle using multiple reactor technology to produce a processable bimodal molecular weight distribution (MWD) high density polyethylene (HDPE) product. HIZEX™, a Mitsui Chemicals HDPE product, is considered the worldwide standard. HIZEX™ is produced in a costly two or more reactor-process. In a multiple reactor process, each reactor produces a single component of the final product.

Others in the art have tried to produce two polymers together at the same time in the same reactor using two different catalysts. PCT patent application WO 99/03899 discloses using a typical bulky ligand metallocene catalyst and a conventional-type Ziegler-Natta catalyst in the same reactor to produce a bimodal polyolefm. Using two

different types of catalysts, however, result in a polymer whose characteristics cannot be predicted from those of the polymers that each catalyst would produce if utilized separately. This unpredictability occurs, for example, from competition or other influence between the catalyst or catalyst systems used.

Polyethylenes with a higher density and a higher molecular weight are valued in film applications requiring high stiffness, good toughness and high throughput. Such polymers are also valued in pipe applications requiring stiffness, toughness and long-term durability, and particularly resistance to environmental stress cracking.

Thus, there is a desire for an improved catalyst compound and for a combination of catalysts capable of producing processable polyethylene polymers, preferably in a single reactor having desirable combinations of processing, mechanical and optical properties.

SUMMARY OF THE INVENTION

This invention provides for an improved catalyst compound, a catalyst system, and a mixed catalyst system, and for their use in polymerizing processes.

In one embodiment, the invention is directed to a catalyst composition including a Group 15 containing hafnium catalyst compound, to a mixed catalyst composition including that compound and a bulky ligand metallocene catalyst compound, to catalyst systems including these catalyst compositions, and to their use in olefin(s) polymerization.

In another embodiment, the invention is directed to a catalyst composition of a Group 15 containing bidentate or tridentate ligated hafnium transition metal catalyst compound, to a mixed catalyst composition including that compound and a bulky ligand metallocene catalyst compound, to catalyst systems thereof and to their use in olefm(s) polymerization.

In another embodiment, the invention is directed to a catalyst composition of a catalyst compound having a hafnium transition metal bound to at least one leaving group and also bound to at least two Group 15 atoms, at least one of which is also bound to a Group 15 or 16 atom through another group, to a mixed catalyst composition including that compound and a bulky ligand metallocene catalyst composition; to a catalyst systems thereof; and to their use in olefin(s) polymerization.

In still another embodiment^ the inverifibn is directed to a method for supporting the multidentate hafnium based catalyst compounds and the bulky ligand metallocene catalyst compounds on the same or different supports; to the supported catalyst systems themselves; and to their use in olefin(s) polymerization.

In another embodiment, the invention is directed to a process for polymerizing olefin(s), particularly in a gas phase or slurry phase process, utilizing any one of the

catalyst systems or supported catalyst systems discussed above, more preferably in a continuous gas phase single reactor process producing a multimodal polymer.

BRIEF DESCRIPTION OF THE DRAWINGS

Figure 1 is a gel permeation chromatogram representative of the polymers of the invention of Example 2.

Figure 2 is a gel permeation chromatogram representative of the polymers of the invention of Example 4.

DETAILED DESCRIPTION OF THE INVENTION Introduction

It has unexpectedly been found that the hafnium based Group 15 containing catalyst compounds exhibit a much higher catalyst productivity as compared to their zirconium or titanium analogs. As a result of this discovery it is now possible to provide a highly active polymerization with commercially acceptable level of productivity. Furthermore, it has also been discovered that these Group 15 containing hafnium catalyst compounds of the invention provide for an improved supported catalysts system, particularly for use in slurry phase or gas phase polymerizations. It is well known in the art that supporting catalyst compounds typically results in a lowering of the overall catalyst productivity. This in fact is the case with the zirconium analogs of the Group 15 containing hafnium compounds of the invention. As a result of this detrimental effect, the zirconium analogs are not well suited to being supported. However, as a result of the substantially higher activity of the hafnium based multidentate catalyst compounds of this invention, these catalysts compounds are supportable and retain commercially useful productivities. The polymer produced utilizing these Group 15 containing hafnium catalyst compounds typically have a very high molecular weight.

In addition, the Group 15 containing hafnium catalystj^ompounds of the invention may be utilized in mixed catalyst systems. Preferably, these mixed systems also include a bulky ligand metallocene catalysts, which generally produce polymers having a lower molecular weight. As a result of this discovery it is now possible to provide for a mixed catalyst system iising components, each of which having a commercially acceptable level  ; of productivity, especially when used in a supported form in a slurry or gas phase polymerization process, and particularly in a continuous gas phase process. The mixed catalysts of the invention are particularly useful in producing a multimodal, especially a bimodal, polymer having a high molecular weight and a low molecular weight component.

Group 15 containing Hafnium Catalyst Compound and Catalyst Systems

In one embodiment, the hafnium based catalyst compounds of the invention are Group 15 bidentate or tridentate Iigated hafnium transition metal compound, the preferred Group 15 elements are nitrogen and/or phosphorous, most preferably nitrogen.

The Group 15 containing hafnium catalyst compounds of the invention generally include a hafnium metal atom bound to at least one leaving group and also bound to at least two Group 15 atoms, at least one of which is also bound to a Group 15 or 16 atom through another group.

In one preferred embodiment, at least one of the Group 15 atoms is also bound to a Group 15 or 16 atom through another group, which may be a hydrocarbon group, preferably a hydrocarbon group having 1 to 20 carbon atoms, a heteroatom containing group, preferably silicon, germanium, tin, lead, or phosphorus. In this embodiment, it is further preferred that the Group 15 or 16 atom be bound to nothing or a hydrogen, a Group 14 atom containing group, a halogen, or a heteroatom containing group. Additionally in these embodiment, it is preferred that each of the two Group 15 atoms are also bound to a cyclic group that may optionally be bound to hydrogen, a halogen, a heteroatom or a hydrocarbyl group, or a heteroatom containing group.

In an embodiment of the invention, the Group 15 containing hafnium compound of the invention is represented by the formulae:

-7-

hydrocarbon group, a C, to C20 aryl group or a C, to C20 arylalkyl group, or a heteroatom

containing group, for example PR3  where R is an alkyl group;

R1 and R2 may be interconnected to each other, and/or R4 and R5 may be interconnected to

each other;

R6 and R7 are independently absent, or hydrogen, an alkyl group, halogen, heteroatom or a

hydrocarbyl group, preferably a linear, cyclic or branched alkyl group having 1 to 20

carbon atoms, more preferably absent; and

R* is absent, or is hydrogen, a Group 14 atom containing group, a halogen, a heteroatom

containing group.

By "formal charge of the YZL or YZL' ligand", it is meant the charge of the entire ligand absent the metal and the leaving groups X.

By "R1 and R2 may also be interconnected" it is meant that R1 and R2 may be directly bound to each other or may be bound to each other through other groups. By "R4 and R5 may also be interconnected" it is meant that R4 and R5 may be directly bound to each other or may be bound to each other through other groups.

An alkyl group may be a linear, branched alkyl radicals, or alkenyl radicals, alkynyl radicals, cycloalkyl radicals or aryl radicals, acyl radicals, aroyl radicals, alkoxy radicals, aryloxy radicals, alkylthio radicals, dialkylamino radicals, alkoxycarbonyl radicals, aryloxycarbonyl radicals, carbomoyl radicals, alkyl- or dialkyl- carbamoyl radicals, acyloxy radicals, acylamino radicals, aroylamino radicals, straight, branched or cyclic, alkylene radicals, or combination thereof. An arylalkyl group is defined to be a substituted aryl group.

In a preferred embodiment R4 and R5 are independently a group represented by the

following formula:

■  ■	R12  '

Bond to Z or Y

Formula (3)

wherein R8 to R12 are each independently hydrogen, a C, to C40 alkyl group, a halide, a heteroatom, a heteroatom containing group containing up to 40 carbon atoms, preferably a C, to C20 linear or branched alkyl group, preferably a methyl, ethyl, propyl or butyl group, any two R groups may form a cyclic group and/or a heterocyclic group. The cyclic groups may be aromatic. In a preferred embodiment R9, Rf0 and R12 are independently a methyl,

ethyl, propyl or butyl group (including all isomers), in a preferred embodiment R , R'  and R12 are methyl groups, and R8 and R11 are hydrogen.

In a particularly preferred embodiment R4 and R5 are both a group represented by the following formula:

BondtoYorZ

CB3

Formula (4)

In this embodiment, M is hafnium; each of L, Y, and Z is nitrogen; each of R1 and R2 is a hydrocarbyl group, preferably -CH2-CH2-; R3 is hydrogen; and R6 and R7 are absent.

In a preferred embodiment, at least one X is a substituted hydrocarbon group, preferably a substituted alkyl group having more than 6 carbon atoms, most preferably an aryl substituted alkyl group. The most preferably aryl substituted alkyl group is benzyl.

In a particularly preferred embodiment the Group 15 containing metal compound is represented by the formula:

H—N	H£

/	/  ^CH2Ph

Cpmpound(l)

Ph equals phenyl. For convenience the above formula will be referred to as Compound (1) (Hf-HN3).

The Group 15 containing hafnium catalyst compounds of the invention are prepared by methods known in the art, such as those disclosed in EP 0 893 454 Al, U.S. Patent No. 5,889,128 and the references cited in U.S. Patent No. 5,889,128 which are all herein incorporated by reference. U.S. Application Serial Number 09/312,878, filed May 17, 1999, discloses a gas or slurry phase polymerization process using a supported bisamide catalyst, which is also incorporated herein by reference. A preferred direct synthesis of these compounds comprises reacting the neutral ligand, (see for example YZL or YZL' of Formula I or II) with HfXn, n is the oxidation state of Hf, each X is an anionic group, such as halide, in a non-coordinating or weakly coordinating solvent, such as ether, toluene, xylene, benzene, methylene chloride, and/or hexane or other solvent having a boiling point above 60°C, at about 20°C to about 150°C (preferably 20°C to 100°C), preferably for 24 hours or more, then treating the mixture with an excess (such as four or more equivalents) of an alkylating agent, such as methyl magnesium bromide in ether. The magnesium salts are removed by filtration, and the metal complex isolated by standard techniques.

In one embodiment the Group 15 containing hafnium catalyst compound is prepared by a method comprising reacting a neutral ligand, (see for example YZL or YZL' of formula 1 or 2) with a compound represented by the formula RfX^ (where n is the oxidation state of Hf, each X is an anionic leaving group) in a non-coordinating or weakly coordinating solvent, at about 20°C or above, preferably at about 20°C to about 100°C, then treating the mixture with an excess of an alkylating agent, then recovering the metal complex. In a preferred embodiment the solvent has a boiling point above 60°C, such as toluene, xylene, benzene, and/or hexane. In another embodiment the solvent comprises ether and/or methylene chloride, either being preferable.

Bulky Ligand Metallocene Catalyst Compounds

In one embodiment, the Group 15 containing hafnium based catalyst compounds of the invention may be combined with a bulky ligand metallocene catalyst compound to  -form a mixed catalyst system. Generally, bulky ligand metallocene catalyst compounds include half and full sandwich compounds having one or more bulky ligands bonded to at least one metal atom. Typical bulky ligand metallocene compounds are generally described as containing one or more bulky ligand(s) and one or more leaving group(s)

—10-

bonded to at least one metal atom. In one preferred embodiment, at least one bulky ligands is r\-bonded to the metal atom, most preferably r|5-bonded to the metal atom.

The bulky ligands are generally represented by one or more open, acyclic, or fused ring(s) or ring system(s) or a combination thereof. These bulky ligands, preferably the ring(s) or ring system(s) are typically composed of atoms selected from Groups 13 to 16 atoms of the Periodic Table of Elements, preferably the atoms are selected from the group consisting of carbon, nitrogen, oxygen, silicon, sulfur, phosphorous, germanium, boron and aluminum or a combination thereof. Most prefejably the ring(s) or ring system(s) are composed of carbon atoms such as but not limited to those cyclopentadienyl ligands or cyclopentadienyl-type ligand structures or other similar functioning ligand structure such as a pentadiene, a cyclooctatetraendiyl or an imide ligand. The metal atom is preferably selected from Groups 3 through 15 and the lanthanide or actinide series of the Periodic Table of Elements. Preferably the metal is a transition metal from Groups 4 through 12, more preferably Groups 4, 5 and 6, and most preferably the transition metal is from Group 4.

In one embodiment, the bulky ligand metallocene catalyst compounds of the invention are represented by the formula:

LALBMQ„	(I)

where M is a metal atom from the Periodic Table of the Elements and may be a Group 3 to 12 metal or from the lanthanide or actinide series of the Periodic Table of Elements, preferably M is a Group 4, 5 or 6 transition metal, more preferably M is a Group 4 transition metal, even more preferably M is zirconium, hafnium or titanium. The bulky ligands, LA and LB, are open, acyclic or fused ring(s) or ring system(s) and are any ancillary ligand system, including unsubstituted or substituted, cyclopentadienyl ligands or cyclopentadienyl-type ligands, heteroatom substituted and/or heteroatom containing cyclopentadienyl-type ligands. Non-limiting examples of bulky ligands include cyclopentadienyl ligands, cyclopentaphenanthreneyl ligands, indenyl ligands, benzindenyl ligands, fluorenyl ligands, octahydrofluorenyl ligands, cyclooctatetraendiyl ligands, cyclopentacyclododecene ligands, azenyl ligands, azulene ligands, pentalene ligands, phosphoyl ligands, phosphinimine (WO 99/40125), pyrrolyl ligands, pyrozolyl ligands, carbazolyl ligands, borabenzene ligands and the like, including hydrogenated versions thereof, for example tetrahydroindenyl ligands. In one embodiment, LA and LB may be any other ligand structure capable of n-bonding to M, preferably r)3-bonding to M and most preferably r)5-bonding . In yet another embodiment, the atomic molecular weight (MW) of LA or LB exceeds 60 a.m.u., preferably greater than 65 a.m.u.. In another embodiment, LA and LB may comprise one or more heteroatoms, for example, nitrogen,

silicon, boron, germanium, sulfur and phosphorous, in combination with carbon atoms to form an open, acyclic, or preferably a fused, ring or ring system, for example, a hetero-cyclopentadienyl ancillary ligand. Other LA and LB bulky ligands include but are not limited to bulky amides, phosphides, alkoxides, aryloxides, imides, carbolides, borollides, porphyrins, phthalocyanines, corrins and other polyazomacrocycles. Independently, each LA and LB may be the same or different type of bulky ligand that is bonded to M. In one embodiment of formula (I) only one of either LA or LB is present.

Independently, each LA and LB may be unsubstituted or substituted with a combination of substituent groups R. Non-limiting examples of substituent groups R include one or more from the group selected from hydrogen, or linear, branched alkyl radicals, or alkenyl radicals, alkynyl radicals, cycloalkyl radicals or aryl radicals, acyl radicals, aroyl radicals, alkoxy radicals, aryloxy radicals, alkylthio radicals, dialkylamino radicals, alkoxycarbonyl radicals, aryloxycarbonyl radicals, carbomoyl radicals, alkyl- or dialkyl- carbamoyl radicals, acyloxy radicals, acylamino radicals, aroylamino radicals, straight, branched or cyclic, alkylene radicals, or combination thereof. In a preferred embodiment, substituent groups R have up to 50 non-hydrogen atoms, preferably from 1 to 30 carbon, that can also be substituted with halogens or heteroatoms or the like. Non-limiting examples of alkyl substituents R include methyl, ethyl, propyl, butyl, pentyl, hexyl, cyclopentyl, cyclohexyl, benzyl or phenyl groups and the like, including all their isomers, for example tertiary butyl, isopropyl, and the like. Other hydrocarbyl radicals include fluoromethyl, fluroethyl, difluroethyl, iodopropyl, bromohexyl, chlorobenzyl and hydrocarbyl substituted organometalloid radicals including trimethylsilyl, trimefhylgermyl, methyldiethylsilyl and the like; and halocarbyl-substituted organometalloid radicals including tris(trifluoromethyl)-silyl, methyl-bis(difluoromethyl)silyl, bromomethyldimethylgermyl and the like; and disubstitiuted boron radicals including dimethylboron for example; and disubstituted pnictogen radicals including dimethylamine, dimethylphosphine, diphenylamine, methylphenylphosphine, chalcogen radicals including methoxy, ethoxy, propoxy, phenoxy, methylsulfide and ethylsulfide. Non-hydrogen substituents R include the atoms carbon, silicon, boron, aluminum, nitrogen, phosphorous, oxygen, tin, sulfur, germanium and the like, including olefins such'as but riot limited to blefinically unsaturated substituents including vinyl-  . terminated ligands, for example but-3-enyl, prop-2-enyl, hex-5-enyl and the like. Also, at least two R groups, preferably two adjacent R groups, are joined to form a ring structure having from 3 to 30 atoms selected from carbon, nitrogen, oxygen, phosphorous, silicon, germanium, aluminum, boron or a combination thereof. Also, a substituent group R group such as 1-butanyl may form a carbon sigma bond to the metal M.

-12-

Other ligands may be bonded to the metal M, such as at least one leaving group Q. For the purposes of this patent specification and appended claims the term "leaving group" is any ligand that can be abstracted from a bulky ligand metallocene catalyst compound to form a bulky ligand metallocene catalyst cation capable of polymerizing one or more olefin(s). In one embodiment, Q is a monoanionic labile ligand having a sigma-bond to M. Depending on the oxidation state of the metal, the value for n is 0, 1 or 2 such that formula (I) above represents a neutral bulky ligand metallocene catalyst compound.

Non-limiting examples of Q ligands include weak bases such as amines, phosphines, ethers, carboxylates, dienes, hydrocarbyl radicals having from 1 to 20 carbon atoms, hydrides or halogens and the like or a combination thereof. In another embodiment, two or more Q's form a part of a fused ring or ring system. Other examples of Q ligands include those substituents for R as described above and including cyclobutyl, cyclohexyl, heptyl, tolyl, trifluromethyl, tetramethylene, pentamethylene, methylidene, methyoxy, ethyoxy, propoxy, phenoxy, bis(N-methylanilide), dimethylamide, dimethylphosphide radicals and the like.

In one embodiment, the bulky ligand metallocene catalyst compounds of the invention include those of formula (I) where LA and LB are bridged to each other by at least one bridging group, A, such that the formula is represented by

_LAALBMQ„  -J*	(II)

These bridged compounds represented by formula (II) are known as bridged, bulky

ligand metallocene catalyst compounds. LA, LB, M, Q and n are as defined above. Non-

limiting examples of bridging group A include bridging groups containing at least one

Group 13 to 16 atom, often referred to as a divalent moiety such as but not limited to at

least one of a carbon, oxygen, nitrogen, silicon, aluminum, boron, germanium and tin atom

or a combination thereof. Preferably bridging group A contains a carbon, silicon or

germanium atom, most preferably A contains at least one silicon atom or at least one

carbon atom. The bridging group A may also contain substituent groups R as defined

above including halogens and iron. Non-limiting examples of bridging group A may be

represented by R'2C, R'2Si, R'2Si_RJ2SjJ.R.l2.Gje,,JllP, where R' is independently, a radical

group which is hydride, hydrocarbyl, substituted hydrocarbyl, halocarbyl, substituted

'halocarbyl,'hydfocarbyl-substituted organbmetalloidj nalocarbyl-substituted: ■■	■ - ■■•■:■-■-■

organometalloid, disubstituted boron, disubstituted pnictogen, substituted chalcogen, or halogen or two or more R' may be joined to form a ring or ring system. In one embodiment, the bridged, bulky ligand metallocene catalyst compounds of formula (II) have two or more bridging groups A (EP 664 301B1).

-13-

In one embodiment, the bulky ligand metallocene catalyst compounds are those where the R substituents on the bulky ligands LA and LB of formulas (I) and (II) are substituted with the same or different number of substituents on each of the bulky ligands. In another embodiment, the bulky ligands LA and LB of formulas (I) and (II) are different from each other.

Other bulky ligand metallocene catalyst compounds and catalyst systems useful in the invention may include those described in U.S. Patent Nos. 5,064,802, 5,145,819, 5,149,819, 5,243,001, 5,239,022, 5,276,208, 5,296,434, 5,321,106, 5,329,031, 5,304,614, 5,677,401, 5,723,398, 5,753,578, 5,854,363, 5,856,547 5,858,903, 5,859,158, 5,900,517, 5,939,503 and 5,962,718 and PCT publications WO 93/08221, WO 93/08199, W0 95/07140, WO 98/11144, WO 98/41530, WO 98/41529, WO 98/46650, WO 99/02540 and WO 99/14221 and European publications EP-A-0 578 838, EP-A-0 638 595, EP-B-0 513 380, EP-A1-0 816 372, EP-A2-0 839 834, EP-B1-0 632 819, EP-B1-0 739 361, EP-B1-0 748 821 and EP-B1-0 757 996, all of which are herein fully incorporated by reference.

In one embodiment, bulky ligand metallocene catalysts compounds useful in the invention include bridged heteroatom, mono-bulky ligand metallocene compounds. These types of catalysts and catalyst systems are described in, for example, PCT publication WO 92/00333, WO 94/07928, WO 91/ 04257, WO 94/03506, WO96/00244, WO 97/15602 and WO 99/20637 and U.S. Patent Nos. 5,057,475, 5,096,867, 5,055,438, 5,198,401, 5,227,440 and 5,264,405 and European publication EP-A-0 420 436, all of which are herein fully incorporated by reference.

In this embodiment, the bulky ligand metallocene catalyst compound is represented by the formula:

LcAJMQn  (III) where M is a Group 3 to 16 metal atom or a metal selected from the Group of actinides and lanthanides of the Periodic Table of Elements, preferably M is a Group 4 to 12 transition metal, and more preferably M is a Group 4, 5 or 6 transition metal, and most preferably M is a Group 4 transition metal in any oxidation state, especially titanium; Lc is a substituted or unsubstituted bulky ligand bonded to M; J is bonded to M; A is bonded to M and J; J is a heteroatom ancillary ligand; and A is a bridging group; Q is a univalent '£tiib'rilcTigkrid*'and'ri:rs:'the'intdger?Oi'l or 2- In formula (III) above,'L--, A and J form a- P-.,:■> fused ring system. In an embodiment, Lc of formula (III) is as defined above for LA, A, M and Q of formula (III) are as defined above in formula (I).

In formula (III) J is a heteroatom containing ligand in which J is an element with a coordination number of three from Group 15 or an element with a coordination number of

-14-

two from Group 16 of the Periodic Table of Elements. Preferably J contains a nitrogen, phosphorus, oxygen or sulfur atom with nitrogen being most preferred.

In another embodiment, the bulky ligand type metallocene catalyst compound is a complex of a metal, preferably a transition metal, a bulky ligand, preferably a substituted or unsubstituted pi-bonded ligand, and one or more heteroallyl moieties, such as those described in U.S. Patent Nos. 5,527,752 and 5,747,406vand EP-B1-0 735 057, all of which are herein fully incorporated by reference.

In an embodiment, the bulky ligand metallocene catalyst compound is represented by the formula:

LDMQ2(YZ)Xn	(TV)

where M is a Group 3 to 16 metal, preferably a Group 4 to 12 transition metal, and most preferably a Group 4, 5 or 6 transition metal; LD is a bulky ligand that is bonded to M; each Q is independently bonded to M and Q2(YZ) forms a unicharged polydentate ligand; A or Q is a univalent anionic ligand also bonded to M; X is a univalent anionic group when n is 2 or X is a divalent anionic group when n is 1; n is 1 or 2.

In formula (IV), L and M are as defined above for formula (I). Q is as defined above for formula (I), preferably Q is selected from the group consisting of-0-, -NR-, -CR2- and -S-; Y is either C or S; Z is selected from the group consisting of-OR, -NR2, -CR3, -SR, -S1R3,. -PR2, -H, and substituted or unsubstituted aryl groups, with the proviso that when Q is -NR- then Z is selected from one of the group consisting of-OR, -NR2, -SR, -S1R3, -PR2 and -H; R is selected from a group ' containing carbon, silicon, nitrogen, oxygen, and/or phosphorus, preferably where R  • is a hydrocarbon group containing from 1 to 20 carbon atoms, most preferably an alkyl, cycloalkyl, or an aryl group; n is an integer from 1 to 4, preferably 1 or 2; X is a univalent anionic group when n is 2 or X is a divalent anionic group when n is 1; preferably X is a carbamate, carboxylate, or other heteroallyl moiety described by the Q, Y and Z combination.

In another embodiment of the invention, the bulky ligand metallocene-'type'catalyst compounds are heterocyclic ligand complexes where the bulky Hgands," the ring(s) or ring system(s), include one or more heteroatoms or a combination thereof. Non-limiting examples of heteroatoms include a Group 13 to 16 element, preferably nitrogen, boron, sulfur, oxygen, aluminum, silicon, phosphorous and tin. Examples of these bulky ligand metallocene catalyst compounds are described in WO 96/33202, WO 96/34021, WO 97/17379, WO 98/22486 and WO 99/40095

(dicarbamoyl metal complexes) and EP-A1-0 874 005 and U.S. Patent No. 5,637,660, 5,539,124, 5,554,775, 5,756,611, 5,233,049, 5,744,417, and 5,856,258 all of which are herein incorporated by reference.

In another embodiment, the bulky ligand metallocene catalyst compounds are those complexes known as transition metal catalysts based on bidentate ligands containing pyridine or quinoline moieties, such as those described in U.S. Application Serial No. 09/103,620 filed June 23, 1998, which is herein incorporated by reference. In another embodiment, the bulky ligand metallocene catalyst compounds are those described in PCT publications WO 99/01481 and WO 98/42664, which are fully incorporated herein by reference.

In one embodiment, the bulky ligand metallocene catalyst compound is represented by the formula:

((Z)XAt(YJ))qMQn	(V)

where M is a metal selected from Group 3 to 13 or lanthanide and actinide series of the Periodic Table of Elements; Q is bonded to M and each Q is a monovalent, bivalent, or trivalent anion; X and Y are bonded to M; one or more of X and Y are heteroatoms, preferably both X and Y are heteroatoms; Y is contained in a heterocyclic ring J, where J comprises from 2 to 50 non-hydrogen atoms, preferably 2 to 30 carbon atoms; Z is bonded to X, where Z comprises 1 to 50 non-hydrogen atoms, preferably 1 to 50 carbon atoms, preferably Z is a cyclic group containing 3 to 50 atoms, preferably 3 to 30 carbon atoms; t is 0 or 1; when t is 1, A is a bridging group joined to at least one of X,Y or J, preferably X and J; q is 1 or 2; n is an integer from 1 to 4 depending on the oxidation state of M. In one embodiment, where X is oxygen or sulfur then Z is optional. In another embodiment, where X is nitrogen or phosphorous then Z is present. In an embodiment, Z is preferably an aryl group, more preferably a substituted aryl group.

It is also contemplated that in one embodiment, the bulky ligand metallocene catalysts of the invention described above include their structural or optical or enantiomeric isomers (meso and racemic isomers, for example see U.S. Patent No. 5,852,143, incorporated herein by reference) and mixtures thereof.

;  "; -'  It is further contemplated by the invention that a conventional-type catalyst	

compound can be combined with the Group 15 containing hafnium catalyst compounds and bulky ligand metallocene catalyst compounds of this invention.

-16-

Activator and Activation Methods

The above described Group 15 containing hafnium catalyst compounds and bulky ligand metallocene catalyst compounds are typically activated in various ways to yield catalyst compounds having a vacant coordination site that will coordinate, insert, and polymerize olefin(s).

For the purposes of this patent specification and appended claims, the term "activator" is defined to be any compound or component or method which can activate any of the Group 15 containing bidentate or tridentate ligated hafnium catalyst compounds and/or the bulky ligand metallocene catalyst compounds of the invention as described above. Non-limiting activators, for example may include a Lewis acid or a non-coordinating ionic activator or ionizing activator or any other compound including Lewis bases, aluminum alkyls, conventional-type cocatalysts and combinations thereof that can convert a neutral Group 15 containing hafnium catalyst compound to a catalytically active Group 15 containing hafnium cation and/or a neutral bulky ligand metallocene catalyst compound to a catalytically active bulky ligand metallocene cation. It is within the scope of this invention to use alumoxane or modified alumoxane as an activator, and/or to also use ionizing activators, neutral or ionic, such as tri (n-butyl) ammonium tetrakis (pentafluorophenyl) boron, a trisperfluorophenyl boron metalloid precursor or a trisperfluoronaphthyl boron metalloid precursor, polyhalogenated heteroborane anions (WO 98/43983) or combination thereof, that would ionize the neutral catalyst compound. While most of the publications discussed herein refer to a bulky ligand metallocene catalyst, it contemplated that the activators and activation methods utilized for these bulky-ligand metallocene catalyst compounds are applicable to the Group 15 containing hafnium catalyst compounds of this invention.

In one embodiment, an activation method using ionizing ionic compounds not containing an active proton but capable of producing both a catalyst cation and a non-coordinating anion are also contemplated, and are described in EP-A- 0 426 637, EP-A- 0 573 403 and U.S. Patent No. 5,387*568, which are all herein incorporated by reference.

There are a variety of methods for preparing alumoxane and modified alumoxanes, non-limiting examples of which are described in U.S. Patent No. 4,665,208, 4,952,540, -5,O9Li352r5,206^9,'5,2O4,419?4,874v734, 4,924,018, 4,908,463,4,968,827,.5,3,08,815^..,^, 5,329,032, 5,248,801, 5,235,081, 5,157,137, 5,103,031, 5,391,793, 5,391,529, 5,693,838, 5,731,253, 5,731,451, 5,744,656, 5,847,177, 5,854,166, 5,856,256 and 5,939,346 and European publications EP-A-0 561 476, EP-B1-0 279 586, EP-A-0 594-218 and EP-B1-0 586 665, and PCT publication WO 94/10180, all of which are herein fully incorporated by reference.

-17-

Organoaluminum compounds as activators include tnmethylaluminum, triethylaluminum, tfiisobutylaluminum, tri-n-hexylaluminum, tri-n-octylaluminum and the like.
