Repository: anandvc/allindianpatents

File: patents/204818-a-coating-composition.html (part 1 of 2)
Indian Patents. 204818:"A COATING COMPOSITION"

Indian Patents

Recently Granted Patents

  Recently Published Patents

Title of Invention	"A COATING COMPOSITION"

Abstract	A coating composition comprising (a) non-ionic latex polymer; (b) porous inorganic oxide having a pore volume in the range of 0.6 to 3.0 cc/g wherein the inorganic oxide further possesses a cationic charge being added in the range of 20 to 80% by weight (solids basis); and (c) water soluble polymer wherein the coating composition has a solids content of 20% to 40% by weight and has a Brookfield viscosity of 5000 centipose or less and the weight ratio of component (a) and (c) is 0.2 to 5.0.	

Full Text	FORM 2

THE PATENTS ACT,  1970

[39 OF 1970]

COMPLETE SPECIFICATION

[See Section 10; Rule 13]

"A COATING COMPOSITION"

W.R. GRACE & CO. CONN, a corporation organised and existing under the laws of the State of Connecticut, U.S.A., of 1114 Avenue of the Americas, New York 10036, United States of America,

The following specification particularly describes the nature of the invention and the manner in which it is to be performed:-

1 5 JUN 2005

BACKGROUND

The invention relates to ink-receptive coating compositions, particularly ink receptive coatings for inkjet papers, and recording medium prepared from such coatings, e.g., inkjet paper.

Inkjet printing comprises applying ink droplets to a recording medium, usually paper. The most frequently used inkjet processes utilize thermal (bubble) and/or piezo electric processes which create and project a droplet of ink from a nozzle.

Inks used in inkjet printing processes are generally aqueous solutions containing a variety of functional, additives. In general, these solutions contain azo dyes having a water solubility which can be specifically adjusted by the incorporation of hydrophilic side chains. These dyes are generally anionic.

These processes and ink formulations have to be taken into account when preparing the recording medium. Indeed, one typically strives to address the following criteria when designing a recording medium for inkjet processes.

1.	Controlled ink absorption of the ink droplets so that the absorbed ink forms circular spots of ink with smooth peripheral lines thereby imparting high resolution.

2.	High absorption rate of ink to reduce smearing.

3	Low penetration depth of the dyes so as to form high optical

density images and reduce "show-through" or penetration of the ink spots.

4.	High affinity between the color dye and print medium to enhance color fastness.

5.	Color appearance and fidelity for a spectrum of dye colors.

6.	High whiteness to achieve good contrast to the ink.

7.	Resistance to yellowing and fading of colors.

8.	Resistance to aqueous or alcohol solutions.

9.	High ink absorbing capacity so as to receive the amounts of ink necessary for dense images.

10.	Minimal dusting from the final recording medium product.

The structure and composition of the recording medium significantly

contributes towards meeting these criteria. Typically, recording media such as paper which has only been sized on the surface cannot meet these needs. As a result, specially designed inkjet printing papers have been developed. These papers consist of a paper substrate on which an ink receptive coating layer has been applied to at least one surface. These coatings can be applied while the paper is being made, i.e., "online". The coatings can also be applied after the paper has been made. That process is sometimes referred to as "offline".

A number of binders have been used to coat these papers and have been identified as having an effect on one or more of the above properties. The binders generally include water soluble film formers and/or latex polymers. WO 97/01447 discloses using water soluble polyvinyl alcohol and various types of latex such as vinylaqetate latex, including vinyl acetate copolymers and homopolymers. The binders can be cationic. anionic and/or nonionic. Polyvinyl alcohol is a typical binder for pigmented coatings. Certain polyvinyl alcohols are not only good film formers which bind the

pigment particles, but they also are hydrophilic and help limit diffusion of the inks within the pigment coating. See EP 825 031.

The ink receptive coating also can contain highly absorptive pigments in order to assist meeting the earlier mentioned criteria. Highly porous silica pigments have been especially successful in meeting those needs. However, when porous silicas are combined with conventional binders, e.g., polyvinyl alcohol, there is a maximum amount of silica that can be added before the formulation becomes too viscous for most practical uses. Indeed, typical binders, such as polyvinyl alcohol, are only available at low solids content, e.g.. 10% by weight solids. As a result, most silica-containing formulations are prepared at a low solids content after dispersion. Such low solids formulations are not the most efficient or economical to use in current paper making processes.

For example, paper is made by processing a continuously moving web of substrate. As a result, an efficient application of a coating to this web comprises applying the coating directly "online" during the manufacturing process, or applying the coating offline after the paper has been made by applying the coating to the paper as it is run off a spool. With either method, it has been established that a certain amount of solids needs to be applied to the web or paper to create coating integrity, as well as to impart the print properties mentioned above. Moreover, the solids content and the viscosity of the coating determine how fast the coating can be efficiently applied to the moving web and still result in an adequate coating. In general, the higher the solids and the lower the viscosity, the faster the coating can be applied to the moving web. Reasonable line speeds for online processes are 200 feet per minute or faster. The faster the whole process can be run, the more efficient the whole manufacturing process becomes. On the other hand, a low solids formulation usually means a slower line speed and, as mentioned above, attempts to add more solids to conventional low solids silica-containing

formulations has resulted in formulations which are too viscous to be applied online.

Certain low solids coating composition also tend to rub off and create dust after the coaling is dried, and can result in a coating that does not bind to the substrate. Conventional low solids formulations also typically need additional components such as dye mordants due to the anionic nature of inkjet dyes and/or binders for some formulations. These coatings also incur increased expenses from drying lower solids materials.

It also is difficult to reduce or minimize the disadvantages of low solids coatings while at the same time maintaining or maximizing the ink receptive properties desired, especially when the coating also contains additional components, e.g.. cationic polymeric dye mordants such as * polydiallyl dimethyl ammonium chloride. See U. S. Patent 5,494,759 and EP„ 799 136. These additives impart water fastness to the dyes that are applied to the coating. Indeed, it has been generally acknowledged that it is difficult to

achieve coating formulations having more than 20% solids by weight. See

U.S. Patent 5,827,363. Accordingly, there have been attempts to solve the problems associated with thase formulations described in WO 9620091 Al, DE 19534327 Al, EP 0650850 A2 and EP 0818321 Al.

For example, DE 195 34 327 discloses preparing coatings containing

cationic and/or nonionogenic binders in combination with pigment particles

having cationic surface charge to increase solids content. This patent suggests

that formulations having solids content up to 70% by weight can be obtained

using these formulas. However, the pigments disclosed in DE 195 34 327

include calcium carbonate and fumed silicas. These pigments have limited

porosity, and it is envisioned that the coating's overall ink capacity is limited

when using these pigments. It also is envisioned that higher than necessary

pigment will be needed to obtain the derived ink absorption properties. In

addition, media prepared from certain cationic binders such as those suggested

-5-

in this patent also could benefit from some improvements in terms of print performance.

U.S. Patent 5.720,806 discloses coating compositions comprising 1-30% solids by weight. This patent, however, fails to disclose specific examples of binder formulations, much less disclose a formula which achieves a high level of solids in a formulation and yet has low viscosity and results in suitable ink receptive coatings. U.S. Patent 5.720.806 is concerned with improving coating formulations by adding small amounts of alumina to silica pigment, i.e.. less than 1% by weight based on the silica.

Therefore, there is still a need for a coating having a relatively higher solids content, e.g., greater than 20%, so that the coating is not only less viscous to meet the needs of manufacturing the medium in a more efficient manner, but also imparts properties that meet the print performance needs for recording medium in the inkjet area.

SUMMARY OF THE INVENTION

It is an object of this invention to address several of the aforementioned problems associated with ink-receptive coalings comprising porous pigments such as silica-based pigments. These problems include low formulation solids content, lack of adherence of the dried coating to the substrate paper (coaling dusting) and poor inkjet printability. These problems are especially noted for coating formulations applied online as paper is being made.

It has been discovered lhat by combining (a) a nonionic latex with (b) conventional water-soluble polymer binders and (c) cationic porous inorganic oxides, one can obtain a coating composition having a solids content of at least 20% by weight and a Brookfield viscosity of 5000 centipose or less. Indeed, one can obtain a solids content of about 25 to about 40% by weight, and preferably 30% to 40% solids, and Brookfieid viscosities less than 2000 centipose using this composilion. It has also been shown that the print

 6

properties required of inkjet paper can

be met using these formulations.

Cationic dye mordants can also be employed without significantly affecting the desired solids content and coating viscosity.

BRIEF DESCRIPTION OF THE DRAWINGS

Figure 1 compares the viscosity of the inventive coating in centipose (cp) against the viscosity of a coating outside the scope of the invention.

Figure 2 illustrates and compares the color appearance which the invention imparts to coated paper compared to other coatings, with the color appearance being determined using a methodology in which higher numbers reflect higher quality color appearance.

Figure 3 illustrates and compares the time it takes to dry an image printed on media of the invention compared to the drytime of other coated media. The drytimes reflected in this figure were given quality numbers, with higher numbers reflecting longer drytimes.

Figure 4 illustrates how the weight ratio of water soluble polymer to nonionic latex components used to formulate the invention affects color appearance of images printed on paper coated with the invention.

Figure 5 illustrates the effect that the weight ratio of water soluble polymer to nonionic latex has on viscosity of the invention.

figure 6 illustrates how the weight ratio of water soluble polymer to nonionic latex components affects the dusting tendency of the invention after it has been dried.

DETAILED DESCRIPT ION

Non-Ionic Latex

It has been found that the nonionic latex polymer is an important aspect of the invention in terms of obtaining a high solids content formulation

while also achieving good print properties and relatively low viscosity so that the coating can be effectively used for online applications. The nonionic nature of this component makes it compatible with conventional coating binders such as polyvinyl alcohol.

Latex polymers are well known to those having ordinary skill in the art. The term "latex polymer" or "latex" is used herein in the conventional sense to mean a water insoluble polymer which is generally available as a dispersion of water insoluble polymer particles. Polymer is intended herein to embrace homopolymers and copolymers, including random, block, graft or alternating polymers of two or more monomers. The nonionic latex polymer may also be a mixture of two or more polymers so long as the overall nature of the latex is nonionic.

The term "nonionic" is used herein to refer to materials which are generally neutral  However, nonionic polymers may also include materials having zeta potentials that vary slightly in the negative or positive direction. In practice, materials are seldom perfectly neutral. Latexes available as nonionic latex can indeed have zeta potentials as much as ±30 mV. The measured zeta potential depends on conditions under which the zeta potential is measured.

Nonionic vinvl acetate polymers are examples of suitable nonionic latex polymers. Suitable nonionic vinyl acetate copolymers include ethylene/vinyl acetate copolymer emulsions. Polyvinyl acetate homopolymers are preferred for this invention.

Polyvinyl acetate polymers and methods for preparing them are known to those skilled in the art. See U.S. Patents 4.912.149: 5.171.777: and 4,818,779. They can be prepared by conventional suspension, solution, bulk or emulsion polymerization techniques.

Although vinyl acetate homopolymers or polymers which are essentially all (for example. 95% or more) vinyl acetate are preferred in this

8

invention, various copolymers of vinyl acetate, such as those mentioned above, can be used. In general copolymers can be used provided that the comonomer is not present in an amount of 50 wt.% or more. The comonomer also should be such that the latex is or can be modified to be nonionic. In addition to ethylene mentioned above, examples of suitable comonomers include propylene, butene. hexene. vinyl chloride, vinylidene chloride, acrylates such as methylmethacrylate. ethylmethacrylate. N-butylacrylate. methylacrylaie. ethylacrylate. 2-hexylacrylate. styrene, acrylonitrile. cyclohexylmethylacrylate. maleic anhydride, vinyl methyl ether, vinyl ethyl ether, acrylic acid and the like. If such copolymers are used, it is more preferable that the vinyl acetate polymer contain at least 75 wt.%. and preferably at least 95 wt.%, vinyl acetate units in order to obtain the best results. As disclosed later below, coatings containing vinyl acetate provide good print performance.

An especially preferred latex polymer comprises a core and nonionic shell. Such compounds are known in the art. See U.S. 3.620,899. The shell around the core can be created by addition of a protective colloid which is added when the latex is prepared. The amounts of colloid added to create shells around a polymer core can vary, but in general, can be between about 1 and 20 percent, and preferably between about 2 and 15 percent by weight, based on the polymer solids so as to protect the dispersion. These protective colloids are also commercially available and often are included in the polymer composition as it is marketed commercially. Suitable protective colloids include, but are not limited to, carboxymethyl cellulose, hydroxyethyl cellulose, polyvinyl alcohol, gum agar, gelatin, gum arabic. and the like. A preferred protective colloid material is polyvinyl alcohol, i.e., substantially fully hydrolyzed polyvinyl acetate, and may be used in molecular weights ranging from low to medium, medium to high and high molecular weights.

Vinac™ XX210 from Air Products is an example of such a core/nonionic shell latex and has been shown to provide coating mixtures with low viscosity, as well as to provide a coated media having good print properties. This latex polymer has a core of poly(vinylacetate) and a nonionic shell of poly(vinylalcohol). Without being bound by any particular theory, it is believed that latex polymers with charged shells, and in particular, those with negative surface charge, such as certain styrene-butadiene latexes, interact with cationic groups on polyethylene imine or poly(diallyldimethylammoniumchloride) dye mordants, thus adversely increasing viscosity and even gelling the coating formulation. By contrast, it is found that the nonionic latexes of the present invention are compatible with the other components in the formulation. Compatibility in this regard means that the system will not gel or have disproportionately high viscosities. Also, it is believed that a core comprising poly(vinylacetate) gives better image quality than latexes with different core compositions (such as styrene-butadiene polymers).

The preferred latex polymers are also typically available in high solids emulsions. Generally they are available at solids contents of 40% by weight or greater, and therefore contributes towards increasing the overall solids content of the formula. Preferred embodimertts have solids contents of 50% by weight or greater.

Water Soluble Polymer

The water soluble polymer should be one that is compatible with the nonionic latex polymer because it is used as a cobinder with the nonionic polymer latex. The water soluble polymer is added to increase the mechanical strength of the final coating, as well as impart workability of the coating as it is applied to a recording medium substrate such as paper. The water soluble polymer in general should be a good film former.

A "water soluble polymer" can be defined as in EP 818 321. For example, it can refer to a polymer which dissolves in water completely as characterized by the hydrodynamic particle diameter in water as measured by light scattering. For purposes of the present invention, a polymer with a light scattering hydrodynamic panicle diameter, in water, of no more than 0.05 µm indicates molecular scale dissolution. A polymer with a light scattering hydrodynamic particle diameter, in water, of no more than 0.5 µm is referred to herein as a water soluble polymer.

A water insoluble polymer, on the other hand, refers specifically to polymers which form a dispersion in water characterized by the hydrodynamic particle diameter, in water, of greater than 0.05 µm as determined by light scattering. This implies a dispersion of aggregates containing more than one molecule requiring solubilization by surfactants. See EP 818 321-

In general, the water soluble polymers of this invention are also hydrophilic. The term "hydrophilic," as used herein, is used to describe a material that is generally receptive to water, either in the sense that its surface is wettable by water or in the sense that the bulk of the material is able to absorb significant quantities of water. More specifically, materials that exhibit surface wettability by water are said to have hydrophilic surfaces, while materials; that have surfaces that are not wettable by water are said to have hydrophobic surfaces. See EP 650 850.

Suitable water soluble and hydrophilic polymers include those disclosed in GB 2213078 and can be selected from the group consisting of, for example, polyvinyl alcohol, hydroxyethyl cellulose, methyl cellulose, dextrin, pluran. gelatin, starch, gum arabic, dextran. polyethylene glycol, polyvinyl pyrrolidone, polyacrylamide, polypropylene glycol, and mixtures thereof

In a preferred embodiment of the invention, the water soluble polymer is polyvinyl alcohol. Fully hydrolyzed or partially hydrolyzed polyvinyl alcohols are suitable.

/(

The water soluble polymer and latex components of the system should be selected to maximize solids content of the formulation. For example, water soluble polymers such as polyvinyl alcohol (PVOH) binders can only be dissolved at relatively low solids, e.g.. 15 wt.%. By contrast, latex emulsions are typically supplied at much higher concentrations, e.g.. 50-55%. Thus, to benefit from high solids in the coaling solution, it is desirable to employ as much of the high solids binder solution (latex) as possible, while minimizing the amount of low solids binder solution (PVOH). Therefore, in general, mixtures rich in latex are most desirable from the standpoint of providing the highest solids content in the formulation, other factors being equal. To illustrate this aspect, the example given above (200 gms of PVOH at 15% solids mixed with 127.3 gm latex at 55% solids) gives a latex/PVOH ratio of 70/30 on a solids basis, and a total formulation solids of 37% when mixed with the silica and water. By contrast, if the ratio of these components is changed to 30/70. the total solids of the formulation becomes 27% with all other factors being constant.

The particular water soluble polymers and latex should also be selected to minimize viscosity. First, with regard to PVOH polymers, it is known that the viscosity of solutions of PVOH increases in relation to the molecular weight of the PVOH. Thus, for example, a 4% by weight solution of Airvol 107 (fully hydroiyzed, low molecular weight PVOH from Air Products) gives a solution viscosity of 5.5-6.6 cp. while a 4% solution of Airvol 325 (fully hydroiyzed, high molecular weight PVOH from Air Products) gives a solution viscosity of 28.0 - 32.0. Thus, from the standpoint of minimizing the viscosity of the formulation, it is preferable to use a relatively low molecular weight PVOH in the formulation, and preferably a polyvinyl alcohol which in a 4% by weight solution has a viscosity less than 32 centipose.

Cationic Porous Inorganic Oxide

The porous inorganic oxides usjed to formulate the invention are those inorganic oxides known for their highly porous nature and are defined as those having pore volumes of 0.6 cc/g or more. In general, porous inorganic oxides having volumes in the range of 0.6 to 3.0 cc/g are suitable. Particularly preferred inorganic oxides are those having pore volumes in the range of 0.9 to about 2.5 cc/g, and most preferably are those having pore volumes in the range of 0.9 to 2.0 cc/g. Suitable inorganic oxides have surface areas in the range of 100 to 600 m2/g and preferably 200 to 500 m2/g.

In order for the porous inorganic oxide to be used as a pigment for an ink receptive coating, the inorganic oxide in general should have an average particle size of 20 micrometers or less. In general, the average particle size should be in the range of 1 to 20 microns, preferably about 3 to about 12 microns, with most preferred sizes being in the range of 5 to 8 microns.

Silica gels are particularly preferred porous inorganic oxides, with silica hydrogels being especially preferred. The term "hydrogel" is referred to herein as material such as that which has been gelled and which has significant amounts of volatiles contained within the porous network of the gel. Hydrogels will typically contain 40% by weight or more volatiles. Hydrogels and methods for making them are known in the art. An example of a suitable hydrogel is disclosed in U. S. Patent 5.110,769. the contents of which are incorporated herein by reference. Precipitated silica (especially high structure, reinforced precipitated silica), aerogels, xerogels, cogels and other inorganic oxides such as alumina, silica/alumina and titania may also be used.

The pore volume of the porous inorganic oxides is generally measured using nitrogen porosimetry. However, it is known that with inorganic oxides having pore diameters in excess of 60 nanometers, the pore volume is normally measured using mercury porosimetry. For hydrogels, the skilled artisan typically uses total volatiles content to measure pore volume. For

/3

example, the pore of a hydrogel can be determined by measuring the volatiles content (TV) of the hydrogel after heading to a high temperature (such as 1,750° F). The pore volume (PV) can be calculated with the following equation for 100 g of sample:

The porous inorganic oxide also possesses an overall cationic character. The inorganic oxide can be inherently cationic. or the inorganic oxide can be modified or treated to be cationic. The term "treated" includes processes in which an agent is added during manufacture of the inorganic-oxide so that the final inorganic oxide product is cationic. Suitable treatment processes also include those in which a previously prepared inorganic oxide is coated or reacted with an agent to render the surface of the inorganic oxide cationic. In addition, suitable treatments include adding an agent to a formulation which contains or will contain inorganic oxide, and from that formulation the inorganic oxide silica becomes cationic. Preferred porous inorganic oxides exhibiting a cationic charge arc silica-based pigments which have been treated with an agent to render it cationic. In general, silica is anionic.

A particularly preferred cationic porous oxide is that prepared by treating silica, especially a silica hydrogel, with alumina. A preferred manner of treatment comprises mixing silica with a soluble alumina source such as aluminum chlorhydrol, i.e.. [Al2(OH)s}Cl. in an aqueous suspension. The alumina reagent strongly adsorbs onto the silica surface. Such techniques are known in the art. U.S. Patent 3.007.878. the contents of which are incorporated by reference, discloses suitable techniques for preparing cationic materials of the nature employed in this invention.

It is particularly preferable to use cationic inorganic oxides so as to

i

increase the adhesion between the inorganic oxide and the binder. Increased adhesion the between the inorganic oxide and binder serves to minimize or completely eliminate dusting problems. With respect to modifying silica with alumina to render the silica cationic, alumina is a more basic oxide than silica, and it is believed thai alumina modification of the silica surface enhances the interaction of the silica with the mildly acidic alcohol groups on poly(vinylalcohol) by increasing the strength of acid-base interactions between the inorganic and binder.

Other agents which can be used to render the inorganic oxide cationic

include the cationic organic dye mordants described later below. In the event

that organic agents are added to render the inorganic oxide cationic, the overall

treated material is still referred to herein as inorganic.	*

Formulating

The formulation of the above components is prepared preferably as an aqueous dispersion. The nonionic polymer latex and water soluble polymer are generally added, respectively, in a weight ratio of 0.2 to 5.0. with rich latex ratios of about 1.0 to about 5.0 being preferred. These two components are cobinders and form all or at least part of the binder of the composition.  Minor amounts of additional binders can be added, provided the stability of the overall coating is not significantly reduced and the above ratio is maintained.

The porous inorganic oxide is generally added in amounts suitable for imparting the print properties desired for inkjet recording medium. In general, the porous inorganic oxide can be from 20 to 80% by weight (solids basis) of the composition, but preferably should comprise at least 40 or 50% or more of the composition on a solids basis. It is especially preferable that the solids weight ratio of porous inorganic oxide compared to the total solids for the binder be about 1.0 and in certain formulas as high as 3.0.

In embodiments in which the porous inorganic oxide is a cationically modified silica, the modifying agent can be added to the silica prior to being formulated with the polymeric binders. In general, and especially if alumina is used to modify the silica surface, the agent is added in amounts to sufficiently cover the surface of the silica particles. In general, the amount of the cationic agent relative to the amount of inorganic oxide, e.g.. silica, will be at least 2% by weight on a solids basis and in preferred embodiments about 6 to 20% by-weight.

In other embodiments, the agent can be added at the time the inorganic oxide is being added to one or more of the other components in the composition. In that case, they are added to result in the above referenced amounts.

The compositions can also comprise additional components, especially those shown to enhance print properties of inkjet recording media. These include dye mordants which impart water fastness to the dyes once they are applied to the ink receptive coatings of the media. These mordants include cationic polymers such as cationic polyacrylamide, cationic polystyrene copolymers, polydimethyl dially ammonium chloride, polyamine polyamide epichlorohydrin (polyamide polyamine epichlorohydrin), polyethylene imine, polyamine sulfone. and the like. Tliese polymers may be used alone or as part of a mixture of two or more polymers.

Other optional components include optical brighteners such as stilbene-2, 2"-disulfonic materials available from Ciba Specialty Chemical as Tinopal™ SEP and stilbene-triazine aqueous dispersions available as Tinopal HST (22-26% solids) and Tinopal SCP (13-14% solids) also from Ciba. The additional components can comprise in the range of 1 to about 10% by weight of the total formulation, with specific amounts depending on the desired print properties and the solids content needed to apply the coating. Other additives

include binder crosslinkers, fillers, dispersants, lubricants, preservatives and the like.

All of the various components can be added to the formulation using formulating techniques known in the art. When using anionic inorganic oxides, e.g., such as silica, that have to be treated to be cationic. it is preferred to use a specific order of addition to increase solids content without adversely affecting the viscosity. This technique includes modifying the inorganic oxide first to be cationic. This avoids viscosity increases that could occur if an anionic inorganic oxide were directly mixed with cationic components of the formula. When inherently cationic inorganic oxides are employed, there are more options available for the order of addition.

Once formulated, the composition can be applied to conventional substrates suitable for inkjet recording media. These substrates generally have a thickness of 10 to 200 p.m and a weight of 20 to 200 g/nv. The substrate can be opaque, translucent or transparent. These substrates specifically include natural pulp paper sheet and plastic sheets. The latter includes sheets comprising polypropylene, polyethylene or polyester. The substrates can also be surface-modified prior to the invention being applied. A composite consisting of two or more of the above-mentioned sheets is also suitable.

The inkjet recording sheet of the present invention is obtained by coating at least one surlace of the substrate sheet with the coating composition of this invention and drying the resultant layer to form a coating layer on the substrate sheet surface. In general, the coating composition is applied at rates of about 2 to 20 g/m2 and preferably about 5 to about 10 g/m2. The invention shows acceptable black optical density, feathering, color gamut, water resistance and drytime at a range of coat weights. However, the invention can also provide these properties at coat weight ranges of 3 to 7 g/m2. This is an advantage when such lower coated weights are required, e.g.. as a result of higher paper line speeds.

The coating can be applied onliine or offline and can be applied using conventional coating methods, such as, air-knife coating, roll coating, blade coating, mayer bar coating, curtain coating, die coating, and processes using metered size presses.

The drying procedure can be carried out at room temperature or by hot air drying method, heat surface-contact drying or heat radiation drying.

Preferred Volume Fractions

Without being bound to a particular theory, it is believed that the composition of this invention can be further defined using relationships thought to exist in dispersions of porous solids. For example, it is known that the viscosity of solids dispersed in fluid media is determined primarily by the fractional occupied volume of the solids in the fluid. For example, the effect of loading of porous particles on the viscosity of a dispersion of those particles in a Newtonian fluid is described by 1. M. Krieger in Adv. Coll. Interface Sci.. 1972, 3. 111 by the following formula (1).

wherein

  is the dispersion's viscosity

is the viscosity of the fluid in which the

  particles are dispersed

  is the volume fraction of the suspension

occupied by the particles

a	is the "intrinsic viscosity" (equal to 2.5 for

spherical, or very low aspect ratio uncharged particles)

b	is the volume fraction at which the viscosity

becomes infinite, and the value of b is between 0.57 and 0.68. depending on shear rate, for non-interacting particles.

When applied to the components of a coating formulation. Equation (1) establishes the upper limit for the solids content of a coating fluid where interparticle interactions are minimal and can be neglected. Where there are several components, one can calculate the total fractional volume

occupied by the components.

In this invention, described above is estimated as the sum of 

for the individual formulation components, where the densities of the pure, solid compounds at room temperature is used in the calculation for each  It was found for the formulations of the present invention that for viscosities less than about for the formulation should be between about 0.25

and 0.50. Formulations with are found experimentally to have too

high of viscosity, while those with  have total solids contents that

are too low to be practical. Two thousand centipose is selected because most coating methods need viscosities less than that to be efficiently applied as an online coating. On the other hand, certain coaters, such as blade coaters. can employ coaling compositions h;ivingi\iscosiiies as high as 5000 cp.

Accordingly, one can select combinations of inorganic oxide and binder components so that falls in the above range. For example, a

formulation made by mixing 108.8 gms of silica (92% SiO,, 1.1 cc/g pore volume). 200 gms of polyvinyl alcohol (15% solids), 127.3 gm latex (55% solids) and 110 gm water has a  = 0.50 and a total solids of 37%. By

contrast, if the same weight of a higher porosity silica (e.g.. 2.1 cc/g pore volume) is substituted for the silica dsing 1.1 cc/g in the same formulation. φtotal = 0.71. While the total solids of the formulation still is 37%. The high

value of indicates thai this formulation has a high viscosity, and thus is

unacceptable for on-line applications.

The principles, preferred embodiments, and modes of operation of the present invention have been described in the foregoing specification. The invention which is intended to be protected herein, however, is not to be construed as limited to the particular embodiments disclosed, since these are to be regarded as illustrative rather than restrictive. Variations and changes therefore may be made by those skilled in the art without departing from the spirit of the invention.

Further, any range of numbers recited in the specification or claims, such as that representing a particular set of properties, conditions, physical states or percentages, is intended to literally incorporate expressly herein any number falling within such range, including any subset of numbers within any range so recited.

Illustrative Examples

Example 1

A coating comprising silica (from Syloid™ W300). Al2O3 polyvinyl alcohol (PVOH), and nonionic latex was prepared to illustrate the invention.

The following proportions of materials were mixed to form a coating formulation: 222 gms Syloid W300 sihca; 35 gms alumina sol  200 gms PVOH (15% solids) (Airvol 107 from Air Products); 127 gms latex (55% solids) (Vinac™ XX210 from Air Products); 12.5 gms CP261LV (40% solids) dye mordant from Calgon and 200 gm water. The total solids of this formulation was 27%. and the calculated fractional occupied volume was 0.34.

This coating formulation had a viscosity of 64 cp when measured on a Brookfield Model 5xLVDVll+ with a #3 spindle and in a 150 ml beaker. The

coating was applied to a conventional

paper substrate using a K Control Coater

and a #6 rod. The coated sheets were dried with a heat gun until the gloss of

the liquid coating film disappeared, and then were dried for an additional 5 min. at 90°C in an oven. The sheets were printed with a test pattern using a Hewlett-Packard 870 Cxi printer. The optical density of the a solid-fill black region was measured with an X-Rite 938 spectrodensitometer, and C1E L*a*b* measurements were obtained on solid-fill regions of the colors cyan, magenta, yellow, blue, green and red. Delta E values for each color were calculated with respect to a commercial coated ink-jet sheet (Hewlett-Packard Premium) imaged and measured in the same fashion, and total Delta E values were calculated by summation of the individual Delta E values.

The tendency of the coating to dust was measured qualitatively using a finger rub test, and sheets were rated irom 1 to 4 (1 - extreme dusting: 4 = no observable dusting). Sheet drytime was also qualitatively measured by observing the amount of black ink transferred lo an unprinted arear The observed drytimes were also given a number from 1 to 4 (1 = extensive ink transfer: 4 = no ink transfer).

Results were:

Black optical density:	1.53

Total Delta E	272

Dusting	4

Drytime	4

Brookfield Viscosity	64 cp

Example 2

As a comparison to Example 1. above, the formulation was repeated with the following modifications. Syloid 221 was used as the silica material, and Basoplast 265D, a cationic shell styrene/acrylate copolymer composition

The total solids for this formulation volume was 0.36.

latex from BASF was used as the latex, was 22%, while the fractional occupied

Results were:

Black optical density:	1.62

Total Delta E	90.0

Dusting	4

Drytime	3

Brookfield Viscosity	90 cp

cp = centipoise

Although the black optical density, viscosity and drytime are acceptable, the color appearance (large Total Delta E with respect to commercial sheet) and low drytime are unacceptable. The Basoplast 265D is not a poly(vinylacetate) latex according to the present invention.

Example 3

As another comparison to Example 1. the formulation of Example 1 was repeated with the following modifications. The latex used was Dow 654 anionic shell styrene/butadiene copolymer latex from Dow Chemical and the silica was a 5µ, 1.8 cc/g silica. The total solids of the formulation was 21%, and the fractional occupied volume was 0.37. The coating formulation gelled when all of the components were mixed, so that it was not possible to coat the substrate.

Example 4

This example demonstrates the advantages of modifying the inorganic oxide surface to create a cationic particle.

(i)  Preparation of formula with alumina modified silica: A silica/aluminaAvater dispersion was prepared by mixing 111.1 g of Syloid™ W300 silica (Grace Davison). 112.5 g deionized water and 17.4 g aluminum chlorhydrol  100 g of a 15% solids

polyvinyl alcohol solution was prepared separately using Airvol 107 (Air Products). To this solution was added 63.6 g of a 55% solids latex suspension. Vinac XX-210 vinyl acetate (Air Products) and 6.2 g of a 40% solution of CP261LV poly diallyl dimethyl ammonium chloride [poly(dadmac)) (Calgon). The final formulation had a 27% by weight total solids (calculated as described below), with a ratio of components of 100:8:30:70:5 SiO,: PVOH:Latex:Poly(dadmac).
