Repository: anandvc/allindianpatents

File: patents/204976-brazing-sheet-product-and-method-of-manufacturing-an-assembly-therewith.html
Indian Patents. 204976:BRAZING SHEET PRODUCT AND METHOD OF MANUFACTURING AN ASSEMBLY THEREWITH

Indian Patents

Recently Granted Patents

  Recently Published Patents

Title of Invention	BRAZING SHEET PRODUCT AND METHOD OF MANUFACTURING AN ASSEMBLY THEREWITH

Abstract	A invention relatees toa brazing sheet product having a core sheet (1)made of an aluminium alloy, having oneor both of the surfacees of said core sheet clad with an aluminium clad layer (2) and layer (3) comprising nickel on the outeresurface of oneor both said aluminium clad layer or layer (2) charaterised in that there is a layer(4)comprising zinc or tin as a bonding layerbetween said outersurface of said aluminium clad layer or layer(2)and said layer (3)comprising nickel and wherein the aluminium clad alloy comprising, in weight precent:- Si 2 to 18 Mg up to 8.0 Zn up to 5.0 Cu up to 5.0 Mn up to 0.30 In up to 0.30 Fe up to 0.80 Sr up to 0.20 At least one element select6ed form the group consisting of ;- Bi 0.01 to 1.0 Pb 0.01 to 1.0 Li 0.01 to 1.0 Sb 0.1 to 1.0 Mg 0.2 to 2.0 Impurities each up to 0.05,total up to 0.20 balance aluminium.	

Full Text	 

BRAZING SHEET PRODUCT AND METHOD OF MANUFACTURING AN ASSEMBLY USING THE BRAZING SHEET PRODUCT

FIELD OF THE INVENTION

The invention relates to a brazing sheet product in which a layer comprising nickel is plated onto a surface of a clad layer made of an Al-Si alloy containing Si in the range of 2 to 18 weight %. The invention also relates to a brazed assembly comprising at least one component made of the brazing sheet product and to a method of manufacturing an assembly of brazed components. DESCRIPTION OF THE RELATED ART

For the purpose of this invention brazing sheet is to be understood as a core sheet, for example of aluminium or aluminium alloy, having on at least one side a brazeable aluminium alloy. Typical brazeable aluminium alloys useful as such a clad layer are the Aluminium Association (AA) 4xxx-series alloys, typically having Si in the range of 2 to 18 weight %. The brazeable aluminium alloys may be coupled to the core alloy in various ways known in the art, for example by means of roll bonding, cladding, or semi-continuous or continuous casting.

Controlled Atmosphere Brazing (CAB) and Vacuum Brazing (VB) are the two main processes used for industrial scale aluminium brazing. Industrial vacuum brazing has been used since the 1950's, while CAB became popular in the early 1980's after the introduction of the Nocolok (trade mark) brazing flux. Vacuum brazing is an essentially discontinuous process and puts high demands on material cleanliness. The disruption of the oxide layer present is mainly caused by the evaporation of magnesium from the clad alloy. There is always more magnesium present in the clad alloy then necessary. The excess magnesium condenses on the cold spots in the furnace and has to be removed frequently. The capital investment for suitable equipment is relatively high.

CAB requires an additional process step prior to brazing as compared to VB, since a brazing flux has to be applied prior to brazing. CAB is essentially a continuous process in which, if the proper brazing flux is being used, high volumes of brazed assemblies can be manufactured. The brazing flux dissolves the oxide layer at brazing temperature allowing the clad alloy to flow properly. When the Nocolok flux is used the surface needs to be cleaned thoroughly prior to flux application. To obtain good brazing results the brazing flux has to be applied on the total surface of the brazed assembly. This can cause difficulties with certain types of assemblies because of their design.  For example, because evaporator type heat exchangers have a large internal surface, problems can arise because of poor access to the interior.  For good brazing results the flux has to adhere to the aluminium surface before brazing. Unfortunately the brazing flux after drying can easily fall off due to small mechanical vibrations. During the brazing cycle, corrosive fumes such as HF are generated. This puts a high demand on the corrosion resistance of the materials applied for the furnace.

Ideally, a material should be available that can be used for CAB but does not have the requirements and defects of the brazing flux application. Such a material can be supplied to a manufacturer of brazed assemblies and is ready to use directly after shaping of the assembly pans.  No additional brazing fluxing operations have to be carried out. Presently, only one process for flux-less brazing is used on an industrial scale. The material for this process can be for example standard brazing sheet made from an AA3xxx-series core alloy and clad on both sides with a cladding of an AA4xxx-series alloy. Before the brazing sheet can be used the surface has to be modified in such a way that the naturally occurring oxide layer does not interfere during the brazing cycle. The method of achieving good brazing is to deposit a specific amount of nickel on the surface of the clad alloy.  If properly applied, the nickel reacts with the underlying aluminium. The nickel can be applied by using a shim of nickel between two parts to be joined or can be deposited by electroplating.

When electroplating is used the adherence of the nickel should be sufficient to withstand typical shaping operations being used in for example heat exchanger manufacture.

The processes for nickel-plating of aluminium brazing sheet are known from each of US-A-3,970.237, US-A-4,028,200, US-A-4,164,454,  and SAE-paper no. 880446 by B.E. Cheadle and K.F. Dockus.  According to each of these documents, nickel is preferably deposited in combination with lead. Alternatively, cobalt is deposited in combination with lead. It is known in the art that instead of nickel, cobalt or combinations thereof, also iron may be used. The lead addition is used to improve the wettability of the clad alloy during the brazing cycle. An important characteristic of these plating processes is that the nickel is preferentially deposited on the silicon particles of the clad alloy. To obtain sufficient nickel for brazing on the surface, the clad alloy should contain a relatively large number of silicon particles to act as nuclei for the nickel deposition. It is believed that to obtain sufficient nucleation sites before plating a part of the aluminium in which the silicon panicles are embedded should be removed by chemical and/or mechanical pre-treatment.  This is believed a necessary condition to obtain a sufficient nickel coverage to serve as nuclei for the wetting action of the brazing or clad alloy.  On a microscopic scale the surface of the Si-containing cladding of the brazing sheet is covered with nickel globules.

Some other disclosures of Ni-plating found in the prior art literature will be mentioned below.

General textbook by Wernick and Pinner, "The Surface Treatment and Finishing of Aluminium and its Alloys", 5th edition, Volume 2, pp. 1023-1071. This textbook describes in general immersion processes for plating on aluminium.

Paper by the Bureau of Mines Technology, "Aluminium Soft-Soldering", 2301 N.T.I.S. Tech Notes (manufacturing), 1985, January, No.lG, Springfield, VA, USA. pp.12-13. This paper describes a method of manufacturing aluminium for soft-

soldering wherein the aluminium surfaces are joined by conventional tin-lead solder. The method includes firstly cleaning the aluminium surface carefully prior to the zinc application.  Secondly a thin zinc coat is deposited and subsequently electroplated with an alloy of nickel-copper. After the nickel-copper plating has been accomplished, soldering using normal procedures can be accomplished.

FR-A-2,617,868 describes a method of manufacturing aluminium product with a brazeable surface coating of tin or a tin-bismuth alloy, wherein the product is provided with an intermediate layer. This intermediate layer is composed of a first layer of zinc and a second layer of nickel, which nickel has been deposited by electrolysis from a neutral electrolyte. Here, the underlying aluminium or aluminium alloy is not melted in the brazing process. SUMMARY OF THE INVENTION

It is an object of the invention to provide a brazing sheet product having a core sheet and filler material, to be melted during brazing, said filler material comprising a clad layer of an Al-Si alloy and a nickel layer on the clad layer, in which there is good adhesion of the nickel layer to the clad layer.

It is an object of the invention to provide a brazing sheet product which can be used in a vacuum brazing process as well as in an controlled atmosphere brazing process in the absence of a brazing-flux, but ideally suitable for CAB process tn the absence of a brazing-flux.

It is another object of the invention to provide a method of manufacturing an assembly of brazed components using the brazing sheet product of this invention.

In accordance with the invention in one aspect there is provided a brazing sheet product having a core sheet (1) made of an aluminium alloy, having at least one of the surfaces of said core sheet clad with an aluminium clad layer (2), and a layer (3) comprising nickel on the outersurface of at least one of said aluminium clad layer or layers (2), and wherein there is a layer (4) comprising zinc or tin as a bonding layer

between said outersurface of said aluminium clad layer or layers and said layer (3) comprising nickel and further wherein the aluminium ciad alloy comprising, in weight percent:-

Si  2 to 18

Mg  up to 8,0

Zn  up to 5.0

Cu  up to 5.0

Mn  up to 0.30

In  up to 0.30

Fe  up to 0.8

Sr  up to 0.20

at least one element selected from the group consisting of:-Bi 0.01 to 1.0 Pb 0.01 to 1.0 Li 0.01 to 1.0 Sb 0.01 to 1.0 Mg  0.2 to 2.0

others/impurities each up to 0.05. total up to 0.20

balance aluminium.

By the zinc or tin comprising bonding layer a very effective bond between the aluminium alloy clad layer and the layer comprising nickel is formed, the bond remaining effective during subsequent deformation of the brazing sheet, for example by bending. The coverage of the nickel layer is no longer dependent on the surface characteristics of the bare clad layer. The brazing sheet product obtained is suitable for flux-less brazing under controlled atmosphere conditions.

The invention is based in part on the insight that to obtain a well-bonded nickel layer on the Si-containing aluminium clad layer of the brazing sheet product so that the bond remains effective under large deformation, pretreatment of the clad layer is extremely important.  The prior an processes apparently aimed at applying the nickel in a distributed form, principally to the silicon particles at the surface of the clad layer, rather than trying to achieve a uniform nickel layer. In the present invention the surface of the Si-containing clad alloy is altered in such way that the nickel coverage is independent of the silicon particles at its surface.  The nickel plating does not take place on the silicon particles but on the applied bonding layer comprising zinc or tin.  Since the nickel thus is deposited on the total surface of the aluminium clad layer the necessary reaction before brazing can take place much more easily as compared to the process of the prior art. The zinc or tin applied does not interfere at all during the brazing process, and may contain a component to assist the brazing, as described below. Since the nickel is deposited smoothly and uniformly on the surface, the use of lead to promote wetting during brazing can be reduced or avoided, or other elements such as bismuth may be used for this purpose. A further important advantage of the nickei or nickel-lead deposited smoothly and uniformly on the surface is that the total amount of nickel to be applied in order to achieve good flux-less brazing can be reduced. Another advantage is that the complete surface coverage avoids any difficulty caused by aluminium oxide at the surface of the clad laver.

Furthermore, the invention is based in part on the insight that the aluminium clad layer comprise at least one or more elements selected from the group consisting of bismuth, lead, lithium and antimony, each in a range of 0.01 to 1.0%, and the combination of two or more elements does preferably not exceed 1.0%, and that magnesium may be present in a range of 0.2 to 2.0%. The combination of magnesium with one or more other elements from this group does preferably not exceed 2.5%.

Hence, magnesium may be present in the aluminium clad layer up to 8.0%, preferred ranges have been set out below, to enhance amongst others the mechanical propenies of the aluminium clad laver, whereas it has also been found that magnesium in a ranee of 0.2 to 2.0% may also act in a similar way as elements selected from the group bismuth, lead, lithium and antimony. Preferably the magnesium level in the clad layer does not exceed 2.0% when it is present essentially only to promote the wetting action of the brazing alloy in combination with the lead-free nickel layer. Further alloying elements may be added to improve specific properties of the clad layer. In US-A-3,970.237 it is mentioned that the aluminium clad layer is preferably coated with a layer of nickel, nickel-lead, cobalt, cobalt-lead or combinations thereof. The additions of lead is believed to improve the wettability during brazing. However, in accordance with the invention it has been found that the nickel and/or cobalt layer itself does not need to comprise the lead as an alloying addition. Surprisingly it has been found that an equal or even better results can be obtained if one or more elements of the group Bi, Pb, Li and Sb and Mg is being added in the given ranges to the aluminium clad layer itself.  Adding one or more of these alloying elements to the aluminium clad layer has the advantage that the composition of the plating bath becomes less complex, which is a major achievement in itself, whereas the alloying addition to the cladding  is  very  simple  when manufacturing  the  clad  layer.  As  a result  the electroplated nickel layer applied may essentially consist of nickel and unavoidable impurities. From an operational point of view bismuth is the most preferred alloying element to the aluminium clad layer. Furthermore it has been found that the element bismuth is the most preferred alloying element to promote wetting, and consequently less of this element is required to achieve a similar effect as with lead addition in the nickel layer. Although, lead as alloying element in the clad layer in the given range results in the desired effect, the addition of this element is preferably avoided since it is from an environmentally point of view a highly undesirable element.

While it is in known to apply a zinc layer prior to nickel-plating of articles, it is believed that this has not been done in a nickel-plated aluminium alloy clad brazing sheet product, in which as discussed above it has been thought necessary to plate the nickel directly on the Si-containing clad layer.

Very good results of the brazing sheet according to the invention may be obtained where the bonding layer is applied with an immersion zincate treatment or immersion stannate treatment, often also referred to as displacement plating.

In an embodiment of the brazing sheet product according to the invention the applied layer comprising zinc or tin has a thickness only up to 0.5jim, more preferably up to 0.3(im (300nm), and most preferably in the range of 0.01 to 0,15um (10-150nm). In the best results obtained so far a thickness of about 30nm has been used. A coating thickness of greater than 0.5jam requires a prolonged treatment time, e.g. for displacement plating, and is thought to have no further advantages for improving the adhesion.

The zinc or tin layer applied in the brazing sheet product of the invention may be essentially a pure zinc or tin layer or may be primarily zinc or tin (e.g. at least 50 weight %). Minor amounts of impurity elements or deliberately added elements may be present, as discussed in more detail below. Typically impurity elements are present at less than 10%, more usually less than 5% by weight in the zinc or tin layer.

The layer comprising nickel is preferably an electroplated layer. The adhesion of the layer comprising nickel applied on the layer comprising zinc or tin is excellent and can withstand relatively severe shaping operations without the occurrence of delamination.

Preferably in this brazing sheet product the layer comprising nickel has a thickness up to 2.0^m, preferably up to l.Oum, and more preferably up to 0.5um. A coating thickness of greater than 2.0^m requires a prolonged treatment time for plating, may result in wrinkling of the molten filler material during brazing. A

preferred minimum thickness for this Ni-containing layer is 0.3um. However, other techniques such as roll bonding, thermal spraying. Chemical Vapour Deposition and Physical Vapour Deposition may be used.

Preferably in this brazing sheet product each aluminium clad layer has a thickness ranging from about 2 to 20% of the total thickness of the total brazing sheet product thickness.

Preferably in the brazing sheet product the material which on brazing becomes molten, commonly known as the filler material, in panicular the nickel layer and/or the zinc or tin layer comprise one or more elements to reduce the surface tension of the molten brazing alloy during brazing. In the invention it has been found surprisingly that contrary to the teaching of the prior art, it is not necessary to add lead as an alloying element to the Ni-layer in order to promote the wetting action of the brazing alloy. Nevertheless, lead and other suitable elements, for which bismuth is preferred to most, may be added to the nickel layer or the zinc or tin layer or to both. This has various advantages from the manufacturing point of view of the brazing sheet.

In the filler material as a whole therefore, there may be present, in weight %, at least one of

Bi  0.01 to 0.5, preferably 0.05 to 0.5

Mg  0.2 to 2.0

Li  0.01 to 0.5, preferably 0.05 to 0,5

Sb  0.01 to 0.5, preferably 0.05 to 0.5

The zinc or tin layer itself may thus comprise one or more additional elements selected from the group consisting of bismuth, lead, lithium and antimony. The amount of the additional element or elements in total may be up to 50%, but preferably is less than 25%, e.g. in the range 1 to 25%.

In a preferred embodiment of the brazing sheet product according to the invention the bismuth addition in the aluminium clad layer has an upper limit of 0.5%. A suitable lower limit for the bismuth addition is 0.01% and more preferably 0.05%.

In a preferred embodiment of the brazing sheet product according to the invention the lithium addition in the aluminium clad layer has an upper limit of 0.5%. A suitable range for the lithium addition is 0.01-0.3%.

In a preferred embodiment of the brazing sheet product according to the invention the antimony addition in the aluminium clad layer has an upper limit of 0.5%. A suitable range for the antimony addition is 0.01-0.3%.

In an embodiment the aluminium clad layer comprises, in weight %, Si in the range of 2 to  18 %. and preferably 7 to  18%. as alloying element and further magnesium in the range of up to 8.0%, and preferably up to 5.0%. Preferably the magnesium is in the range of 0.5 to 5%, and more preferably 0.5 to 2.5%.  Further alloying elements may be added such as, but not limited to, Cu, Zn, and Sr in suitable ranges. It has been found that in use of the brazing sheet product the presence of magnesium in the clad layer has no detrimental effects during brazing. This is a major improvement over known brazing sheet products.  It allows  for the design of aluminium clad layers which may contribute to the strength of the total brazing sheet product or alternatively the brazing sheet products having thinner clad layers. Furthermore, it allows that Mg-containing brazing sheet may be applied in both Vacuum Brazing and flux-less Controlled Atmosphere Brazing. The latter possibility has many economical and technical advantages. In addition it has been found that due to the addition of both bismuth and magnesium as alloying elements overcomes the mandatory need for the addition of wetting or bonding promoting alloying elements to the sequentially electroplated nickel layer. The brazing sheet product according to the invention may readily be used in the existing industrial brazing lines.

In another embodiment the aluminium clad layer comprises, in weight %, Si in the range of 2 to 18 %. and preferably 7 to 18%, as alloying element and further zinc in the range of up to 5%. Preferably the zinc is in the range of 0.5 to 3%. Further alloving elements mav be added such as, but not limited to, Ms and Cu in suitable ranees. In accordance with the invention it has been found that when this brazing sheet product  is used the presence of zinc in the cladding has no detrimental effects during brazing.  This is a major improvement over known brazing sheet products.  It allows for the design of a cladding which may contribute to the strength of the total brazing sheet product.  Further, the brazing sheet product wherein the cladding contains zinc as a deliberate alloying element may be applied in both Vacuum Brazing and flux-less Controlled Atmosphere Brazing, both processes being used on an industrial scale.

In another embodiment the aluminium clad layer comprises, in weight %, Si in the range of 2 to 18 %, and preferably 7 to 18%, as alloying element and further copper in the range of up to 5%. Preferably the copper is in the range of 3.2 to 4,5%. Further alloying elements may be added such as, but not limited to, Ma, and Zn in suitable ranges. In accordance with the invention it has been found that when this brazing sheet product is used the presence of copper in the cladding has no detrimental effects during brazing. This is a major improvement over known brazing sheet products. It allows for the design of a cladding which may contribute to the strength of the total brazing sheet product. Further, the brazing sheet product wherein the cladding contains copper as a deliberate alloying element may be applied in both Vacuum Brazing and flux-less Controlled Atmosphere Brazing, both processing being used on an industrial scale.

In all embodiments of the aluminium clad layer indium ("In") in a range of up to 0.30% may be present as an alloying element to reach a more electronegative corrosion potential of the aluminium clad alloy as compared to the aluminium core

alloy. Indium has been found to be much more effective in reducing the corrosion potential of the alloy as compared to zinc additions. Typically 0.1% In is as effective as 2.5% Zn.

In all embodiments of the aluminium clad layer each of manganese and zirconium may be present in the aluminium clad layer as an impurity element in a range of up to 0.30%, and is preferably present only up to 0.10% and more preferably up to 0.05%.

In all embodiments of the aluminium clad layer iron may be present in the clad layer as a typical impurity element in aluminium alloys in a range of up to 0.8%, and preferably in a range of up to 0.4%.

In all embodiments of the aluminium clad layer strontium in a range of up to 0.20% may be added to modify the silicon present in the clad layer during the solidification when casting the clad alloy. A more preferred maximum for the strontium addition is up to 0.05%.

In an embodiment of the brazing sheet product according to the invention, the core sheet is an aluminium alloy comprising magnesium in a range of up to 8.0%. In a preferred embodiment magnesium is in a range of 0.5 to 5.0%. Further alloying elements may be added such as, but not limited to, Cu. Zn, Bi, V, Fe, Zr. Ag. Si, Ni. Co and Mn in suitable ranges. It has been found that when the brazing sheet product of the invention is used, the presence of magnesium in the aluminium clad layer has no detrimental effects during brazing. This is a major improvement over the known brazing sheets. The diffusion of Mg from the core to the cladding during the manufacturing of the brazing sheet product itself and its application in a subsequent brazing process, appears to have no detrimental effects on the brazeability of the brazing sheet product in accordance with the invention. This allows for the design of high strength brazing sheet products having an aluminium core sheet having magnesium in the given range as a strengthening element.  The product may be

applied in both Vacuum Brazing (VB) and flux-less Controlled Atmosphere Brazing (CAB), both processes being used extensively on an industrial scale.

In the brazing sheet product according to the invention the core sheet may be coupled to the aluminium clad layer via an intermediate layer. The benefits of having such an intermediate layer or interlayer are described in for example US-A-2.S21,014, the contents of which are incorporated here by reference.

The invention further provides a brazed assembly comprising at least one component made of the brazing sheet product produced in accordance with the invention described above and in the claims.

In a further aspect of the invention there is provided in a method of manufacturing a brazed assembly using the brazing sheet product in accordance with the invention, comprising the sequential process steps of:-

(a)	shaping parts of which at least one is made from the brazing sheet product of the invention as set out above;

(b)	assembling the pans into an assembly;

(c)	brazing the assembly under a vacuum or in an inert atmosphere in the absence of a brazing-flux at elevated temperature for a period long enough for melting and spreading of the filler alloy, whereby the filler alloy is formed by at least the clad alloy (2), the bonding layer (4) and the N\layer

(3);

(d)	cooling the brazed assembly. The cooling rate may be in the range of typical

brazing furnace cooling rates.  Typical cooling rates are cooling rates of at

least 10°C/min or more, typically 40°C/min or more. In dependence on the aluminium alloy of the core sheet the process may include the further processing step (e) of ageing of the brazed and cooled assembly in order to optimise the mechanical and/or corrosion properties of the resultant assembly.

The use of the brazing sheet product in accordance with the invention has been found to result in a lower brazing temperature by about 10°C. This reduced brazing temperature allows for a significant reduction of the industrial scale processing time for a whole brazing cycle, typically a time reduction of 20% or more has been found.

In a further aspect of the invention there is provided in a method of use of the aluminium clad alloy set out above and set forth in the claims in a brazing sheet product.

In a further aspect of the invention there is provided in a method of use of the aluminium clad alloy set out above and set forth in the claims in a brazing sheet product in a method of manufacturing a brazed assembly in an inert atmosphere brazing (CAB) process in the absence of a brazing-flux. BRIEF INTRODUCTION OF THE DRAWINGS

The invention will now be illustrated by several non-limitative examples, and with reference to the drawings, wherein:

Fig. 1 is a schematic longitudinal section showing the structure of brazing sheet product according to the state of the art;

Fig. 2 is a schematic longitudinal section showing the structure of brazing sheet product according to the invention;

Fig. 3 is a schematic longitudinal section showing the structure of blazing sheet product according to the invention; DESCRIPTION OF PREFERRED EMBODIMENTS

Fig. 1 shows schematically brazing sheet in accordance with the prior an as would be obtained by the process in accordance with for example US-A-3,970.237. The brazing sheet product consists of a core sheet 1 on one or both sides clad with a aluminium clad layer 6 comprising an Al-Si-alloy. On top of the clad 6 a thin nickel layer 3, preferably a nickel-lead layer, is applied by means of electroplating.

Fig, 2 shows schematically brazing sheet in accordance with the present invention in which between the clad layer 2 comprising an AI-Si-Bi alloy and the Ni-layer 3 a further layer 4 of zinc or tin is applied, the advantages of which are set out above. In Fig. 2 the layers 4 and 3 have been shown on only one side of the brazing sheet, but it will be immediately apparent to the skilled person that they may also be applied on both sides of the brazing sheet product. The composition of the various layers and their advantages have been set out above.

Fia. 3 shows schematically a further brazins sheet in accordance with the present invention which has the layers of Fig. 2 and a further intermediate layer 5 between the core sheet 1 and the clad layer 2 on both sides. In Fig. 3 the layers 4 and 3 have been shown on only one side of the brazing sheet, but it will be immediately apparent to the skilled person that they may also be applied on both sides of the brazing sheet product. In addition the intermediate layer 5 may also be applied on one side of the brazing sheet, preferably on the side comprising also the layers 4 and 3. The possible compositions of the various layers and their advantages have been set out above. EXAMPLE

On a laboratory scale of testing aluminium brazing sheets manufactured from an Aluminium Association (AA)3003 core alloy clad on one side with AA4000-series aluminium clad alloys of four different compositions (see Table 1), and having a total thickness of 0.5 mm, and a clad layer thickness of about 50|im, were treated as set out in Table 2.

The treatment consisted of the following sequential process steps:-

-	cleaning by immersion for 180 sec. in ChemTec 30014 (a commercial available degreaser and alkaline etch cleaner), followed by rinsing;

-	alkaline etching for 20 sec. in ChemTec 30203 (a commercial available alkaline

etch cleaner) at ambient temperature, followed by rinsing;

-	optionally desmutting for 4 sec. in an acidic oxidizing bath, typically 25-50 vol% nitric acid, comprising ChemTec 11093 (a commercial available pickle activator) at ambient temperature, followed by rinsing;

-	zincate immersion using ChemTec 024202 for 12 sec. at room temperature followed by rinsing;

-	nickel electroplating, and rinsing.

For the nickel electroplating a basic bath without lead has been used, indicated as **L-*" in Table 2. The lead-free basic bath comprised 50 g/1 nickel sulphate, 50 g 1 nickel chloride, 30 g/1 sodium citrate, and 75 ml/1 ammonium hydroxide (30%). The plating conditions at 26°C were such that a plating time of 50 sec. resulted in a nickel plated layer of 0.5|im thickness using a current density of 3 A/dm2.

The nickel plated specimens have been tested for adhesion using the Erichsen dome test (5 mm), and the T-bend test. A value assessment is then given to the adhesion where: (-) = poor, (±) - fair, and (-) = good. The brazeability has been assessed as follows. On a laboratory scale of testing the brazing tests were carried out in a small quartz furnace. Small coupons of 25 mm x 25 mm were cut from the nickel-plated sheets. A small strip of an AA3003 alloy measuring 30 mm x 7 mm x 1 mm was bent in the centre to an angle of 45c and laid on the coupons. The strip on the coupon samples were heated under flowing nitrogen, with heating in about 10 minutes from room temoerature to 580°C, dwell time at 580°C for I minute, cooline from 580°C to room temperature. The brazing process was judged on possible formation of wrinkles, capillary depression and fillet formation. An overall assessment was given where: (-) = poor brazeability, (-/±) = fair brazeability, (±) = good brazeability, and

(+) = excellent brazeability. The results obtained are summarised in Table 2.

From the results from Table 2 it can be seen that applying a zincate treatment is essential to have a good adhesion of the Ni-plated layer. From the results of clad alloy no. 1 it can be seen that omitting the desmutting step still results in a good adhesion of the Ni-plated layer. The results of clad layer no. 2 demonstrate that adding Bi to the cladding results in an excellent brazeability. Consequently, the addition of lead to the nickel layer can be omitted in accordance with the invention. The results of clad layer no. 3 demonstrate that adding Bi to the cladding in combination with magnesium still results in an excellent brazeability. The results of clad layer no. 4 demonstrate that adding Bi to the cladding in combination with zinc still results in an excellent brazeability. Whereas if there is neither bismuth nor lead present in the clad layer nor lead present in the nickel layer results in a poor brazoability (see clad alloy no.l).

Table 1. Composition of the aluminium clad alloy, in weight %.  Balance Al and inevitable impurities (each 

Having now fully described the invention, it will be apparent to one of ordinary skill in the art that many changes and modifications can be made without departing from the spirit or scope of the invention as herein described.

CLAIMS

1.	Brazing sheet product having a core sheet (1) made of an aluminium alloy,

having at least one of the surfaces of said core sheet clad with an aluminium clad layer (2), and a layer (3) comprising nickel on the outersurface of one or both said aluminium clad layer or layers (2)? characterised in that there is a layer (4) comprising zinc or tin as a bonding layer between said outersurface of said aluminium clad layer or layers and said layer (3) comprising nickel and wherein the aluminium clad alloy layer comprising, in weight percent:-Si  2 to 18 Mg  up to 8.0 Zn  up to 5.0 Cu  up to 5.0 Mn  up to 0.30 In  up to 0.30 Fe  up to 0.80 Sr  up to 0.20

at least one element selected from the group consisting of> Bi  0.01 to 1.0 Pb  0.01 to 1.0 Li  0.01 to 1.0 Sb  0.01 to 1.0 Mg  0.2 to 2.0 impurities each up to 0.05? total up to 0.20 balance aluminium.

2.	Brazing sheet product according to claim 1, wherein said bonding layer (4) is an electroplated layer.

3.	Brazing sheet product according to any one of claims 1 or 2, wherein said bonding layer (4) has a thickness of not more than 0.5urn, preferably not more than 0.3|am.

4.	Brazing sheet product according to claim 3. wherein said bonding layer (4) has a thickness in the range 20 to I50nm.

5.	Brazing sheet product according to any one of claims 1 to 4, wherein said layer (3) comprising nickel has a thickness of not more than 2.0μm, preferably not more than l.Oμn.

6.	Brazing sheet product according to any one of claims 1 to 5, wherein said aluminium clad layer (2) contains by weight Mg in an amount in the range of 0.5 to 5.0.

7.	Brazing sheet product according to any one of claims 1 to 6, wherein said aluminium clad layer (2) contains by weight Zn in an amount in the range of 0.5 to 3.0.

8.	Brazing sheet product according to any one of claims 1 to 7, wherein said aluminium clad layer (2) contains by weight Bi in an amount in the range of 0.01 to

9.	Brazing sheet product according to any one of claims 1 to 8, wherein said core sheet (1) is coupled to said aluminium clad layer (2) via an intermediate layer (5).

10.	Brazing sheet product according to any one of claims 1 to 9, wherein said core sheet (1) is an aluminium alloy comprising magnesium in an amount in the range of up to8.0.

11.	An assembly of components joined by brazing, at least one said components being a brazing sheet product according to any one of claims 1 to 10.

12.	Method of manufacturing an assembly of brazed components, comprising the

sequential process steps of(a)	forming said components of which at least one is made from brazing sheet

product according to any one of claims 1 to 10;

(b)	assembling the components into an assembly;

(c)	brazing the assembly under a vacuum or in an inert atmosphere in the absence of a brazing-flux at elevated temperature for a period long enough for melting and spreading of the clad layer;

(d)	cooling the brazed assembly.

13.	Method of use of an aluminium clad alloy in brazing sheet according to any

one of claims 1 to 10.

14.	Method of use of an aluminium clad alloy according to any one of claims 1 to 10 in an inert atmosphere brazing process in the absence of a brazing-flux material.

15.	Method of use according the claim 14, wherein the aluminium clad alloy comprising, in weight %,

Si  2 to 18, preferably 7 to 18 Bi  0.01 to 1.0. preferably 0.01 to 0.5 others each up to 0.05%, total up to 0.20% balance aluminium.

16.	Method of use according the claim 14, wherein the aluminium clad alloy

comprising, in weight %,

Si  2 to 18, preferably 7 to 18 Mg  0,5 to 8.0, preferably 0.5 to 2.5 Bi  0.01 to 1.0, preferably 0.01 to 0.5 others each up to 0.05%, total up to 0.20% balance aluminium.

17.	Method of use according the claim 14, wherein the aluminium clad alloy

comprising, in weight %,

Si  2 to 18, preferably 7 to 18 Zn  up to 5.0, preferably 0.5 to 3.0 Bi  0.01 to 1.0, preferably 0.01 to 0.5 others each up to 0.05%, total up to 0.20% balance aluminium.

18. A brazing sheet substantially as herein described with reference to the accompanying drawings.

Documents:

				in-pct-2002-che-1408-abstract.pdf

				in-pct-2002-che-1408-assignment.pdf

				in-pct-2002-che-1408-claims duplicate.pdf

				in-pct-2002-che-1408-claims original.pdf

				in-pct-2002-che-1408-correspondance others.pdf

				in-pct-2002-che-1408-correspondance po.pdf

				in-pct-2002-che-1408-description complete duplicate.pdf

				in-pct-2002-che-1408-description complete original.pdf

				in-pct-2002-che-1408-drawings.pdf

				in-pct-2002-che-1408-form 1.pdf

				in-pct-2002-che-1408-form 26.pdf

				in-pct-2002-che-1408-form 3.pdf

				in-pct-2002-che-1408-form 5.pdf

				in-pct-2002-che-1408-other documents.pdf

				in-pct-2002-che-1408-pct.pdf

« Previous Patent

Next Patent »

Patent Number	204976	

Indian Patent Application Number	IN/PCT/2002/1408/CHE	

PG Journal Number	40/2007	

Publication Date	05-Oct-2007	

Grant Date	13-Mar-2007	

Date of Filing	05-Sep-2002	

Name of Patentee	M/S. CORUS ALUMINIUM WALZPRODUKTE GmbH	

Applicant Address	SPRAETER-STRASSE 10,D-56070 KOBLENZ	

Inventors:

#	Inventor's Name	Inventor's Address	

1	WITTERBROOD	VEDERLRUID 8, NL -1991 HB VELSERBROEK	

2	WIJENBERG	JOSEPH OF SUMATRAKADE 63,NL-1019, PH AMSTERDAM	

PCT International Classification Number	B23K35/02	

PCT International Application Number	PCT/EPO/01547	

PCT International Filing date	2001-02-09	

PCT Conventions:

#	PCT Application Number	Date of Convention	Priority Country	

1	PCT/EP00/04608	2000-05-18	Argentina	

2	00200868.8	2000-03-10	Argentina	

3	60/209,973	2000-06-08	Argentina	

4	00201936.2	2000-05-31	Argentina	

5	00202673.0	2000-07-27	Argentina	

© All Indian Patents, 2013-2021.

  Patent data available in the public domain from Indian Patents Office, Department of Industrial Policy and Promotions, Ministry of Commerce and Industry, Government of India.
