Repository: anandvc/allindianpatents

File: patents/205015-a-circuit-breaker-including-a-moving-assembly-contained-inside-a-casing-filled-with-a-dielectric-gas-under-pressure.html
Indian Patents. 205015:A CIRCUIT BREAKER INCLUDING A MOVING ASSEMBLY CONTAINED INSIDE A CASING FILLED WITH A DIELECTRIC GAS UNDER PRESSURE

Indian Patents

Recently Granted Patents

  Recently Published Patents

Title of Invention	A CIRCUIT BREAKER INCLUDING A MOVING ASSEMBLY CONTAINED INSIDE A CASING FILLED WITH A DIELECTRIC GAS UNDER PRESSURE

Abstract	A circuit-breaker including a moving assembly contained inside a casing (1) filled with a dielectric gas under pressure, the moving assembly including a drive first tube (2), and a second tube (3) surrounding the first tube coaxially, said first and second tubes being connected together via a ring (4) provided with perforations (20) and equipped with a valve member (21) and constituting a moving piston separating a compression chamber (6) from a blast chamber (7), said first tube (2) being situated on the same side of the ring as the compression chamber and its end connecting to said ring (4), a moving arcing contact support (5) being situated on the same side of the ring as the blast chamber and being fixed rigidly, with no degrees of freedom, to said ring, said circuit-breaker being characterized in that with said ring (4) having a bore of diameter D, said ring is provided with a groove (15) of depth h and of width 1 at a distance x from its face (14) that faces said compression chamber (6), that end of said first tube (2) which is connected to said ring (4) being provided with n gaps (11) extending over an axial length L allowing n claws (12) to project, the end of at least one of the claws being provided with a rim (13) that is received in said groove (15) in said ring (4), said ring being provided with one or more passageways (16) angularly in register with each claw (12) provided with a rim (13), and making it possible for the rim(s) to be inserted axially as far as said groove (15), and then for the tube (2) to be turned to cause the rim(s) (13) to penetrate into the groove portions (15) that remain, and in that said arcing contact support (5) , which is tubular, is provided with n gaps (16) and with n claws (17) that are complementary to the gaps and claws of said first tube (2), the claws (17) of said arcing contact support (5) fitting into and filing the gaps (11) situated between the claws (12) on said first tube (2). -	

Full Text	  ORIGINAL

  398/MUM/200

FORM 2

THE PATENTS ACT 1970

[39 OF 1970]

&

THE PATENTS RULES, 2003

COMPLETE SPECIFICATION

[See Section 10; rule 13]

"A CIRCUIT BREAKER INCLUDING A MOVING ASSEMBLY CONTAINED INSIDE A CASING FILLED WITH A DIELECTRIC GAS UNDER PRESSURE"

AREVA T & D SA, of 1, Place de la Coupole, Tour Areva, 92084 Paris la Defense Cedex, France,

The following specification particularly describes the invention and the  x

Manner in which it is to be performed:

GRANTED

31-10-2005

The present invention relates to a circuit-breaker including a moving assembly contained inside a casing filled with a dielectric gas under pressure, the moving assembly including a "drive" first tube, and a second tube surrounding the first tube coaxially, said firBt and second tubes being connected together via a ring provided with perforations and equipped with a valve member and constituting a moving piston separating a compression chamber from a blast chamber, said first tube being, situated on the same side of the ring as the compression chamber and its end connecting to said ring, a moving arcing contact support being situated on the same side of the ring as the blast chamber and being fixed rigidly, with no degrees of freedom, to said ring.

More particularly, the invention relates to a high-voltage circuit-breaker and to the mode of assembling the ring or piston firstly with the drive tube and secondly with an arcing contact support that is. Bar±_ o.L the moving assembly-.

Currently, the drive .tube ±s -screwed into the ring with tightening torque being applied.  The resulting coupling is then locked either by adhesive or by a locking screw, or else by deforming the material,  The arcing contact support is fixed in the same way.

That type of coupling is unsatisfactory since it is difficult to assemble, requiring a large tightening torque, thereby deforming the long parts, in particular the drive tube.

It is difficult to lock the coupling: when adheBivs is used, it is necessary to prepare the surfaces, the adhesive can run, and it is necessary to use a adhesive that withstands high temperatures.

If a locking screw is used as the locking means, such a screw requires a certain installation thickness.

Locking by means of deforming the material manually is not always repeatable.

If the parts are made of aluminum, it is impossible to assemble them together by means of screw threads because of seizing, and it is then necessary to perform surface treatment on one o£ the parts to be assembled together, which then requires further machining on the bearing surfaces in order to enable electricity to flow through.

In addition, in such known screw coupling, a groove is machined in the arcing contact support or else in the ring (piston) for the purpose of receiving a valve member.  Such machining requires good accessibility, or else cutting out to be performed specially on the parts, and this excludes the use of valve members made of metal since the valve member must be stretched elaBtically while being fitted in order for it to be placed in the groove.

An object of the present invention is to provide a non-screw mode of coupling in order to eliminate the above-mentioned drawbacks.

The invention thus provides a circuit-breaker as defined above, characterized in that with said ring having a bore of diameter D, said ring is provided with a groove of depth Ji and of width 1 at a distance a from its face that faces said compression chamber, that end of said first tube which is connected to said ring being provided with n gaps extending over an axial length L allowing n, claws to project, the end of at least one of the claws being provided with a rim that is received in said groove in said ring, said ring being provided with one or more passageways angularly in register with each claw provided with a rim, and making it possible for the rim(s) to be inserted axially as far as said groove, and then for the tube to be turned to cause the rim(s) to penetrate into the groove portions that remain, and in that said arcing contact support, which is tubular, is

provided with n gaps and with n claws that are complementary to the gaps and claws of said first tube, the claws of said arcing contact aupport fitting into and filing the gaps situated between the claws on said first tube.

Another characteristic of the invention makes it equally possible to use a flexible valve member or a metal valve member. According to this characteristic, at a distance 11 from the end-walls of the gape, said arcing contact support is provided with a flange of outside diameter D1 and that comes into abutment against said ring, means being provided for constituting a groove for receiving a valve member against that face of said ring which faces the blast chamber.

In a first embodiment of the invention, said rigid fixing whereby Baid arcing contact support is fixed rigidly to said ring is achieved by forcing the end of length 11 extending from said flange to the end walls of said gaps to penetrate into the bore of diameter D in said ring, the outside diameter of the claws being such that they penetrate into said bore freely, said means for constituting said groove for receiving a valve member comprising a bearing surface belonging to said ring, of inside diameter D and of outside diameter D2 such that D1 > D2  >  D, and against which said flange bears.

In a second embodiment, said rigid fixing whereby said arcing contact support is fixed rigidly to said ring is achieved by fixing said flange by means of screws against that face of said ring which faces the blast chamber, the peripheral portion of that side of said flange which bears against said face being provided with a bearing surface for receiving said valve member, and thus .forming said groove-.

An embodiment of the invention ins iSe-scribed: below with reference to the accompanying drawings, in which:

Figure 1 is a fragmentary diagrammatic view of a circuit-breaker, serving to locate the innovation of the invention;

Figure 2 is a perspective view of the end of the drive tube that connects to the ring, or piston, of a circuit-breaker of the invention;

Figure 3 is a perspective view of the end of the arcing contact support that fixes rigidly to the ring of a circuit-breaker of the invention;

Figure 4 is a section view through the end of the arcing contact support in a circuit-breaker of the invention, on an axial plane passing through the middle of a claw (the arcing contact support having two claws in the example described);

Figure 5 is a fragmentary perspective view of a ring of a circuit-breaker of the invention;

Figure 6 is a plan view of the ring of Figure 5;

Figure 7 is a fragmentary section view on VII-Vil of Figure 6;

Figure 8 is a perspective view of the assembly with a portion of the ring being cut away;

Figure 9 is a section view of a detail of the portion referenced IX in Figure 8; and

Figure 10 is a fragmentary view showing a variant relating to how the arcing contact support is fixed to the ring.

Figure- 1 is a fragmentary view of a high-voltage circuit-breaker including an insulating casing l filled with a dielectric gas, such as BF6 for example, under pressure.

The casing 1 contains the members of the circuit-breaker and, in particular, it contains a moving assembly.  The moving assembly includes, inter alia, a "drive" first tube 2,  a second tube 3 surrounding the first tube caaxially, a ring 4 constituting a moving piston, and an arcing contact support 5.  To simplify the figure, the arcing contact support and the arcing

contacts are shown diagrammatically as a single piece. The ring 4 connects the drive tube 2 to the second tube 3.

The invention relates to how the three parts: drive tube 2, arcing contact support 5, and ring or piston 4 are assembled together, The other figures (Figures 2 to 10) show these parte, either as assembled or separately and generally in fragmentary manner, in the zone referenced A in Figure 1,

The ring 4 separates a compression chamber 6  from a blast chamber 7.

The compression chamber S is provided with an end-wall 8 constituting a piston that is fixed, but that could, as in some circuit-breakers, be "semi-moving". The ring 4 is provided with perforations and, on the side facing the blast chamber 7, it is provided with a valve member 21.

At its end, the second tube 3 is provided with a blast nozzle 3.

Figure 1 also shows a fixed arcing contact 10 and fixed permanent contacts 11,  Naturally, the invention also applies to circuit-breakers in which these contacts are also moving contacts, as in circuit-breakers having double contact movement.

The invention is explained in more detail below by describing the parts situated in the zone reference A in Figure l, with reference to Figures 2 to 10.

Figure 2 shows the end of the drive tube 2 that connects to the ring 4.

As shown in the figure, the end of said tube is provided with a gaps 11 leaving n. claws 12 to project. In the example shown, n = 2, and there are therefore two claws 12 and two gaps 11. The axial length of the claws 12, corresponding to the axial length of the gaps is referenced L in Figure 2.  The end of at least one of the n clawa 12 is provided with a rim 13, and although not

absolutely essential,  each of the claws is provided with such a rim in the example described.

Figures 5, S, and 7, which are respectively a fragmentary perspective view and two plane views, show the ring or piston 4, and, with reference to these figures, a description follows of the features of the ring that make it possible to connect it to the end of the above-described tube 2.

The ring is provided with a bore of diameter D equal to the outside diameter of the drive tube 2, ignoring the clearance necessary for the tube to be inserted and to be turned.

At a distance x from the face 14 situated facing the compression chamber 6 (Figure 1), the ring is provided with a groove 15 of depth h and of width I-

The depth h of the groove 15 must be such that the rim 13 on the drive tube 2 can be inserted into said groove without difficulty.  In practice, as can be seen in the perspective view in Figure 8 which shows all of the parts as assembled together, the rim 13 is of a height slightly smaller than the depth of the groove 15 in the ring 4.  In addition, the ring 4 is provided with two passageways 16 angularly in register with the rim 13 of each claw 12 so as to enable the tube 2 to be inserted axially into the ring 4 by disposing the rims 13 in the passageways 16. The rims can thus pass along the passageways as far as the groove 15, and the tube is then turned so as to cause the rims 13 to penetrate into the remaining portions of the groove 15.

Naturally, if there are Q claws but all of the claws do not carry rims, the number of passageways 16 corresponds to the number of claws that do have rims.

As can be seen clearly in Figures 6 and 7, the passageways 16 are formed by milled recesses whose axial depth exceeds the distance x, but this is not essential.

Penetration corresponding to the length x suffices. Moreover, it can be observed that the depth of the recess

is slightly snallower than the aeptn H or the groove is, which poses no problems since the height of the rim 13 is smaller than the depth h of said groove.

Naturally,  this is merely one embodiment, but what is necessary and sufficient is that the rims can pass freely and that the tube can then be turned so that the rims are received in the remaining portions of the groove 15. The tube 2 is thus secured axially to the ring 4, leaving only the clearance that is necessary for assembly purposes.  Ignoring clearance, the drive tube 2 is prevented from rotating by the claws 12 co-operating with complementary claws on the end of the arcing contact support 5, which is described below with reference to Figures 3 and 4, and which is fixed rigidly to the ring 4 with no degree of freedom and with no clearance.  Thus, by penetrating into the gaps 11 in the end of the drive tube 2 and filling them (ignoring clearance) the claws of the arcing contact support 5 prevent the tube from turning and thus prevent the rims 13 from exiting from the remaining portions of groove 15.  The drive tube is thus prevented from moving both axially and also in rotation, ignoring clearance.

Figures 3 and 4 thus show the end of the arcing contact support 5 respectively in perspective and in section on an axial plane passing through the middles of the claws.

The arcing contact support 5 is tubular and, like the drive tube 2, it is provided with Q gaps 16 and n claws 17; a being equal to two in the example described and shown in Figures 3 and 4,  These claws 17 and gaps 16 are complementary to those of the drive tube 2, However, the claws 17 are not provided with rima at their ends. As can be seen in Figure 8, which shows the parts in the assembled state, the claws 12 and 17 interpenetrate and fill in the gaps, ignoring clearance.

In addition, at a distance 11 from the end walls of the gape 16, the contact support 5 is provided with a

flange 18 of outside diameter D1. On being assembled, as shown in Figure 8, this flange 18 comes into abutment against a bearing surface 19 (Figure 5) of the ring 4. This bearing surface 19a has an outside diameter D2. Its inside diameter D corresponds to the central bore in the ring 4 (D2 > D2 > D).

In this preferred embodiment of the invention, the arcing contact support is fixed rigidly to the ring by means of the tubular portion of length lj. (Figure 4) of the contact support 5 being forced by means of a press into the bore D of the ring 4 until the flange 18 bears against the bearing surface 19. In contrast, the outside diameter of the claws 17 is such that they penetrate freely into the bore D.

The ring is provided with perforations 2 0 making it possible, on circuit-breaker opening, for gas to pass through from the compression chamber 6 to the blast chamber 7. As shown in Figure 9, the ring 4 is equipped with a valve member 21.

The valve member 21 is thus placed in the groove 22 formed by the bearing surface 19 between the flange IS and the face 23 of the ring 4.

As can be seen, since the groove 22 is formed by the flange is bearing against the bearing surface 19, it is possible to place the valve member 21 on the bearing surface 19 (prior to fitting the arcing contact support 5) without having to mount the valve member into the groove by stretching it elastically, thereby making it possible to use a valve member made of metal.

Figure 9  shows the detail in which the valve 21 can be seen.

Thus,, by means of the invention, the tube 2 and the arcing contact 5 are assembled together without being screwed together, thereby avoiding all of the drawbacks mentioned in the introduction.

Fitting the arcing contact support S by forcing it into the bore in the ring 4 guarantees excellent electrical contact.

Figure 10 shows a variant embodiment in which instead of being force fitted, the arcing contact support 5 is fixed via the flange 18 which is used as a fixing flange for fixing against the plane face 24 of the ring 4 by means of fixing screws 25.  In which case, the tubular length 11  of the arcing contact support 5 has a diameter D providing a snug fit inside the ring 4.  The groove 26 for receiving the valve member 21 is obtained by peripheral machining forming a bearing surface 27 for receiving the valve member 21.

WE CLAIM:

1	A circuit-breaker including a moving assembly contained inside a

casing (1) filled with a dielectric gas under pressure, the moving assembly including a drive first tube (2), and a second tube (3) surrounding the first tube coaxially, said first and second tubes being connected together via a ring (4) provided with perforations (20) and equipped with a valve member (21) and constituting a moving piston separating a compression chamber (6) from a blast chamber (7), said first tube (2) being situated on the same side of the ring as the compression chamber and its end connecting to said ring (4), a moving arcing contact support (5) being situated on the same side of the ring as the blast chamber and being fixed rigidly, with no degrees of freedom, to said ring, said circuit-breaker being characterized in that with said ring (4) having a bore of diameter D, said ring is provided with a groove (15) of depth h and of width 1 at a distance x from its face (14) that faces said compression chamber (6), that end of said first tube (2) which is connected to said ring (4) being provided with n gaps (11) extending over an axial length L allowing n claws (12) to project, the end of at least one of the claws being provided with a rim (13) that is received in said groove (15) in said ring (4), said ring being provided with one or more passageways (16) angularly in register with each claw (12) provided with a rim (13), and making it possible for the rim(s) to be inserted axially as far as said groove (15), and then for the tube (2) to be turned to cause the rim(s) (13) to penetrate into the groove portions (15) that remain, and in that said arcing contact support (5) , which is tubular, is provided with n gaps (16) and with n claws (17) that are complementary to the gaps and

claws of said first tube (2), the claws (17) of said arcing contact support

(5) fitting into and filing the gaps (11) situated between the claws (12) on

said first tube (2).	-

2	A circuit-breaker as claimed in claim 1, wherein the end of each claw (12) on said first tube (2) is provided with such a rim (13)

3	A circuit-breaker as claimed in claim 1 or 2, wherein both said tube (2) and said arcing contact support (5) are provided with two claws (12, 17) each.

4	A circuit-breaker as claimed in any one of claims 1 to 3, wherein, at a distance 11 from the end-walls of the gaps, said arcing contact support (5) is provided with a flange (18) of outside diameter Di and that comes into abutment against said ring, means being provided for constituting a groove (22, 26) for receiving a valve member (21) against that face (24) of said ring (4) which faces the blast chamber.

5	A circuit-breaker as claimed in 4, wherein said rigid fixing whereby said arcing contact support (5) is fixed rigidly to said ring (4) is achieved by forcing the end of length 11 extending from said flange to the end walls of said gaps to penetrate into the bore of diameter D in said ring (4) , the outside diameter of the claws (17) being such that they penetrate into said bore freely, said means for constituting said groove (22) for receiving a valve member (21) comprising a bearing surface (19) belonging to said ring, of inside diameter D and of outside diameter D2 such that D1 > D2 > D, and against which said flange bears.

6	A circuit-breaker as claimed in claim 4, wherein said rigid fixing whereby said arcing contact support (5) is fixed rigidly to said ring (4) is achieved by fixing said flange (18) by means of screws against that face

(24) of said ring (4) which faces the blast chamber, the peripheral portion

of that side of said flange which bears against said face being provided

with a bearing surface (27) for receiving said valve member (21), and thus

forming said groove (26).

7	A circuit-breaker substantially as herein described with reference

to the accompanying drawings.

Dated this 27thday of April, 2001.

Documents:

				398-mum-2001-assignment(21-12-2005).pdf

				398-mum-2001-cancelled pages(31-10-2005).pdf

				398-mum-2001-claim(granted)-(31-10-2005).doc

				398-mum-2001-claims(granted)-(31-10-2005).pdf

				398-mum-2001-correspondence(16-1-2006).pdf

				398-MUM-2001-CORRESPONDENCE(25-4-2011).pdf

				398-mum-2001-correspondence(ipo)-(15-7-2005).pdf

				398-mum-2001-drawing(27-4-2001).pdf

				398-mum-2001-form 1(16-1-2006).pdf

				398-mum-2001-form 1(27-4-2001).pdf

				398-mum-2001-form 13(21-12-2005).pdf

				398-mum-2001-form 18(27-4-2005).pdf

				398-mum-2001-form 2(granted)-(31-10-2005).doc

				398-mum-2001-form 2(granted)-(31-10-2005).pdf

				398-MUM-2001-FORM 26(25-4-2011).pdf

				398-mum-2001-form 3(16-1-2006).pdf

				398-mum-2001-form 3(19-12-2001).pdf

				398-mum-2001-form 3(27-4-2001).pdf

				398-mum-2001-form 3(31-10-2005).pdf

				398-mum-2001-form 5(16-1-2006).pdf

				398-mum-2001-form 5(27-4-2001).pdf

				398-mum-2001-form 6(21-12-2005).pdf

				398-mum-2001-petition under rule137(31-10-2005).pdf

				398-mum-2001-petition under rule138(31-10-2005).pdf

				398-mum-2001-power of authority(23-4-2001).pdf

				398-mum-2001-power of authority(31-10-2005).pdf

				abstract1.jpg

« Previous Patent

Next Patent »

Patent Number	205015	

Indian Patent Application Number	398/MUM/2001	

PG Journal Number	25/2007	

Publication Date	22-Jun-2007	

Grant Date	13-Mar-2007	

Date of Filing	27-Apr-2001	

Name of Patentee	AREVA T & D SA	

Applicant Address	1, PLACE DE LA COUPOLE, TOUR AREVA, 92084 PARIS LA DEFENSE CEDEX, FRANCE.	

Inventors:

#	Inventor's Name	Inventor's Address	

1	MICHEL NAUCHE	12 ALLEE DES GONDO, 69310 PIERRE BENITE, FRANCE.	

2	BRUNO LUSCAN,	40, RUE CAMILLE, 69003 LYON, FRANCE.	

PCT International Classification Number	H 01 H 33/90	

PCT International Application Number	N/A	

PCT International Filing date		

PCT Conventions:

#	PCT Application Number	Date of Convention	Priority Country	

1	00 05 662	2000-05-03	France	

© All Indian Patents, 2013-2021.

  Patent data available in the public domain from Indian Patents Office, Department of Industrial Policy and Promotions, Ministry of Commerce and Industry, Government of India.

File: patents/205033-a-process-for-preparing-a-comb-copolymer.html (part 1 of 2)
Indian Patents. 205033:A PROCESS FOR PREPARING A COMB COPOLYMER

Indian Patents

Recently Granted Patents

  Recently Published Patents

Title of Invention	A PROCESS FOR PREPARING A COMB COPOLYMER

Abstract	A process for preparing a comb copolymer comprising a backbone comprising (a) hydrophilic units, (b) at least one residue of a dihalogeno compound after the removal of halogen atoms and (c) at least one moiety containing pendant hydrophobe comprising copolymerizing: water soluble polymer bearing alpha, omega-active hydrogen atoms selected from the group consisting of polyalkylene oxides and copolymers of polyalkylene oxides, poly(acrylic acid), poly(acrylic acid-co-methacrylic acid), poly(acrylamide, poly(dialkyldiallylammonium salts), polyamidopolamine, poly(ehtyleneimine), poly (methyl vinyl ether-co-maleic anhydride), polyvinylpyrrolidone, poly(2-ethyloxazoline) and polypeptides. hydrophobic compounds having alpha, omega-active hydrogen atoms or their ethoxylated derivatives, or having alpha, omega-halogen atoms or alpha, omega-epoxy groups, and dihalogeno compounds selected from the group consisting of dihalogenoalkanes and their derivatives, dihalogeno substituted aromatic compound and their derivatives, and dihalogenoorganometallic compounds and their derivatives in the presence of a base for a sufficient time to form said comb copolymer.	

Full Text	FORM 2

THE PATENTS ACT 1970

[39 OF 1970]

  COMPLETE SPECIFICATION

[See Section 10]

"A PROCESS FOR PREPARING A COMB COPOLYMER"

HERCULES INCORPORATED, a Corporation of the State of Delaware., 1313 North Market Street, Hercules Plaza, Wilmington, Delaware  19894-0001, United States of America

The following specification particularly describes the nature of the invention and the manner in which it is to be performed :-

The present invention relates to a process for preparing a comb copolymer.

The present invention relates to hydrophobically modified polymers and more particularly it relates to hydrophobically modified water soluble comb copolymers suitable for thickening water-borne systems.

Description of the Prior Art

Water soluble polymers (also commonly referred to as "thickeners" or "rheology modifiers") are widely used in many industrial water-borne systems as additives to modify their flow behavior. One such highly filled aqueous system is the latex paint, which is composed of a dispersion of a polymeric latex, pigment and clays and other additives in water.

Typically, a small amount (0.1-5 wt%) of water soluble polymer is added to latex paints to achieve the following performance characteristics during manufacturing, storage, and applications:

a)	Ease of formulation and ability to manufacture at a fast rate,

b)	Prevention of settling of the suspended particles (latex, pigment, etc.) during storage,

c)	Good film build during applications to achieve efficient hiding without excessive brush or roller drag,

d)	Good roller spatter resistance,

c)  No excessive sagging after application on a vertical surface, and

e)	Good flow and leveling for the formation of a smooth and continuous

film with good appearance.

Various water soluble polymers currently being used in latex paints are: i) natural polysaccharides, ii) chemically modified polysaccharides, and iii) synthetic

polymers. Examples of polysaccharide based thickeners include xanthan gum, locust bean gum, and cellulosics such as hydroxyethylcellulose, methylcellulose, hydroxypropylrhethylcellulose and ethylhydroxyethylcellulose. Synthetic thickeners are polyacrylates, polyalkylene oxides and polyacrylamides which could be 5  homopolymers or copolymers. Their hydrolytic stability and performance properties are, however, pH dependent.

The above mentioned natural and synthetic thickeners provide different degrees of thickening efficiency and application properties.  However, they 10  invariably fail to provide key performance properties in gloss paints. These include good film build, flow and leveling, and gloss which are generally offered by solvent based alkyd paints. Another drawback of these thickeners is that they have poor compatibility with the various paint ingredients.

15	To eliminate some of the performance deficiencies of conventional thickeners,

a new class of thickeners, commonly referred to as "associative thickeners", has recently been designed and commercialized (See E. J. Schaller and P. R. Sperry, in "Handbook of Coatings Additives", Ed. L. J. Calbo, Vol. 2, p. 105,1992; Marcel Dekker, Inc., New York). These thickeners are hydrophobically modified water

20  soluble polymers. They undergo intermolecular association in aqueous solution and thereby exhibit enhanced solution viscosity. They can also adsorb onto the dispersed phase particles of an aqueous dispersion and thereby form a three dimensional network. Since they provide improved paint properties not offered by conventional thickeners, they have gained commercial importance.

25

Polysaccharide based associative thickeners are made by chemically grafting a small amount of a hydrophobic group (C10-C24 alkyl) onto the polysaccharide backbone and they are disclosed in U.S. Pat. No. 4,228,277; 4,243,802 and EP 281,360.

30

Among commercial nonionic synthetic associative thickeners, hydrophobically modified ethylene oxide urethane (HEUR) block copolymers constitute an important class. They are disclosed in U.S. Pat. Nos. 4.079,028,4,155,892. and 5,281,654.

These are low molecular weight polyurethanes made by condensing relatively low ' molecular weight polyethylene glycol (molecular weight - 10,000) with hydrophobic diisocyanates and end-capping with hydrophobic alcohols or amines. They are characterized by having three or more hydrophobes - two of which are terminal and 5  the remainder are internal. The hydrophobic groups are connected to the hydrophilic polyethylene oxide blocks through urethane linkages.

The preparation of water dispersible HEURs is disclosed in U.S. Pat. Nos. 4,499,233 and 5,023,309. These HEURs are claimed to provide superior 10  viscosifying properties and improved leveling in aqueous systems.

Processes for the production of HEURs with pendant hydrophobes in bunches are described in U.S. Pat. Nos. 4,426,485 and 4,496,708. These HEURs are believed to provide enhanced thickening to aqueous systems through micelle-like 15  association.

HEURs with branched structure and terminal hydrophobes are disclosed in U. S. Pat. No. 4,327,008. They are made by reacting polyalkylene oxides with a polyfunctional material, a diisocyanate and water and end-capping the resulting 20  product with a hydrophobic monofunctional active hydrogen-containing compound or a monoisocyanate.

Silicon-containing HEURs having particular utility in paints and coatings are disclosed in European Patent Application No. 0498,442 A1. These are reaction 25  products of isocyanate functional material, a polyether polyol, a monofunctional active hydrogen containing hydrophobic compound, a silane-functional material, and water.

One of the drawbacks of HEUR thickeners is that they are hydrolytically 30  unstable under strongly acidic or alkaline conditions, particularly at elevated temperatures. Hence, they cannot be processed or used in such situations.

From applications and economic point of view, the major drawbacks of HEUR tnickeners are their high cost, difficulty in handling, and tendency to destabilize the paint (separation of dispersed particles from the aqueous phase) (G. D. Shay and A. F. Rich, J. of Coatings Technology. Vol. 58, No. 7, p.43, 1986).

Random copolymers of ethylene oxide and long chain alkyl epoxides are disclosed in U. S. Pat. No. 4,304,902. These copolymers provide enhanced aqueous viscosity, but do not provide good flow and leveling in latex paints.

U. S. Pat. No. 4,411,819 describes the preparation of polyethers which have branched chain structure and are characterized by having terminal hydrophobes. They are made by reacting a low molecular weight polyol with a mixture of ethylene oxide and at least one lower alkylene oxide having 3-4 carbon atoms. The polyethers are then end-capped with a mixture of C12-C18 alpha-olefin oxides.

Low molecular weight (-9,000) hydrophobically end-capped polyether is disclosed in PCT Int. Appl. WO 92 08753. These are made by coupling low molecular weight (-4,500) surfactant with m-dichloromethylbenzene. Preparation of low molecular weight (- 9,000) hydrophobe end-capped polyethers is also disclosed in U.S. Pat. No. 5,045,23. These are made by reacting C8-C22 aliphatic alcohols with a mixture of ethylene oxide and propylene oxide and subsequently coupling the alkoxylated alcohols with a diepoxide to form a polyether (MW - 9,000). Since these hydrophobically end-capped polyethers are of low molecular weight, they do not efficiently viscosity aqueous systems including latex paints.

USP 5,574,127 discloses associative thickeners which are water soluble polymer compositions that have a backbone of poly(acetal- or ketal-polyether) with ends that are capped with hydrophobic groups. They are prepared by copolymerizing an alpha, omega-diol, -dithiol or -diamino polyether with a gem-dihalide compound in the presence of a base to form an alpha, omega-diol, -dithiol or -diamino poly(acetal- or ketal-polyether) which in turn is reacted with hydrophobic reagents to form the final product. These associative thickeners are used in film forming coating compositions, such as latex paints.

An alternative strategy to achieve better Theological properties for various water-borne systems is to rely on the properties of associative thickeners with a comb architecture. Comb type polyurethane thickeners are described in U. S. Pat. 5  No. 5,496,908. These polymers have moderate viscosities in aqueous solution and are useful as thickeners for alkyd- or latex-based paints. Also reported are synthesis and viscoelastic properties of comb type polyurethane thickeners (Xu, B. et al, Langmuir, 1997,13, 6896; Xu, B. et al, Langmuir, 1997,13, 6903).

LO	It is known in the art that currently there is no single thickener that provides all

the desired performance characteristics required in water-borne coatings. Hence, very often, attempts are made to use blends of two or more different thickeners to achieve the targeted coating rheology. While this approach works in a limited way, blending of thickeners is often cumbersome and depending on mutual interactions

15  between the individual thickener, the stability and performance of the coatings could be in jeopardy.

Despite the continued activity in the art, there has not been produced a hydrophobically modified synthetic water soluble polymer which is hydrolytically >o  stable over a wide pH range and at elevated temperatures and useful for viscosifying aqueous compositions in a cost-effective manner.

SUMMARY OF THE INVENTION

According to the present invention, there is provided a comb copolymer is  comprising a backbone comprising (a) hydrophilic units, (b) at least one

residue of a dihalogeno compound after the removal of halogen atoms and (c) at least one moiety containing pendant hydrophobe. In addition, the chain ends of such comb copolymers may bear hydrophobes.

30	Further provided according to the present invention is a process for preparing

a comb copolymer comprising a backbone comprising (a) hydrophilic units, (b) at least one residue of a dihalogeno compound after the removal of halogen atoms and (c) at least one moiety containing pendant hydrophobe comprising:

(1)	copolymerizing water soluble polymer bearing alpha, omega-active hydrogen,

(2)	hydrophobic compounds having alpha, omega-active hydrogen atoms or their alkoxylated derivatives, and

5	(3)  dihalogeno compounds or their derivatives

in the presence of a base for a sufficient time to form said comb copolymer.

Provided according to the present invention are film forming coating compositions comprising the comb copolymers of the present invention.

10

DETAILED DESCRIPTION OF THE INVENTION

A comb copolymer comprising a backbone comprising: (a) hydrophilic units, (b) at least one residue of a dihalogeno compound after the removal of halogen atoms, and (c) at least one moiety containing pendant hydrophobe have been found 15  to efficiently thicken various water-borne systems including latex paints and provide the best combination of paint properties (flow and leveling, film build, spatter resistance, and sag resistance) in an efficient manner. The dihalogeno compound providing residue (b) may or may not contain pendant hydrophobes. Depending on their chemical composition, the comb copolymer can be nonionic, cationic or anionic.

20

"Flow and leveling" as used in this invention refers to the degree to which a coating flows out after application so as to obliterate any surface irregularities such as, brush marks, an "orange peel" appearance, peaks or craters, which are produced 25  by the mechanical process of applying a coating.

"Film build" means the formation of a continuous film to uniformly cover the surface of the substrate that is being coated.

30	"Spatter resistance" means the ability of the coating formulation to resist the

formation of flying tiny droplets during application of the coating.

"Stability" means the ability to maintain the viscosity upon aging and to prevent phase separation.

"Sag resistance", as used herein, refers to the downward movement 5  resistance of the coating on a vertical surface between the time of application and setting. Sagging leads to uneven coating having a thick bottom edge. The resulting sag is usually restricted to a local area of a vertical surface and may have the characteristics of a draped curtain. Sagging is aesthetically undesirable. In addition, coatings with good sag resistance will not easily drip off a paint brush or paint roller 10  and will not easily drip off a horizontal surface such as for example, a ceiling after it is applied.

The water soluble hydrophilic polymers from which the hydrophilic units can be derived are selected from the group consisting of polyalkylene oxide, copolymer 15  of polyalkylene oxide, poly(acrylic acid), poly(acrylic acid-co-methacrylic acid), poly(acrylamide), poly(dialkyldiallylammonium salts), polyamidopolyamine, poly(ethyleneimine), poly(methyl vinyl ether-co-maleic anhydride), polyvinylpyrrolidone, poly(2-ethyloxazoline) and polypeptides.

20	The polyalkylene oxide units are derived from compounds selected from

the group consisting of water soluble polyalkylene oxides and copolymers thereof and preferably they are derived from polyethylene oxide and water soluble copolymers of polyethylene oxide.

25	The polyalkylene oxides and copolymers of polyalkylene oxides generally

have a weight average molecular weight (Mw) of at least about 200, preferably at least about 8,000. The polyalkylene oxides and copolymers of polyalkylene oxides generally have a Mw of up to about 35,000, preferably up to about 10,000.

30	The residue of dihalogeno species can be any hydrocarbyl radical, preferably

hydrocarbyl radical having from 1 to 20 carbon atoms.

he residues of dihalogeno species can be derived from dihalogeno compounds and their derivatives. Generally, the dihalogeno compounds can be dihalogenoalkanes, dihalogeno substituted aromatic compounds, dihalogenoorganometallic compounds and derivatives thereof. Preferably the 5  dihalogeno compounds are gem-dihalogeno methane and its derivatives, dihalogenoxylenes, and their derivatives, dihalogenoorganosilanes and dihalogenoorganophosphorous compounds and their derivatives. Most preferably the dihalogeno compounds are dibromo- and dichloro- methane and their

derivatives, a.a'-dichloro- and dibromoxylene and their derivatives and gem-dichloro

10  and dibromoogranosilanes and organophosphorous compounds and their derivatives.

The residue of dihalogeno compound can be an alkylene radical, such as methylene, ethylene, etc. radical, a xylenylene radical, or an organometallic radical, 15  such as organosilyl radical and/or organophosphoryl radical.

In the context of the present application, the term "derivatives" as it refers to dihalogeno compounds and their derivatives means that such compounds are substituted with alkyl, aryl, and/or aralkyl groups.

20

The moiety containing pendant hydrophobes groups is derived from hydrophobic compounds having alpha, omega-active hydrogen atoms and their alkoxylated derivatives, preferably from alkylene oxide modified fatty amines, and ethoxylated organosilicon or organophosphorous compounds having hydrophobes 25  attached thereto and from fullerene compounds (carbon cage compounds containing 60-90 carbon atoms) and most preferably from ethoxylated fatty amine. The hydrophobe can be hydrocarbyl, alkyl, alkenyl, aryl, arylalkyl, arylalkenyl, cycloaliphatic, perfluoroalkyl, carbosilyl, fullerenyi, polycyclic and complex dendritic

groups, preferably it is alkyl group. Generally the hydrophobe has at least one carbon atom, preferably at least six carbon atoms. Generally the hydrophobe has up to ninety carbon atoms, preferably up to twenty-two carbon atoms.

Generally, the hydrophobes in the hydrophobic compounds have a molecular weight of at least about 15, preferably at least about 115. Generally, the hydrophobes have a molecular weight of up to about 1,100 preferably up to about 250.

10	The geometry of the comb copolymer backbone can be linear, branched or

star type, preferably linear. Generally, the comb copolymer has a weight average molecular weight of at least about 6,000, preferably at least about 15,000. Generally, the comb copolymer has a weight average molecular weight of up to about 150,000, preferably up to about 100,000.

15

In addition to the pendant hydrophobes, the comb copolymers of the present invention may optionally have hydrophobes at the chain ends of the comb copolymers as well.

20	The comb type hydrophobically modified copolymers of the present invention

are made by copolymerizing:

(1)  water soluble (hydrophilic) polymer bearing alpha, omega-active

hydrogen atoms such as polyalkylene oxide, copolymer of polyalkylene

oxide, poly(acrylic acid), poly(acrylic acid-co-methacrylic acid),

25	poly(acrylamide), poly(dialkyldiallylammonium salts),

polyamidopolyamide, poly(ethyleneimine), poly(methyl vinyl ether-co-

maleic anhydride), polyvinylpyrrolidone, poly(2-ethyloxazoline) and polypeptides.

(2)	hydrophobic compounds having alpha, omega-active hydrogen atoms or their alkoxylated derivatives, such as alkylene oxide modified fatty amines, and ethoxylated organosilicon or organophosphorous compounds having hydrophobes compounds groups attached thereto, and

(3)	dihalogeno compounds or their derivatives

in the presence of a base for a sufficient time to form said comb copolymer.

10

In the context of the present application the term "hydrophobic compounds having alpha, omega- active hydrogen atoms" means hydrophobic compounds bearing more than one active hydrogen and the term "their alkoxylated derivatives" means such compounds modified with alkylene oxide.

15

The comb type copolymer thus formed in turn can be reacted with a hydrophobic compound capable of reacting with active hydrogen atoms to form a hydrophobically end capped comb copolymer. The hydrophobe can be hydrocarbyl, alkyl, alkenyl, aryl, arylalkyl, arylalkenyl, cycloaliphatic, perfluoroalkyl, carbosilyl, 20  fullerenyl, polycyclic and complex dendritic groups, preferably it is alkyl group.

The process can be carried out in any solvent or solvent mixtures devoid of active hydrogens and stable to bases. However, preferred solvents are oxygenated solvents, such as tetrahydrofuran and alkyl ethers of alkylene glycols or hydrocarbon 25  solvents. For running the process in a solvent, the base can be any strong base, preferably the base is sodium hydride.

In addition, the process can also be carried out in the absence of a solvent. In this case, the preferred base is an alkali metal hydroxide and the most preferred is 30  sodium hydroxide.

The reaction scheme to form the comb copolymers of the present invention can be illustrated by the following:

5 10 

I	= Comb copolymer with pendant hydrophobes

II	= Comb copolymer with pendant and terminal hydrophobes

15

where H-A-H = a hydrophilic polymer bearing alpha, omega-active hydrogen atoms,

H-B(Ri)-H = a compound comprising a chemical entity "B", which can be an atom or

io	a group of atoms, having a valence of at least three and having

attached to "B" alpha, omega-active hydrogen atoms and a pendant hydrophobe group "Ri" or a mixture thereof;

Ri	= hydrocarbyl, alkyl, alkenyl, aryl, arylalkyl, arylalkenyl, cycloaliphatic,

is	perfluoroalkyl, carbosilyl, fullerenyl, polycyclic and complex dendritic

groups;

X-D(R'i)-X  = a dihalogeno compound wherein D is a hydrocarbon moiety,

preferably having from 1 to 20 carbon atoms, or organometallic

30	radical, such as organosilyl radical or organophosphoryl radical or a

mixture thereof;

R'i	= H or a hydrophobe radical or organometallic radical;

35  X	= halogen, such as Br, CI, etc.;

*2-Y	= hydrophobic compound capable of reacting with terminal active

hydrogens of comb copolymer (I) through its functional group Y;

  R2	= hydrocarbyl, alkyl, alkenyl, aryl, arylalkyl, arylalkenyl, cycloaliphatic,

perfluoroalkyl, carbosilyl, fullerenyl, polycyclic and complex dendritic groups;

m, n and p represent the number of units of -A-, -B(R1)- and -D(R'i)- in comb

10	copolymer (I) and comb copolymer (II), preferably  m = 1-50;  n =

1-20;  p = 1-10.

Note that if X-D(R'i)-X is a geminal dihalogeno compound, then A and B blocks in

comb copolymer (I) and comb copolymer (II) are connected through

is	acetal or ketal linkages which are stable in alkaline environments.

The active hydrogens in H-A-H and H-B(Ri)-H can be part of functional groups such as -OH, -SH and -NH2.

20	As far as the type of hydrophobes are concerned, the pendant and terminal

hydrophobes could be the same or different. Similarly, the terminal hydrophobes could be the same or different.

As one skilled in the art would appreciate, a wide variety of comb type 25  hydrophobically modified polyacetal- or polyketal-polyethers could be made by appropriately selecting various reaction conditions and manipulating the stoichiometry and structure of the reactants H-A-H, H-B (Ri)-H, X-D(R'i)-X and R2-Y.

The preferred procedure of making comb copolymers of the present invention 30  comprises suspending or dissolving H-A-H and H-B (Ri)-H in an inert solvent and copolymerizing them with X-D(R'i)-X in the presence of a suitable base or catalyst at elevated temperatures. The end-capped hydrophobically modified comb copolymer can be made in turn by reacting this comb copolymer with a hydrophobic

reagent. Suitable solvents include toluene, xylene, aliphatic hydrocarbon solvents, tetrahydrofuran, dialkyl ethers of alkylene glycol, diethoxymethane and the like. Suitable bases-include finely divided sodium hydride, alkali metal hydroxides, and alkali metal carbonates. Organic bases also could be used. It is critical that the 5  reaction solvent and reactants used in the process should be anhydrous or substantially free of moisture.

The scope of this invention as claimed is not intended to be limited by the following examples, which are given merely by way of illustration. All parts are by 10  weight unless otherwise indicated.

The hydrophobically modified comb copolymers of the present invention are suitable for use as rheology modifiers in paints, paper coatings, personal care products, textiles, adhesives, inks, oil well drillings, etc.

15

Procedure for determining the weight average molecular weight of hydrophobically modified comb copolymers

The weight average molecular weight of various hydrophobically modified 20  comb copolymers was measured by size exclusion chromatography (SEC). The SEC measurements were performed in a 0.20M lithium acetate buffer (pH 4.8) plus 1.0% randomly substituted methylated beta-cyclodextrin plus 0.1% N-methyl pyrrolidone (NMP) mobile phase with both the columns and the refractive index detector thermostated at 40°C. The polymers were chromatographed through a set 25  of four SHODEX PROTEIN® Columns (KW804 + KW804 + KW803 + KW803) at a flow rate of 1.0 ml/min. A sample concentration of 0.15% was used with an injection volume of 200 microliter. The molecular weight distribution data are based on polethylene oxide/polyethylene glycol standards with narrow molecular weight distributions and are not absolute.

EXAMPI g 1  Preparation of C16 end capped comb copolymer containing C16/C18 pendant

hydrophobes

5	To a stainless steel pressure reactor (Chemco type) were added polyethylene

glycol (MW - 8,000) (PEG-8000) (563 g) (as is, i.e. containing about 2% of moisture), RHODAMEEN® T-50 (ethoxylated tertiary amine based on the tallow (C16C18) radical and 50 moles of ethylene oxide) (available from Rhodia, Inc.) (58 g) , tetrahydrfuran (THF) (750 ml) and sodium hydride (60% dispersion in mineral oil)

10  (22 g). After sealing the reactor, the contents of the reactor were heated at 80°C for 1 hour and then cooled to 40°C. Following this, dibromomethane (12 g) was added to the reaction mixture at 40°C and the resulting reaction mixture heated at 80°C for 4 hours.

is	To this reaction mixture at 80°C was added cetyl bromide (65 g) and the

resulting reaction mixture heated at 120°C for 2 hours. After that, the reaction mixture was cooled to room temperature and the reactor charge transferred into a polypropylene tray. After evaporation of solvent, a fluffy solid was obtained.

20	The C16 end-capped comb copolymer thus formed had a weight average

molecular weight of 42,923 and the polydispersity index was 2.22. It was soluble in water (2% solution Brookfield viscosity at 30 rpm at 22° C - 510 cps). The cetyl and stearyl content of the copolymer were 1.67 and 0.05 wt.% respectively.

25	EXAMPLE 2

Preparation of C16 end-capped comb copolyrrier containing C16/C18 pendant hydrophobes

Example 1 was repeated using the following:

30

a)	PEG-8000 -560g

b)	RHODAMEEN T-50 - 44 g

c)	THF - 750 ml

d)	Sodium hydride (60% dispersion in mineral oil) - 22 g

35  e)	Dibromomethane-12 g

f)  Cetyl bromide - 65 g

The Cie.end-capped comb copolymer thus formed had a weight average lolecular weight of 52,154 and the polydispersity index was 2.26. The cetyl content of the copolymer was 1.3 wt%. It was soluble in water (2% solution Brookfield viscosity at 30 rpm at 22° C - 335 cps).

EXAMPLE 3 Preparation of C16 end-capped comb copolymer containing C16/C18 pendant 10  hydrophobes

Example 1 was repeated using the following:

a)	PEG-8000 - 376 g

15	b)	RHODAMEEN T-50 -116 g

c)	THF - 750 ml

d)	Sodium hydride (60% dispersion in mineral oil) - 22 g

e)	Dibromomethane -12 g

f)	Cetyl bromide - 65 g

20

25

The C16 end-capped comb copolymer thus formed had a weight average m.wt. of 48,919 and the polydispersity index was 2.14. It was swellable as judged by the phase separation of the swollen polymer when the polymer was suspended in water, stirred for 2 hours and allowed to stand overnight.

EXAMPLE 4 Preparation of C16 end-capped comb copolymer containing C16/C18 pendant hydrophobes

30	Example 1 was repeated using the following:

a)	PEG-8000 -654g

b)	RHODAMEEN T-50 - 29 g

c)	THF - 750 ml

35	d)	Sodium hydride (60% dispersion in mineral oil) - 22 g

e)	Dibromomethane -12 g

f)	Cetyl bromide - 65 g

t

The C16 end-capped comb copolymer thus formed had a weight average molecular weight of 45,722 and the polydispersity index was 1.94. The cetyl content of the copolymer was 1.16 wt%. It was soluble in water (2% solution Brookfield viscosity at 30 rpm at 22° C ~ 130 cps).

5

EXAMPLE 5 Preparation of C16 end-capped comb copolymer containing C16/C18 pendant hydrophobes with 50 moles of ethylene oxide

10	To an Abbe ribbon blender were added PEG-8000 (1000 g), RHODAMEEN

T-50 (46 g) and sodium hydroxide (34 g). After sealing the reactor, the mixture was heated at 80°C for one hour. Then dibromomethane (20g) was added to the PEG-8000/NaOH mixture and the resulting reaction mixture heated at 80°C for 4 hours to form the PEG-8000/RHODAMEEN T-50/methylene terpolymer.

15

To this terpolymer at 80°C was added cetyl bromide (70 g) and the resulting reaction mixture heated at 120°C for 2 hours. Following this, the reactor was opened and the molten reaction mixture poured into a plastic tray. Upon cooling to room temperature, the reaction mixture solidified.

20

The C16 end-capped comb copolymer thus formed had a weight average molecular weight of 33,069 and the polydispersity index was 1.82. It was soluble in water (2% solution Brookfield viscosity at 30 rpm at 22° C - 580 cps). The cetyl content of the copolymer was 2.2 wt%.

25

Paint Properties of Hydrophobe End-Capped Comb Copolymers

UCAR 367 Vinyl/Acrylic Flat Paint Properties of Hydrophobe End-Capped Comb Copolymers

30

The comb copolymers of the present invention were incorporated into a vinyl/acrylic latex (UCAR 367) based flat paint (pigment volume concentration = 60%) and an all-acrylic (Rhoplex AC-417M) semigloss paint to achieve an initial

former viscosity of 90-95 Kreb Units. The significance and scale of various paint nroperties are as follows.

a)	Stormer viscosity (initial and after overnight storage) is measured by a Stormer viscometer at 200 sec"1 shear rate and expressed in Kreb Units (KU).

b)	ICI viscosity is measured by an ICI plate and cone viscometer at 10,000 sec'1 and expressed in poise.

c)	Thickening efficiency (TE) measured as wt% thickener needed in the

10  paint to achieve the initial Stormer viscosity.

d)	Leveling by Leneta method (measured on a scale of 0-10; 0 = worst and 10 = best).

e)	Sag resistance by Leneta method, mid-range bar, wet film thickness (WFT, in mils) above which sag occurs.

15	f)  Spatter resistance by roll-out over a black panel (compared on a scale

of 0-10; 0 = worst and 10 = best), g)  60° Gloss is specular reflectance gloss viewed at 60°C.

The paint properties of various hydrophobe end-capped comb copolymers are 20  shown in Tables 1 and 2.

TABLE 1

10

EXAMPLE 6 15  Preparation of C16 end-capped comb copolymer containing C16/C18-Pendanj

hydrophobes

Example 5 was repeated using the following reagents,

a)  PEG-8000- 1000 g

20	b)  RHODAMEEN T-50 - 44.5 g

c)	Sodium hydroxide - 35 g

d)	Dibromomethane -19 g

e)  Cetyl bromide -100 g

The C16 end-capped comb copolymer thus formed had a weight average molecular weight of 25,672 (polydispersity index - 1.8). It was soluble in water (2% solution Brookfield viscosity at 30 rpm at 22° C - 250 cps).

EXAMPLE 7 Preparation of comb copolymer containing C16C18 pendant hvdrophohes

10	Example 5 was repeated using the following reagents except that the

terpolymer formed by copolymerizing PEG-8000, RHODAMEEN T-50 and dibromomethane was not reacted with cetyl bromide.

(a)	PEG-8000-750 g

15	(b)	RHODAMEEN T-50 - 154 g

(c)	Sodium hydroxide - 35 g

(d)	Dibromomethane - 20 g

The comb copolymer thus formed had a weight average molecular weight of 20  31,918 (polydispersity index -1.79). It was soluble in water (6% solution Brookfield viscosity at 30 rpm at 22° C - 128 cps).

EXAMPLE 8 Preparation of C16 end-capoed comb copolymer containing C16/C16 pendant 25  hydrophobes

Example 5 was repeated using the following reagents and the terpolymer formed by copolymerizing PEG-8000, RHODAMEEN T-50 and dibromomethane was end capped with cetyl bromide.

30

a)	PEG-8000 - 750 g

b)	RHODAMEEN T-50 - 154 g

c)	Sodium hydroxide - 35 g

d)	Dibromomethane - 20 g

35  e)	Cetyl bromide - 55 g

The C16 end-capped comb copolymer thus formed was soluble in water (2% solution Brookfield viscosity at 30 rpm at 22° C - 760 cps).

EXAMPLE Q #*5  Preparation of comb copolymer containing C16C16 pendant hydrophobes

Example 7 was repeated using the following reagents.

(a)	PEG-8000 - 751 g

10	(b)	RHODAMEEN T-50 - 232 g

(c)	Sodium hydroxide - 35 g

(d)	Dibromomethane - 22 g

The comb copolymer thus formed had a weight average molecular weight of 15  24,481 (polydispersity index ~ 1.93. It was soluble in water (6% solution Brookfield viscosity at 30 rpm at 22° C - 128 cps).

EXAMPLE 1Q Preparation of C16 end-capped PEG-8000/bisphenol-A/methvlene terpolymer

20

Example 7 was repeated using the following reagents.

a)	PEG-8000-1000g

b)	Bisphenol-A polyethoxylate (0:MACOL RD 230E) (available from PPG

25	Industries) - 27 g

c)	Sodium hydroxide - 35 g

d)	Dibromomethane - 22 g

(e)	Cetyl bromide -100 g

30	The terpolymer thus formed was soluble in water (2% solution Brookfield

viscosity at 30 rpm at 22° C - 588 cps).

Example 11

Preparation of C16 end-capped comb copolymer using Rhodameen® T-12/90

35

Example 5 was repeated using Rhodameen® T-12/90 in place of Rhodameen® T-50. Note: Rhodameen® T-12/90, available from Rhodia, Inc., is an

methoxylated tertiary amine based on the tallow radical (mixture of C16 and C18 hydrophobes) and 20 moles of ethylene oxide.

The various reagents used to make the comb copolymer are given below.

»5

(a)	PEG-8000-1000g

(b)	Rhodameen®T-12/90  -40g (c)Sodlum hydroxide - 34 g

(d)	Dibromomethane -20g

10	(e)	Cetyl bromide - 70 g

The C16 end-capped comb copolymer thus obtained had a weight average molecular weight of 19,000 and the polydispersity index was 1.49. It was soluble in water (2% solution Brookfield viscosity at 30 rpm - 50 cps). The cetyl and octadecyl 15  content of the copolymer were 2.3 and 0.03 wt% respectively.

Example 12 Preparation of C16 end-capped comb copolymer using 3-octadecyloxy-1.2-

propanediol

20

Example 5 was repeated using 3-octadecyloxy-1,2-propanediol in place of Rhodameen® T-50.

1.	PEG-8000-1000g

25	2.	DL-3-Octadecyloxy-1,2-propanediol - 11 g

3.	Sodium hydroxide - 34 g

4.	Dibromomethane - 20 g

5.	Cetyl bromide - 70 g

30	The C16 end-capped comb copolymer thus obtained had a weight average

molecular weight of 58,969 and the polydispersity index was 1.99. It was soluble in water (2% solution Brookfield viscosity at 30 rpm ~ 540 cps). The cetyl and octadecyl content of the copolymer were 1.26 and 0.14 wt% respectively.

35	Example 13

preparation of polvacetal polvether comb copolymer bearing C16 hydrophobes

Example 12 was repeated using cetyl bromide as the end-capping reagent.

1.	PEG-8000 - 820 g

2.	DL-3-Octadecyloxy-1,2-propanediol - 8.2 g

3.	Sodium hydroxide - 27 g

4.	Dibromometharje -16.4 g

The comb copolymer bearing Cie pendant hydrophobes had a weight average molecular weight of 47,381 and the polydispersity index was 1.72. It was soluble in 10  water (7.3% solution Brookfi^id viscosity at 30 rpm - 25 cps). The cetyl content of the copolymer was 0.17 and rj.21 wt% respectively.

Example 14 Preparation of C15 end-capped comb polymer using 1-phenvl-12-ethane diol

15

Example 12 was repeated using 1-phenyl-1,2-ethane diol in place of 3-octadecyloxy-1,2-propanedio|.

1.	PEG-800O-1000g

20	2.	1-Phenyl-1,2-ethane diol-4.7 g

3.	Sodium hydroxide - 34 g

4.	Dibromomethahe - 20 g

5.	Cetyl bromide ^ 70 g

25	The C16 end-capped comb polymer thus obtained had a weight average

molecular weight of 34,772 and the polydispersity index was 1.57. It was soluble in water (2% solution Brookfielq viscosity at 30 rpm - 470 cps). The cetyl content of the copolymer was 1.95 wt%.

5

Example 15

Preparation of C15 end capped comeb copolymer  bearing pendant perfluoro alky hydrophobes

Example 1 was repeated using 1H, 1H, 2H, 3H, 3H-pentafluoroundecane-1,2-diol in place of Rhodameen® T-50. The ingredients used were as follows.

1.	PEG-8000-100 g

2.	1H, 1H,2H,3H,3H-pentafluoroundecane-1,2-diol -1.67g 10  3. Sodium hydride (5D% disp&rston m mwara) o>)> - 4 g

4.	Tetrahydrofuran - 750 ml

5.	Dibromomethane - 2.4 g

6.	Cetyl bromide -11.5 g

15	The C16 end-capped comb copolymer thus obtained had a weight average

molecular weight of 60,762 and the polydispersity index was 3.6. It was soluble in water (2% solution Brookfield viscosity at 30 rpm - 470 cps). The cetyl content of the copolymer was 0.5 wt%.

20	Example 16

Preparation of C16 end-caPDed comb copolymer using 1.3-dioxane-5.5-dimethanol

Example 5 was repeated using 1,3-dioxane-5,5-dimethanol in place of Rhodameen® T-50.

25

1.	PEG-8000-1000g

2.	1,3-Dioxane-5,$-dJmethanol - 4.7 g

3.	Sodium hydroxide - 34 g

4.	Dibromomethane - 20 g

30  5.	Cetyl bromide ^ 70 g

The C15 end-capped comb copolymer thus obtained had a weight average molecular weight of 34,870 and the polydispersity index was 1.95. It was soluble in water (2.3% solution Brookfield viscosity at 30 rpm - 475 cps). The cetyl content of 35  the copolymer was 1.95 wt%.

Example 17 Preparation of C16 end-capoed comb copolymer bearing pendant fluorobenzal hydrophones

Example 1 was repeated using 3-fluorobenzal bromide in place of dibromomethane. The ingredients used were as follows.

1.	PEG-8000-100 g

2.	Tetrahydrofuran - 750 ml

10	3.  3-Fluorobenzal bromide (available from Lancaster Synthesis Inc.) - 3.8

9

4.	Sodium hydride (60% dispersion in mineral oil) - 4 g

5.	Cetyl bromide - 6 g

15	The C16 end-capped comb copolymer thus obtained had a weight average

molecular weight of 11,079 and the polydispersity index was 1.09. It was swellable in water. The cetyl content of the copolymer was 0.9 wt%.

Example 18 20  Preparation of C16 end-capped comb copolymer using a mixture of polyethylfine glycols with different molecular weight and Rhodameen T-50

Example 5 was repeated using a mixture of polyethylene glycols and Rhodameen T-50.

25

1.	Polyethylene glycol (MW -8000) - 980 g

2.	Polyethylene glycol (MW -2000) - 30 g

3.	Rhodameen T-50 - 46 g

4.	Sodium hydroxide - 34 g

30  5.	Dibromomethane - 20 g

6.	Cetyl bromide - 70 g

The C16 end-capped comb copolymer thus obtained had a weight average molecular weight of 49,844 and the polydispersity index was 1.92. It was soluble in 35  water (2% solution Brookfield viscosity at 30 rpm - 600 cps). The cetyl content of the copolymer was 1.52 wt%.

Example 19 preparation of C16 end-capoed comb polymer containing pendant C16 hydrophobes

Example 5 was repeated using 1-hexadecylamine in place of Rhodameen T-

5  50.

1.	PEG-8000-1000g

2.	1 -Hexadecylamine - 8 g

3.	Sodium hydroxide - 34 g

10  4.	Dibromomethane - 20 g

5.	Cetyl bromide - 70 g

The C16 end-capped comb copolymer thus obtained had a weight average molecular weight of 45,842 and the polydispersity index was 1.74. It was soluble in 15  water (2% solution Brookfield viscosity at 30 rpm - 520 cps). The cetyl content of the copolymer was 1.5 wt%. The nitrogen content of the copolymer was 29 ppm.

Example 20.

20  Preparation of C16 end-capped comb copolymer bearing (dimethyl-n-propynsilyl pendant groups

Example 1 was repeated using a mixture of dibromomethane and (dichloromethyl) dimethyl-n-propylsilane in place of dibromomethane.

25

30  0.5 g

1.	PEG-6000-100 g

2.	Tetrahydrofuran - 750 ml

3.	Sodium hydride (60% dispersion in mineral oil) - 4 g

4.	(Dichloromethyl)dimethyl-n-propylsilane (Lancaster Synthesis Inc.)-

5.	Dibromomethane - 2 g

6.	Cetyl bromide - 7 g

The Cie end-capped silylated comb copolymer thus obtained had a weight 35  average molecular weight of 17,318 and the polydispersity index of 1.27. It was soluble in water (4% solution Brookfield viscosity at 30 rpm - 17 cps).

Example 21 Preparation of C16 end-capped comb copolymer containing pendant boronato. fluorophenyl hydrophobes

Example 5 was repeated using 4-fluorobenzene boronic acid in place of Rhodameen T-50.

1.	PEG-8000-1250g

2.	4-Fluorobenzene boronic acid - 3 g 10  3.  Sodium hydroxide - 34 g

4.	Dibromomethane - 20 g

5.	Cetyl bromide - 70 g
