Repository: anandvc/allindianpatents

File: patents/205163-thick-single-crystal-diamond-layer-method-for-making-it-and-gemstones-produced-from-the-layer.html (part 1 of 2)
Indian Patents. 205163:THICK SINGLE CRYSTAL DIAMOND LAYER METHOD FOR MAKING IT AND GEMSTONES PRODUCED FROM THE LAYER

Indian Patents

Recently Granted Patents

  Recently Published Patents

Title of Invention	THICK SINGLE CRYSTAL DIAMOND LAYER METHOD FOR MAKING IT AND GEMSTONES PRODUCED FROM THE LAYER

Abstract	A layer of single crystal CVD diamond of high quality having a thickness of at least 2 mm and having one or more of the following characteristics: 1) a high charge collection distance at 300 K of at least 100 pm measured at an applied field of 1 V/ &#956;m; 2) a high value for the product of the average carrier mobility and lifetime &#956;r such that it exceeds 1,0 x 1 0-6 cm2/V at 300 K; 3) an electron mobility (&#956;e) measured at 300 K greater than 2400 cm2V-1s-1; 4) a hole mobility (&#956;h) measured at 300 K greater than 2400cm2V-1s-1; and 5) in the off state, a resistivity at 300 K greater than 1012 &#937; cm at an applied field of 50 V/&#956;m.	

Full Text	FORM 2

THE PATENTS ACT,  1970

[39 OF 1970]

COMPLETE SPECIFICATION [See Section 10; Rule 13]

"A LAYER OF SINGLE CRYSTAL CVD  DIAMOND AND  METHOD OF PRODUCING THE SAME"

ELEMENT SIX (PTY) LTD., a company registered according to the Laws of the Republic of South Africa, of Debid Road, Nuffield, 1559,Springs, South Africa,

The  following  specification  particularly  describes  the  nature  of the invention and the manner in which it is to be performed:-

ORIGINAL

IN/PCT/2002/01849/MUM

GRANTED

2/1/2006

The present invention relates to a layer of single crystal CVD diamond and method of producing the same.

This invention relates to diamond and more particularly to diamond produced by chemical vapour deposition (hereinafter referred to as CVD).

Methods of depositing materials such as diamond on a substrate by CVD are now well established and have been described extensively in the patent and other literature, Where diamond is being deposited on a substrate, the method generally involves providing a gas mixture which, on dissociation, can provide hydrogen or a halogen (e.g. F,CI) in atomic form and C or carbon-containing radicals and other reactive species, e.g. CH*, CFX wherein x can be 1 to 4. In addition, oxygen-containing sources may be present, as may sources for nitrogen, and for boron. In many processes inert gases such as helium, neon or argon are also present. Thus, a typical source gas mixture will contain  hydrocarbons CxHy wherein x and y can each be 1 to 10 or halocarbons CxHyHal2 (Hal = halogen) wherein x and z can each be 1 to 10 and y can be 0 to 10 and optionally one or more of the following: COx, wherein x can be 0,5 to 2, 02, H2, N2, NH3, B2H6 and an inert gas. Each gas may be present in its natural isotopic ratio, or the relative isotopic ratios may be artificially controlled; for example hydrogen may be present as deuterium or tritium, and carbon may be present as 12C or 13C. Dissociation of the source gas mixture is brought about by an energy source such as microwaves, RF energy, a flame, a hot filament,-or a jet based technique and the reactive gas species so produced are allowed to deposit onto a substrate and form diamond.

CVD diamond may be produced on a variety of substrates. Depending on the' nature of the substrate and details of the process chemistry, polycrystailine or single crystal CVD diamond may be produced. The production of homoepitax'ial CVD diamond layers has been reported in the literature. Prior art has generally concerned itself with the thermal, optical and mechanical properties of CVD diamond.

SUMMARY OF THE INVENTION

According to a first aspect of the invention, there is provided a layer of single crystal CVD diamond of high quality having a thickness of at least 2 mm, and preferably a thickness of greater than 2,5 mm, and more preferably a thickness of greater than 3 mm.

The high quality of the diamond may be characterised by one or more of the following characteristics. These characteristics are observable in the majority volume of the layer or stone or in the {100} growth sector when present and discernible:

1) A high charge collection distance of at least 100 μm, preferably at least 150 μm, and more preferably at least 400 μ.m, all collection distances being measured at an applied field of 1 V/μm and at 300 K (or 20°C, which for the purposes of this invention is considered equivalent). In high quality type Ila natural diamond charge collection distances are reported to be substantially less than 100 μm, and more typically about 40 jam at an applied field of 1 V/μm.

2)	A high value for the product of the average carrier mobility and lifetime Μ, such that it exceeds 1,0 x 10-6 cm2/V, and preferably exceeds 1,5 x10'6 cm2/V, and more preferably exceeds 4 x 10-6 cm2/V, all measurements at 300 K.

3)	In the off state, a resistivity measured at 300 K greater than 1012 Ω cm at an applied field of 50 V/μm, and preferably greater than 2 x 1013 Ω cm, and more preferably greater than 5 x 1014 H cm.

In a wide band gap device such as one fabricated from diamond, the number of free charge carriers present under equilibrium conditions is extremely small and dominated by the contribution from lattice defects and impurities, such a device is said to be in the "off state". The device can be put into the "on state" by the additional excitation of charge carriers by means such as optical excitation (primarily using optical energies near or greater than the band gap) or by charged particle excitation (e.g. alpha or beta particles). In the on state the free carrier density exceeds the equilibrium level and when the excitation source is removed the device will revert to the off state.

4)	An electron mobility (μe) measured at 300 K greater than 2400 cm2V-1s-1 , and preferably greater than 3000 cm2V-1s-1 , and more preferably greater than 4000 cm2V-1s-1 . In high quality type lla natural diamond electron mobilities are reported typically to be 1800 cm2V-1s-1 at 300 K with exceptional values reported up to 2200 cm2V-1s-1 .

5)	A hole mobility (μh) measured at 300 K greater than 2100 cm2V-1s-1 and preferably greater than 2500 cm2V-1s-1 , and more preferably greater than 3000 cm2V-1s-1 . In high quality type lla natural diamond

hole mobilities are reported to be typically 1200 cm2V-1s-1 at 300 K with exceptional values reported up to 1900 cm2V-1s-1.

It will be noted from the above that the diamond of the invention has electronic characteristics which are significantly superior to those present in natural high quality diamond. This is surprising and provides the diamond with properties which are useful, for example, for electronic applications where thick layers are required and also for the economic production of thinner layers,for other electronic devices. There is benefit in synthesising a single thick layer and processing it into multiple thinner layers because of the reduced overheads in terms of substrates and synthesis preparation.

The diamond of the invention is also suitable for use as diamond anvils in high pressure experiments and manufacture where the low defect density of the diamond makes it much stronger than natural diamond and able to operate under more extreme conditions of temperature and pressure.

The diamond of the invention has a thickness suitable to allow for the production through cutting, for example, of one or more gemstones therefrom.

In addition to the characteristics described above, the diamond layer of the invention may have one or more of the following characteristics:

1)	A level of any single impurity of not greater than 5 ppm and a total

impurity content of not greater than 10 ppm. Preferably the level of any impurity is not greater than 0,5 to 1 ppm and the total impurity content is not greater than 2 to 5 ppm. Impurity concentrations can be measured by secondary ion mass spectroscopy (SIMS), glow discharge mass spectroscopy (GDMS) or combustion mass spectroscopy (CMS), electron paramagnetic resonance (EPR) and IR (infrared) absorption, and in addition for single substitutional nitrogen by optical absorption

measurements at 270 nm (calibrated against standard values obtained from samples destructively analysed by combustion analysis). In the above, "impurity" excludes hydrogen and itsisotoptc forms.

A cathodoluminescence (CL) line at 575  nm which is low or absent, and associated photoluminescence (PL), measured at.77 K under 514 nm Ar ion laser excitation (nominally 300 mW incident beam) which has a peak height 
(i)  Strong free exciton (FE) emission in the cathodoluminescence spectrum collected at 77 K.

Free exciton emission is quenched by point defects and structural defects such as dislocations. The presence of strong free exciton emission in the cathodoluminescence spectrum indicates the substantial absence of dislocations and impurities. The link between low defect and impurity densities and high FE emission intensity has previously been reported for individual crystals in polycrystalline CVD diamond synthesis.

(ii)  Strong free exciton emission in the room temperature UV-excited (ultra violet-excited) photoluminescence spectrum.

Free exciton emission can also be excited by above-bandgap radiation, for example by 193 nm radiation from an ArF excimer laser. The presence -of strong free exciton  emission in .the photoluminescence spectrum excited in this way indicates the substantial absence of dislocations and impurities. The strength of free exciton emission excited by 193 nm ArF excimer laser at room temperature is such that the quantum yield for free exciton emission is at least 10~s.

4)	In electron paramagnetic resonance (EPR), a single substitutional nitrogen centre [N-C]° at a concentration 
5)	In EPR, a spin density 
6)	Excellent optical properties having a UVA/isible and IR (infra-red)

transparency close to the theoretical maximum for diamond and, more

particularly, low or absent single substitutional nitrogen absorption at 270

nm in the UV, and low or absent C-H stretch absorption in the spectral

range 2500 to 3400 cm-1 in the IR.

The characteristics described above will be observable in the majority volume of the layer or stone. There may be portions of the volume, generally less than 10 percent by volume, where the particular characteristic is not observable.

The invention provides, according to another aspect, a synthetic diamond in the form of a gemstone produced from a layer of the type described above.

The novel thick single crystal CVD diamond layer of the invention may be made by a method which forms yet another-aspect of the invention. This method includes the steps of providing a diamond substrate having a surface substantially free of crystal defects, providing a source gas, dissociating the source gas and allowing homoepitaxial diamond growth on the surface of low defect level to occur in an atmosphere which contains less than 300 parts per billion nitrogen. It has been found that thick single crystal CVD diamond layers of high quality may be produced if a diamond substrate having a surface substantially free of crystal defects is used and if the homoepitaxial growth occurs in an atmosphere which contains less than 300 parts per billion molecular nitrogen.

The importance of achieving a substrate surface substantially free of surface defects on which to synthesise thick layers is that such defects cause dislocations and associated defects in the overgrown CVD layer, and that once present these dislocation structures cannot simply terminate in the layer but generally multiply and expand, resulting in stress, defects and cracks as the layer is grown thicker. Nitrogen.in the process, even at very low levels, plays a role in controlling the morphology of the growing surface, resulting in stepped growth which again causes dislocated and defective growth as the layer increases in thickness.

The invention further provides a CVD diamond produced from a single crystal CVD layer described above polished in the form of a gemstone characterised by having three orthogonal dimensions greater than 2 mm, and preferably greater than 2,5 mm, and more preferably greater than 3,0 mm, where at least one axis lies either along the  crystal direction or along the principle

symmetry axis of the stone. The diamond will be of high quality and may have one or more of the characteristics identified above.

DESCRIPTION OF EMBODIMENTS

 The single crystal CVD diamond layer of the invention has a thickness of at least 2 mm and is of high quality, and particularly is of high crystalline perfection and purity. This is evidenced by the diamond having one or more of the characteristics identified above.

The collection distance may be determined by methods known in the art. The collection distances referred to in this specification were determined by the following procedure:

1)	Ohmic spot contacts are placed on either side of the layer under test.

This layer is typically 300 - 700 μm thick and 5-10 mm square, allowing spot contacts of 2-6 mm diameter. Formation of ohmic contacts (rather than contacts showing diode behaviour) is important for a reliable measurement. This can be achieved in several ways but typically the procedure is as follows:

i) the surface of the diamond is oxygen terminated, using for example, an oxygen plasma ash, minimising the surface electrical conduction (reducing the 'dark current' of the device);

ii) a metallisation consisting of first a carbide former (e.g. Ti, Cr) and then a thicker layer of protective material, typically Au (to which a wire bond can be made), is deposited onto the diamond by sputtering, evaporation or similar method. The contact is then typically annealed between 400 - 600°C for about an hour.

Wire bonds to the contacts are made, and the diamond connected in a circuit, with a bias voltage of typically 2-10 kV/cm. "The 'dark current' or leakage current is characterised, and in a good sample should be less than 5 nA, and more typically less than 100 pA at 2,5 kV/cm.

The collection distance measurement is made by exposing the sample to beta radiation, with a Si trigger detector on the exit face to a) indicate that an event has occurred, and b) ensure that the beta particle was not stopped within the diamond film which would result in a much larger number of charge carriers being formed. The signal from the diamond is then read by a high gain charge amplifier, and, based on the known formation rate of charge carriers of about 36 electron/hole pairs per linear μm traversed by the beta particle, the collection distance can be calculated from the charge measured by the equation:

CCD = CCE x t

where t = sample thickness

CCE = charge collection efficiency = charge

collected/total charge generated. CCD = charge collection distance.

It is clear that the charge collection distance measured is limited to the sample thickness; this is expressed in the Hecht relationship given later.

For completeness, the collection distance is measured for a range of values of applied bias voltage, both forward and reverse, and the characteristic collection distance quoted at bias voltages of 10 kV/cm only for samples which show a well behaved linear behaviour for bias voltages up to 10 kV/cm bias. In addition, the entire measurement procedure is repeated several times to ensure repeatability of behaviour,

as, values measured on poorer samples can degrade with time and treatment history.

5)	A further issue in measurement of the collection distance is whether

the material is in the pumped or unpumped state.  'Pumping' (also called -priming1) the material comprises of exposing it to certain types of radiation (beta, gamma etc.) for a sufficient period, when the collection distance measured can rise, typically by a factor of 1,6 in polycrystalline CVD diamond although this can vary.  The effect of priming  is generally lower in  high  purity single  crystal  diamond; priming by factors of 1,05-1,2 is common with no measurable priming in some samples.  De-pumping can be achieved by exposing to sufficiently strong white light or light of selected wavelengths, and the process is believed to be wholly reversible.  The collection distances referred to in this specification are all in the unpumped state whatever the final application of the material.  In certain applications (e.g. high energy  particle  physics  experiments),  the  increase  in  collection distance associated with pumping can be used beneficially to enhance the detectability of individual events, by shielding the detector from any de-pumping radiation.  In other applications, the instability in device gain associated with pumping is severely deleterious.

The single crystal CVD diamond of the invention may, in one form of the invention, have, in the off state, a high resistivity at high applied fields and more particularly a resistivity R1 exceeding 1 x 1012 Ω cm, and preferably exceeding 2 x 1013 Ω cm and more preferably exceeding 5 x 1014 Ω cm, at an applied field of 50 V/μm measured at 300 K. Such resistivities at such high applied fields are indicative of the purity of the diamond and the substantial absence of impurities and defects. Material of lower purity or crystal perfection can exhibit high resistivity at lower applied fields, e.g. 

greater than 30 V/fim and generally by 45 V/jim. The resistivity, can be determined from a measurement of the leakage (dark) current by methods known in the art. A sample under test is prepared as a plate of uniform thickness, cleaned using standard diamond cleaning techniques in order to accept suitable contacts (evaporated, sputtered or doped diamond) to which external connections can be made to the voltage supply, and then partially or wholly encapsulated to minimise risk of flash-over. It is important to ensure that the encapsulation does not add significantly to the leakage current measured. Typical sample sizes are 0,01 - 0,5 mm thick by 3 x 3 mm - 50 x 50 mm laterally, but smaller or larger sizes may also be used.

The single crystal CVD diamond of the invention may have a jix product greater than 1,0 x 10"* cm2/V, preferably a JUT product of greater than 1,5 x 10"6 cm2N and more preferably a J.IT product greater than 4,0 x 10-6 cm2/V. The JUT product is related to the charge collection distance using the following equation:

μrE = CCD

(cm2/Vs) x (s) x (V/cm) = cm

where E = applied field

The single crystal CVD diamond of the invention, particularly in its preferred form, has a high JUT product which translates into a high charge collection distance.

When an electric field is applied to a sample using electrodes it is possible to separate the electron-hole pairs generated by photon irradiation of the sample. The holes drift toward the cathode and the electrons toward the anode. Light with a short wavelength (UV light) and a photon energy above the bandgap of the diamond has a very small penetration depth into the diamond and by using

this type of light it is possible to identify the contribution of one type of carrier only dependent on which electrode is illuminated.

The μr product referred to in this specification is measured in the following way:

(i) A sample of diamond is prepared as a plate in excess of~ 100 μm thick.

(ii) Ti semi-transparent contacts are sputtered onto both sides of the diamond plate and then patterned using standard photolithography techniques. This process forms suitable contacts,

(iii)  A 10 JIS pulse of monochromatic Xe light (wavelength 218 nm) is used to excite carriers, with the photocurrent generated being measured in an external circuit.  The pulse length of 10 u,s is far longer than other processes such as the transit time and the carrier lifetime and the system can be considered to be in equilibrium at all times during the pulse. The penetration of light into the diamond at this wavelength is only a few microns.  Relatively  low  light  intensity  is  used  (about 0,1 W7cm2), so that the total number of electron hole pairs generated by the light pulse is relatively low and the internal field is then reasonably approximated by the applied field. The applied field is kept below the threshold above which mobility becomes field dependent. The applied field is also kept below the value above which a significant proportion of the charge carriers reach the far side of the diamond and the total charge collected  shows  saturation  (with  blocking  contacts;  non-blocking contacts can show gain at this point). .

(iv)  The μr product is derived by relating the collected charge to the applied voltage using the Hecht relation.

In this equation Q is the charge collected at the non-illuminated contact, No the total number of electronhole pairs generated by the light pulse, E the applied electric field, D the sample thickness, and μr is the mobility and lifetime product to be determined.

(v) As an example, if the illuminated electrode is the anode (cathode); then the charge carriers are generated within a few μm of the surface, and the charge displacement of the electrons (holes) to the nearby electrode is negligible. In contrast, the charge displacement of the holes (electrons) towards the opposing contact is significant, and limited by the μr product, where both μ and x are specific to the particular charge carriers moving towards the non-irradiated electrode.

The CVD diamond layer of the invention may be attached to a diamond substrate (whether the substrate is synthetic, natural, or CVD diamond). Advantages of this approach include providing a greater overall thickness where the thickness limits the application, or providing support for a CVD layer whose thickness has been reduced by processing. In addition, the CVD diamond layer of this invention may form one layer in a multilayer device, where other diamond layers may. for example, be doped to provide electrical contact or electronic junctions to the diamond layer, or merely be present to provide support for the diamond layer.

ft is important for the production of thick high quality single crystal CVD diamond layers that growth takes place on a diamond surface which is substantially free of crystal defects/ In this context, defects primarily means dislocations, other crystal defects and microcracks, but also includes twin boundaries, point defects, low angle boundaries and any other disruption to the crystal lattice.' Preferably the substrate is a low birefringence type la or lib natural, a lb or (la high pressure/high temperature synthetic diamond or a CVD synthesised single crystal diamond.

The defect density is most easily characterised by optical evaluation after using a plasma or chemical etch optimised to reveal the defects (referred to as a revealing plasma etch), using for example a brief plasma etch of the type described below. Two types of defects can be revealed:

1)	Those intrinsic to the substrate material quality. In selected natural diamond the density of these defects can be as low as 50/mm2 with more typical values being 102/mmz, whilst in others it can be 106/mm2 or greater.

2)	Those resulting from polishing, including dislocation structures and microcracks in the form of 'chatter tracks' along polishing lines. The density of these can vary considerably over a sample, with typical values ranging from about 10z/mm2, up to more than 104/mm2 in poorly polished regions or samples.

The preferred low density of defects is thus such that the density of surface etch features related to defects, as described above, is below 5 x 107mm2, and more preferably below 102/mm2

The defect level at and below the substrate surface on which the CVD growth takes place may thus be minimised by careful preparation of the substrate.  Here preparation includes any process applied to the material from mine recovery (in the case of natural diamond) or synthesis (in the case of synthetic material) as each stage can influence the defect density within the material at the plane which will ultimately form the substrate surface when processing to form a substrate is complete.  Particular processing  steps  may include  conventional diamond processes such as mechanical sawing, lapping and polishing conditions, and less conventional techniques such as laser processing or ion implantation and lift off techniques, chemical/mechanical polishing, and both liquid and plasma chemical processing techniques.  In addition, the surface RA (arithmetic mean of the absolute deviation of surface profile measured by stylus profilometer, preferably over 0,08 mm length) should be minimised, typical values prior to any plasma etch being a few nanometers, i.e. less than 10 nm.

One specific method of minimising the surface damage of the substrate, is to include an in situ plasma etch on the surface on which the homoepitaxial diamond growth is to occur. In principle this etch need not be in situ, nor immediately prior to the growth process, but the greatest benefit is achieved if it is in situ, because it avoids any risk of further physical damage or chemical contamination. An in situ etch is also generally most convenient when the growth process is also plasma based. The plasma etch can use similar conditions to the deposition or diamond growing process, but with the absence of any carbon containing source gas and generally at a slightly lower temperature to give better control of the etch rate. For example, it can consist of one or more of:

(i) an oxygen etch using predominantly hydrogen with optionally a small amount of Ar and a required small amount of 02. Typical oxygen etch conditions are pressures of 50-450 x 102 Pa, an etching gas containing an oxygen content of 1 to 4 percent, an argon content of 0 to 30 percent and the balance hydrogen, all

percentages being by volume, with a substrate temperature 600-1100°C (more typically 800°C) and a typical duration of 3-60 minutes.

(ii)  a hydrogen etch which is similar to (i) but where the oxygen is  absent. 

(iii) alternative methods for the etch not solely based on argon, hydrogen and oxygen may be used, for example, those utilising halogens, other inert gases or nitrogen.

Typically the etch consists of an oxygen etch followed by a hydrogen etch and then moving directly into synthesis by the introduction of the carbon source gas. The etch time/temperature is selected to enable any remaining surface damage from processing to be removed, and for any surface contaminants to be removed, but without forming a highly roughened surface and without etching extensively along extended defects (such as dislocations) which intersect the surface and thus causing deep pits. As the etch is aggressive, it is particularly important for this stage that the chamber design and material selection for its components be such that no chamber material is transferred by the plasma into the gas phase or to the substrate surface. The hydrogen etch following the oxygen etch is less specific to crystal defects rounding off the angularities caused by the oxygen etch (which aggressively attacks such defects) and provides a smoother, better surface for subsequent growth.

The surface or surfaces of the diamond substrate on which the CVD diamond growth occurs are preferably the {100}, {110}, {113} or {111} surfaces. Due  to processing constraints, the actual sample surface orientation can differ from these orientations by up to 5°, and in some cases up to 10°, although this is less desirable as it adversely affects reproducibility.  

It is also important in the method of the invention that the impurity content of the environment in which the CVD growth takes place is properly controlled. More particularly, the diamond growth must take place in the presence of an atmosphere containing substantially no nitrogen, i.e. less than 300 parts per billion (ppb, as a molecular fraction of the total gas volume), and preferably less-than 1-00-parts per billion.  The role of nitrogen-in  the synthesis of CVD diamond, particularly pplycrystalline CVD diamond, has been reported in the literature.  For example, it has been noted in these reports that gas phase nitrogen levels of 10 parts per million or greater modify the relative growth rates between the {100} and the {111} faces with an overall increase in growth rate, and in some cases quality. Further, it has been suggested that for certain CVD diamond synthesis processes, low nitrogen contents of below a few parts per million may be used.  However, none of these reported processes disclose methods of nitrogen analysis which are sufficiently sensitive to ensure that the nitrogen content is substantially below 1 part per million, and in the region of 300 or less parts per billion.  Measurement of nitrogen levels of these low values requires sophisticated monitoring such as that which can be achieved, for example, by gas chromotography.  An example of such a method is now described:

(1) Standard gas chromatography. (GC) art consists of: A gas sample stream is extracted from the point of interest using a narrow bore sample line, optimised for maximum flow velocity and minimum dead volume, and passed through the GC sampling coil before being passed to waste. The GC sample coil is a section of tube coiled up with a fixed and known volume (typically 1cm3 for standard atmospheric pressure injection) which can be switched from its location in the sample line into the carrier gas (high purity He) line feeding into the gas chromatography columns.  This places a sample of gas of

known volume into the gas flow entering the column; in the art, this procedure is called sample injection.

The injected sample is carried by the carrier gas through the first GC column (filled with a molecular sieve optimised for separation of simple inorganic gases) and is  partially-separated, but the high concentration of primary gases (e.g. H2, Ar) causes column saturation which makes complete separation of the nitrogen difficult. The relevant section of the effluent from the first column is then switched into the feed of a second column, thereby avoiding the majority of the other gases being passed into the second column, avoiding column saturation and enabling complete separation of the target gas (N2). This procedure is called "heart-cutting".

The output flow of the second column is put through a discharge ionisation detector (DID), which detects the increase in leakage current through the carrier gas caused by the presence of the sample. Chemical identity is determined by the gas residence time which is calibrated from standard gas mixtures. The response of the DID is linear over more than 5 orders of magnitude, and is calibrated by use of special calibrated gas mixtures, typically in the range of 10-100 ppm, made by gravimetric analysis and then verified by the supplier. Linearity of the DID can be verified by careful dilution experiments.

This known art of gas chromatography has been further modified and developed for this application as follows: The processes being analysed here are typically operating at 70 -500 x 102 Pa. Normal GC operation uses the excess pressure over atmospheric pressure of the source gas to drive the gas

through the  sample  line.  Here,  the  sample  is  driven  by attaching a vacuum pump at the waste end of the line and the sample  drawn  through  at  below  atmospheric  pressure. However, whilst the gas is flowing the line impedance can cause significant pressure drop in the line, affecting calibration and sensitivity.  Consequently, .between.the sample coil and the vacuum pump is placed a valve which is shut a short duration before sample injection in order to enable the pressure at the sample coil to stabilise and be measured by a pressure gauge. To ensure a sufficient mass of sample gas is injected, the sample coil volume is enlarged to about 5 cm3.  Dependent on the design of the sample  line,  this technique can operate effectively down to pressures of about 70 x 102 Pa.  Calibration of the GC is dependent on the mass of sample injected, and the greatest accuracy is obtained by calibrating the GC using the same sample pressure as that available from the source under analysis.  Very high standards of vacuum and gas handling practice must be observed to ensure that the measurements are correct

The point of sampling may be upstream of the synthesis chamber to characterise the incoming gases, within the chamber to characterise the chamber environment, or downstream of the chamber to measure a worst case value of the nitrogen concentration within the chamber.

The source gas may be any known in the art and will contain a carbon-containing material which dissociates producing radicals or other reactive species. The gas mixture will also generally contain gases suitable to provide hydrogen or a halogen in atomic form.

The dissociation of the gas source is preferably carried out using microwave energy in a reactor which may be any known in the art. However, the transfer of any impurities from the reactor should be minimised. A microwave system may be used to ensure that the plasma is placed away from all surfaces except the substrate surface on which diamond growth is to occur and its mount Examples of preferred mount materials are: molybdenum, tungsten, silicon and silicon carbide. Examples of preferred reactor chamber materials are stainless steel, aluminium, copper, gold, platinum.

A high plasma power density should be used, resulting from high microwave power (typically 3-60 kW, for substrate diameters of 50-150 mm) and high gas pressures (50-500 x 102 Pa, and preferably 100-450 x 102 Pa).

Using the preferred conditions described above it has been possible to produce high quality single crystal CVD diamond layers > 2 mm thick (e.g. 3,4 mm thick), and to produce from these layers high quality CVD synthetic cut stones in the form of gemstones, in which three orthogonal dimensions exceed 2 mm (e.g. a round brilliant of 0,31 ct, height 2,6 mm, girdle diameter 4,3 mm).

Examples of the invention will now be described.

EXAMPLE 1

Substrates suitable for synthesising a layer of CVD diamond of the invention may be prepared as follows:

i)	Selection of stock material (la natural stones and lb HPHT stones) was

optimised on the basis of microscopic investigation and birefringence imaging to identify substrates which were free of strain and imperfections.

ii)	Laser sawing, lapping and polishing processes were used to minimise

subsurface defects using a method of a  revealing  plasma etch to determine the defect levels being introduced by the processing.

iii)  It was possible routinely to produce substrates in which the density of defects measurable after a revealing-etch is dependent primarily on the material quality and is below 5 x 103/mm2, and generally Pelow 102/mm2, Substrates prepared by this process are then used for the subsequent synthesis.

A high temperature/high pressure synthetic lb diamond was grown in a high pressure press and prepared as a plate using the method described above to minimise subsurface defects. The final plate was 5,8 mm x 4,9 mm x 1,6 mm thick, with all faces {100}. The surface roughness at this point was less than 1 nm RA. This substrate (substrate 1a) was mounted, along with a second, similarly prepared, substrate (substrate 1b) on a tungsten substrate using a high temperature braze suitable for diamond. This was introduced into the reactor and an etch and growth cycle commenced as described above, and more particularly:

1) The reactor was pre-fitted with point of use purifiers, reducing nitrogen levels in the incoming gas stream to below 80 ppb, as determined by the modified GC method described above.

2)	An in situ oxygen plasma etch was performed using 30/150/1200 seem (standard cubic centimetre per second) of O2/Ar/H2 at 237 x 102 Pa and a substrate temperature of 849°C.

3)	This moved without interruption into a hydrogen etch at 830°C with the removal of the O2 from the gas flow.

A) This moved into- the growth process by the addition of the carbon source which in this instance was CH4 at 30 seem. The growth temperature at this stage was 822°C.

5)	The atmosphere in which the growth took place contained less

 than 100 ppb nitrogen, as determined by the modified GC method

described above.

6)	On completion of the growth period, the two substrates were

removed from the reactor. A CVD layer 3,4 mm thick was

released from substrate (1a) and prepared as a cut CVD synthetic

in the form of a round brilliant gemstone for experimental purposes

using standard gemstone preparation techniques. This cut

synthetic stone had a height (table to culet) of 2,62 mm and a

weight of 0,31 ct. The CVD layer from substrate (1b) was used to

prepare a CVD plate for those elements of characterisation which

are difficult to do quantitatively on a round brilliant.

7) The CVD synthesised layers were then further characterised by obtaining the following data provided below and in the attached Figures 1 to 5. (The CVD layers are referred to by the reference numbers of the substrates on which they were grown.):

i)  The collection distance of the plate (1 b) was measured to be > 400 μrn.

if)  The resistivity of plate (1b) at an applied field of 50V/μm exceeded 1 x 1014 Ω cm.

The Raman/photoluminescence spectrum of the cut CVD

synthetic stone (1a) at 77 K, excited using argon ion laser

light at 514 nm was dominated by the Raman line (Figure 1).

The zero-phonon line at 575 nm was extremely weak and

the ratio of its peak intensity to the Raman peak intensity

.. was approximately .1..: .78.00.. ..	.

The Raman FWHM line width of the diamond line at 1332 cm"1 for the cut CVD synthetic stone (1a) was 1,52 cm"1 (measured using 514 nm laser excitation). (Figure 2).

The CL spectrum recorded at 77 K for the cut CVD synthetic stone (1a) was dominated by extremely strong free exciton emission at 235 nm. (Figure 3).

The optical absorption spectrum of the optical plate (1b) showed no extrinsic absorption features and the measured absorbance at 240 nm was limited only by the reflection losses expected for diamond (Figure 4).

EPR spectra of the cut CVD synthetic stone (1a) were recorded with a Bruker X-band (9,5 GHz) spectrometer at room temperature. No single substitutional nitrogen could' be detected (P1 EPR centre) with a detection limit of 0,014 ppm. At high powers a weak broad line close to g = 2,0028 could be observed, setting an upper limit on the spin density of 1,6 x1015 cm-3 (Figure 5),

EXAMPLE 2

The procedure set out in Example 1 was repeated with the following variation in conditions:

Two substrates were prepared using the method-for low subsurface defects as described in Example 1. The substrate (2a) for the cut CVD synthetic stone was 6,8 mm x 6,65 mm x 0,71 mm thick, with all faces {100}. Again, an additional similar substrate (2b), for preparation of an optical plate, was used.

The oxygen etch was at 780°C for 30 minutes and a net power of 7,8 kW.

The hydrogen etch was at 795°C for 30 minutes.

Growth occurred with 32 seem CH4 added, at a temperature of 840°C.

The atmosphere during growth contained 
On completion of growth the CVD layer from substrate (2a) was 2,75 mm thick. This layer was processed as cut CVD synthetic in the form of a round brilliant gemstone for experimental purposes using conventional gemstone processing techniques. The final cut CVD synthetic stone had a weight of 0,3 ct, and had colour and quality grades equivalent to E and VS1 using the standard diamond grading system.

The cut CVD synthetic stone (2a) and the optical plate (2b) were further characterised by the data provided below and in the attached figures.

(i)	The collection distance of the plate (2b) was measured to be

> 400 μm..

(ii)	The resistivity of plate (2b)  at an  applied field  of 50 V/μm

exceeded 1 x 1014 Ω cm.

(iii)	The  Raman/photoluminescence  spectrum  of  the  cut  CVD
