Repository: anandvc/allindianpatents

File: patents/205512-use-of-improved-cyan-pigments-in-electrophotographic-toners-and-developers-powder-coatings-and-inkjet-inks.html (part 1 of 2)
Indian Patents. 205512:"USE OF IMPROVED CYAN PIGMENTS IN ELECTROPHOTOGRAPHIC TONERS AND DEVELOPERS ,POWDER COATINGS AND INKJET INKS"

Indian Patents

Recently Granted Patents

  Recently Published Patents

Title of Invention	"USE OF IMPROVED CYAN PIGMENTS IN ELECTROPHOTOGRAPHIC TONERS AND DEVELOPERS ,POWDER COATINGS AND INKJET INKS"

Abstract	A copper phthalocyanine composition for use as a colorant in electrophotographic toners and developers, powders and powder coating materials, efectret materials, InkJet inks, and color fitters, wherein the compounds of the formulae (1)	

Full Text	-1A-

Description

Use of improved cyan pigments in electrophotographic toners and developers, powder coatings and inkjet inks

The present invention relates to the use of a certain copper phthalocyanine composition in electrophotographic toners and developers, powder coating materials and inkjet inks.

In electrophotographic recording techniques a "latent charge image" is produced on a photoconductor. This latent charge image is developed by applying an electrostatically charged toner which is then transferred, for example, to paper, textiles, foils or plastic and is fixed by means, for example, of pressure, radiation, heat, or the action of a solvent. Typical toners are one- or two-component powder toners (also called one- or two-component developers); furthermore, special toners are employed, examples being magnetic or liquid toners, latex toners, polymerization toners and microencapsulated toners based on wax, for example.

One measure of the quality of a toner is its specific charge q/m (charge per unit mass). In addition to the sign and level of the electrostatic charge, the rapid attainment of the desired charge level and the constancy of this charge over a prolonged activation period, in particular, is a decisive quality criterion. Moreover, the insensitivity of the toner to climatic effects such as temperature and atmospheric humidity is another important criterion for its suitability.

Both positively and negatively chargeable toners are used in photocopiers, laser printers, LED (light emitting diode), LCS (liquid crystal shutter) printers or other digital printers based on electrophotography, depending on the type of process and type of equipment.

2

In order to obtain electrophotographic toners or developers with either a positive or a negative charge it is common to add charge control agents. As the color-imparting component in color toners, use is typically made of organic color pigments. As compared with dyes, color pigments have considerable advantages on account of their insolubility in the application medium, such as improved thermal stability and lightfastness, for example.

On the basis of the principle of subtractive color mixing it is possible, with the aid of the three primary colors yellow, cyan and magenta, to reproduce the entire spectrum of colors visible to the human eye. Exact color reproduction is only possible if the particular primary color satisfies the precisely defined color requirements. If this is not the case, some shades cannot be reproduced and the color contrast is inadequate.

In the case of full color toners, the three toners yellow, cyan and magenta must not only meet the precisely defined color requirements but must also be matched exactly to one another in their triboelectric properties, since they are transferred one after another in the same device.

6- and 7-color systems are likewise known. The base colors are red, green, blue, cyan, magenta, yellow and black. It is also possible to produce full color prints by the Pantone Hexachrome® system with the colors cyan, magenta, yellow, black, orange and green.

It is known that colorants may have a long-term effect on the triboelectric charging of toners. As a result, it is normally not possible simply to add the colorants to a toner base formulation once prepared. It may instead be necessary to prepare a specific formulation for each colorant, with the nature and amount of the required charge control agent being tailored specifically. This approach is, correspondingly, laborious and in the case of color toners for process color is just another difficulty to add to those already described above.

Furthermore, it is important for practical use that the colorants possess high thermal stability and good dispersibility. Typical temperatures for incorporation of colorants

3

into the toner resins are between 100°C and 200°C when using compounders or extruders. Accordingly, a thermal stability of 200°C, or even better 250°C, is a great advantage. It is also important that the thermal stability is maintained over a prolonged period (about 30 minutes) and in different binder systems. Typical toner binders are resins formed by addition polymerization, polyaddition and polycondensation, such as styrene, styrene-acrylate, styrene-butadiene, acrylate, polyester and phenol-epoxy resins, polysulfones and polyurethanes, individually or in combination.

Fundamentally there is a need for color pigments possessing a very high degree of transparency, good dispersibility and a low inherent electrostatic effect: as far as possible a neutral inherent triboelectric effect. Neutral inherent triboelectric effect means that the pigment has very little or no effect on the inherent electrostatic charging of the resin and readily follows a defined charge established by means, for example, of charge control agents.

Transparency is of great importance since, in the case of full color copies or in printing, the colors yellow, cyan and magenta are copied or printed over one another, the sequence of colors depending on the device. Consequently, if an overlying color is not sufficiently transparent, then the underlying color is unable to show through to a sufficient extent and the color reproduction is distorted. In the case of copying or printing on sheets for overhead projection use, transparency is even more important, since in this case a lack of transparency even in just one color makes the whole of the projected image gray.

The cyan/shade, furthermore, is of great importance since it is used both in four-color printing and in 6- or 7-color printing.

The object of the present invention is to provide an improved cyan pigment satisfying the above requirements for use in electrophotographic toners and developers, powder coating materials, inkjet inks, color filters, and electret fibers.

4

This object has surprisingly been achieved by the use of the copper phthalocyanine composition defined hereinbelow.

The present invention provides for the use of a copper phthalocyanine composition consisting essentially of a compound of the formula (I)

5

as a colorant in electrophotographic toners and developers, powders and powder coating materials, electret materials, inkjet inks, and color filters, wherein the compounds of the formulae (I) and (II) have a particle morphology with an average length-to-width ratio of more than 2.5:1, preferably from 3:1 to 6:1.

The relative proportions of the compound of the formula (I) to the compound of the formula (II) can fluctuate within wide limits; for example, from 0.1 : 99,9 % by weight to 99.9 : 0.1 % by weight. Preference is given to compositions of from 80 to 99.5 % by weight of the compound of the formula (I) and from 0.5 to 20 % by weight of the compound of the formula (II). Particular preference is given to compositions of from 90 to 99 % by weight of the compound of the formula (I) and from 1 to 10 % by weight of the compound of the formula (II).

The compound of the formula (I) is known per se (DE-A-2 432 564) and is in commerce under the designation C.I. Pigment Blue 15. The  -modification is preferred, being known under the names C.I. Pigment Blue 15:3 and 15:4. Also suitable in principle, however, are the a-modification (C.I. Pigment Blue 15:1 and 15:2, from 0.5 to 1 Cl) and the e-modification (C.I. Pigment Blue 15:6). The compound of the formula (II) is known per se and can be prepared in analogy to EP-A-0 508 704 by reacting the N-methylol-phthalimide with a phthalocyanine.

Conventional C.I. Pigment Blue 15, especially 15:3, possesses a very pronounced intrinsic triboelectric effect (e.g., U. Schlosser et al., Society of Imaging Science and Technology, 11th Congress on Advances in Non-Impact Printing Technology, Hilton Head, SC, Oct. 29-Nov. 11,1995, Proceedings pp 110-112) which can be overcome only with great effort and in many cases only partly by means, for example, of adding charge control agents, which is very expensive.

It is novel and surprising that the phthalocyanine composition used in accordance with the invention and having the stated particle morphology possesses a very stable and neutral intrinsic triboelectric effect and exhibits a significant improvement in respect of transparency and dispersibility. The intrinsic triboelectric effect is the influence of the colorant on the electrostatic charging of the binder. The normal aim

6

is that the colorant should not alter the charging behavior of the binder. Ideally, irrespective of the addition of colorant, the binder has the same charge per mass after the same activation time. The fact that a needle-shaped (acicular) particle morphology in the copper phthalocyanine composition of the invention leads to a stable and neutral intrinsic triboelectric effect was very surprising, since it is known from EP-A-G 813 117 that the colorant used therein has an intrinsic triboelectric effect which is more stable and neutral the less the extent to which the pigment particles are needle-shaped, i.e., the greater the extent to which the pigment particles are cube-shaped - in other words, precisely the opposite of the present case.

It was further surprising that the copper phthalocyanine composition of the invention despite its needle-shaped particle morphology has high flocculation stability, ready dispersibility, in aqueous and nonaqueous media, and high color strength and luster. Ease of dispersibility is of importance not only for toners, powder coating materials and electret materials but also, in particular, for inkjet inks, since in this case the pigment dispersion must be extremely fine in order not to block the very fine printer nozzles.

Furthermore, the copper phthalocyanine composition thus prepared has a high negative particle surface charge: for example, in the range from -60 to -300 mV/mg, in particular from -60 to -120 mV/mg.

The phthalocyanine composition of the invention can be prepared by finely dividing crude copper phthalocyanine with a suitable grinding apparatus - for example, on a ballmill or beadmill - subjecting the finely divided copper phthalocyanine to a solvent finish in aqueous-organic or organic medium at a temperature of from 20 to 200°C for a period of time permitting crystal growth, e.g., at least 1/2 hour, preferably from 2 to 10 hours, and then adding the phthalimidomethylene CuPc. Examples of suitable organic media are alcohols, such as n- or i-butanol, ketones, such as methyl ethyl ketone, methyl isobutyl ketone or diethyl ketone and carboxamides, such as DMF or dimethylacetamide.

As well as in electrophotographic toners and developers, the copper phthalocyanine composition can also be used as colorant in powders and coating materials, especially in triboelectrically or electrokinetically sprayed powder coating materials as used to coat the surfaces of articles made, for example, from metal, wood, textile material, paper or rubber. The powder coating or powder obtains its electrostatic charge in general by one of the two following methods:

a)	in the case of the corona method, the powder coating material or powder is

guided past a charged corona and is charged in the process;

b)	in the case of the triboelectric or electrokinetic method, the principle of

frictional electricity is utilized.

Typical powder coating resins employed are epoxy resins, carboxyl- and hydroxyl-containing polyester resins, polyurethane resins and acrylic resins together with the customary hardeners. Resin combinations are also used. For example, epoxy resins are frequently employed in combination with carboxyl- and hydroxyl-containing polyester resins.

Furthermore, the improved triboelectric behavior of the colorant may result in an improvement in the electret properties in the case of colored (pigmented) electret materials, typical electret materials being based on polyolefins, halogenated polyolefins, polyacrylates, polyacrylonitriles, polystyrenes or fluoropolymers, examples being polyethylene, polypropylene, polytetrafluoroethylene and perfluorinated ethylene and propylene, or on polyesters, polycarbonates, polyamides, polyimides, polyether ketones, on polyarylene sulfides, especially polyphenylene sulfides, on polyacetals, cellulose esters, polyalkylene terephthalates, and mixtures thereof. Electret materials have numerous fields of use and may acquire their charge through corona charging or triboelectric charging (ref.: G.M. Sessler, "Electrets", Topics in Applied Physics, Vol. 33, Springer Verlag, New York, Heidelberg, 2nd Ed., 1987).

Furthermore, the improved triboelectric influence of the colorant may result in improved separation characteristics of colored (pigmented) polymers which are separated by electrostatic methods (Y. Higashiyau, J. of Electrostatics, 30, pages 203-212,1993). Accordingly, the inherent triboelectric effect of pigments is

8

important for the mass coloring of plastics as well. The inherent triboelectric effect is also significant in process or processing steps which involve intense frictional contact, examples being spinning processes, film-drawing processes or other shaping processes.

Furthermore, the phthalocyanine composition is also suitable as a colorant for color filters, both for subtractive and for additive color generation {P. Gregory "Topics in Applied Chemistry: High Technology Application of Organic Colorants" Plenum Press, New York 1991, pp. 15 - 25).

A task frequently encountered in connection with electrophotographic color toners, powder coating materials or inkjet inks is to shade the hue and adapt it to the requirements of the specific application. Particularly appropriate for this purpose are further organic color pigments, inorganic pigments, and dyes. Further organic color pigments can be used in mixtures with the copper phthalocyanine composition in concentrations between 0.01 and 50 % by weight, preferably between 0.1 and 25 % by weight and, with particular preference, between 0.1 % and 15 % by weight, based on the copper phthalocyanine composition. The further organic color pigments can be from the group of the azo pigments or polycyclic pigments.

Preferred blue and/or green pigments for shading are the respective other copper phthalocyanines, such as C.I. Pigment Blue 15, 15:1, 15:2, 15:3, 15:4, 15:6, P. Blue 16 (metal-free phthalocyanine), or phthalocyanines with aluminum, nickel, iron or vanadium as the central atom, and also triarylcarbonium pigments, such as Pigment Blue 1, 2, 9, 10, 14, 62 and Pigment Green 1,4 and 45.

Mixtures of one or more components are likewise suitable. Relatively large steps in hue are possible, for example, using orange pigments such as P.O. 5, 62, 36, 34, 13,43 and 71; yellow pigments such as P.Y. 12, 13, 17, 83, 93, 122, 155, 180, 174, 185 and 97; red pigments such as P.R. 48, 57, 122, 146, 184, 186, 202, 207, 209, 254, 255, 270 and 272; or violet pigments such as P.V. 1 and 19. The mixtures can be prepared in the form of powders, by mixing presscakes, spray-dried presscakes or masterbatches and by dispersion (extrusion, kneading, roll-mill

9

processes, bead mills, Ultra-Turrax) in the presence of a carrier material in solid or liquid form (aqueous and nonaqueous inks) and by flushing in the presence of a carrier material. If the colorant is used with high proportions of water or solvent (> 5 %), then mixing can also take place at elevated temperatures with vacuum assistance.

Particularly appropriate for increasing the brightness but also for shading the hue are mixtures with organic dyes. Preferred such dyes are

water-soluble dyes, such as direct, reactive and acid dyes, and also solvent-soluble dyes, such as solvent dyes, disperse dyes and vat dyes. Specific examples that may be mentioned are C.I. Reactive Yellow 37, Acid Yellow 23, Reactive Red 23, 180, Acid Red 52, Reactive Blue 19, 21, Acid Blue 9, Direct Blue 199, Solvent Yellow 14, 16,25,56,62,64,79,81,82,83,83:1,93,98, 133, 162, 174, Solvent Red 8, 19, 24, 49, 89, 90, 91, 92, 109, 118, 119, 122, 124, 127, 135, 160, 195, 212, 215, Solvent Blue 44, 45, Solvent Orange 41, 60, 63, Disperse Yellow 64, Vat Red 41, and Solvent Black 45, 27.

It is also possible to use dyes and pigments having fluorescent properties, such as ®Luminols (Riedel-de Haen), in concentrations of from 0.0001 to 10 % by weight, preferably from 0.001 to 5 % by weight and, with very particular preference, between 0.01 and 1 %, based on the phthalocyanine composition, in order, for example, to produce anticounterfeit toners.

Inorganic pigments, such as TiO2 or BaSO4, are used in mixtures for lightening. Also suitable are mixtures with effect pigments, such as pearl luster pigments, Fe2O3 pigments (®Paliochromes) and pigments based on cholesteric polymers, for example, which give different perceived colors depending on the viewing angle. The copper phthalocyanine composition employed in accordance with the invention can also be combined with charge control agents, providing either positive or negative control, in order to achieve defined charging performance. The simultaneous use of positive and negative charge control agents is a further option.

Examples of suitable charge control agents are:

10

triphenylmethanes; ammonium and immonium compounds; iminium compounds; fluorinated ammonium and fluorinated immonium compounds; biscationic acid amides; polymeric ammonium compounds; diallylammonium compounds; aryl sulfide derivatives; phenol derivatives; phosphonium compounds and fluorinated phosphonium compounds; calix(n)arenes; cyclically linked oligosaccharides (cyclodextrins) and their derivatives, especially boron ester derivatives, interpolyelectrolyte complexes (IPECs); polyester salts; metal complex compounds, especially carboxylate-metal, salicylate-metal and salicylate-nonmetal complexes, aluminum-azo complexes, a-hydroxycarboxylic acid-metal and -nonmetal complexes; boron complexes of 1,2-dihydroxyaromatics, 1,2-dihydroxyaliphatics or 2-hydroxy-1-carboxyaromatics; benzimidazolones; and azines, thiazines oroxazines which are listed in the Colour Index as Pigments, Solvent Dyes, Basic Dyes or Acid Dyes.

Examples of charge control agents which can be combined individually or in

combination with one another with the phthalocyanine composition of the invention

are:

triarylmethane derivatives such as, for example:

Colour Index Pigment Blue 1, 1:2, 2, 3, 8, 9, 9:1,10, 10:1, 11, 12, 14, 18, 19, 24, 53,

56, 57, 58, 59, 61, 62, 67 or, for example, Colour Index Solvent Blue 2, 3, 4, 5, 6,

23, 43, 54, 66, 71, 72, 81, 124, 125, and also the triarylmethane compounds listed in

the Colour Index under Acid Blue and Basic Dye, provided they are suitable in terms

of their thermal stability and processing properties, such as, for example, Colour

Index Basic Blue 1, 2, 5, 7, 8, 11, 15, 18, 20, 23, 26, 36, 55, 56, 77, 81, 83, 88, 89,

Colour Index Basic Green 1, 3, 4, 9, 10, with Colour Index Solvent Blue 125, 66 and

124 in turn possessing special suitability.

Colour Index Solvent Blue 124, in the form of its highly crystalline sulfate or of the

trichlorotriphenylmethyltetrachloroaluminate, is particularly suitable. Metal complexes

bearing the CAS Numbers 84179-66-8 (chromium azo complex), 115706-73-5 (iron

azo complex), 31714-55-3 (chromium azo complex), 84030-55-7 (chromium

salicylate complex), 42405-40-3 (chromium salicylate complex) and also the

quaternary ammonium compound CAS No. 116810-46-9 and also aluminum azo

complex dyes, metal carboxylates and sulfonates.

11

Examples of charge control agents of the triphenylmethane series that are highly suitable for the production of electret fibers are the compounds described in DE-A-1 919 724 and DE-A-1 644 619.

Of particular interest are triphenylmethanes as described in US-A-5,051,585, especially those of the formula (2)

in which R1 and R3 are phenylamino groups, R2 is an m-methylphenylamino group,

and the radicals R4 to R10 are all hydrogen.

Also suitable are ammonium and immonium compounds as described in US-A-5,015,676, and fluorinated ammonium and immonium compounds as described in US-A-5,069,994, especially those of the formula (3)

in which

R13 is perfluorinated alkyl of 5 to 11 carbon atoms,

R23, R33 and R43 are identical or different and are alkyl of 1 to 5, preferably 1 to 2,

carbon atoms, and

12

Y is a stoichiometric equivalent of an anion, preferably of a tetrafluoroborate or tetraphenylborate anion.

Also suitable are biscationic acid amides, as described in WO 91/10172.

Further suitable compounds are diallylammonium compounds as described in DE-A-4,142,541 and also the polymeric ammonium compounds obtainable therefrom of the formula (6), as described in DE-A-4 029 652 or DE-A-4 103 610

in which n has a value corresponding to molecular weights of from 5000 to 500,000 g/mol, preferably molecular weights of from 40,000 to 400,000 g/mol.

Also suitable are aryl sulfide derivatives as described in DE-A-4 031 705, especially those of the formula (7)

in which

R17, R27, R37 and R47 are identical or different alkyl groups of 1 to 5, preferably 2 or

3, carbon atoms, and

R57 is one of the divalent radicals -S-, -S-S-, -SO- and -SO2.

For example, R17 to R47 are propyl groups and R57 is the group -S-S-.

13

Also suitable are phenol derivatives as described in EP-A-0 258 651, especially those of the formula (8)

in which

R18 and R38 are alkyl or alkenyl groups of 1 to 5, preferably 1 to 3, carbon atoms and

R28 and R48 are hydrogen or alkyl of 1 to 3 carbon atoms, preferably methyl.

Also suitable are phosphonium compounds and fluorinated phosphonium compounds, as described in US-A-5 021 473 and in US-A-5 147 748.

Other suitable compounds include calix(n)arenes, as described in EP-A-0 385 580, EP-A-0 516 434 and in Angew. Chemie (1993), 195, 1258.

Further suitable compounds are metal complex compounds, such as chromium-, cobalt-, iron-, zinc- or aluminum-azo complexes or chromium-, cobalt-, iron-, zinc- or aluminum-salicylic or boric acid complexes of the formula (14)

in which

M is a divalent central metal atom, preferably a chromium, aluminum, iron, boron or

zinc atom,

14

R114 and R214 are identical or different straight-chain or branched alkyl groups of 1 to 8, preferably 3 to 6, carbon atoms, an example being tert-butyl.

Also suitable are benzimidazolones as described in EP-A-0 347 695.

Further suitable compounds are cyclically linked oligosaccharides as described in DE-A-4 418 842.

Further suitable compounds are polymer salts, as described in DE-A-4 332 170, especially the product described in Example 1 thereof.

Also suitable are cyclooligosaccharide compounds, as are described, for example, in DE-A-1 971 1260, which are obtainable by reacting a cyclodextrin or cyclodextrin derivative with a compound of the formula

in which R1 and R2 are alkyl, preferably C1-C4-alkyl.

Also suitable are interpolyelectrolyte complexes as are described, for example, in DE-A-197 32 995. Particularly suitable such compounds are those featuring a molar ratio of polymeric cationic to polymeric anionic groups of from 0.9:1.1 to 1.1:0.9.

Further suitable compounds, especially for use in liquid toners (Handbook of Imaging Materials, 1991, Marcel Dekker, Inc., Chapter 6, Liquid Toner Technology), are surface-active ionic compounds and what are known as metal soaps. Particularly suitable are alkylated arylsulfonates, such as barium petronates, calcium petronates, barium dinonylnaphthalenesulfonates (basic and neutral), calcium dinonylsulfonate or sodium dodecylbenzenesulfonate, and polyisobutylenesuccinimides (Chevron's ®Oloa 1200). Soya lecithin and N-vinylpyrrolidone polymers are also suitable. Also suitable are sodium salts of phosphated mono- and diglycerides of saturated and unsaturated substituents, AB

15

diblock copolymers of A: polymers of 2-(N,N)-dimethylaminoethyl methacrylate quaternized with methyl p-toluenesulfonate, and B: poly-2-ethylhexyl methacrylate. Also suitable, especially in liquid toners, are divalent and trivalent carboxylates, especially aluminum tristearate, barium stearate, chromium stearate, magnesium octoate, calcium stearate, iron naphthalite and zinc naphthalite.

Suitability extends to chelating charge control agents, as described in

EP 0 636 945 A1, metallic (ionic) compounds, as described in

EP 0 778 501 A1, phosphate metal salts, as described in JA 9 (1997)-106107,

azines of the following Colour Index Numbers: C.I. Solvent Black 5, 5:1, 5:2, 7, 31

and 50; C.I. Pigment Black 1, C.I. Basic Red 2 and C.I. Basic Black 1 and 2.

The combination of phthalocyanine composition of the invention and charge control agents can be effected by means of physical mixing of the respective powders, presscakes or masterbatches, or by appropriate application to the surface of the pigment (pigment coating). Both components can also advantageously be added in the case of polymerization toners, for which the binder is polymerized in the presence of the copper phthalocyanine composition of the invention and, if appropriate, of the charge control agent, or can be used in the preparation of liquid toners in high-boiling inert solvents, such as hydrocarbons.

The copper phthalocyanine composition of the invention is also suitable for aqueous-based electrocoagulation toners.

The invention therefore also provides an electrophotographic toner or developer comprising a toner binder, from 0.1 to 60 % by weight, preferably from 0.5 to 20 % by weight, of shaded or unshaded phthalocyanine composition, and from 0 to 20 % by weight, preferably from 0.1 to 5 % by weight, based in each case on the overall weight of the toner or developer, of a charge control agent from the class of the triphenylmethanes, ammonium and immonium compounds; fluorinated ammonium and immonium compounds; biscationic acid amides; polymeric ammonium compounds; diallylammonium compounds; aryl sulfide derivatives; phenol derivatives; phosphonium compounds and fluorinated phosphonium compounds;

16

calix(n)arenes; cyclodextrins; polyester salts; metal complex compounds; cyclooligosaccharide-boron complexes, interpolyelectrolyte complexes; benzimidazolones; azines, thiazines oroxazines.

It is also possible to add further components to the toner, such as waxes, which may be of animal, vegetable or mineral origin, synthetic waxes, or mixtures thereof. Waxes are understood to be substances which are kneadable at 20°C, ranging from firm to hard and fragile, from coarse to finely crystalline, and from translucent to opaque, but not glasslike. In addition, a light stabilizer can be added to the toner. Subsequently, free flow agents, such as TiO2 or highly disperse silica, can also be added to the toner.

The invention additionally provides a powder or powder coating material comprising an acrylic resin or polyester resin containing epoxy, carboxyl or hydroxyl groups, or a combination of such resins, from 0.1 to 60 % by weight, preferably from 0.5 to 20 % by weight, of shaded or unshaded phthalocyanine composition, and from 0 to 20 % by weight, preferably from 0.1 to 5 % by weight, based in each case on the overall weight of the powder or powder coating material, of a charge control agent selected from the preferred compounds and classes mentioned above for electrophotographic toners.

The phthalocyanine composition used in accordance with the invention is judiciously incorporated homogeneously, for example by extrusion or kneading, or added during the polymerization of the binder, in a concentration of from 0.1 to 60 % by weight, preferably from 0.5 to 20 % by weight and, with particular preference, from 0.1 to 5.0 % by weight, based on the overall mixture, into the binder of the respective toner (liquid or dry), developer, powder coating material, electret material or polymer for electrostatic separation. In this context, the copper phthalocyanine composition and, if appropriate, the abovementioned charge control agent can also be added in the form of dried and ground powders, dispersions or suspensions in, for example, organic and/or inorganic solvents, presscakes (which can be used, for example, for the flush process), spray-dried presscakes, masterbatches, preparations, made-up pastes, and as compounds applied to suitable carriers, examples being kieselguhr,

17

TiO2, AI2O3, from aqueous or nonaqueous solution, or in some other form. The phthalocyanine content in the presscake and masterbatch is usually between 5 and 70 % by weight, preferably between 20 and 50 % by weight. Furthermore, the phthalocyanine composition can also be used as a highly concentrated presscake, especially as a spray-dried presscake, in which case the phthalocyanine content is between 25 and 95 % by weight, preferably between 50 and 90 % by weight.

The level of the electrostatic charge of the electrophotographic toners or of the powder coatings into which the pigment of the invention is homogeneously incorporated cannot be predicted and is measured on standard test systems under identical conditions (identical dispersion times, identical particle size distribution, identical particle morphology) at approximately 20°C and 50 % relative atmospheric humidity. The electrostatic charging of the toner is carried out by fluidization with a carrier, i.e. a standardized friction partner (3 parts by weight of toner per 97 parts by weight of carrier) on a bed of rolls (150 revolutions per minute). Subsequently, the electrostatic charging is measured on a customary q/m measurement setup.

The triboelectric spraying of the powders or powder coating materials is carried out using a spraying apparatus with a standard spray pipe and a star-shaped inner rod at maximum powder throughput with a spray pressure of 3 bar. For this purpose, the article to be sprayed is suspended in a spray booth and is sprayed from a distance of about 20 cm directly from the front, without any further movement of the spraying apparatus. The charge of each sprayed powder is then measured using a "Device for measuring the triboelectric charge of powders" from Intec (Dortmund). To carry out the measurement, the antenna of the measuring device is held directly in the cloud of powder emerging from the spraying apparatus. The current strength resulting from the electrostatic charge of powder coating material or powder is displayed in  A. The deposition rate is determined subsequently in % by differential weighing of the sprayed and of the deposited powder coating material.

The transparency and color strength in toner binder systems is investigated as follows: 30 parts by weight of the pigmented test toner are stirred with a dissolver (5 minutes at 5000 rpm) into 70 parts by weight of a base varnish (consisting of

18

15 parts by weight of the respective toner resin and 85 parts by weight of ethyl acetate).

The test toner varnish produced in this way is knife-coated onto suitable paper (e.g., letterpress paper), using a manual coater, against a standard pigmented varnish produced in the same way. A suitable size for the coater bar is, for example, K bar N 3 (= 24  m coat thickness). To allow better determination of transparency, the paper has printed on it a black bar, and the transparency and color strength differences in terms of dL values are determined in accordance with DIN 55 988 or evaluated in accordance with the test procedure from Pigments Marketing, Clariant GmbH "Visuelle und Farbmetrische Bewertung von Pigmenten" [Visual and colorimetric evaluation of pigments] version 3, 1996 (No. 1/1).

It has also been found that the copper phthalocyanine composition is suitable as a colorant in aqueous (including microemulsion inks) and nonaqueous ("solvent-based") inkjet inks, and in those inks which operate in accordance with the hot-melt technique.

Microemulsion inks are based on organic solvents, water and, if desired, an additional hydrotropic substance (interface mediator). Nonaqueous inks contain essentially organic solvents and, if desired, a hydrotropic substance.

The present invention additionally provides inkjet recording liquids which comprise the phthalocyanine composition.

The finished recording liquids generally include from 0.5 to 15 % by weight, preferably from 1.5 to 8 % by weight, of the copper phthalocyanine composition, based on the overall weight of the recording liquid.

Microemulsion inks consist essentially of from 0.5 to 15 % by weight, preferably from 1.5 to 8 % by weight of the phthalocyanine composition, from 5 to 99 % by weight of water and from 0.5 to 94.5 % by weight of organic solvent and/or hydrotropic compound.

19

"Solvent based" inkjet inks consist essentially of from 0.5 to 15 % by weight of the phthalocyanine composition and from 85 to 94.5 % by weight of an organic solvent and/or hydrotropic compound. Carrier materials for "solvent based" inkjet inks can be polyolefins, natural rubber and synthetic rubber, polyvinyl chloride, vinyl chloride/vinyl acetate copolymers, polyvinyl butyrates, wax/latex systems or combinations thereof which are soluble in the "solvent".

Hot-melt inks are based predominantly on organic compounds, such as waxes, fatty acids, fatty alcohols or sulfonamides, which are solid at room temperature and liquefy when heated, the preferred melting range lying between about 60°C and about 140°C.

The invention also provides a hot-melt inkjet ink consisting essentially of from 20 to 90 % by weight of wax and from 1 to 10 % by weight of the phthalocyanine composition, unshaded or shaded by further colorants, from 0 to 20 % by weight of an additional polymer (as "colorant dissolver"), from 0 to 5 % by weight of dispersing auxiliaries, from 0 to 20 % by weight of viscosity modifiers, from 0 to 20 % by weight of plasticizers, from 0 to 10 % by weight of tack additive, from 0 to 10 % by weight of transparency stabilizer (prevents, e.g., crystallization of waxes), and from 0 to 2 % by weight of antioxidant.

The solvents present in the recording liquids described above can comprise an organic solvent or a mixture of such solvents. Examples of suitable solvents are mono- or polyhydric alcohols, their ethers and esters, e.g., alkanols, especially those of 1 to 4 carbon atoms, such as methanol, ethanol, propanol, isopropanol, butanol and isobutanol; dihydric or trihydric alcohols, especially those of 2 to 5 carbon atoms, examples being ethylene glycol, propylene glycoi, 1,3-propanedioi, 1,4-butanediol, 1,5-pentanediol, 1,6-hexanediol, 1,2,6-hexanetriol, glycerol, diethylene glycol, dipropylene glycol, triethylene glycol, polyethylene glycol, tripropylene glycol, polypropylene glycol; lower alkyl ethers of polyhydric alcohols, such as, for example, ethylene glycol monomethyt, monoethyl or monobutyl ether, triethylene glycol monomethyl or monoethyl ether; ketones and ketone alcohols such as, for example, acetone, methyl ethyl ketone, diethyl ketone, methyl isobutyl ketone, methyl pentyl

20

ketone, cyclopentanone, cyclohexanone and diacetone alcohol; amides, such as dimethylformamide, dimethyiacetamide, N-methy!pyrro!idone, toluene and n-hexane, for example.

Water used to prepare the recording liquids is used preferably in the form of distilled or deionized water.

Hydrotropic compounds, which may also act as solvents, include for example formamide, urea, tetramethylurea,  -caprolactam, ethylene glycol, diethylene glycol, triethylene glycol, polyethylene glycol, butyl glycol, methyl-Cellosolve, glycerol, N-methylpyrrolidone, 1,3-diethyl-2-imidazolidinone, thiodiglycol, sodium benzenesulfonate, Na xylenesulfonate, Na toluenesulfonate, sodium cumenesulfonate, Na dodecylsulfonate, Na benzoate, Na salicylate or sodium butyl monoglycol sulfate.

The recording liquids of the invention may also include other customary additives, examples being preservatives, cationic, anionic or nonionic surface-active substances (surfactants and wetting agents), and also viscosity regulators, e.g., polyvinyl alcohol, cellulose derivatives, or water-soluble natural or synthetic resins as film formers and/or binders for increasing the adhesive strength and abrasion resistance.

Amines, such as ethanolamine, diethanolamine, triethanolamine, N,N-dimethyl-ethanolamine or diisopropylamine, for example, serve primarily to increase the pH of the recording liquid. They are normally present in the recording liquid in a proportion of from 0 to 10 %, preferably from 0.5 to 5 %, by weight.

The inkjet inks of the invention can be prepared by dispersing the copper phthalocyanine composition - in the form of a powder, an aqueous or nonaqueous preparation, a suspension or a presscake - into the microemulsion medium or into the aqueous or nonaqueous medium or into the wax for preparing a hot-melt inkjet ink. The presscake can also be a highly concentrated presscake, especially a spray-dried presscake.

21

In addition to printing on paper, natural and synthetic fiber materials, films or plastics, inkjet inks can also be used on glass, ceramic, concrete and the like.

In the examples below, parts and percentages are by weight. CuPc denotes copper phthalocyanine.

Synthesis Example 1

1.1	Preparation of crude copper phthalocyanine

The-synthesis of C.I. Pigment Blue 15:3 (copper phthalocyanine,  modification) takes place, for example, as decribed in DE-A-24 32 564, Example 1. The crude copper phthalocyanine produced in this way is subsequently suspended in water and ground in a laboratory ball mill for 24 hours.

1.2	Preparation of the phthalimidomethyl-CuPc additive

In a 1 liter reaction vessel, 216 ml of water, 90 g of formalin (35 % strength) and 120 g of phthalimide are combined with stirring at room temperature and subsequently heated to 100°C. A clear solution is formed, which is cooled. The reaction product which precipitates is filtered off, washed and dried. Yield (dry): 136 g of hydroxymethylphthalimide.

In a 1 liter reaction vessel, 32 g of crude copper phthalocyanine from Synthesis

Example 1.1 are added slowly with stirring to 240 ml of 98 % strength sulfuric acid at

35°C.

Subsequently, 40 g of the hydroxymethylphthalimide are added slowly. The reaction

mixture is heated to about 80°C, then cooled to room temperature and poured into

an ice-water mixture. The precipitate is filtered and washed.

Yield: 260 g of presscake (20 % solids content) of phthalimidomethyl-CuPc.

1.3	Solvent finish

In a 500 ml reaction vessel, 50 g of the crude CuPc described under 1.1 are stirred at room temperature into 100 ml of water. Then 100 ml of methyl ethyl ketone are added and the mixture is boiled at reflux (74°C) for 2 hours with stirring. The solvent

22

is distilled off under atmospheric pressure (about 80°C) with the simultaneous slow addition of 100 ml of H2O. Subsequently, at about 80°C, 6.25 g of the phthalimidomethyl-CuPc presscake described under 1.2 are added. The reaction mixture thus obtained is stirred for several hours at 60 - 80°C. The end product is filtered off, washed, filtered off with suction and subsequently dried and ground. Yield: 50 g of blue pulverulent copper phthalocyanine composition.

Product characterization:

pH		6.5

Residual moisture content	(baking flask)	0.3 %

Residual salt content:		70  S/cm

BET surface area:		61.3 m2/g

Particle size:		

d25: 0.08  n  d50: 0.1	 m  d75:	0.13  m

Particle morphology (length-to-width ratio)
