Repository: anandvc/allindianpatents

File: patents/205571-semiconductive-glaze-product-method-for-producing-the-glaze-product-and-insulator-coated-with-the-glaze-product.html
Indian Patents. 205571:SEMICONDUCTIVE GLAZE PRODUCT, METHOD FOR PRODUCING THE GLAZE PRODUCT, AND INSULATOR COATED WITH THE GLAZE PRODUCT

Indian Patents

Recently Granted Patents

  Recently Published Patents

Title of Invention	SEMICONDUCTIVE GLAZE PRODUCT, METHOD FOR PRODUCING THE GLAZE PRODUCT, AND INSULATOR COATED WITH THE GLAZE PRODUCT

Abstract	N/A	

Full Text		

Documents:

				477-kol-2003-granted-abstract.pdf

				477-kol-2003-granted-claims.pdf

				477-kol-2003-granted-correspondence.pdf

				477-kol-2003-granted-description (complete).pdf

				477-kol-2003-granted-examination report.pdf

				477-kol-2003-granted-form 1.pdf

				477-kol-2003-granted-form 2.pdf

				477-kol-2003-granted-form 3.pdf

				477-kol-2003-granted-form 5.pdf

				477-kol-2003-granted-letter patent.pdf

				477-kol-2003-granted-priority document.pdf

				477-kol-2003-granted-reply to examination report.pdf

				477-kol-2003-granted-specification.pdf

				477-kol-2003-granted-translated copy of priority document.pdf

« Previous Patent

Next Patent »

Patent Number	205571	

Indian Patent Application Number	477/KOL/2003	

PG Journal Number	14/2007	

Publication Date	06-Apr-2007	

Grant Date	05-Apr-2007	

Date of Filing	10-Sep-2003	

Name of Patentee	NGK INSULATORS LTD.	

Applicant Address	2-56, SUDA-CHO, MIZUHO-KU, NAGOYA-SHI, AICHI-KEN	

Inventors:

#	Inventor's Name	Inventor's Address	

1	MASARU MURASE	C/O NGK INSULATORS LTD. 2-56, SUDA-CHO, MIZUHO-KU, NAGOYA-SHI, AICHI-KEN, 467-8530	

2	OSAMU IMAI	C/O NGK INSULATORS LTD. 2-56, SUDA-CHO, MIZUHO-KU, NAGOYA-SHI, AICHI-KEN, 467-8530	

PCT International Classification Number	C03C 4/14	

PCT International Application Number	N/A	

PCT International Filing date		

PCT Conventions:

#	PCT Application Number	Date of Convention	Priority Country	

1	2002-268765	2002-09-13	Japan	

© All Indian Patents, 2013-2021.

  Patent data available in the public domain from Indian Patents Office, Department of Industrial Policy and Promotions, Ministry of Commerce and Industry, Government of India.

File: patents/205582-a-process-for-obtaining-curable-elastomeric-material.html
Indian Patents. 205582:A PROCESS FOR OBTAINING CURABLE ELASTOMERIC MATERIAL

Indian Patents

Recently Granted Patents

  Recently Published Patents

Title of Invention	A PROCESS FOR OBTAINING CURABLE ELASTOMERIC MATERIAL

Abstract	A process for obtaining curable elastomeric material from sulfur-cured elastomeric material having a vulcanized network, such curable elastomeric material being capable of being recompounded and recurred into useful elastomeric products, such process comprising: (A) reducing such sulfur cured elastomeric material to fine particle crumbs; (B) providing a twin screw extruder for processing such crumb; (C) treating such crumb, by means of such twin screw extruder, with an admixture comprising : (a) a sulphenamide group accelerator selected from the group consistingof: (i)N-cyclohexyl-2- benzothiazole sulphenamide (CBS); (ii)benzothiazyl-2-morpholine sulphenamide (MBS); (iii) N-tert- butyl-2-benzothiazole sulphenamide (TBBS); (iv) 2-(N-morpholinyldithio)-benzothiazole, and (v) morpholinyl-thiocarbonylsulphene morpholide ; (b) at least two mercapto group accelerators selected from the group consisting of: (i) zinc 2-mercaptobenzothiazole (ZMBT); (ii) 2-mercaptobenzothiazole (MBT), and (iii) dibenzothiazyl-disulphide (MBTS); (c) a thiuram group accelerator selected from the group consistingof: (i)tetramethylthiuramic monosulphide (TMTM);(ii) tetraethylthiuram disulphide (TETD); (iii) tetramethylthiuram disulphide (TMTD), and (iv) tetrabenzylthiuram disulphide (TBTD); (d) zinc salts of fatty acids; (e) at least one activator selected from the group consisting of: (i) stearic acid; (ii) methacrylic acid, and (iii) zinc oxide, and sulfur, and (D) working such crumb and such admixture in such extruder for a sufficient time, at a selected temperature to break sulfur cross links within such sulfur cured elastomeric material.	

Full Text	FORM  2

THE PATENTS ACT, 19 70 (39 of 1970)

COMPLETE SPECIFICATION (See Section 10, rule 13)

A PROCESS FOR OBTAINING CURABLE ELASTOMERIC MATERIAL

(AMERICAN RUBBER TECHNOLOGIES, INC. of 3 02 NORTH LANE AVENUE, JACKSONVILLE, FLORIDA 3 2254, U.S.A. AMERICA Company

ORGN 

178/MUMNP/2004 

16-03-2004

The following specification particularly describes the nature of the invention and the manner in which it is to be performed : -

GRANTED

21-03-2005

RECYCLED RUBBER PROCESSING AND PERFORMANCE ENHANCEMENT

TECHNICAL FIELD OF THE INVENTION

The present invention generally relates to the field of rubber recycling.  More particularly,  the invention 5 pertains to reclaiming vulcanized rubber, such as tire rubber, so that the reclaimed rubber may be recycled.

BACKGROUND OF THE INVENTION

Useful rubber products, such as automotive tires, are usually  molded  from  vulcanized  rubber.  In  general,

10 vulcanization is the chemical treatment of a hydrocarbon rubber polymer such that the long polymer chain molecules cross-link with molecules of a cross-linking agent. The reaction transforms the soft, weak, plastic polymeric material into relatively strong, elastic material resistant

15 to deterioration and permanent deformation. One of the most common cross-linking agents is sulfur. When sulfur or sulfur donors are used as the cross-linking agent, sulfur or sulfur donors and ' an accelerator or several accelerators, such as a primary and a secondary accelerator

20 are mixed with the rubber polymer. The mixture is subjected to pressure and heat, resulting in the polymer chain molecules cross-linking with sulfur molecules.

 The addition of sulfur provides beneficial physical properties of a final rubber product, such as strength,

25  elasticity, and durability. Unfortunately, the benefits achieved present a problem when attempting to recycle vulcanized rubber. The cross-linked rubber polymer cannot be reclaimed into a useful product merely by heating and reprocessing.  The  strength of  the  cross-linked bonds

prevents the vulcanized rubber from melting,dissolving, or binding with a virgin rubber matrix. This has, in part, facilitated the creation of a scrap tire problem in the United States. 5  Vulcanized rubber is the source of one of the most serious waste product problems in the United States. Millions of tons of natural and synthetic rubbers are produced and consumed every year. This volume of production yields a substantial amount of scrap rubber, including used

10  tires. Scrap tires constitute a large percentage of the total scrap rubber stockpiled and discarded annually. For example,  billions  of  tires  have  been discarded with approximately 273 million tires discarded annually. Yet, only a fraction of waste tires generated annually is truly

15  recycled, most are burned as fuel.

The enormous quantity of scrap rubber has created a serious disposal and environmental problem. In addition to disposal concerns, waste tires pose serious fire and safety hazards. The problems and concerns continue to mount as an

20 increasing number of landfills refuse to accept scrap rubber waste. Approximately a dozen states have banned all scrap tires from their landfills, and about twice that number, allow only processed tires in the landfills.

The demand for satisfactory recycling processes is on

25 the rise as the availability of landfills diminishes. A number of approaches have been employed to try to solve the waste rubber problem. One method involves shredding and grinding tires into small crumbs and then binding the rubber with polyurethane into low-performance products such

3 0  as rubber mats, gaskets, and vehicle mud flaps. Crumb

rubber has been used as an additive in road asphalt, as

ground coverings for surfaces such as parking lots and

. playgrounds, and as fill under road surfaces or turf such

as athletic fields and golf courses. In addition, scrap

35  rubber has been burned as fuel and subjected to pyrolysis

to produce oil that is used as a fuel. However, these approaches generally produce a low quality rubber product, or present additional pollution problems.

When using crumb rubber to form new products, the 5 crumb may be used as filler for mixing with virgin rubber. Generally, however, only low percentages of crumb filler may be added before the properties of the compound begin to degrade. The major drawback of conventional crumb to is that the cross-link bonds created by the vulcanization

1-0 process are very strong. This results in rubber compound molecules having a "memory" effect. The memory effect enables rubber items to regain their original shape after being subjected to a deforming force. For example, a rubber band that is stretched returns to its original shape. Even

15 when vulcanized rubber is processed into crumbs, the rubber molecules retain much of their physical properties. The strength of the cross-link bonds makes binding of the vulcanized rubber within a virgin rubber matrix difficult--the bonding between the new rubber and the vulcanized crumb

20 is weak. Thus, only about 3 to 4 percent by weight of reclaimed rubber can be used in the manufacture of new tires.

More crumb may be added, as filler if the surface of the crumb is modified to enhance the ability of the crumb

25 to be incorporated into the mix. For example, the rubber molecule chains on the surface of the crumb may be chemically modified or the surface may be coated to help the rubber crumb blend into the mix. However, the process does not change the inert nature of the crumb core, and the

30 amount of surface-modified crumb that can be added as filler is still limited.

Another approach to recycling rubber waste is devulcanization of crumb rubber. Devulcanization is intended to depolymerize rubber molecules or break the

3 5  polysulfide linkages without removing the combined sulfur.

Methods for devulcanization may include mechanical shear, high-energy radiation, chemical processing, and thermo-mechanical processing. Although vulcanization is not completely reversible, partial devulcanization results in 5 a decreased resistance to deformation and allows an increased amount of devulcanized crumb to be added to fresh rubber mixes than can be added using unmodified or untreated crumb. Devulcanized or reclaimed rubber can be revulcanized with or without the addition of natural or

10  synthetic rubbers or binders.

Current devulcanization or reclaiming methods have several drawbacks. For example, current methods may use high temperatures (e.g., 150.degree. C. to 250.degree. C.) to digest the elastomeric material being recycled, and may

15 require stirring for many hours (e.g., 5 to 12 hours) . This results in a high consumption of energy and degradation of the material being reclaimed. For example, the intense heat and mechanical shear actions of a thermo-mechanical process may cause some polymeric chain backbone to break down. In

20  addition, because this process does not use chemicals, it

. is not possible to selectively cleave targeted polysulfidic

bonds. Some processes, such as solvent extraction, utilize

large quantities of chemicals or solvents that can damage

the environment, or involve complicated solvent or chemical

25 recovery and treatment. Still other reclamation processes, such as microwave or ultrasonic processing, employ relatively complicated equipment that is difficult to obtain and difficult to operate efficiently for industrial production.

30 Rubber reclaimed using such approaches tends to have poor physical properties. For example, conventionally reclaimed rubber may have tensile strength of about 5 to 6 MPa, while natural rubber may have tensile strength over 2 0 MPa.

35  For some products that do not require high strength,

such as rubber mats and road markers, larger percentages of vulcanized rubber crumb from scrap tires may be used. However, the presence of recycled rubber, either treated or untreated, in a mixture with fresh rubber compounds, may 5 adversely affect the physical properties of the final product. As a result, reclaimed rubber is typically not used in the manufacture of automobile tires.

Therefore,  a need still  exists  for a method of devulcanization  that  permits  a  greater  portion  of 10  vulcanized scrap rubber to be re-used, while still meeting required specifications of the finished product.

SUMMARY OF THE INVENTION

The  present  invention  enables  a  partial devulcanization process, including use of a specialized

15 extruder and reclaiming agent, which alleviates the drawbacks of currently employed methods of reclaiming scrap rubber.

The. present invention involves reclaiming elnf.itomeric products vulcanized by the addition, of sulfur or sulfur

20 donors, such as tires made from natural or synthetic rubber, through a partial devulcanization and reactivation process such that the reclaimed material may be recycled. The process of the present invention uses a unique combination of non-toxic, commonly used rubber chemicals

25 and a specially designed twin-screw extruder to reclaim vulcanized rubber scrap or waste. According to one aspect of the present invention, the chemical formula, combined with the actions of the extruder that provide the appropriate shear, pressure, dwell time, and temperature,

30 devulcanizes both natural and synthetic sulfur-cured rubbers. The process selectively breaks sulfur cross-link bonds in the vulcanized rubber scrap, modifying the molecular-level cross-links and providing significant re-

linking and revulcan!zing attributes that increase the recyclability of rubber scrap without substantial degradation of physical properties. The devulcanized rubber-can be revulcanized without adding any other binders to 5 produce rubber products having' satisfactory physical properties. The devulcanized rubber can also be blended with fresh rubber compounds to provide rubber products having good physical properties.

The advantages of the present invention overcome many

10 of the drawbacks of the current reclaiming processes. The process of the invention disclosed herein can be performed in a matter of several minutes thereby consuming much less energy and retaining more product physical properties compared with conventional thermo-incchanical procesnes. The

15 process of the invention disclosed herein" utilizes very small quantities of non-toxic chemicals with no environmental impact and no need to recover after treatment. Moreover, the process utilizes chemicals in small percentages. The safe and efficient chemical formula

20 taught herein results in no additional odors and low impact on the recipe and process for the replacement of virgin rubber in the original product.

The first step of the process involves reducing factory scrap rubber or used tires to fine particles or

25 crumb. Next, the crumb is treated with a reclaiming agent inside a twin-screw extruder. The small particulate exhibit high surface area to volume ratios, enabling optimal surface interaction between the reclaiming agent and the rubber particles. The process of the present invention does

30 not require complex heating or cooling equipment, nor does it use liquids or slurries that tend to clog extruders.The twin-screw extruder has specially designed cutting and stirring tools that create extreme shear conditions that open or expose many vulcanized surface cross-links. The

35  extruder quickly and thoroughly mixes and ,coats rubber

crumb with reclaiming agent.

Major components of the reclaiming agent include sulfur; accelerators selected from zinc mercaptobenzothiazole (ZMBT) and derivatives such as 2-5 mercaptobenzothiazole (MBT), sulphenamides Such as N-tert-butyl-2-benzothiazole sulphenamide (TBBS), and. thiurams such as tetramethylthiuram monosulfide (TMTM); and activators such as zinc stearate and zinc oxide. The reclaiming agent is made into a fine powder to facilitate

10 maximum contact between the agent and rubber crumb in the extruder.

The process of the present invention works for most s|ulfur-cured compounds such as natural rubber (NR) , polybutadiene  (BR),  styrenebutadiene  (SBR),  ethylene-

15 propylene-diene-terpolymer (EPDM), neoprene (CR) , and nitrile (NBR). Reclaimed rubber produced by the process can be revulcanized as a stand-alone product without adding any biriders and still retain most of the rubber compound's physical properties, or the properties of the reclaimed

20 rubber can be enhanced by adding a little fresh rubber. In one embodiment of the present invention, devulcanized whole tire crumb can be milled and compounded with conventional curatives and cured for 10 minutes at 32 0.degree. F. to provide a revulcanized product having typical physical

25  properties of 700  psi for tensile strength,  180% for elongation, and 71 pli for tear strength. If factory scrap instead of whole tire crumb is processed, the product may have 2000 psi for tensile strength, 300% for elongation, and 150 pli for tear strength. In addition, such reclaimed

3 0 rubber can be recycled in high concentrations with identical fresh compounds, or blended with similar but not exact compounds in moderate concentrations to provide even better physical properties.

In sum, the amount of reclaimed rubber used can be

35  varied to meet almost any masterbatch specification. The

resulting revulcanized properties depend on the characteristics of the feedstock's original compound. For example, industrial scrap rubber provides better characteristics than post-consumer scrap. In addition, some 5 internal laboratory work is usually necessary to optimize the reclaimed rubber to meet particular requirements. For example, a necessary adjustment, may be to reduce viscosity with an additive such as oil.  From the foregoing, it will be apparent to the reader

10 that a primary object of the present invention is to provide a process for the manufacture of devulcanized rubber from vulcanized scrap and waste rubber. More particularly, the process uses a reclaiming agent and a specialized  twin-screw  extruder  to  thoroughly  mix

15 reclaiming agent with rubber crumb to selectively treat sulfur cross-links in such rubber crumb without substantially , degrading the backbone polymer while recovering a reusable rubber polymer.

It is also an object of the present invention to

2	0  provide a process for devulcanization that permits a

greater portion of devulcanized scrap rubber to be reused as partial replacement for virgin rubbers in the compound formulations without deteriorating the quality of the resulting rubber product. 25 It is a further object of the present invention to provide a process for devulcanization of vulcanized rubber scrap that reduces manufacturing costs by reducing processing times and energy consumed while using common, non-toxic vulcanization chemicals.

3	0  The various features of novelty that characterize the

invention will be pointed out with particularity in the claims of this application.

BRIEF DESCRIPTION OF THE DRAWINGS

The above and other features, aspects, and advantages of the present invention are considered in more detail, in relation to the following description of embodiments 5  thereof shown in the accompanying drawings, in which:

FIG. 1 is a diagrammatic illustration of the process of the present invention; and

FIG. 2 is a diagrammatic illustration of vulcanization and devulcanization at the molecular level.

DETAILED DESCRIPTION

The invention number  above and definet by the following detailed description, which should be read in 5 conjunction with the accompanying drawings. This detailed description of a particular embodiment, set out below to enable one to build and use a particular implementation of the invention, is not intended to limit the enumerated claims, but to serve as a particular example thereof. Those

10 skilled in the art should appreciate that they may readily use the concepts and specific embodiment disclosed as a basis for modifying or designing other methods and systems for carrying out the same purposes of the present invention. Those skilled in the art should also realize

15  that such equivalent assemblies do not depart from the spirit and scope of the invention in its broadest form. Overview

In accordance with a process of the present invention, vulcanized rubber scrap,  such as discarded tires and

20 industrial waste is devulcanized by exposing prepared rubber crumb to a novel reclaiming agent within a specialized twin-screw extruder, as shown in FIG. 1. The combination of the reclaiming agent and extruder actions, which produce the appropriate pressure, temperature, dwell

25 time, and shear stress, sever the sulfur cross-links in the crumb rubber with little breakup of the polymer main chain. The process converts vulcanized rubber scrap into a reusable elastomeric material having many properties of fresh elastomers in similar compounds.

3 0 The process starts by preparing scrap rubber for reclaiming. If tires are the scrap being ground, then wire and fiber reinforcements, if any, must be removed. Illustrative types of vulcanized, scrap contemplated by the present invention include NR, SBR, BR, CR, NBR, and EPDM.

However, scrap rubber derived from other typea of sulfur-cured rubber may be used in the present invention. The scrap rubber is finely ground .into a fine crumb using conventional crushing and grinding techniques, which may 5 include cryogenic techniques. To ensure a homogenous blend, rubber scrap is ground to a particle size of at least approximately 20 mesh, but: about 40 to about 60 mesh or even finer is preferred to improve the. physical properties (e.g., elongation at break and tensile strength)  of a

10 revulcanized final product. Rubber scrap may be shredded and ground at ambient temperatures. Preferably, such scrap is cryogenically frozen first and then ground, making it easier to grind to fine crumb resulting in better flow characteristics.

15 After the scrap rubber is ground, it is fed into a specially designed extruder for mixing with reclaiming agent in such extruder at established temperatures and for specific periods of time. Temperature and time are dependent upon the type of scrap rubber used and properties

20 desired in a final product. The present invention preferably uses a one-stage mixing process, however, batch mixing is possible with different processing equipment such as a banbury internal mixer or two-roll mill.

During vulcanization where the cross-linking agent is

25 sulfur or sulfur donors, long polymer chain molecules cross-link with sulfur molecules, as illustrated in FIG. 2. In one embodiment of the present invention, a reclaiming agent, combined with the actions of the extruder, breaks the long sulfur cross-link bonds in vulcanized rubber,

30 modifying the molecular-level cross-links without substantial degradation of the polymer backbone. The process of the present invention significantly reduces the number of multiple sulfur cross-links and chemically caps such cross links for relinking during a subsequent rubber

35  manufacturing process. Addition of sulfur in the reclaiming

agent  

Because some sulfur cross-linka are not. broken., certain properties of devulcanized rubber are affected. For example, vulcanized rubber products manufactured by 5 replacement of virgin rubber with devulcanized crumb produced by the present invention provide about 50 to 85% of the original tensile strength of similar, new elastomers that are compounded and vulcanized. Devulcanized crumb of the present invention may be blended with fresh compounds,

10  as shown in FIG.  1,  to meet higher required product performances. Extruder

The crumb with reclaiming agent may be processed using standard equipment in the rubber industry,  such as a

15 standard cracker mill or similar batch processing equipment. However, this equipment is very labor intensive to operate and provides low throughput. Other machines that may\ be used include,, banbury internal mixers. In a preferred embodiment of the present invention, processing

20 takes place in a specialized twin-screw, high-shear, high-pressure, temperature-controlled extruder that enables continuous devulcanization of rubber. A computer-, preferably a programmable logic controller (PLC), controls the extruder. The rubber crumb is placed in the extruder,

25  and the reclaiming agent is placed in a feeder ..within the

. extruder. The PLC directs the feeder to add 1 to 2 parts by

weight of reclaiming agent to one hundred parts of rubber

c::umb. The exact amount of reclaiming agent added to the

crumb depends on components of the rubber being processed

3 0  and the product physical properties desired.

Table 1 provides specification data for the extruder of the present invention. The extruder has an electric motor that drives a purpose-designed gearbox with two independently adjustable, counter-rotating output shafts

35  that drive the mechanism.  Once started,  the on.-board

computer controls the extruder. The devulcanization process of the present invention takes place in four modular, water-cooled chambers. The screw design offers a flexible array of processing tools that are easily changed. The 5 crumb and reclaiming chemicals are transferred into internal chambers by the computer-controlled feeder, facilitating continuous operation. The computer allows the extruder to operate at pre-determined mix rates and production levels that may be adjusted as necessary. The 10 computer also monitors and controls all other extruder functions, including cooling water temperatures.

45 The extruder of the present invention provides just-on-time mixing of rubber crumb and reclaiming chemicals, and the screw design creates strong mixing and shearing.

Mechanical shear is required to expose crumb surfaces to reclaiming chemicals to break the multiple sulfur cross-links in the polymer chemicals. The crumb is constantly and intensively worked with temperatures between about 5 75.degree. C. and 85.degree. C, providing a pass through time of just one or two minutes. The process provides a uniform product with high production rates and no environmental pollution.

It is important to note that the purpose of the

10 extruder is to provide a continuous process, controlled environment, rather than through batch processing. The mechanical shear and thermal actions provided by the extruder, combined with selective severing of long sulfur cross-links provided by reclaiming chemicals,  enables

15 chemical and physical actions on the surface as well as penetration of crumb particles in-depth. This results in more intensive mass transfer and breakdown of more polysulfidic bonds rather than polymer backbone. The combination of surface and in-depth treatment is better

2	0  than  surface  treatment  only,  because  the  combination

provides stronger physical and chemical actions on the

crumb.	

Processing time . within the extruder, which occurs

preferably at temperatures between about 75.degree. C. and

25  about 85.degree. C, takes less than about 2 minutes,

resulting in low energy consumption. Although friction

within the extruder generates heat,  internal  chamber

temperature is monitored and an appropriate temperature is

maintained by cooling with water circulating  through

3	0  aluminum  jackets  encasing  the  processing  chambers.

Temperatures less than about 75.degree. C. will slow down the rate of devulcanization of rubber crumb, while temperatures exceeding about 85.degree. C. may sever the polymer backbone. After processing in the extruder, the 35  devulcanized crumb is ready for manufacturing of stand-

alone product or blends with virgin rubber compounds. Reclaiming Agent

The process of the present invention uses harmless chemicals common to the rubber industry so that no 5 environmental pollution is produced. In addition, no chemicals need to be separated or removed after processing is completed. The chemical mixture is in powder form, providing chemicals with a large surface area enabling maximum contact between reclaiming agent chemicals and fine

10 mesh rubber crumb, which improves dispersion and expedites the devulcanization reaction. Reclaiming chemicals of the present invention include one or more accelerators, one. or more activators, and sulfur to aid revulcanization. The chemical mixture does not require a natural or synthetic

15  rubber binder.

In a preferred embodiment of the present invention the following accelerators are used,: accelerators of the sulphenamide group, preferably N-tert-butyl-2-benzothiazole sulphenamide (TBBS); accelerators of the mercapto group,

20 preferably zinc salt of 2-mercapto benzothiazole (ZMBT) and the derivative 2-mercaptobenzothiazole (MBT); and thiuram accelerators, preferably tetramethylthiuramic monosulphide (TMTM) . An embodiment of the present invention also uses zinc salts of fatty acids; one or more activators such as

25 stearic acid, methacrylic acid, and zinc oxide, preferably stearic acid and zinc oxide; and sulfur.

While ZMBT and MBT are preferred accelerators from the mercapto group, other accelerators from the mercapto group may be  substituted,  such as dibenzothiazyl-disulphide

30  (MBTS).

While TBBS is a preferred accelerator from the sulphenamide group, other eiccelerators from the sulphenamide group may be substituted, including any of the following: N-cyclohexyl-2-benzothiazole sulphenamide (CBS),

35  benzothiazyl-2-morpholine  sulphenamide  (MBS),  2-(N-

morpholinyldithio)-benzothiazole,  and  morpholinyl-thiocarbonylsulphene morpholide.

While TMTM is a preferred thiuram accelerator, other

thiuram accelerators . may be substituted,  including the

5  following:  tetraethylthiuram  disulphide  (TETD),

tetramethylthiuram  disulphide  (TMTD),  and

tetrabenzylthiuram disulphide (TBTD).

Preferred amounts of reclaiming chemicals follow: TBBS preferably ranges from about 4% to about 10% by weight, 10  more preferably about 6% by weight. ZMBT prefereibly ranges from about 4% to about 18% by weight, more preferably about 16% by weight. TMTM preferably ranges from about 3% to about 5% by weight, more preferably about 4% by weight. MBT preferably ranges from about 4% to about 18% by weight, 15  more preferably about 8% by weight. Zinc salts of fatty acids preferably range from about 3% to about 6% by weight, more preferably about 4% by weight. Zinc oxide preferably ranges from about 1% to about 3% by weight, more preferably about 2% by weight. Stearic acid preferably ranges from 2 0  about 1% to about 3% by weight, more preferably about 2% by weight. Finally, sulfur ranges from about 40% to about 65% by weight, more preferably about 58% by weight.

Thus, a preferred formulation for processing in the extruder comprises a mixture of 100 parts of rubber crumb 25 combined with between 1 and 2 parts of reclaiming agent. An effective; amount of reclaiming agent required depends on the type of rubber being devulcanized and the final product desired.

In addition to the foregoing ingredients, it will be 30 apparent to those skilled in the art that a variety of other ingredients may be used that do. not affect the essential nature of the resultant product. In fact, many such ingredients may be used to improve various properties for industrial acceptance. Typical ingredients include, but . 35  are not limited to, fillers, such as carbon black, coloring

agents, aging inhibitors, processing lubricants, and mold release agents.

The following examples and tables are provided merely to illustrate the present invention, and it is to be 5 understood the invention is not limited thereto. All amounts of the various ingredients in the examples and elsewhere in the specification are by weight unless otherwise specified.

The compounds are mixed together, forming a powder reclaiming agent. Fine mesh rubber crumb and reclaiming agent are combined in the specialized twin-screw extruder.  One part of reclaiming agent per hundred parle of rubber 25 crumb are mixed in the extruder. Rubber crumb and reclaiming agent are masticated in the extruder for approximately one to two minutes, while a temperature between about 75.degree. C. and about 85.degree. C. is maintained, thereby devlcanizing the

Devulcanized rubber from such process disclosed herein may be. used directly, without binders to form 100% recycled

25  rubber products. The resulting devulcanized rubber displays

satisfactory  characteristics.  For  example,  a  tensile

strength above about 60 0 psi and an elongation percentage

 above about 150% generally indicate adequate vulcanization.

Table 3 indicates that the present invention meets both of

30 those requirements. Devulcanization according to present teachings is a significant achievement considering that most reclaimed rubbers must be blended with fresh rubber or other binders.

In addition,  devulcanized rubber of  the  present

35 invention may be combined with fresh compounds when higher physical properties are required. The amount of fresh compound added depends on the intended final use of the

product. Depending on performance requirements, about 10% to about 50% of fresh compounds may be substituted by devulcanized rubber of the present invention without experiencing any significant loss of properties.

  5	EXAMPLE 2

This Example demonstrates the effects of various accelerators when combined together in various ration. TBBS, ZMBT, and TMTM are the accelerators teated. The process is similar to the process described in Example 1, 10 except for the various accelerator combinations and ratios. The results of the tests are shown in Tables 4 and 5.

The  results  clearly  show  beneficial  effects  on

35  physical properties when combining multiple accelerators.

Overall, a ternary system TBBS/ZMBT/TMTM provides better

reaulta than a blnary byblem TBBS/ZMBT or TBBS/ZMBT. IN addition, for binary systems, bent results wore1 achieved where the ratio for TBBS was high. A ratio for TBBS/ZMBT of 5:1 provides the best physical properties for binary 5 systems. EXAMPLE 3

This Example demonstrates the effects of testing reclaiming agent on factory scrap of nitrile rubber. Crumb from factory scrap of nitrile rubber is processed with the 10 reclaiming agent on the extruder by the process described in examples 1 and 2. The reclaiming agent is utilized at 1.25 parts per 100 parts of crumb processed. The product is then revulcanized at 325.degree. F. for 12 minutes. The results are shown in Table 6.

Table 6 indicates that sulfur-cured factory scrap, regardless of type of polymer, can provide much better physical properties than post-consumer scrap by processing

25. with the process disclosed herein. The product shows satisfactory characteristics for most commercial and industrial applications.

While specific values, relationships, materials and steps have been set forth for purposes of describing

30  concepts of the invention, it should be recognized that, in the light of the above teachings, those skilled in the art can modify those specifics without departing from basic concepts and operating principles of the invention taught herein. Therefore, for purposes of determining the scope of

35 patent protection, reference shall be made to the appended

We Claim :

1.	A process for obtaining curable elastomeric material from sulfur-cured elastomeric material having a

vulcanized network, such curable elastomeric material being capable of being recompounded and

recurred into useful elastomeric products, such process comprising: (A) reducing such sulfur cured

elastomeric material to fine particle crumbs; (B) providing a twin screw extruder for processing such

crumb; (C) treating such crumb, by means of such twin screw extruder, with an admixture comprising

: (a) a sulphenamide group accelerator selected from the group consistingof: (i)N-cyclohexyl-2-

benzothiazole sulphenamide (CBS); (ii)benzothiazyl-2-morpholine sulphenamide (MBS); (iii) N-tert-

butyl-2-benzothiazole sulphenamide (TBBS); (iv) 2-(N-morpholinyldithio)-benzothiazole, and (v)

morpholinyl-thiocarbonylsulphene morpholide ; (b) at least two mercapto group accelerators selected

from the group consisting of: (i) zinc 2-mercaptobenzothiazole (ZMBT); (ii) 2-mercaptobenzothiazole

(MBT), and (iii) dibenzothiazyl-disulphide (MBTS); (c) a thiuram group accelerator selected from the

group consistingof: (i)tetramethylthiuramic monosulphide (TMTM);(ii) tetraethylthiuram disulphide

(TETD); (iii) tetramethylthiuram disulphide (TMTD), and (iv) tetrabenzylthiuram disulphide (TBTD);

(d) zinc salts of fatty acids; (e) at least one activator selected from the group consisting of: (i) stearic

acid; (ii) methacrylic acid, and (iii) zinc oxide, and sulfur, and (D) working such crumb and such

admixture in such extruder for a sufficient time, at a selected temperature to break sulfur cross links

within such sulfur cured elastomeric material.

2.	The process as specified in claim wherein the ratio of crumb to admixture comprises: about 100 parts crumb, and between about 1 to 2 parts admixture.

3.	The process as specified in claim 1 wherein the working time is less than about two minutes.

4.	The process as specified in claim1 wherein the temperature for working such crumb and such

admixture is selected between about 75 C and85 C.

5.	The process as specified in claim 1, wherein such admixture comprises: (a) about 4% to about 10%

by weight N-tert-butyl-2-benzothiazolesulphenamide (TBBS); (b) about 4% to about18% by weight

zinc 2-mercaptobenzothiazole (ZMBT); (c) about 4% to about 18% by weight2-

mercaptobenzothiazole (MBT); (d) about 3% to about 5% by weight tetramethylthiuramic

monosulphide (TMTM); (e) about 3% to about 6% by weight zinc salts of fatty acids; (f) about 1 % to

about3% by weight stearic acid; (g) about1% to about 3% by weight zinc oxide, and about 40% to

about 65% by weight sulfur6.	The process as specified in claim 3 wherein such admixture comprises (a) about 6% by weight N-

tert-butyl-2-benzothiazole sulphenamide (TBBS); (b) about 16% by weight zinc 2-

mercaptobenzothiazole (ZMBT); (c) about 8% by weight 2-mercaptobenzothiazole (MBT); (d)

about4% by weighttetramethylthiuramic monosulphide (TMTM); (e) about 4% by weight zinc salts of

fatty acids; about 2% by weight stearic acid; (g) about 2% by weight zinc oxide, and about 58% by

weight sulfur.

7.	The process as specified in claim 1  wherein the sulfur-cured elastomeric material having a

vulcanized network is selected from the group consisting of: (a) natural rubber (NR); (b)

polybutadiene (BR)

Dated this  15th day of March, 2004.

HIRAL CHANDRAKANT JOSHI AGENT FOR AMERICAN RUBBER TECHNOLOGIES, INC.

Documents:

				00178-mumnp-2004-cancelled pages(21-03-2005).pdf

				00178-mumnp-2004-claims(granted)-(21-03-2005).doc

				00178-mumnp-2004-claims(granted)-(21-03-2005).pdf

				00178-mumnp-2004-correspondence(16-04-2005).pdf

				00178-mumnp-2004-correspondence(ipo)-(04-04-2007).pdf

				00178-mumnp-2004-drawing(18-04-2005).pdf

				00178-mumnp-2004-form 19(16-03-2004).pdf

				00178-mumnp-2004-form 1a(16-03-2004).pdf

				00178-mumnp-2004-form 1a(18-04-2005).pdf

				00178-mumnp-2004-form 1a(21-03-2005).pdf

				00178-mumnp-2004-form 2(granted)-(21-03-2005).doc

				00178-mumnp-2004-form 2(granted)-(21-03-2005).pdf

				00178-mumnp-2004-form 3(15-03-2004).pdf

				00178-mumnp-2004-form 3(16-08-2004).pdf

				00178-mumnp-2004-form 3(18-04-2005).pdf

				00178-mumnp-2004-form 5(16-08-2004).pdf

				00178-mumnp-2004-form-pct-isa-210(16-03-2004).pdf

				00178-mumnp-2004-petition under rule 137(18-04-2005).pdf

				00178-mumnp-2004-power of attorney(05-06-2004).pdf

				abstarct1.jpg

« Previous Patent

Next Patent »

Patent Number	205582	

Indian Patent Application Number	178/MUMNP/2004	

PG Journal Number	26/2007	

Publication Date	29-Jun-2007	

Grant Date	04-Apr-2007	

Date of Filing	16-Mar-2004	

Name of Patentee	AMERICAN RUBBER TECHNOLOGIES, INC.	

Applicant Address	302 NORTH LANE AVENUE, JACKSONVILLE, FLORIDA 32254	

Inventors:

#	Inventor's Name	Inventor's Address	

1	TANG, YING	8558 LORI ANN COURT, JACKSONVILLE, FL 32220	

PCT International Classification Number	C08J 11/04	

PCT International Application Number	PCT/US02/31782	

PCT International Filing date	2002-10-02	

PCT Conventions:

#	PCT Application Number	Date of Convention	Priority Country	

1	09/970,177	2001-10-03	U.S.A.	

© All Indian Patents, 2013-2021.

  Patent data available in the public domain from Indian Patents Office, Department of Industrial Policy and Promotions, Ministry of Commerce and Industry, Government of India.
