Repository: anandvc/allindianpatents

File: patents/205621-process-for-improving-the-strength-of-steel-drum.html
Indian Patents. 205621:PROCESS FOR IMPROVING THE STRENGTH OF STEEL DRUM

Indian Patents

Recently Granted Patents

  Recently Published Patents

Title of Invention	PROCESS FOR IMPROVING THE STRENGTH OF STEEL DRUM

Abstract	A process for improving the strength of steel drum, provided with top dished end cover with filling openings and bottom dished end cover without opening having steps of- a. Selecting length of the steel sheet to form drum shell less than desired diameter, b. Forming the cylindrical drum shell of the said steel sheet by resistance welding along longitudinally over the lapping joint; c. Cold expanding the said shell by means of segmented expander with steadily increasing the expansion force throughout the length beyond elastic limit; d. Forming the corrugation to the said steel shell one at a time; and e. The said top and bottom dished end covers fitted by twisting together flanges of the said shell and dished end cover together forming double or triple seam joint	

Full Text	FORM 2

THE PATENTS ACT, 1970 (39 of 1970)

COMPLETE SPECIFICATION (Section 10)

PROCESS FOR IMPROVING THE STRENGTH OF STEEL DRUM

BALB1R ON KAR SINGH

21,DHARAMJYOT, A.B.N AIR ROAD, JUHU,

MUMBAI-400049 MAHARASTRA,INDIA

INDIAN

THE FOLLOWING SPECIFICATION PARTICULARLY DESCRIBES AND ASCERTAINS THE NATURE OF THE INVENTION AND THE MANNER IN WHICH IT IS TO BE PERFORMED:-

ORIGINAL

431/MUM/2004

TECHNICAL FIELD

This invention relates to the process for improving the strength of a steel drum. More particularly increasing the strength of the steel drum while decreasing the weight of steel required to manufacture the drum of the same dimensions and packing capacity.

BACKGROUND OF INVENTION

A steel drum has three components.

a.	The body, (1) which is a cylindrical shell, made of steel sheet and has rolling

hoops (2) and corrugations (3)

b.	The top dished ends with opening for filling.

c.	Bottom dished ends.

These components are assembled by fixing top dished ends and bottom dished ends on both side of the cylindrical body shell by round seaming. The steel consumption for making the body of the drum is around 2/3rd of the total steel required for fabricating a drum. For reduction in the weight of the steel required to fabricate a drum, the body weight is therefore important factor while considering reduction in steel consumption of a drum. A steel drum is made of steel sheet, thickness of which is decided as accepted in the market and standardized to suit it's dimensions, packing capacity and the strength required to withstand the transporting and decanting hazards it has to face while being used for packing a particular material. There is always a pressure from user market to reduce the packing cost per unit of material packed for the same size of drum. This can be done only by reducing the weight of steel required which in torn is possible by downgaughig the steel used for its consumption. The drawback is that as a gauge of a steel used is lowered the strength of the body is reduced. This invention relates to the method by which strength of the body shell is increased after lowering the gauge of steel normally used for making the drum body.

OBJECTIVE OF INVENTION

The main objective of the invention is to reduce the weight of the steel required to fabricate the body of the drum of the size required with increased strength  which

2

otherwise gets reduced because of thinner steel sheet used. By doing this the objective of reduction in the cost of packing per unit of material packed is achieved.

INVENTION SUMMARY

Accordingly present invention provides a process for improving the strength of steel drum, provided with top dished end cover with filling openings and bottom dished end cover without opening having steps of>

a.	Selecting length of the steel sheet to form drum shell less than desired diameter,

b.	Forming the cylindrical drum shell of the sard steel sheet by resistance welding

along longitudinally over the lapping joint;

c.	Cold expanding the said shell by means of segmented expander with steadily

increasing the expansion force throughout the length beyond elastic limit;

d.	Forming the corrugation to the said steel shell one at a time; and

e.	The said top and bottom dished end covers fitted by twisting together flanges of

the said shell and dished end cover together forming double or triple seam joint

BRIEF DESCRIPTION OF DRAWINGS

Attached toted drawings three sheets.

Fig I- shows the Cross section of drum body shell showing corrugation (3), beeds (2) and flanges (4) on the body.

Fig 2- Showing corrugation method presently being used on drum body shell sheet being rolled between two disc rollers under pressure to form all the corrugation simultaneously.

Fig 3- Shows the pressure point in this process coming into play during the rolling

process which stretch the sheet as adjacent areas are also under pressure. This causes the

sheet being stretched between two corrugations thereby reducing its thickness between a

crest and vally of corrugation. (Fig 4) This is because extra sheet length required for

formation of the hump cannot flow from the adjacent side as adjacent corrugation being

formed are holding the sheet firmly under pressure. This restricts movement of extra

sheet length required from the hump which is compensated by stretching in between the

pressure points thereby reducing its thickness in this case the length of shell remains

same in the process.

3

Fig 5- Shows die cylindrical shell (1) of the body of die drum made with smaller diameter and is cold expanded uniformly and radially to achieve the final diameter required. This is done wim segmented expanders of die same length as of die drum body shell as shown.

Fig 6 - Showing invented method of corrugating one at a time with pressure points to form single corrugation at one time. Showing sheet flow from the side of the shell to accommodate die extra lengdi required to form the hump. In tins case die lengdi of die shell reduces as one corrugation is formed at a time.

DETAIL DESCRIPTION OF PROCESS

There are two steps in die process.

Step 1- The making of diameter of die drum body shell. The body of die drum is made out of steel sheet die widm of which relates to the height and lengdi to die diameter of die drum. The sheet is round formed to die desired diameter. The ends of diis sheet are resistance welded longitudinally wim a overlap joint To form a cylinder die lengdi of die sheet is calculated as follows.

3.1415 x D + Overlap widm required for resistance welding.

Where D is Mean diameter of die shell in millimeter = Internal diameter of the drum in Millimeter + One tiiickness of die steel sheet in Millimeter

In die new process die cylinder of die drum body D is made smaller by reducing die length of die sheet The shell of smaller diameter is thus cold expanded steadily, radially, uniformly throughout its length of die shell. By diis process apart from reduction of steel requirement die toughness of drum body increases because of cold stretching of die body sheet This cold outward expansion of die body shell steel is done by a segmented expander and increasing die expansion force uiroughout die lengdi of die body steadily beyoikl elastic limits. This force applied is more dian die critical point where die sheet begins to yield will simultaneously drop in die stress required to continue die deformation. This plastic deformation of steel sheet results in strain hardening and is

4

accompanied by change in both internal and external state of the steel and is not reversible. It involves distortion of crystal and microstructure of steel sheet thereby improving the mechanical properties of the sheet This increases

a.	The ultimate tensile strength of the steel sheets.

b.	The yield strength of the steel sheets.

c.	The hardness of the steel sheets.

d.	The fatigue strength of the steel sheets,

e  The wear resistance of the steel sheets.

This also improves the surface finish of sheet. By mis process apart from the reduction of steel required to make a body shell of the drum, the strength of the body shell improves substantially as above.

Step 2- The method by which the corrugation on the body of the drum are formed. Presently in the corrugation operation for forming the corrugation (3) on the drum body all corrugation are formed together by rolling the cylinder of body shell sheet between two set of rotating disc rollers under pressure from both sides. Fig 2 shows the number of disc rollers being equal to the number of corrugation required. In this process the shell sheet is stretched during formation of corrugation thereby reducing the length on both sides of the shell.

In the invented process the corrugation (3) on the body shell (I) are formed, one at a time rather than all at a time (Fig 6). Forming all corrugation together, which results in stretching the sheet to compensate for the extra length needed to form the crest of the corrugation. This stretching thinning down the sheet making it a weaker area on the drum body. By forming one corrugation at a time there will be no stretching and sheet thickness will remain same throughout This would allow the extra length of sheet required to form the crest of one corrugation flow from side, reducing the length of the shell to that extent

The combined effect of modification in the above two processes results in a tougher body shell of uniform thickness throughout its length, which otherwise is not possible with the present methods on practice.

5

I Claim

1	A process for improving the strength of steel drum, provided with top dished end

cover with filling openings and bottom dished end cover without opening having

steps of-

a.	Selecting length of the steel sheet to form drum shell less than desired

diameter,

b.	Forming the cylindrical drum shell of the said steel sheet by resistance

welding along longitudinally over the lapping joint;

c.	Cold expanding the said shell by means of segmented expander with

steadily increasing the expansion force throughout the length beyond

elastic limit;

d.	Forming the corrugation to the said steel shell one at a time; and

e.	The said top and bottom dished end covers fitted by twisting together

flanges of the said shell and dished end cover together forming double or

triple seam joint

2	A process as claimed in claim I wherein the increase in diameter due said cold expansion is 1/10th of the said shell diameter.

3	A process for improving the strength of steel drum substantially as herein described with reference to the figures of accompanying drawing.

Dated  21st day of April 2004

(BALBIR ONKAR SINGH)

6	

Documents:

				431-mum-2004-cancelled pages(23-06-2004).pdf

				431-mum-2004-claims(granted)-(23-06-2004).doc

				431-mum-2004-claims(granted)-(23-06-2004).pdf

				431-mum-2004-correspondence(23-06-2004).pdf

				431-mum-2004-correspondence(ipo)-(04-08-2004).pdf

				431-mum-2004-drawing(23-06-2004).pdf

				431-mum-2004-form 1(23-06-2004).pdf

				431-mum-2004-form 19(08-04-2004).pdf

				431-mum-2004-form 2(granted)-(23-06-2004).doc

				431-mum-2004-form 2(granted)-(23-06-2004).pdf

				431-mum-2004-form 5(22-04-2004).pdf

				431-mum-2004-other document(08-04-2004).pdf

				abstract1.jpg

« Previous Patent

Next Patent »

Patent Number	205621	

Indian Patent Application Number	431/MUM/2004	

PG Journal Number	40/2008	

Publication Date	03-Oct-2008	

Grant Date	05-Apr-2007	

Date of Filing	08-Apr-2004	

Name of Patentee	BALBIR ONKAR SINGH	

Applicant Address	21,DHARAM JYOT, A.B.NAIR ROAD, JUHU, MUMBAI	

Inventors:

#	Inventor's Name	Inventor's Address	

1	BALBIR ONKAR SINGH	21,DHARAM JYOT, A.B.NAIR ROAD, JUHU, MUMBAI-400049	

PCT International Classification Number	B 65 D 003/04	

PCT International Application Number	N/A	

PCT International Filing date		

PCT Conventions:

#	PCT Application Number	Date of Convention	Priority Country	

1			NA	

© All Indian Patents, 2013-2021.

  Patent data available in the public domain from Indian Patents Office, Department of Industrial Policy and Promotions, Ministry of Commerce and Industry, Government of India.

File: patents/205627-a-thermoplastic-moulding-composition.html
Indian Patents. 205627:A THERMOPLASTIC MOULDING COMPOSITION

Indian Patents

Recently Granted Patents

  Recently Published Patents

Title of Invention	A THERMOPLASTIC MOULDING COMPOSITION

Abstract	A thermoplastic moulding composition comprising: A) 30 to 98 parts by weight of at least one aromatic polycarbonate. B) 0.5 to 50 parts by weight of at least one graft polymer prepared by bulk process from B. 1 5 to 95 of at least one vinyl monomer on B.2 95 to 5 of one or more graft bases with glass transition temperatures less than 10°C, characterised in that said composition contains C) 0.05 to 40 parts by weight of a highly pure talc containing AI2O3 in an amount of less than 1 wt.% relative to the weight of said talc; and said talc having a maximum average particle size (dso) of less than 20 |^m, wherein said moulding composition has a total parts by weight of 100 parts by weight.	

Full Text	FORM 2

THE PATENTS ACT,  1970

[39 OF 1970]

COMPLETE SPECIFICATION

[See Section 10; Rule 13]

"A THERMOPLASTIC MOULDING COMPOSITION"

BAYER AKTIENGESELLSCHAFT, a body corporate organised under the laws of Germany, D-51368 Leverkusen, Germany,

The following specification particularly describes the nature of the invention and the manner in which it is to be performed:-

The present invention relates to a thermoplastic moulding composition,

The present invention relates to polycarbonate compositions filled with special talc, •which are characterised by high toughness, rubber-glass transitions at low temperatures and good processability at low coefficient of thermal expansion.

Filled and/or reinforced PC/ABS moulding compositions are known.

For example, EP-A 0 391 413 describes PC/ABS moulding compositions containing inorganic fillers with special geometric properties, whereby the moulding compositions are specified by a low coefficient of linear thermal expansion, a high toughness under impact stress and a high heat resistance. Talc and non-calcined clay materials are described as fillers according to the invention.

EP-A 0 452 788 describes talc-containing PC/ABS moulding compositions characterised in particular by a matt material surface.

WO 09851737 describes mineral-filled PC/AES blends whereby 65-85 wt.% PC with 10-50 wt.% of a rubber-modified thermoplastic with 1-15 wt.% of a mineral filler are used for moulding compositions, together with applications thereof in the area of external vehicle body parts. Advantages are said to lie in the improved dimensional stability, thermal performance, notched impact resistance and flow characteristics in comparison with the prior art.

The object of the present invention is the improvement of the notched impact resistance and hence of the rubber-glass transition at low temperatures. A low rubber-glass transition is especially important for external vehicle body parts, as even at temperatures well below zero brittle splintering of the material used can lead to serious injuries in the event of an accident.

It has now been found that impact-modified polycarbonate compositions containing the special talc described below demonstrate the desired property. In particular, the range of properties of the compositions according to the invention enables them to be used in the manufacture pf exterior vehicle body parts with outstanding surface quality for applications whk* require protection from flying splinters of material, even at low temperatures.

The present invention therefore provides polycarbonate compositions containing impact modifiers and 0.05 to 40, preferably 0.5 to 30 parts by weight, particularly preferably 1 to 20 parts by weight relative to the overall composition, of a special talc with an AI2O3 content <?f below 1 wt.%, preferably less than or equal to 0.9, particularly less than or equal to 0.7 wt.%, most particularly less than or equal to 0.5 wt.%, in each case relative to the talc.

Preferred polycarbonate compositions are those containing

A)	30 to 98 parts by weight, preferably 40 to 95 parts by weight, particularly preferably 45 to 90 parts by weight of at least one aromatic polycarbonate,

B)	0.5 to 50, preferably 1 to 40, particularly preferably 1.5 to 30, most particularly preferably 5 to 25 parts by weight of at least one graft polymer,

C)	0.05 to 40, particularly 0.5 to 30 parts by weight, particularly preferably 1 to 20 parts by weight, most particularly preferably 2 to 15 parts by weight of a talc according to the definition given here.

The sum of the parts by weight of all components (A to C and optionally further components) comes to 100.

Component A

Suitable aromatic polycarbonates and/or aromatic polyester carbonates for component A according to the invention are known from the literature or can be manufactured by methods known from the literature (for the manufacture of aromatic polycarbonates, see for example Schnell, "Chemistry and Physics of Polycarbonates", Interscience Publishers, 1964, and DE-AS 1 495 626, DE-OS 2 232 877, DE-OS 2 703 376, DE-OS 2 714 544, DE-OS 3 000 610, DE-OS 3 832 396; for the manufacture of aromatic polyester carbonates see DE-OS 3 077 934, for example).

Aromatic polycarbonates can for example be manufactured by reaction of diphenols with carbonic acid halides, preferably phosgene, and/or with aromatic dicarboxylic acid dihalides, preferably benzene dicarboxylic acid dihalides, by means of the phase interface method, optionally using chain terminators, for example monophenols, and optionally using trifunctional or more than trifunctional branching agents, for example triphenols or tetraphenols.

Diphenols for production of the aromatic polycarbonates and/or aromatic polyester

carbonates are preferably those with the formula (I)  —-—.	_

-H-

Le A 34 194

A is a single bond, C1-C5 alkylene, C2-C5 alkylidene, C5-C6 cycloalkylidene, -0-, -SO-, -CO-, -S-, -SO2-, C6-C12 arylene, to which further aromatic rings optionally containing heteroatoms may be condensed,

B  in each case is Ci-Cu alkyl, preferably methyl, halogen, preferably chlorine and/or bromine

x	in each case is mutually independently 0, 1 or 2,

p	is 1 or 0 and

R5 and R6, which can be individually selected for each X1, mutually independently denote hydrogen or CrC6 alkyl preferably hydrogen, methyl or ethyl

X1  denotes carbon and

m  denotes a whole number from 4 to 7, preferably 4 or 5, with the proviso that R5 and R6 are simultaneously alkyl on at least one X1 atom.

Preferred diphenols are hydroquinone, resorcinol, dihydroxydiphenols, bis(hydroxyphenyl) CpCs alkanes, bis(hydroxyphenyl) C5-C6 cycloalkanes, bis(hydroxyphenyl) ethers, bis(hydroxyphenyl) sulfoxides, bis(hydroxyphenyl) ketones, bis(hydroxyphenyl) sulfones and a,oc-bis(hydroxyphenyl) diisopropylbenzenes, as well as derivatives thereof substituted in the ring with bromine and/or chlorine.

Examples of particularly preferred diphenols include 4,4'-dihydroxydiphenyl,

bisphenol A, 2,4-bis(4-hydroxyphenyl)-2-methylbutane, l,l-bis(4-hydroxyphenyl)

cyclohexane,	1,1 -bis(4-hydroxyphenyl)-3,3,5-trimethylcyclohexane,	4,4'-

dihydroxydiphenylsulfide,  4,4'-dihydroxydiphenylsulfone  and  di-  and

5	tetrabrominated or chlorinated derivatives thereof,  such  as 2,2-bis(3-chloro-4-

hydroxyphenyl) propane, 2,2-bis(3,5-dichloro-4-hydroxyphenyl) propane or 2,2-bis(3,5-dibromo-4-hydroxyphenyl) propane.

2,2-bis(4-hydroxyphenyl) propane (bisphenol A) is particularly preferred.

1

The diphenols may be used alone or in any mixture whatsoever.

The diphenols are known from the literature or obtainable by methods known from the literature.

Suitable chain terminators for the manufacture of the thermoplastic, aromatic

polycarbonates are for example phenol, p-chlorophenol, p-tert-butyl phenol or 2,4,6-

tribromophenol, but also long-chain alkyl phenols, such as 4-(l,3-tetramethylbutyl)

phenol according to DE-OS 2 842 005 or monoalkyl phenol or dialkyl phenols with

>	a total of 8 to 20 C atoms in the alkyl substituents, such as 3,5-di-tert-butyl phenol,

p-iso-octyl phenol, p-tert-octyl phenol, p-dodecyl phenol and 2-(3,5-dimethylheptyl)

C

phenol and 4-(3,5-dimethylheptyl) phenol. The quantity of chain terminators to be used is generally between 0.5 mol% and 10 mol%, relative to the molar sum of the diphenols used in each case.

The thermoplastic, aromatic polycarbonates have average weight-average molecular weights (Mw, measured by ultracentrifuge or light-scattering measurement, for example) of 10,000 to 200,000, preferably 15,000 to 80,000.

The thermoplastic, aromatic polycarbonates may be branched by known means, and preferably by the incorporation of 0.05 to 2.0 mol%, relative to the sum of the diphenols used, of trifunctional or more than trifunctional compounds, for example those having three and more phenolic groups.

Both homopolycarbonates and copolycarbonates are suitable. 1 to 25 wt.%, preferably 2.5 to 25 wt.% (relative to the total amount of diphenols to be used) of polydiorganosiloxanes with hydroxy aryloxy terminal groups can also be used for the manufacture of copolycarbonates for component A according to the invention. These are known (see for example US patent 3 419 634) or can be manufactured by methods known from the literature. The manufacture of polydiorganosiloxane-containing copolycarbonates is described in DE-OS 3 334 782, for example.

In addition to the bisphenol A homopolycarbonates, preferred polycarbonates are the copolycarbonates of bisphenol A with up to 15 mol%, relative to the molar sum of diphenols, of other diphenols named as being preferred or particularly preferred, in particular 2,2-bis(3,5-dibromo-4-hydroxyphenyl) propane.

Aromatic dicarboxylic acid dihalides for the manufacture of aromatic polyester carbonates are preferably the di-acid dichlorides of isophthalic acid, terephthalic acid, diphenylether-4,4'-dicarboxylic acid and of naphthaline-2,6-dicarboxylic acid.

7

Mixtures of di-acid dichlorides of isophthalic acid and terephthalic acid in a ratio of between 1:20 and 20:1 are particularly preferred.

A carbonic acid halide, preferably phosgene as bifunctional acid derivative, is preferably also used in the manufacture of polyester carbonates.

Examples of suitable chain terminators for production of the aromatic polyester carbonates include, in addition to the monophenols already cited, chlorocarbonates thereof, as well as the acid chlorides of aromatic monocarboxylic acids, which may optionally be substituted with C1-C22 alkyl groups or with halogen atoms, and aliphatic C2-C22 monocarboxylic acid chlorides.

The quantity of chain terminators used in each case is 0.1 to 10 mol%, relative to mols of diphenols in the case of phenolic chain terminators and to mols of dicarboxylic acid dichlorides in the case of monocarboxylic acid chloride chain terminators.

The aromatic polyester carbonates may also contain incorporated aromatic hydroxycarboxylic acids.

The aromatic polyester carbonates may be both linear and branched by known means (see also DE-OS 2 940 024 and DE-OS 3 007 934 in this regard).

Examples of branching agents that can be used are tri- or polyfunctional carboxylic acid chlorides, such as trimesic acid trichloride, cyanuric acid trichloride, 3,3'-,4,4'-benzophenone tetracarboxylic acid tetrachloride, 1,4,5,8-naphthaline tetracarboxylic acid tetrachloride or pyromellitic acid tetrachloride, in quantities of 0.01 to 1.0 mol% (relative to dicarboxylic acid dichlorides used) or tri- or polyfunctional phenols, such as phloroglucinol, 4,6-dimethyl-2,4,6-tri(4-hydroxyphenyl) heptene-2,4,4-dimethyl-2,4,6-tri(4-hydroxyphenyl) heptane, 1,3,5-tri(4-hydroxyphenyl) benzene, l,l,l-tri(4-hydroxyphenyl) ethane, tri(4-hydroxyphenyl) phenylmethane,

2,2-tois[4,4-bis(4-hyaroxyphenyY)	cyclohexyl]	propane,	2,4-bis(4-

hydfoxyphenylisopropyl) phenol, tetra(4-hydroxyphenyl) methane, 2,6-bis(2-

hydroxy-5-methylbenzyl)-4-methylphenol,	2-(4-hydroxyphenyl)-2-(2,4-

dihydroxyphenyl) propane, tetra(4-[4-hydroxyphenylisopropyl]phenoxy) methane, l,4-bis[4,4'-dihydroxytriphenyI)methyI] benzene, in quantities from 0.01 to 1.0 mol% relative to diphenols used. Phenolic branching agents can be used with the diphenols, acid chloride branching agents can be introduced along with the acid dichlorides.

The content of carbonate structural units in the thermoplastic, aromatic polyester carbonates can be varied as wished. The content of carbonate groups is preferably up to 100 mol%, particularly up to 80 mol%, particularly preferably up to 50 mol%, relative to the sum of ester groups and carbonate groups. Both the ester and the carbonate component of the aromatic polyester carbonates can be in the form of blocks or can be randomly distributed in the polycondensate.

The relative solution viscosity (Tirei) of the aromatic polycarbonates and polyester carbonates is in the range 1.18 to 1.4, preferably 1.20 to 1.32 (measured in solutions of 0.5 g polycarbonate or polyester carbonate in 100 ml methylene chloride solution at 25 °C).

The thermoplastic aromatic polycarbonates and polyester carbonates can be used alone or in any mixture whatsoever.

Component B

Component B comprises one or more graft polymers of

B. 1  5 to 95, preferably 30 to 90 wt.% of at least one vinyl monomer on

B.2 95 to 5, preferably 70 to 10 wt.% of one or more graft bases with glass transition temperatures 
The graft base B.2 generally has an average particle size (dso value) of 0.05 to 10 (xm, preferably 0.1 to 5 urn, particularly preferably 0.2 to 1 (am.

Monomers B.l are preferably mixtures of

B.1.1 50 to 99 parts by weight of vinyl aromatics and/or vinyl aromatics substituted in the ring (such as styrene, oc-methyl styrene, p-methyl styrene, p-chlorostyrene, for example) and/or methacrylic acid (Ci-Cs) alkyl esters (such as methyl methacrylate, ethyl methacrylate) and

B.l.2 1 to 50 parts by weight of vinyl cyanides (unsaturated nitriles such as acrylonitrile and methacrylonitrile) and/or (meth)acrylic acid (Cj-Cg) alkyl esters (such as methyl methacrylate, n-butyl acrylate, t-butyl acrylate) and/or derivatives (such as anhydrides and imides) of unsaturated carboxylic acids (for example maleic anhydride and N-phenyl maleinimide).

Preferred monomers B.1.1 are selected from at least one of the monomers styrene, a-methyl styrene and methyl methacrylate, preferred monomers B.l.2 are selected from at least one of the monomers acrylonitrile, maleic anhydride and methyl methacrylate.

Particularly preferred monomers are B.1.1 styrene and B.l.2 acrylonitrile.

Suitable graft bases B.2 for the graft polymers B are, for example, diene rubbers, EP(D)M rubbers, i.e. those based on ethylene/propylene, and optionally diene, acrylate, polyurethane, silicone, chloroprene and ethylene/vinyl acetate rubbers.

EP(D)M rubber-based systems are particularly suitable for weather-resistant moulding compositions.

Preferred graft bases B.2 are diene rubbers (e.g. based on butadiene, isoprene, etc.) or mixtures of diene rubbers or copolymers of diene rubbers or mixtures thereof with further copolymerisable monomers (e.g. as for B.l.l and B.1.2), with the proviso that the glass transition temperature of component B.2 is below 
Pure polybutadiene rubber is particularly preferred. EP(D)M rubber is likewise particularly preferred.

Examples of particularly preferred polymers B include ABS polymers (emulsion, bulk and suspension ABS), such as are described for example in DE-OS 2 035 390 (=US-PS 3 644 574) or in DE-OS 2 248 242 (=GB-PS 1 409 275) and in Ullmann, Enzyklopadie der Technischen Chemie, vol. 19 (1980), p. 280 ff. The gel content of the graft base B.2 is at least 30 wt.%, preferably at least 40 wt.% (measured in toluene).

The graft copolymers B are produced by radical polymerisation, e.g. by emulsion, suspension, solution or bulk polymerisation, preferably by emulsion or bulk polymerisation, particularly preferably by bulk polymerisation.

ABS polymers produced by redox initiation with an initiator system consisting of hydroperoxide and ascorbic acid according to US-P 4 937 285 are also particularly suitable graft rubbers.

Since it is known that the graft monomers are not necessarily fully grafted onto the graft base during the grafting reaction, graft polymers B according to the invention are also understood to denote products that are obtained by (co)polymerisation of graft monomers in the presence of the graft base and are collected during recovery.

Suitable acrylate rubbers for B.2 of the polymers B are preferably polymers of acrylic acid alkyl esters, optionally with up to 40 wt.% relative to B.2 of other polymerisable, ethylenically unsaturated monomers. The preferred polymerisable acrylic acid esters include Ci-Cg alkyl esters, for example methyl, ethyl, butyl, n-octyl and 2-ethylhexyl esters; halogen alkyl esters, preferably halogen Cj-Cs alkyl esters such as chloroethyl acrylate, and mixtures of these monomers.

Monomers with more than one polymerisable double bond can be used for crosslinking. Preferred examples of crosslinking monomers are esters of unsaturated monocarboxylic acids with 3 to 8 C atoms and unsaturated monohydric alcohols with 3 to 12 C atoms, or saturated polyols with 2 to 4 OH groups and 2 to 20 C atoms, such as ethylene glycol dimethacrylate, allyl methacrylate, for example; polyunsaturated heterocyclic compounds, such as trivinyl and triallyl cyanurate; polyfunctional vinyl compounds, such as divinyl and trivinyl benzenes; but also triallyl phosphate and diallyl phthalate.

Preferred crosslinking monomers are allyl methacrylate, ethylene glycol methacrylate, diallyl phthalate and heterocyclic compounds exhibiting at least 3 ethylenically unsaturated groups.

Particularly preferred crosslinking monomers are the cyclic monomers triallyl cyanurate, triallyl isocyanurate, triacryloyl hexahydro-s-triazine, triallyl benzenes. The amount of crosslinked monomers is preferably 0.02 to 5, particularly 0.05 to 2 wt.%, relative to the graft base B.2.

In the case of cyclic crosslinking monomers with at least 3 ethylenically unsaturated groups, it is advantageous to limit the quantity to below 1 wt.% of the graft base B.2.

Examples of preferred "other" polymerisable, ethylenically unsaturated monomers that can optionally be used in addition to the acrylic acid esters for manufacture of

the graft base B.2, include acrylonitrile, styrene, oc-methyl styrene, acrylamides, vinyl C1-C6 alkyl ethers, methyl methacrylate, butadiene. Preferred acrylate rubbers as graft base B.2 are emulsion polymers exhibiting a gel content of at least 60 wt.%.

Other suitable graft bases according to B.2 are silicone rubbers with graft-active sites, such as are described in DE-OS 3 704 657, DE-OS 3 704 655, DE-OS 3 631 540 and DE-OS 3 631 539.

The gel content of the graft base B.2 is determined at 25 °C in a suitable solvent (M. Hoffmann, H. Kromer, R. Kuhn, Polymeranalytik I and II, Georg Thieme-Verlag, Stuttgart 1977).

The average particle size dso is the diameter above and below which respectively 50 % of the particles lie. It can be determined by ultracentrifuge measurement (W. Scholtan, H. Lange, Kolloid, Z. und Z. Polymere 250 (1972), 782-1796).

Component C

Talc is understood to refer to a naturally occurring or synthetically manufactured talc.

Pure talc has the chemical composition 3 MgO-4Si02-H20 and hence a MgO content of 31.9 wt.%, a Si02 content of 63.4 wt.% and a content of chemically bonded water of 4.8 wt.%. It is a silicate with a layered structure.

Naturally occurring talc materials generally do not display the above ideal composition as they are contaminated by partial exchange of the magnesium by other elements, by partial exchange of silicon, by aluminium for example, and/or by intergrowths with other minerals such as dolomite, magnesite and chlorite.

The special grades of talc in the sense according to the invention are distinguished by a particularly high purity, characterised by an AI2O3 content of below 1 wt.%, preferably less than or equal to 0.9 wt.%, particularly preferably less than or equal to 0.7 wt.%, in particular less than or equal to 0.5 wt.%. Preferred talc grades in the sense of the invention are distinguished by, in addition to their high purity (AI2O3 content), a MgO content of 28 to 35 wt.%, preferably 30 to 33 wt.%, particularly preferably 30.5 to 32 wt.%, and a SiC-2 content of 55 to 65 wt.%, preferably 58 to 64 wt.%, particularly preferably 60 to 62.5 wt.%.

Examples of commercial grades of talc corresponding to this definition include Naintsch A3, A7, AlO, A30 and Naintsch Prever M30 from Naintsch Mineralwerke GmbH (Graz, Austria) and the grades Finntalc M05SL, M03, M05 and M20SL sold by Omya GmbH (Cologne).

Particularly advantageous is the use of the talc according to the invention in the form of finely ground grades with an average maximum particle size 6.50 of 
Examples of talc grades not in the sense of the invention include Naintsch SE-Standard, Naintsch SE-Super, Naintsch SE-Micro and Naintsch ST 10, 15, 20, 30 and 60, all sold by Naintsch Mineralwerke GmbH, and Westmin talc sold by Omya, MP50-26, MP99-10, MP99-54 and M25-38 from Pfizer.

Further additives D

The compositions according to the invention may also contain further polymers.

Suitable examples are preferably vinyl (co)polymers (D.2) of at least one monomer from the group of vinyl aromatics, vinyl cyanides (unsaturated nitriles), (meth)acrylic acid (Ci-Cg) alkyl ester, unsaturated carboxylic acids and derivatives

(such as anhydrides and imides) of unsaturated carboxylic acids. Particularly suitable are (co)polymers of

D.2.1 50 to 99, preferably 60 to 90 parts by weight of vinyl aromatics and/or vinyl aromatics substituted in the ring, such as styrene, a-methyl styrene, p-methyl styrene, p-chlorostyrene) and/or methacrylic acid (Ci-Cg) alkyl esters such as methyl methacrylate, ethyl methacrylate, and

D.2.2 1 to 50, preferably 10 to 40, parts by weight of vinyl cyanides (unsaturated nitriles) such as acrylonitrile and methacrylonitrile and/or (meth)acrylic acid (Ci-Cs) alkyl esters (such as, for example, methyl methacrylate, n-butyl acrylate, t-butyl acrylate) and/or unsaturated carboxylic acids (such as maleic acid) and/or derivatives (such as anhydrides and imides) of unsaturated carboxylic acids (for example maleic anhydride and N-phenyl maleinimide).

The (co)polymers D.2 are resinous, thermoplastic and rubber-free.

The copolymer of D.2.1 styrene and D.2.2 acrylonitrile is particularly preferred.

The (co)polymers according to D.2 are known and can be produced by radical polymerisation, particularly by emulsion, suspension, solution or bulk polymerisation. The (co)polymers according to component D.l preferably exhibit molecular weights Mw (weight-average, determined by light-scattering or sedimentation) of between 15,000 and 200,000.

Polyalkylene terephthalates (D.3) as described in EP-A-841 187 are also suitable.

Polyalkylene terephthalates produced from terephthalic acid and/or reactive derivatives thereof (e.g. dialkyl esters thereof) and ethylene glycol and/or butanediol-1,4, and mixtures of these polyalkylene terephthalates are preferred.

The compositions according to the invention preferably contain vinyl (co)polymers, polyalkylene terephthalates or mixtures hereof up to a quantity of 35, particularly preferably up to 30 wt.%, relative to the overall composition. Most particularly preferably the compositions according to the invention contain 5 to 30 wt.%, relative to the overall composition, of vinyl (co)polymer, polyalkylene terephthalate or mixtures hereof.

The moulding compositions according to the invention can contain at least one other of the conventional additives, such as anti-drip agents, lubricants and release agents, nucleating agents, antistatics, stabilisers, dyestuffs, flame retardants and pigments, as well as fillers and reinforcing materials other than talc.

The moulding compositions according to the invention containing the above components and optionally additives, are produced by mixing the relevant components by known means and melt compounding or melt extruding at temperatures of 200 °C to 300 °C in conventional units such as internal mixers, extruders and twin-shaft screws.

The individual components can be mixed by known means either in succession or simultaneously, both at around 20 °C (room temperature) and at elevated temperature.

On the basis of their excellent impact resistance and other good properties such as ESC behaviour (stress cracking resistance), rigidity, heat resistance, flowability and low-warpage properties, the thermoplastic moulding compositions according to the invention are suitable for the manufacture of all types of mouldings, particularly those with increased requirements for a rubber-glass transition at low temperatures.

The moulding compositions according to the present invention can be used for the manufacture of mouldings, particularly also with thin walls. The mouldings can be manufactured by injection moulding or extrusion,  for example.  Examples of

mouldings that can be produced include: housing components of all types, e.g. for domestic appliances such as juice extractors, coffee machines, mixers; for office equipment such as monitors, (laptop) computers, printers and copiers. Other possible areas of use include covers and conduits for electrical installations for the building sector and components for the automotive sector (e.g. external or internal vehicle body parts). The moulding compositions can also be used in electrical engineering, e.g. for switches, sockets and circuit boards.

17

The invention likewise provides processes for the production of the composition, use of the composition for the manufacture of mouldings and the mouldings themselves.

Examples

Component A

Polycarbonate based on bisphenol A with a relative solution viscosity of 1.28, measured in methylene chloride at 25 °C and in a concentration of 0.5 g/100 ml.

Component B.l

Graft polymer, produced by emulsion polymerisation, of 45 parts by weight of styrene and acrylonitrile in the ratio 72:28 on 55 parts by weight of a particulate crosslinked polybutadiene rubber (average particle diameter d5o = 0.3 to 0.4 um).

Component B.2

Dow Magnum 3904, bulk ABS from Dow Chem.

Component C

CI: Westmin talc, talc from Mondo Minerals Oy (Helsinki, Finland), sold by Omya GmbH (Cologne), with a MgO content of 31 wt.%, a SiCh content of 61 wt.% and an AI2O3 content of 1.0 wt.%, d50 = 2.5 urn (comparison).

C2: Finntalc M05SL, talc from Mondo Minerals Oy (Helsinki, Finland), sold by Omya GmbH (Cologne), with a MgO content of 31 wt.%, a Si02 content of 61 wt.% and an AI2O3 content of 0.3 wt.%, d5o = 2 urn.

C3: Finntalc M20SL, talc from Mondo Minerals Oy with a MgO content of 31 wt.%, a Si02 content of 61 wt.% and an AI2O3 content of 0.3 wt.%, dso = 6 urn.

C4: Finntalc M30SL, talc from Mondo Minerals Oy with a MgO content of 31 wt.%, a Si02 content of 61 wt.% and an A1203 content of 0.3 wt.%, d50 = 8.5 um.

C5: Naintsch A3, talc from Naintsch Mineralwerke GmbH with a MgO content of 31.5 wt.%, a Si02 content of 62.0 wt.% and an A1203 content of 0.4 wt.%, d50= 1.2 am.

The above chemical compositions are based on information supplied by the manufacturer. Analysis is performed by methods known from the literature (e.g. by X-ray fluorescence spectroscopy or atomic absorption spectroscopy or calorimetry).

Component D-l

Styrene-acrylonitrile copolymer with a styrene-acrylonitrile ratio of 72:28 and a limiting viscosity number of 0.55 dl/g (measured in dimethyl formamide at 20 °C).

Component D-2

Phosphite stabiliser

Component D-3

Pentaerythritol tetrastearate as release agent

Production and testing of the moulding compositions according to the invention

Components A to D are mixed in a 3 1 internal mixer. The mouldings are manufactured on an injection moulding machine model Arburg 270E at 240 °C.

The notched impact resistance is determined at room temperature by method ISO 180 1A using specimens measuring 80 x 10x4 mm.

The Vicat B softening point is determined according to DIN 53 640.

The tensile modulus of elasticity is determined according to DIN 53 457 / ISO 527.

Table 1: Composition of the moulding compositions

Example	A	Bl	B2	Dl	CI	C5	C2	C3	C4	D3	D2

1	55.1	14.7		22		7.4				0.7	0.1

2 Comparison	55.1	14.7		22	7.4					0.7	0.1

3	55.1	14.7		22			7.4			0.7	0.1

4	55.1	14.7		22				7.4		0.7	0.1

5	55.1	14.7		22					7.4	0.7	0.1

6	55.1	2.7	34			7.4				0.7	0.1

Table 2: Results

Example	ak [kJ/m2]	Rubber-glass transition [°C]	Tensile modulus of elasticity [N/mm]	Vicat B120

l°C]

1	34	-5	3040	127

2 Comparison	13b"	>RT	2920	126

3	26b	>RT	2800	nd2>

4	21b	>RT	2826	nd

5	16b	>RT	2883	nd

6	55	-25	2960	126

b = brittle

nd = not determined

It is clear from Table 2 that with comparable tensile modulus of elasticity and Vicat temperature, the examples according to the invention exhibit a distinctly better impact resistance than the comparative example.

If average particle diameter is plotted against notched impact resistance (Fig. 1), an increase in notched impact resistance is found as the particle size decreases, as expected. Surprisingly, however, a higher AI2O3 content (square) even with small particle sizes leads to a clear deterioration in notched impact resistance. The use of bulk ABS (example 6) as compared with emulsion ABS (example 1) with an otherwise equal filler composition provides a further clear increase in notched impact resistance of 62 % and a reduction of 20 °C in the rubber-glass transition.

- 2/

WE CLAIM:

1.	A thermoplastic moulding composition comprising:

A)	30 to 98 parts by weight of at least one aromatic polycarbonate.

B)	0.5 to 50 parts by weight of at least one graft polymer prepared by bulk process from

B. 1  5 to 95 of at least one vinyl monomer on

B.2  95  to  5  of one  or  more  graft  bases  with  glass  transition

temperatures less than 10°C,

characterised in that said composition contains

C)	0.05 to 40 parts by weight of a highly pure talc containing AI2O3 in an

amount of less than 1 wt.% relative to the weight of said talc; and said

talc having a maximum average particle size (dso) of less than 20 |^m,

wherein said moulding composition has a total parts by weight of 100 parts by weight.

2.	Composition as claimed in claim 1, containing 40 to 98 wt.% of at least one aromatic polycarbonate.

3.	Composition as claimed in claim 1, containing 45 to 95 wt.% of at least one aromatic polycarbonate, 1 to 35 wt.% of at least one graft polymer and 0.5 to 30 wt.% talc.

4.	Compositions as claimed in claim 1, containing a talc having a MgO content of 30-33 wt.%, a Si02 content of 58 to 64 wt.% and an AI2O3 content 
5.	Composition as claimed in claim 1, containing a talc having an AI2O3 content 
6.	Composition as claimed in claim 5 containing a talc having an AI2O3 content 

Composition as claimed in claim 1, with graft polymers on a base of diene, EP(D)M, acrylate or silicone rubbers.

Composition as claimed in claim 1, containing vinyl (co)polymers, polyalkylene terephthalates or mixtures thereof.

Composition as claimed in any of claims 1 to 8 containing up to 30 wt.%, relative to the total composition, of vinyl (co)polymer.

Composition as claimed in any of claims 1 to 9 containing additives.

Composition as claimed in any of claims 1 to 10, wherein the additives are selected from at least one of the group of lubricants and release agents, nucleating agents, antistatics, stabilisers, dyestuffs and pigments and fillers and reinforcing agents other than talc.

Composition as claimed in the preceding claims containing 50 to 90 wt.% of at least one aromtic polycarbonate, 1.5 to 25 wt.% of at least one graft polymer 0 to 20 wt.% of a vinyl (co)polymer, and 1 to 20 wt.% of a talc whereby the sum of the components is 100.

Dated this 10th day of June, 2002

[JAYANTA PAL]

OF REMFRY & SAGAR

ATTORNEY FOR THE APPLICANTS

-23-

Documents:

				abstract1.jpg

				in-pct-2002-00756-claims(09-06-2005).doc

				in-pct-2002-00756-form 2(granted)-(09-06-2005).doc

				in-pct-2002-00756-mum-cancelled pages(09-06-2005).pdf

				in-pct-2002-00756-mum-claims(granted)-(09-06-2005).pdf

				in-pct-2002-00756-mum-correspondence(27-03-2006).pdf

				in-pct-2002-00756-mum-correspondence(ipo)-(05-04-2007).pdf

				in-pct-2002-00756-mum-drawing(09-06-2005).pdf

				in-pct-2002-00756-mum-form 13(23-06-2005).pdf

				in-pct-2002-00756-mum-form 19(02-04-2004).pdf

				in-pct-2002-00756-mum-form 1a(09-06-2005).pdf

				in-pct-2002-00756-mum-form 1a(10-06-2002).pdf

				in-pct-2002-00756-mum-form 2(granted)-(09-06-2005).pdf

				in-pct-2002-00756-mum-form 3(08-06-2005).pdf

				in-pct-2002-00756-mum-form 3(10-06-2002).pdf

				in-pct-2002-00756-mum-form 5(10-06-2002).pdf

				in-pct-2002-00756-mum-form-pct-ipea-409(09-06-2005).pdf

				in-pct-2002-00756-mum-form-pct-isr-210(09-06-2005).pdf

				in-pct-2002-00756-mum-petition under rule 138 (07-06-2005.pdf

				in-pct-2002-00756-mum-power of authority(09-06-2005).pdf

				in-pct-2002-00756-mum-power of authority(23-12-1999).pdf

« Previous Patent

Next Patent »

Patent Number	205627	

Indian Patent Application Number	IN/PCT/2002/00756/MUM	

PG Journal Number	26/2007	

Publication Date	29-Jun-2007	

Grant Date	05-Apr-2007	

Date of Filing	10-Jun-2002	

Name of Patentee	BAYER AKTIENGESELLSCHAFT	

Applicant Address	D-51368 LEVERKUSEN, GERMANY.	

Inventors:

#	Inventor's Name	Inventor's Address	

1	HOLGER WARTH	POMMERNALLEE 18, D-41539 DORMAGEN, GERMANY.	

2	ANDREAS SEIDEL	BIRNENWEG 5, D-41543 BIRNENWEG 5, GERMANY.	

3	THOMAS ECKEL	PFAUENSTR. 51, D-41540 DORMAGEN, GERMANY.	

4	DIETER WITTMANN	ERNST-LUDWIG-KIRCHNER-STR. 41, D-51375 LEVERKUSEN, GERMANY.	

5	BERND KELLER	IM WINKEL 34, D-47608 GELDERN, GERMANY.	

PCT International Classification Number	C 08 L 69/00	

PCT International Application Number	PCT/EP00/12563	

PCT International Filing date	2000-12-12	

PCT Conventions:

#	PCT Application Number	Date of Convention	Priority Country	

1	199 62 929.3	1999-12-24	Germany	

© All Indian Patents, 2013-2021.

  Patent data available in the public domain from Indian Patents Office, Department of Industrial Policy and Promotions, Ministry of Commerce and Industry, Government of India.
