Repository: anandvc/allindianpatents

File: patents/205638-an-article-comprising-a-substrate-coated-with-a-fluorine-doped-coating-and-a-method-of-making-such-substrate.html (part 1 of 3)
Indian Patents. 205638:AN ARTICLE COMPRISING A SUBSTRATE COATED WITH A FLUORINE-DOPED COATING AND A METHOD OF MAKING SUCH SUBSTRATE

Indian Patents

Recently Granted Patents

  Recently Published Patents

Title of Invention	AN ARTICLE COMPRISING A SUBSTRATE COATED WITH A FLUORINE-DOPED COATING AND A METHOD OF MAKING SUCH SUBSTRATE

Abstract	The present invention relates to an article comprising a sudstrate coated with a fluorine-doped coating, wherein said costing comprises a diamond -like composition comprised of silicon, oxygen, hydrogen ,and fluorine and wherein the coating has a hardness of from about 5 to about 32 GPa and surface energy of from about 19 to about 29 dyne/cm.The invention also relates to a method of making such substrate.	

Full Text	The present invention relates to an article comprising a substrate coated with a fluorine-doped coating and a method of making such substrate. More particularly, to such coatings on flexible substrates, precision-edged substrates, and electrosurgical instruments.

The preservation of sharp edges is important for many products and industries. Many industrial blades and medical tools are only useful if their sharp edges can be maintained for reasonably long periods of time. The sharpness is the result of the precision of the edge formed by the substrate and any coatings thereon. Razor blades, for example, have an edge formed by producing a radius of curvature at the blade"s extreme tip from about 75 to about 1000 angstroms. For comparison, a human hair has a width of about 100 micrometers. Such precise substrate edges are often coated to preserve the precision of the edge by attempting to inhibit its degradation.

Precision edge degradation can be caused by corrosive and/or erosive forces. Razor

blades, for example, dull quite easily; to an extent, immediately upon first use. Steel

used for razor blades is therefore often coated first with a sputtered metal coating,

followed by a coating of polytetrafluoroethylene (PTFE). While the PTFE coating is

usually tens to thousands of angstroms thick, it is substantially	

removed from the blade upon first use. Enough PTFE survives to provide a measure of continued lubrication. However, the PTFE coatings do not prevent the degradation of the precision edge.

Dulling of precision edges may be due to an increase in the radius of curvature at the blade"s extreme tip, cracks, chips or breaks at the edge causing a jagged edge, erosion of edge material, or a combination of these factors. For razor blades, the degradation of the precision edge causes increased friction and user discomfort. The blade is then replaced, or if a part of a disposable implement, the entire razor is discarded. For more expensive cutting implements in industrial or medical fields, etc., the dulling of precision-edged tools results in the need for sharpening or re-edging, which increases costs.

The depositing of harder material coatings has been tried in an attempt to preserve edge integrity. For many applications, the coating should also have excellent thermal stability; i.e., be able to withstand extreme heat, as from use itself (saw blade) or from sterilization procedures (autoclaving surgical tools).

Metal-based coatings such as steel, zinc, aluminum, chromium, nickel, cadmium, tantalum, palladium, boron, silicon, copper, gallium, rhenium, and alloys thereof, have demonstrated precision edge preservation and are used in many industries to provide protective coatings for sharp edges. However, coatings made from these materials are generally suitable only for metallic substrates.

Silicate based coatings are known to be resistant to air, acid, alkali, and gases at elevated temperatures. However, coatings made from silicates are not particularly strong materials and would not provide appropriate protection for precision edges.

Certain ceramic materials have good corrosion resistance and could conceivably be used as edge-preserving coatings. However, ceramics are brittle and subject to thermal shock failure. They are typically rough and porous and would not provide the desired low friction.

Certain hard diamond-like coatings (DLCs), have been tried. However, a coaling must not only be hard, it must have excellent adherence to the substrate. Known DLCs often require an interlayer to adhere them to a substrate. For some articles, such an interlayer may not pose a problem. However, to preserve a

precision edge, the total thickness of all coatings must not appreciably increase the radius of curvature at the extreme tip of the edge, which is very small. Further, the additional process of depositing interlayers between the DLC and the substrate increases the production cost. This can be significant, and even economically unsound for low cost items, such as disposable razors and razor blades.

Therefore, a strong, hard, highly adherent, temperature, pH and chemical insensitive coating that can be applied to both metal and non-metal stirfaces to preserve precision edges without applying interlayers, would be highly desirable.

It is also desirable to provide many types of articles, such as cookware, industrial tools, or medical tools, with a release or non-stick coating so that sticky residues can be removed easily as the article is cleaned. Non-stick coatings include, for examples, fluorocarbon resins such as polytetrafluoroethylene or silicon resins.

Articles typically having a non-stick coating include electrosurgical blades. In electrosurgical procedures, an electrosurgical instrument is energized by a radio frequency voltage for cutting tissue and/or coagulating blood through cauterization. Such instruments commonly incorporate a conductive blade in either a monopolar or bipolar system. Although the electrosurgical instruments have proved effective for controlling bleeding during surgery, a common problem with the instruments is tissue sticking to the cutting surface and, consequently, a reduction in cutting efficiency that requires early replacement of the cutting element. One approach to this problem has been to coat the cutting element with a non-stick material to which cauterized tissue is less likely to adhere. Of course, such coating material must be suitable for passing electrosurgical current or at least the coating must be arranged to allow passage of current from the cutting surface to the tissue.

Although the coating of electrosurgical instruments with non-stick materials has improved the efficiency of surgical procedures, the known coating materials have numerous deficiencies. For instance, the coatings have unsatisfactory electrical conductivity, adhere poorly to the substrate, tend to degrade underthe conditions used during surgery, and undergo surface corrosion and pitting as a result of repeated sterilization cycles.

Also, there is an increasing need for integrating passive and active devices such as resistors or capacitors on flexible substrates. The use of interconnect

technology with discrete components is not amenable for multilayering, high cost assembly, unfavorable size to weight ratio, large equipment cost and multiple processing steps. Use of thin film passives resistors and capacitors excludes the requirement for solder interconnects, facilitates integration with multilayering capability and excellent size to weight ratio. Thus, use of thin dielectric coatings on flexible substrates like polyimides or high temperature polymers is becoming important. The use of integrated resistors and capacitors in Multi-layer Chip Module (MCM) and FLEX circuitry is one area for use of coatings on flexible substrates. A coating that can be used with any MCM technology including flip chip, surface mount or direct chip attach is desirable.

Presently, resistors and capacitors are made as discrete components and mounted by solder and wire bonding. This involves high cost assembly, costly equipment for bonding an soldering, unfavorable size to weight ratio and incompatibility to building multi-layered circuitry.

The present invention is directed to overcoming these deficiencies.

SUMMARY OF THE INVENTION

The present invention is directed to an article including a substrate coated with a fluorine-doped diamond-like coating, wherein the coating includes a diamond-like composition containing carbon, silicon, oxygen, hydrogen, and fluorine

In one embodiment, the invention relates to a flexible substrate coated with a fluorine-doped diamond-like coating. The coating contains carbon, silicon, oxygen, hydrogen, and fluorine, and is preferably coated to a thickness of about 0.05 micron to about 10 microns.

In another embodiment, the invention relates to a precision-edged substrate coated with a fluorine-doped diamond-like coating containing carbon, silicon, oxygen, hydrogen, and fluorine.

In yet another embodiment, the invention relates to an electrosurgical instrument coated with a fluorine-doped diamond-like coating. The coating contains carbon, silicon, oxygen, hydrogen, and fluorine.

In a further embodiment, the invention relates to a substrate coated with a fluorine-doped diamond-like coating which contains carbon, silicon, oxygen, hydrogen, fluorine, and an additional dopant.

The present invention further relates to a method of making an article comprising a substrate coated with a fluorine-doped diamond-like coatmg which includes positioning the substrate in a vacuum deposition chamber and depositing a diamond-like composition containing carbon, silicon, oxygen, hydrogen, and fluorine onto the substrate by co-deposition of clusterless particle beams comprised of ions, atoms, or radicals of the carbon, silicon, oxygen, hydrogen, and fluorine. The mean free path of each particle species is in excess of the distance between its source and the growing particle coating surface of the substrate.

BRIEF DESCRIPTION OF THE DRAWINGS

Figure 1 is a schematic diagram showing the dependence of electrical resistivity on concentration for the case of a metal-doped coating of the present invention.

Figure 2 is a schematic diagram showing the dependence of electrical resistivity on temperature for a metal-doped coating of the present invention.

Figure 3 is a cross section view of the deposition chamber for the deposition of the coatings.

Figure 4 is a cross section view of the deposition chamber for the deposition of coatings using a reflecting electrode.

Figure 5 is a cross section view of a preferred deposition chamber using a plasma source integrally located within the chamber.

Figure 6 is a plot of wear factor versus hardness for the fluorine-doped diamond-like coatings of the present invention.

Figure 7 is a plot of hardness versus bias for the fluorine-doped diamond-like coatings of the present invention.

Figure 8 is a plot showing surface energy for the fluorine-doped diamond-like coatings of the present invention.

Figure 9 is an enlarged cross-section view of a razor blade having a coating of the present invention.

Figure 10 is an enlarged cross-section view of arazor blade having a coating of the present invention and an interlayer.

Figure 11 is perspective view of a razor having fluorine-doped diamond-like-coated razor blades incorporated into the head.

DETAILED DESCRIPTION OF THE INVENTION

The present invention is directed to articles that comprise substrates coated with fluorine-doped diamond-like coatings. The coatings of the present invention contain carbon, silicon, hydrogen, oxygen, and fluorine. The coatings may be deposited on a variety of substrates, including flexible substrates, precision-edged substrates, and electrosurgical instruments with excellent adhesion and low film stress. The coatings are resistant to corrosion and erosion. They are extremely hard and long lasting. They preserve precision-edges and can be electrically "tuned" or altered as desired by manipulating the chemical composition, to obtain the best combination of properties for a particular application.

As used herein and as commonly understood, a "precision edge" is the area of ultimate narrowing of a substrate, resulting in the convergence of two sides of the substrate to achieve a small radius of curvature at a tip. A small radius of curvature is understood to be one of from about 25 angstroms up to several microns. For very sharp blades, the radius of curvature is from about 75 angstroms to about 1000 angstroms. For other less sharp cutting tools, the radius at the tip may be up to hundreds of microns, while still being considered a precision edge.

Corrosion is defined as the electrochemical degradation of metals or alloys due to reaction with their environment, which is accelerated by the presence of acids or bases. In general, the corrodibility of a metal or alloy depends upon its position in the activity series. Corrosion products often take the form of metallic oxides or halides. In addition, corrosion may be considered to be the degradation of non-metal substrates by exposure to natural environmenlal conditions as well as exposure to organic materials.

In addition to the edge-preserving and corrosion-resistant properties of the coatings of the present invention, the coatings are strong and are resistant to erosion caused by chemicals, abrasion, or ablation while also being thermally stable. The coatings would therefore be impervious to biological or chemical attack. The resistance of the coatings of the present invention to erosion, reduces the possibility of, for example, physical chipping. Hence the substrate is less likely to be exposed to environmental corrosion. The coatings have excellent adherence to various substrates and are resistant to thermal shock at elevated temperatures beyond those known to erode known diamond-like coatings.

One preferred coating of the invention comprises a carbon network chemically stabilized by hydrogen atoms, and a glass-like silicon network stabilized by oxygen atoms resulting in an amorphous structure. Although not meaning to be bound by theory, the fluorine is believed to be substitutionally incorporated, replacing a portion of either hydrogen or silicon. "Amorphous" as used herein refers to a random structure or arrangement of atoms in a solid state that results in no long range regular ordering, and lacks crystallinity or granularity. Such coatings contain no clusters or ordering greater than about 10 Angstroms. This absence of clusters at the atomic scale is a key characteristic of the coatings of the present invention. Clusters can destroy the amorphous nature of the structure, and can serve as active centers of degradation.

The fluorine-doped diamond-like coatings of the present invention are dielectric; however, depending on the required electrical resistivity in a particular application, the preferred coatings may contain one or more dopants in addition to fluorine, designed to tailor and tune the resistivity. Therefore, the present invention also relates to a fluorine-doped diamond-like coating which includes fluorine, carbon, silicon, oxygen, hydrogen, and an additional dopant.

The additional dopants may be any one, or a combination of, transition metals and non-metals of the groups Ib-VIIb and VIII of ihc periodic table. Further,  . silicon and oxygen atoms may also be used in the dopant networks with other elements and compounds.

Although conductive films are preferred, non-metal dopants may be incorporated as the optionally present dopant. Furthermore, when dielectric coatings

are desired, non-conductive dopants may also be incorporated. These may include conductive elements which are reacted to yield a non-conductive compound. When conductive coatings are desired, conductive elements and compounds may be used as the dopants.

Therefore, in accordance with the invention, a preferred coating can comprise a C-F/H network, a glass-like Si-0 network, and, optionally, an additional dopant network. The random interpenetrating of the two or three networks is believed to provide the uniform strength of the structures in all directions found in the fluorine-doped diamond-like coatings of the invention. The structures are free of micropores even at thicknesses of about 80 Angstroms (8 nm). The fluorine-doped diamond-like coatings are therefore extremely stable and possess unique combinations of chemical, mechanical, electronic, and superconducting properties. Carbide formation can be prevented even at metal concentrations as high as 50% (verified using Auger electron spectroscopy, electron spectroscopy for chemical analysis (ESCA), extended x-ray absorption fine structure spectroscopy (EXAFS) and Fourier transform infrared spectroscopy (FTIR)). Again, the properties of these coatings can be varied over wide ranges depending on the dopant and the concentration selected, as well as the deposition technique and parameters. As already mentioned, the structure of the coatings can be tailored at the molecular level. Therefore, unique electrical, optical, and other desirable solid state properties with desired mechanical strength, hardness and chemical resistance can be imparted to the coatings.

For flexible substrates, preferred additional dopant elements, if desired, are B, Si, Ge, Te, O, Mo, W, Ta, Nb, Pd, Ir, Pt, V, Fe, Co, Mg, Mn, Ni, Ti, Zr, Cr, Re, Hf, Cu, Al, N, Ag and Au; with Ti and W being preferred.

For precision-edged substrates, preferred additional dopant elements, which are particularly effective for corrosion-resistant, metal-doped coatings, are B, Si, Ge, Te, O, Mo, W, Ta, Nb, Pd, Ir, Pt, V, Fe, Co, Mg, Mn, Ni, Ti, Zr, Cr, Re, Hf, • Cu, Al, N, Ag and Au; with \V, Cr, Zr, Ti and Hf being preferred. Preferred compounds which may be used as dopants include TiN, BN, AIN, ZrN and CrN: with TiN and ZrN being moat preferred.

For electrosurgical instruments, preferred additional dopant elements are B, Li, Na, Si, Ge, Te, 0, Mo, W, Ta, Nb, Pd, Ir, Pt, V, Fe, Co, Mg, Mn, Ni, Ti, Zr,

Cr, Re, Hf, Cu, Al, N, Ag and Au; with W, Cr, Zr, Ti and Hf being most preferred. Preferred dopant compounds include TiN, BN, AIN, ZrN and CrN; with TiN, AIN and CrN being most preferred.

The electrical properties of the fluorine-doped diamond-like coatings can be varied to give optimal resistivities from about 10" to about lO" ohm-cm, while preserving the properties of the coating. A transition to a superconducting state, with the absence of electrical resistivity, is observed at low temperatures for certain three-network nanocomposite networks.

Preferably, the carbon content of the fluorine-doped diamond-like coating is greater than about 40 atomic % of the coating, e.g. from about 40 to about 98 atomic %, and more preferably from about 50 to about 98 atomic %. The fluorine content of the fluorine-doped diamond-like coatings is preferably at least about 1 atomic % up to about 40 atomic % of the carbon concentration. Although such coatings may theoretically be prepared without any hydrogen, the hydrogen content is preferably at least about 1 atomic % up to about 40 atomic % of the carbon concentration. The sum of the silicon, oxygen and dopants, if present, is greater than about 2 atomic % of the coating composition. In one preferred embodiment, the ratio of carbon to silicon atoms is from about 4:1 to about 9:1, carbon to fluorine atoms is fi-om about 1.1:1 to about 2.5:1, carbon to hydrogen atoms is from about 1.1:1 to about 2.5:1, silicon to oxygen atoms is about 0.6:1 to about 1.7:1, and dopant to carbon atoms is about 0:1 to about 1.5:1. This embodiment is preferred for flexible substrates. In another preferred embodiment, the ratio of carbon to silicon atoms is from about 2:1 to about 8:1, hydrogen to carbon atoms is about 0.01:1 to about 0.4:1, and the silicon to oxygen atoms is about 0.5:1 to about 3:1, and dopant to carbon atoms is about 0.1:1 to about 1.5:1. Therefore, in the coating, for every 1 part carbon, there is from about 0.01 to about 0.4 parts hydrogen, from about 0.125 to about 0.5 parts silicon, and from about 0.0375 to about 1.0 parts oxygen. In such a composition, if a dopant is present, for every 1 part carbon, there will be from about 0.01 to about 1.5 parts dopant, depending upon the desired characteristics to be imparted to the metal-doped coating. This embodiment is preferred for precision-edged substrates and electrosurgical instruments.

The density of the fluorine-doped diamond-like coating varies from about 1.8 to about 2.1 g/cm . The rest of the space is taken up by a random network of nanopores with diameters varying from about 0.28 to about 0.35 nm. The nanopore network does not form clusters or micropores. The properties of the fluorine-doped diamond-like coating may then be tailored by adding dopant. The dopants fill the nanopore network in a random fashion, eventually resulting, at a certain dopant concentration, in an additional network without clusters or microcrystalline grains, even at concentrations as high as 50 atomic %. At concentrations below about 10 atomic %, the dopants are distributed as separate atoms in the nanopores of the diamond-like matrix. The average distance between dopant atoms in this quasi-random structure can be controlled by the concentration of the dopant. When the relative concentration of the dopant element or compound reaches about 20-25 atomic %, the dopants form the third network in the fluorine-doped diamond-like coating.

The fluorine-doped diamond-like coatings of the present invention are especially useful for making resistors and capacitors on flexible substrates. The coatings not only can be integrated into the MCM processing, but also deliver good performance, excellent size to weight ratio, can be patterned by photolithography, and have multilayering capability. The ratios of carbon, silicon, hydrogen, oxygen, fluorine, and, optionally, an additional dopant, as well as the thickness and patterning of the coating are tailored to the particular device of interest. The coating can be deposited on a variety of flexible substrates, especially polymeric films such as hydrophilic or hydrophobic thermoplastic polymers preferably with a Tg greater than about 100°C, most preferably with a Tg greater than about 150°C, with excellent adhesion and low film stress.  Preferably, the polymeric film is selected from the group consisting of polyimides, polyesters, polythermides, polyamide-imides, polyethylene terephthalates, Kapton® (DuPont, Wilmington, DE), Mylar® (DuPont, Wilmington, DE), Ultem® (General Electric Co., Pittsfield, MA), and Torlon® (Amoco" Performance Products, Alpharetta, GA). The ability to tailor the amount of -metal dopant and fluorine content in the diamond-like coatings, makes it possible to compatibly coat a variety of flexible substrate materials.

The fluorine-doped diamond-like coatings of the present invention are also especially useful as a coating for precision-edged instruments, such as razor

blades. In one embodiment. Figure 9 shows an enlarged cross-sectional view of a razor blade 18 with a precision-edged tip 24 coated with the fluorine-doped diamond¬like coating of the present invention. In Figure 9, substrate 20, namely, a steel razor blade, is coated with a layer of fluorine-doped diamond-like coating 21. A thin coating of polytetrafluoroethylene (PTFE) 22 is deposited on the fluorine-doped diamond-like coating 21.

Figure 10 shows a coated blade 19 with a precision-edged tip 24 comprising a substrate 20 that has been coated with an interlayer 23. The interlayer 23 is then coated with the fluorine-doped diamond-like coating 21, which is finally coated with the PTFE coating 22. The interlayer is a thin layer of material selected from silicon, silicon carbide, vanadium, tantalum, niobium, molybdenum and alloys thereof, alone or in combination with one another. The interlayers are deposited to a thickness of from about 50 to about 500 angstroms. The PTFE is deposited to a thickness of from about 10 angstroms to about 1000 angstroms, preferably from about 25 to about 75 angstroms.

In one embodiment, the blades may be assembled into a razor. Figure 11 shows the blades 18 of Figure 9 engaged in the head assembly 26 of a disposable razor 25. An opening 27 in the head allows debris to pass from the shaving plane. It is therefore understood that the fluorine-doped diamond-like coated blades of the present invention may be manufactured as blades, such as replacement double-edged or single-edged blades, or may be incorporated into razor assemblies.

Many uses for the precision edge-preserving fluorine-doped diamond¬like coatings of the present invention exist, including but not limited to the coating of metals and non-metals, surgical instruments, razor blades, industrial and non-industrial tools, cutlery, knives, pocket knives, and any precision-edged substrates which are vulnerable to corrosive and/or erosive attack, and dulling.

Further, the fluorine-doped diamond-like coatings of the present invention are especially useful as a coating for electrosurgical instruments, such as electrosurgical blades as described in U.S. Patent Nos. 5,197,962 and 5,549,604, which are hereby incorporated by reference.

In addition, the fluorine-doped diamond-tike coatings may be used to coat other devices, such as bipolar forceps, laparoscopic instruments, dental brackets, and biomedical devices, such as catheters.

It is contemplated that single layers or multiple layers of the identical or differing (based on chemical content) fluorine-doped diamond-like coatings may be used to give the desired physical properties. For example, fluorine-doped diamond¬like coatings may be layered with fluorine-doped diamond-like coatings which contain an additional dopant, either metal or nonmetal, to give the desired properties.

To improve adherence, conventional diamond like coatings ("DLC") coatmgs often have an interlayer between the substrate and the DLC coating. However, this interlayer limits the useful thickness of the DLC coatings. If the DLC coatings are too thick, delamination occurs. Surprisingly, with the fluorine-doped diamond-like coatings of the present invention, adherence is so good that an interlayer is not required. As a result, the coating material may be applied more thickly without risking delamination from the substrate. The ability to apply a thicker layer of the fluorine-doped diamond-like coating results from the low intrinsic stress of the Si-0 network, and is believed to contribute to the superior erosion resistance of the fluorine-doped diamond-like-coated substrates. Interlayers may be used with the fluorine-doped diamond-like coatings if desired. The tunabttity of the fluorine-doped diamond-like coatings also insures good adherence of the fluorine-doped diamond¬like coating to the interlayer as the fluorine-doped diamond-like coating may be doped with a dopant to optimize compatibility and adherence to the interlayer as well as to the substrate. Such "tuning" is accomplished by incrementally altering the particular dopant as well as the dopant concentration. The fluorine-doped diamond¬like coatings may also have their properties altered when no dopants are included. In addition to altering chemical composition, changes in properties in the fluorine-doped diamond-like coatings also can be achieved by altering the deposition conditions, including, but not limited to, temperature and pressure. The fluorine-dOped diamond¬like coatings, therefore, adhere well to both metai-containing and non-metal containing substrates.

In addition to excellent adherence, the coatings of the present invention, as applied to precision-edged substrates and flexible substrates, have very

high dielectric strength without an additional dopant, a low dielectric constant, low surface energy, and a high water contact angle. The coatings without an additional dopant have dielectric strength exceeding 1 MV/cm and can be as high as 4 MV/cm. The coatings have a very low dielectric constant, as low as 2.5. The coatings have very low surface energy, as low as 19.6 dyne/cm. The coatings have a high water contact angle, as high as 101°. The high water angle of the coating renders the surface of the flexible substrate hydrophobic.

The coatings, as applied to flexible substrates, have excellent thermal stability in electrical characteristics. The dielectric constant of the coatings remains unchanged in the temperature range of-173°C to 177°C. The temperature range encompasses the military temperature range of-25°C to 125°C.

For electrosurgical instruments in accordance with the invention, the fluorine-doped diamond-like coatings preferably include an additional dopant as referred to above. Such coatings, preferably, form articles having an impedance from about 1 to about 1000 ohms, the resistivity of the coating being from about 10" to about lO" olim-cm. The coating for such instruments also, preferably, has a surface energy from about 19 to about 29 dynes/cm and, most preferably, from about 24 to about 26 dynes/cm. The water contact angle for the coating is preferably from about 80° to about 101°,

The presence of glass-like silicon stabilized by oxygen, serves to prevent the growth of graphitic carbon at high temperatures and, to prevent metal cluster formation in metal-containing coatings, as well as reducing the internal stress in the coatings, thereby enhancing the adhesion directly to substrates. This appears to lead to superior adherence of the fluorine-doped diamond-like coatings of the present invention to the substrate material.

The low intrinsic stress found in the fluorine-doped diamond-like coatings contributes to their corrosion resistance. A coating must not only be uiireactive to a corrosive agent, but should also act as a barrier layer, preventing contact between the corrosive agent and the protected substrate. Conventional DLC films often possess high intrinsic stresses, and as a result suffer ft"om pin holes and overall porosity. Due to the comparatively low stress in fluorine-doped diamond-like

coatings of the invention, they are pore-free, and, therefore, resist chemical attack and permeation.

The fluorine-doped diamond-like coatings of the present invention have temperature stability far exceeding that of traditional diamond-like materials. Crystalline diamond is stable to approximately 1100OC, upon which graphitization occurs. Quartz has long term thermal stability to 1470oC, and short term thermal stability up to 1700°C. Traditional, non-alloyed diamond-like films are stable only to about 600°C before graphitization occurs. Alloyed DLC films are much less thermally stable. By contrast, the fluorine-doped diamond-like coatings of the present invention have long term stability to 1250"*C and short term stability to 2000°C. Thus thermal stability of the coating of the present invention exceeds that of crystalline diamond while preserving the amorphous, diamond-like state.

In the range from about 600""C to about 1000°C, the chemical bonds of the carbon matrix of fluorine-doped diamond-like coating materials partly change from sp to sp. However, the general structure and their "diamond-like" properties are preserved. By contrast, under similar conditions, conventional DLC is graphitized and loses its diamond-like properties. Further, in the range of from 400°C to 500°C (preferably 430°C), a reverse annealing is observed, whereby the ratio of sp to sp is increased. Inhibiting graphitization of the carbon is critical for preserving dielectric properties, as graphitized carbon is more conductive than DLC. Therefore, the thermal stability of the fluorine-doped diamond-like coatings gives the dielectric coatings of the invention a significant advantage over DLC coatings.

Another advantage of the fluorine-doped diamond-like coatings of the present invention is their hardness and durability. The fluorine-doped diamond-like coatings, especially the metal doped coatings, combine high microhardness with elasticity, thus the microhardness of the fluorine-doped diamond-Jike coatings of the present invention ranges from about 5 to about 32 GPa.

The present invention also includes a method of making a substrate coated with a fluorine-doped diamond-like coating. The method comprises positioning the substrate in a vacuum coating chamber and depositing a diamond-like composition containing carbon, silicon, oxygen, hydrogen, and fluorine onto the substrate by co-deposition of clusterless particle beams comprised of ions, atoms, or

radicals of said carbon, silicon, oxygen, hydrogen, and fluorine, the mean free path of each particle species being in excess of the distance between its source and the growing particle coating surface of the substrate.

More particularly, the fluorine-doped diamond-like coatings of the present invention may be synthesized via co-deposition by clusterless beams of ions, atoms or radicals of the relevant elements, where the mean free path of each particle species exceeds the distance between its source and the growing particle coating surface, and each beam contains particles of well-defmed energy. Carbon-containing particle beams can be produced by plasma discharge in a plasmatron and extracted as charged particles by a high-voltage field in a vacuum chamber and directed onto the substrate.

At least 50% of the carbon-containing particles have kinetic energy above about 100 eV. The temperature of the substrate during growth should not exceed 500oC.

Figure 5 shows one preferred embodiment of the coaling chamber used for the coating deposition process. A vacuum deposition chamber 1 is provided to coat a substrate sample. A precursor inlet system 13, comprises a metal tube and a porous ceramic material 3 through which a liquid precursor is injected.

The precursor is any compound useful as a precursor for C, Si, H, O, and F. Organosilicon compounds are preferred precursors for C, H, Si, O, and F. One preferred organosilicon compound is liquid polytrifluoropropylmethylsiloxane. A particularly preferred precursor is poly-3,3,3-trifluoropropylmethylsiloxane-(50%) dimethyl siloxane copolymer.

The precursor inlet system 13 is shown incorporated into the chamber through the chamber base plate 11. The thermocathode 2 comprises a resistively healed tungsten filament 4. Substrates 5 to be coated with the fluorine-doped diamond-like coating are attached to the substrate holder 6. The power supply 8 is used for biasing the substrates (DC or RF). In practice, the system is "pumped down" using normal vacuum pump down procedures. A gale valve (not shown) located on port 7 is closed and the system is backfilled with dry air, nitrogen, or argon until the chamber reaches atmospheric pressure. The door of the chamber, 9, is then opened and substrates to be coated 5 are attached to the substrate holder 6 using any of many

possible methods (spring clip, screvv, clamp, etc.). Special fixtures may be required for substrates of special shapes. The substrate holder is designed in a way that it will also hold a cylinder sample (not shown), which, in operation, rotates both about the axis of the central drive shaft 10, and its own axis which is perpendicular to 10. In this way, the axis of the cylinder would be perpendicular to the axis of 10.

When the substrates are loaded, the door of the chamber is closed, the chamber evacuated and the gate valve opened to bring system pressure down to at least 10" to lO"torr, which is the desired range of system base pressure. When the above base pressure is achieved, argon gas is introduced into the chamber via a needle valve or mass flow controller, until the chamber pressure reaches approximately 5x10"* to IxlO"lorr, preferably about 1-3x10 torr. At this point the filament current, the filament bias and the electromagnet power supply are switched on. The filament current is the current that passes through the thermocathode (also called the filament or the cathode). The filament bias is the constant floating voltage apphed to the filament (approximately -150V in relation to ground). Plasma current is measured as the current between the filament and the base plate or ground. This voltage provides the field that moves electrons emitted by the filament to the base plate 11. The electromagnet power supply provides current to the electromagnet, which creates a magnetic field that results in the electron path becoming a spiral, increasing the electron path length and improving the probability of collisions between the electrons and the vapor molecules created due to precursor evaporation. The substrate bias power supply is concurrently switched on.

Switching on these power supplies results in creation of an argon plasma, which is used to clean the substrates prior to deposition. After the required duration of cleaning, the precursor supply is opened. These precursors preferably have 1 to 10 silicon atoms. A preferred precursor is a fluorosilicone with po])"-3, 3, 3-trifiuoropropylmethylsiloxane-(50%) dimethylsiloxane co-polymer being particularly preferred. The precursor is introduced directly into the active plasma region using a microporous ceramic or metallic dispenser which is heated by the hot filament, The precursor can be mixed with other gases, both inert (argon as the feed gas) and active gases, including, but not limited to, methane, acetylene, and butane. The hot filament photon and electron emission causes fragmentation and ionization of the precursor.

Precursor flow is controlled via a needle vah"e and occurs due to the difference in pressure between the chamber and the outside atmosphere. When precursor flow and vaporization in the chamber has stabilized, the argon gas flow is turned off. The ionized precursor vapors form a stable plasma, ions from which are accelerated towards the substrate holder due to the substrate bias. Thus, deposition of fluorine-doped film occurs.

The precursor can also be introduced into the system using liquid-to-vapor delivery systems consisting of flow controller, a heater, and a dispenser as known in the field. The liquid-to-vapor delivery system is a conventional off-the-shelf component known in the field of vacuum technology. The precursor is stored in a reservoir and is delivered to a flash evaporator. The precursor is flash evaporated into a vapor. A mass flow controller is used to precisely control the flow rate of the precursor vapor. While not required, a mixing gas, such as argon can be used to assist precursor evaporation. In the case of liquid delivery systems, the source of electrons can be a hot filament isolated from the precursor delivery system.

The high vacuum is achieved by roughing down the chamber with a mechanical pump followed by pumping with a high vacuum pump. The pump can be a diffiision pump, turbomolecutar pump, cryogenic pump, or other high vacuum pumps knovm in the field of vacuum technology. The coatings can be deposited in the process of the invention in a batch process for small volumes. In such instance, the substrates are mounted on a substrate holder inside the deposition chamber, the chamber is evacuated, the deposition is performed, and the chamber is vented, followed by removal of the coated substrates.

For larger volumes, the process of the present invention can be carried out in an air-to-air system. Such air-to-air system can consist of cleaning, transport of parts to the deposition chamber, and mechanized/robotic loading of the parts on the substrate holder. This is followed by entry of the substrate holder into the load-lock chamber, by entty into the deposition chamber, and coating. Afl;er coating, the substrate holder can then be removed from the deposition chamber into a load-lock chamber, followed by exit into the atmosphere. The substrates to be coated may be rotated, tilted, or otherwise oriented, or manipulated while on the substrate holder, and at other instances during processing.
