Repository: anandvc/allindianpatents

File: patents/205714-particulate-laundry-detergent-composition-containing-zeolite.html
Indian Patents. 205714:PARTICULATE LAUNDRY DETERGENT COMPOSITION CONTAINING ZEOLITE

Indian Patents

Recently Granted Patents

  Recently Published Patents

Title of Invention	PARTICULATE LAUNDRY DETERGENT COMPOSITION CONTAINING ZEOLITE

Abstract	A particulate laundry detergent composition comprising organic surfactant and zeolite builder and having a bulk density of at least 550 g/1, characterised in that it comprises: (a) 8 to 60 wt% a first granular component comprising zeolite MAP and organic surfactant which is non- apray-dried and has a bulk density of from 600 to 1000 g/1, preferably from 650 to 900 g/1, the first granular component comprising: from 10 to -35% of anionic sulphonate or sulphate surfactant, from 5 to 20% of ethoxylated non-ionic surfactant, from 5 to 30% of salts . the percentages being wt% based on the first granular component, (b) 5 to 70 wt% of a second granular component comprising zeolite and organic surfactant which is spray-dried and has a bulk density not exceeding 550 g/1, preferably from 200 to 500 g/1, (c) from 1 to 10 wt% of citric acid as a separate particulate ingredient, and (d) other detergent ingredients to 100 wt%.	

Full Text	FORM -2

THE PATENTS ACT, 1970 (39 of 1970)

COMPLETE SPECIFICATION

(See Section 10)

	PARTICULATE LAUNDRY DETERGENT COMPOSITION CONTAINING

	ZEOLITE

HINDUSTAN LEVER LIMITED, a company incorporated under

the Indian Companies Act, 1913 and having its registered office at Hindustan Lever House, 165/166, Backbay Reclamation, Mumbai -400 020, Maharashtra, India

The  following  specification  particularly  describes  the  nature  of the invention and the manner in which it is to be performed.

PARTICULATTC  T.ATTNmpv  nPTPPqELTT  COMPOSITION  COITTAININO  ZEOLITE

TECHNICAL FIELD

5  The present invention relates to particulate laundry

detergent compositions of containing zeolite builder and citric acid.  More particularly the invention relates to zeolite-built compositions having moderate to high bulk densities, for example, within the range of from 600 to 10  900 g/1.

BACKGROUND AND PRIOR ART

Particulate laundry detergent compositions of reduced or |5  zero phosphate content containing zeolite builder are now well known and widely available.

Detergent powders normally consist of a principal homogeneous granular component, normally referred to as the 10  base powder, containing at least organic surfactant and inorganic builder, and generally containing other robust ingredients.  This may be prepared by spray-drying or by a non-tower mixing and granulation method.

2|5  Recently detergent powders containing more than one

surfactant-containing ingredient (base granule) have been proposed.  In particular, the art discloses powders containing a dense base granule prepared by a non-tower (non-spray-drying) mixing and granulation process, and a

  second base granule of lower bulk density prepared by spray-

drying.  The use of two different base granules enables a

C4i2 0(C)/COM

IC

2(

range of products having different bulk densities and/or different compositions to be prepared to suit differing customer needs and habits.

It has been found that compositions of this type may suffer from dispensing problems when used in European-type front-loading automatic washing machines.  While dispensing devices can be used, many customers prefer to use the machine dispenser drawer and there is a demand for zeolite-built powders of all bulk densities that will dispense as well as the traditional spray-dried phosphate-built powders.

The present inventors have now discovered that dispensing of two-base or multi-base powders may be significantly improved by the inclusion of citric acid as a separate, admixed ingredient.  This benefit is observed whether or not sodium carbonate is present as a separate, admixed ingredient.

PRIOR ART

EP 534 525B (Unilever) discloses a granular detergent composition of high bulk density (650 to 1100 g/1) comprising anionic and/or nonionic surfactants, sodium carbonate (and/or bicarbonate and/or sesquicarbonate), other builder material, and 1 to 15 wt% of particulate citric acid having a defined particle size, as a separate granular ingredient.

WO 92 18596A/EP 581 857B (Procter & Gamble) discloses a  laundry detergent powder containing surfactant (5-70 wt%) , postdosed sodium carbonate (5-75 wt%), and postdosed citric

C4r»20(c) cm

acid (up to 15 wt%), the ratio of postdosed carbonate to postdosed citric acid being 2:1 - 15:1.  The claimed benefit is improved solubility in the wash and reduced residues on the washload, as a result of the effervescence-generating reaction between between the postdosed citric acid and the postdosed carbonate.

WO 98 55574A/EP 986 629A (Henkel) discloses the use of organic acids in essentially bleach free detergent 0  compositions to improve bleachable stain removal.

Also disclosed is an essentially bleach-free granular detergent composition of bulk density 650-1100 g/1, containing anionic and/or nonionic surfactants and builders, including 1-15 wt% of a separate or subsequently added L5  organic acid.  The preferred organic acid is citric acid.

WO 97 43366A/EP 906 385A (Procter & Gamble) discloses a detergent composition containing anionic surfactant (0.5-60 wt%), cationic surfactant (0.01-30 wt%), and also 2^  containing an acid source (preferably citric acid) and an alkali source (preferably carbonate, bicarbonate, sesquicarbonate, percarbonate) capable of reacting together in the presence of water to generate a gas.  Neither acid source nor alkali source need be admixed as a separate granule.

WO 98 04661A/EP 915 949A (Procter & Gamble) discloses a detergent composition comprising a surfactant, at least 15% by weight of a sulphate salt, and an acid dispersing aid 30  (e.g. citric acid) and an alkali source (e.g. sodium

carbonate) capable of reacting together in the presence of

water to generate a gas, the weight ratio of sulphate to (citric) acid being 13.5:1 or less.

WO 98 04662A/EP 915 950A (Procter & Gamble) discloses a laundry detergent composition containing a surfactant and and a system which liberates gas on reaction, comprising a particulate acid source (e.g. citric acid, glutaric acid, adipic acid) of which >80% has a particle size of 150-710 micrometres, and an alkali source (e.g. sodium carbonate, 		  bicarbonate, sesquicarbonate, percarbonate) .

WO 98 04668A/EP 915 956A (Procter & Gamble) discloses a bleaching detergent composition containing at least 13 wt% of a perborate bleach component, a tri- or multiprotonic acid source (e.g. citric acid) and an alkali source, the acid source and the alkali source being capable of reacting together in the presence of water to generate a gas.

WO 98 54288A (Unilever) discloses a particulate laundry detergent composition having a bulk density of at least 550 g/1, comprising a non-tower base powder and a spray-dried adjunct, wherein the non-tower base powder constitutes from 35 to 85 wt% of the total composition.

WO 96 34084A (Procter & Gamble/Dinniwell) discloses a low-dosage, highly dense detergent powder comprising about 40 to 80% by weight of spray-dried detergent granules, about 2 0 to 60% by weight of dense detergent agglomerates, and about 1 to 2 0% by weight of postdosed ingredients.

JP 03 084 lOOA (Lion) discloses a high bulk density detergent powder prepared by mixing spray-dried detergent particles, containing 2 0 to 50% by weight of anionic surfactant and 10 to 70% by weight of zeolite, with 1 to 15% by weight of separately prepared high bulk density detergent granules.

WO 00/77141A (Unilever) discloses a zeolite-built detergent powder of bulk density 600 to 900 g/1 containing non-tower ;.0  base granule containing zeolite MAP, and spray-dried base granules containing zeolite A.

Our copending unpublished International Patent Application No. PCT/EPOl/02142 filed on 26 February 2001 discloses laundry detergent powders containing at least two different multi-ingredient granular components, for example, a high bulk density non-spray-dried base granule containing surfactant and zeolite builder, and a lower bulk density spray-dried base granule containing surfactant and zeolite 2 0  builder.

DEFINITION OF THE INVENTION

The present invention provides a particulate laundry detergent composition comprising organic surfactant and zeolite builder and having a bulk density of at least 550 g/1, comprising at least two different granular components containing organic surfactant and zeolite builder, and also comprising citric acid as a separate particulate ingredient.

The invention further provides the use of citric acid as a separate admixed ingredient in an amount of from 1 to 10 wt% to improve the dispensing and dissolution properties of a particulate laundry detergent composition comprising organic surfactant and zeolite builder and having a bulk density of at least 550 g/1, which composition comprises at least two different granular components comprising surfactant and zeolite builder.

1|0  DETAILED DESCRIPTION OF THE INVENTION

The postdosed citric acid

The citric acid preferably has an average particle size dso 15  within the range of from 200 to 1000 micrometres, more

preferably from 250 to 600 micrometres.  The quantity dso

indicates that 50 wt% of the particles have a diameter smaller than that figure.

2|  Alternatively particle size can be expressed in terms of the Rosin-Rammler average particle size as described in T Allen, "Particle Size Measurement" (3rd Edition, 1981), page 139; and P Rosin and E Rammler, J". Inst.  Fuel,  7, 29 (1933) . The citric acid used in accordance with the present invention preferably has a Rosin-Rammler average particle size d(RR) within the range of from 200 to 1000 micrometres, more preferably from 300 to 700 micrometres.

Particle size may be measured by any suitable method.  For 30  the purposes of the present invention particle sizes and

distributions were measured using a Helos laser spectrograph.

Preferably, the postdosed citric acid is anhydrous.

The postdosed citric acid is present in an amount of from 1 to 10 wt%, preferably from 1.5 to 5 wt%.

Bulk Density

The composition of the invention has a bulk density of at least 550 g/1, preferably from 600  to 900 g/1, more preferably from 600 to 750 g/1.

  The most preferred range of 600 to 750 g/1 is lower than the range typical for concentrated powders but higher than that typical of powders prepared by spray-drying and postdosing only.  However, compositions according to the invention containing high levels of postdosed inorganic salts may have higher bulk densities.

Preferred Embodiment of the Invention

According to a preferred embodiment of the invention, the  composition comprises:

(a)  a first granular component containing organic

surfactant and zeolite which is non-spray-dried and has a bulk density of from 600 to 1000 g/1, 

(b)	a second granular component containing organic surfactant and zeolite which is spray-dried and has a bulk density of not exceeding 550 g/1,

(c)	from 1 to 10 wt%, preferably from 1.5 to 5 wt%, of citric acid as a separate particulate ingredient,

(d)	optionally other detergent ingredients to 100 wt%.

LO  The preferred bulk density for the first granular component is from 650 to 900 g/1.

The preferred bulk density for the second granular component is from 200 to 500 g/1. t5

The detergent composition may suitably comprise:

(a)  from 8 to 60 wt%, preferably from 10 to 40 wt%, of the first granular component,

:!0

(b)  from 5 to 70 wt%, preferably from 40 to 60 wt%, of the second granular component,

(c)	from 1 to 10 wt%, preferably from 1.5 to 5 wt%, of

2)5  postdosed citric acid,

(d)	optionally other postddsed detergent ingredients to

100 wt%.

The first and second granular components are preferably present in a weight ratio of from 0.1:1 to 2:1, preferably from 0.1:1 to 1:1.

In this preferred embodiment of the invention, the weight ratio of the first granular component to the citric acid present as a separate particulate ingredient is preferably within the range of from 5:1 to 20:1, more preferably from 5:1 to 15:1.

The other admixed detergent ingredients may suitably be selected from surfactant granules, bleach ingredients, antifoams, fluorescers, antiredeposition agents, soil release agents, dye transfer inhibiting agents, fabric L5  conditioning agents, enzymes, perfumes, inorganic salts and combinations thereof.

As indicated previously, the use of postdosed citric acid in conjunction with postdosed sodium carbonate to improve

:!0  dispensing, via the generation of effervescence, is known in the prior art.  However, the present invention does not require the presence of postdosed sodium carbonate.  The benefits of improved dispensing, dispersion and dissolution are also observed in formulations containing no postdosed

2|5  sodium carbonate.

The Zeolite Builder

The builder used in the composition of the invention may be 0  any suitable detergent zeolite.  Most preferred is zeolite MAP (zeolite P having a silicon to aluminium ratio not

20

exceeding 1.33) as disclosed in EP 384 070B (Crosfield). This is available commercially as Doucil (Trade Mark) A24 from Crosfield Chemicals.

Alternatively, zeolite A (zeolite 4A), available, for example, from Degussa AG as Wessalith (Trade Mark) P, is suitable for use in the compositions of the present invention.

Zeolite MAP is especially suitable for non-tower processing and products.  In the preferred embodiment of the invention mentioned above, the first granular component most preferably contains zeolite MAP.  The second granular component, which is spray-dried, may contain either zeolite MAP or zeolite A.

The First Granular Component (a)

The first granular component may suitably comprise:

from 10 to 40 wt% of organic non-soap surfactant,

from 20 to 50 wt% of zeolite (preferably zeolite MAP),

5  from 5 to 45 wt% (in total) of other salts, and optionally minor ingredients to 100 wt%.

More preferably, the first granular component comprises:

0  from 10 to 35 wt% of anionic sulphonate or sulphate surfactant,

from 5 to 2 0 wt% of ethoxylated nonionic surfactant,

from 30 to 45 wt% of zeolite MAP,

  from 5 to 30 wt% (in total) of salts, preferably selected from sodium carbonate, sodium citrate and sodium sulphate,

and optionally minor ingredients to 100 wt%.

:.0  The optional ingredients may be any suitable for

incorporation into a non-tower base powder, and may, for example, be selected from fatty acid, fatty acid soap, polycarboxylate polymer, fluorescers and antiredeposition agents.

The first granular component may be prepared by any non-tower process suitable for the production of a zeolite base powder of high bulk density.  In a preferred process, solid ingredients are granulated with a liquid binder in a high-

20  speed mixer, and the resulting granules may then be

transferred to a moderate-speed mixer.  Preferred processes are described and claimed, for example, in EP 340 013A, EP 367 339A, EP 390 251A and EP 420 317A (Unilever). These processes can be used to prepare base powders having

|5  bulk densities of, for example, 700 to 1000 g/1.

According to one especially preferred embodiment of the invention, the process described and claimed in WO 00/77147A (Unilever) may be used to prepare a zeolite MAP base powder 0  having a bulk density at the lower end of the range.  This process comprises the steps of:

LO

(i)  mixing and agglomerating a liquid binder with a solid starting material in a high-speed mixer;

(ii)  mixing the material from step (i) in a moderate- or low-speed mixer;

(iii) feeding the material from step (ii) and a liquid

binder into a gas fluidisation granulator and further agglomerating, and

(iv)  optionally, drying and/or cooling.

The Second Granular Component (b)

15  The second granular component is a spray-dried zeolite base powder and has a bulk density not exceeding 500 g/1, preferably from 200 to 450 g/1, typically from 275 to 425 g/1.  It may suitably comprise:

20  from 10 to 30 wt% of organic non-soap surfactant,

from 10 to 50 wt% of zeolite builder,

from 10 to 60 wt% of other salts and polymer, 5

and optionally minor ingredients to 100 wt%,

all percentages being based on the second granular component. ,0

The second granular component may further comprises sodium silicate, generally incorporated in solution form.  The sodium silicate may, for example, be present in an amount of from 0.5 to 15 wt%, preferably from 1 to 10 wt%.

As previously indicated, organic cobuilders such as polycarboxylate polymers may also be present.

More preferably, the second granular component comprises: 0

from 4 to 25 wt% of anionic sulphonate or sulphate surfactant,

from 1 to 15 wt% of ethoxylated nonionic surfactant, 15

from 10 to 45 wt% of zeolite MAP or zeolite A,

from 1 to 10 wt% of acrylic or acrylic/maleic polymer,

.10  from 0.5 to 10 wt% of sodium silicate,

from 15 to 55 wt% of other salts,

and optionally minor ingredients to 100 wt%.

5

The second granular component may contain optional minor ingredients suitable for incorporation into a spray-dried base powder.  These may, for example, be selected from fatty acid, fatty acid soap, fluorescers and antiredeposition

0  agents.

The second granular component may be prepared by traditional slurry making and spi'ay-drying methods, well known to the skilled detergent powder formulator.

 Where ethoxylated nonionic surfactant is to be present in

the second granular domponent, it may be advantag,eous if all or a part of this ingredient is admixed with the spray-dried granule instead of incorporated via the slurry.

0  Detergent Ingredients

As previously indicated, detergent compositions of the invention contain detergent-active compounds and detergency builders, and may optionally contain bleaching components and other active ingredients to enhance performance and properties.

Detergent-active compounds (surfactants) may be chosen from soap and non-soap anionic, cationic, nonionic, amphoteric 2(|  and zwitterionic detergent-active compounds, and mixtures thereof.  Many suitable detergent-active compounds are available and are fully described in the literature, for example, in "Surface-Active Agents and Detergents", Volumes I and II, by Schwartz, Perry and Berch.  The preferred detergent-active compounds that can be used are soaps and synthetic non-soap anionic and nonionic compounds.  The total amount of surfactant present is suitably within the range of from 5 to 40 wt%.

Anionic surfactants are well-known to those skilled in the art.  Examples include alkylbenzene sulphonates,

C4^2

0(C]^^€t5M'

particularly linear alkylbenzene sulphonates having an alkyl chain length of C8-C15; primary and secondary alkylsulphates,

particularly C8-C15 primary alkyl sulphates; alkyl ether

sulphates; olefin sulphonates; alkyl xylene sulphonates; dialkyl sulphosuccinates; and fatty acid ester sulphonates. Sodium salts are generally preferred.

Nonionic surfactants that may be used include the primary

and secondary alcohol ethoxylates, especially the C8-C20

aliphatic alcohols ethoxylated with an average of from 1 to 20 moles of ethylene oxide per mole of alcohol, and more

especially the C8-C15 primary and secondary aliphatic

alcohols ethoxylated with an average of from 1 to 10 moles of ethylene oxide per mole of alcohol.  Non-ethoxylated nonionic surfactants include alkylpolyglycosides, glycerol monoethers, and polyhydroxyamides (glucamide).

Cationic surfactants that may be used include quaternary

ammonium salts of the general formula R1R2R3R4N X wherein

the R groups are long or short hydrocarbyl chains, typically alkyl, hydroxyalkyl or ethoxylated alkyl groups, and X is a

solubilising cation (for example, compounds in which Ri is a C8-C22 alkyl group, preferably aC8-C10 or C12-C14 alkyl

group, R2 is a methyl group, and R3 and R4, which may be the

same or different, are methyl or hydroxyethyl groups); and cationic esters (for example, choline esters).

Detergent compositions suitable for use in most automatic fabric washing machines generally contain anionic non-soap surfactant, or nonionic surfactant, or combinations of the two in any ratio, optionally together with cationic, amphoteric or zwitterionic surfactants, optionally together with soap.

The detergent compositions of the invention also contain one or more detergency builders.  The total amount of detergency builder in the compositions will suitably range from 5 to 80 wt%, preferably from 10 to 60 wt%.

The zeolite builders may suitably be present in a total amount of from 5 to 60 wt%, preferably from 10 to 50 wt%. L5  Amounts of from 10 to 45 wt% are especially suitable for particulate (machine) laundry detergent compositions.

The zeolites may be supplemented by other inorganic builders, for example, amorphous aluminosilicates, or layered silicates such as SKS-6 ex Clariant.  Sodium carbonate, already listed as a possible ingredient, may also act in part as a builder.  Phosphate builders, however, are preferably absent.

;!5  The zeolites may be supplemented by organic builders, for

example, polycarboxylate polymers such as polyacrylates and acrylic/maleic copolymers; monomeric polycarboxylates such as citrates, gluconates, oxydisuccinates, glycerol mono-, di- and trisuccinates, carboxymethyloxysuccinates, 0  carboxymethyloxymalonates, dipicolinates,

25

hydx-oxyethyliminodiacetates, alkyl- and alkenylmalonates and succinates;  and sulphonated fatty acid salts.

These lists of builders are not intended to be exhaustive.

Especially preferred organic builders are citrates, suitably used in amounts of from 5 to 3 0 wt%, preferably from 10 to 25 wt%; and acrylic polymers, more especially acrylic/maleic copolymers, suitably used in amounts of from 0.5 to 15 wt%,  preferably from 1 to 10 wt%.  Builders, both inorganic and organic, are preferably present in alkali metal salt, especially sodium salt, form.

Detergent compositions according to the invention may also  suitably contain a bleach system.  Preferably this will

include a peroxy bleach compound, for example, an inorganic persalt or an organic peroxyacid, capable of yielding hydrogen peroxide in aqueous solution.  Preferred inorganic persalts are sodium perborate monohydrate and tetrahydrate, and sodium percarbonate, the latter being especially preferred.  The sodium percarbonate may have a protective coating against destabilisation by moisture.  The peroxy bleach compound is suitably present in an amount of from 5 to 35 wt%, preferably from 10 to 25 wt%.

The peroxy bleach compound may be used in conjunction with a bleach activator (bleach precursor) to improve bleaching action at low wash temperatures.  The bleach precursor is suitably present in an amount of from 1 to 8 wt%, preferably from 2 to 5 wt%.  Preferred bleach precursors are peroxycarboxylic acid precursors, more especially peracetic

acid precursors and peroxybenzoic acid precursors; and peroxycarbonic acid precursors.  An especially preferred bleach precursor suitable for use in the present invention is N,N,N',N'-tetracetyl ethylenediamine (TAED).

A bleach stabiliser (heavy metal sequestrant) may also be present.  Suitable bleach stabilisers include ethylenediamine tetraacetate (EDTA), diethylenetriamine pentaacetate (DTPA), ethylenediamine disuccinate (EDDS), 10  and the polyphosphonates such as the Bequests (Trade Mark), ethylenediamine tetramethylene phosphonate (EDTMP) and diethylenetriamine pentamethylene phosphate (DETPMP).

L5

Bleach ingredients are postdosed.

The compositions of the invention may contain alkali metal, preferably sodium, carbonate, in order to increase detergency and ease processing.  Sodium carbonate may suitably be present in amounts ranging from 1 to 60 wt%, preferably from 2 to 40 wt%.  Sodium carbonate may be included in either or both base granule, and/or may be postdosed.  As previously indicated, the compositions of the invention may contain no postdosed sodium carbonate.

As previously indicated, sodium silicate may also be present.  The amount of sodium silicate may suitably range from 0.1 to 5 wt%.  As indicated above, sodium silicate is preferably introduced via the second granular component, but may also be present in the first granular component. Sodium silicate may also be postdosed, for example, as granular sodium disilicate, or as sodium carbonate/sodium

silicate cogranules, for example, Nabion (Trade Mark) 15 ex Rhodia Chimie.

Powder flow may be improved by the incorporation in one or both granular components of a small amount of a powder structurant.  Examples of powder structurants, some of which may play other roles in the formulation as previously indicated, include, for example, fatty acids (or fatty acid soaps), sugars, acrylate or acrylate/maleate polymers, sodium silicate, and dicarboxylic acids (for example, Sokalan (Trade Mark) DCS ex BASF).  One preferred powder structurant is fatty acid soap, suitably present in an amount of from 1 to 5 wt%.

Other materials that may be present in detergent compositions of the invention include antiredeposition agents such as cellulosic polymers; soil release agents; anti-dye-transfer agents; fluorescers; inorganic salts such as sodium sulphate; enzymes (proteases, lipases, amylases, cellulases); dyes; coloured speckles; perfumes; and fabric conditioning compounds.  These may be included in one or both granular components, if sufficiently robust, or alternatively postdosed in granular form, as is well known to those skilled in the art.  This list is not intended to be exhaustive.

EXAMPLES

The invention is further illustrated by the following non-limiting Examples, in which parts and percentages are by ■5  weight unless otherwise stated.

Examples denoted by numbers are within the invention, while comparative examples are denoted by letters.

D  ABBREVIATIONS

The following abbreviations are used for ingredients used in the Examples (* denotes Trade Mark):

5  LAS

Nonionic 7E0

Zeolite MAP

Copolymer

SCMC

CaEDTMP

Linear alkylbenzene sulphonate

C8-C15 0X0 alcohol ethoxylated with an

average of 7 moles of ethylene oxide per mole

Zeolite MAP (Si:Al ratio about 1) (Doucil* A24 ex Crosfield)

Acrylic/maleic copolymer, Na salt (Sokalan* CP5 ex BASF)

Sodium carboxymethyl cellulose

Calcium salt of ethylenediamine tetramethylene phosphonic acid (Bequest* 2047 ex Monsanto)

G4i20(C)/COM

TAED	Tetraacetyl ethylenediamine

NaHEDP	Sodium salt of

1-hydroxyethane-1,1-diphosphonic acid (Bequest* 2016D ex Monsanto)

Carbonate/silicate Granules containing 2 9 wt% sodium

cogranules	silicate, 71 wt% sodium carbonate,

LO	Nabion* 15 ex Rhodia Chimie.

EXAMPLE 1, COMPARATIVE EXAMPLE A

Non-tower base powder Bl was prepared as follows:

(i)  mixing and granulating solid starting materials

consisting of zeolite MAP, light soda ash, sodium carboxymethylcellulose (SCMC) with "liquid binder" (LAS acid, nonionic surfactant, fatty acid/soap see below) in a L dige Recycler* (CB 30) high-speed mixer;

(ii)  transferring the material from the Recycler to a

LDdige Ploughshare* (KM 3 00) moderate-speed mixer;

2£

(iii) transferring the material from the Ploughshare to a Vometec* fluid bed operating as a gas fluidisation granulator, adding further "liquid binder" and agglomerating;  and

(iv)  finally drying/cooling the product in the fluid bed.

n

C4*i2O(Q>-^0M

The "liquid binder" used in steps (i) and (iii) was a structured blend comprising the anionic surfactant, nonionic surfactant and soap components of the base powder.  The blend temperature in the loop was controlled by a heat-exchanger.  The neutralising agent was a sodium hydroxide solution.

Spray-dried base powder SI was prepared by a conventional 0  slurry-making and spray-drying process.  Of the 7.20 wt% nonionic surfactant, 2 wt% was incorporated via the slurry and the rest sprayed on post-tower.

The formulations and powder properties of the base powders were as shown in the table below.

^■3

C4*L20(C) >e6M

Bl	SI

NaLAS	15.42	9.17

Nonionic 7E0	12.00	7.20

Soap (stearic)	1.74	2.23

Zeolite MAP (anhydrous basis)	39.40	23.99

Copolymer (100%)	-	2.97

Sodium carbonate (light)	12.93	18.30

Sodium silicate (100%)		1.94

SCMC (69%)	0.83	0.56

1 Sodium sulphate slurry grade		26.98

Granular sodium sulphate	9.68	

Moisture and salts	8.00	6.66

Total	100.00	100.00

Bulk density  (g/1)	762	447

dso [micrometres]	382	402

dRR [micrometres]	492	488

nRR [-]	1.7	1.8

Fines 
Coarse >1400 ]im  [wt%]	0.2	0.1

Fully formulated powders were prepared by mixing the base /5  powders above and postdosing the ingredients specified below.  Example 1 is within the invention. Comparative Example A is a control containing no postdosed citric acid,

^

C4l20(C)^et5M

^^

Example	A	1

Ratio B1:S1 [wt%]	28.25:43.75

NaLAS	8.37

Nonionic 7E0	6.54

Soap	1.47

Zeolite MAP (100%)	21.63

Copolymer	1.30

Na carbonate (light)	11.66

Na silicate (100%)	0.85

SCMC (68%)	0.48

Na sulphate slurry grade	11.80

Na sulphate granular	2.73

Moisture and salts	5.17

Subtotal for base powders	72.00

/

X

€412 0 (,G

Example	A		1	

Postdosed ingredients	

Na percarbonate		15.00	

TAED (83%)		2.60	

Fluorescer adjunct (15%)		0.80	

CaEDTMP (34%)		0.72	

Antifoam granule		1.23	

Soil release polymer (63%)		0.19	

Cellulase (Carezyme*)		0.30	

Lipase (Lipolase* lOOT)		0.03	

Protease (Savinase* 12.0 TXT)		0.44	

Amylase (Termamyl* 60T)		0.31	

NaHEDP (85%)		0.40	

Polyvinyl pyrrolidone (95%)		0.08	

Carbonate/silicate granules		3.60	

Perfume		0.30	

Sodium citrate 2aq	2.00			-

Citric acid	-			2.00

Total	100.00			100.00

Ratio Bl: citric acid	14.13:	1	

	-

Bulk density [g/1]	686			650

dso [micrometres]	428		

	430

dRR [micrometres]	545			526

nRR [-]	1.5			1.8

Fines 
Coarse >1400 lam [wt%]	1.8			0.1

^

M

C4l20(C) ^gdw

The citric acid used was anhydrous and had the following particle size properties:

dso	413 micrometres

Rosin-Rammler d(RR)	47 6 micrometres

Rosin-Rammler N(RR)	2.7

Fines (% 
Oversize (% >1400 micrometres)	0.03 wt%

1

]5

Measurement of Dispenser Residues

For the purposes of the present invention, dispensing into an automatic washing machine was assessed by means of a standard procedure using a test rig based on the main wash compartment of the dispenser drawer of the Philips (Trade Mark) AWB 126/7 washing machine.  This drawer design provides an especially  stringent test of dispensing characteristics especially when used under conditions of low temperature, low water pressure and low rate of water flow.

The drawer is of generally cuboidal shape and consists of a main compartment, plus a small front compartment and a separate compartment for fabric conditioner which play no part in the test.  In the test, a 100 g dose of powder is placed in a heap at the front end of the main compartment of the drawer, and subjected to a controlled water fill of 5 litres at 10°C and an inlet pressure of 50 kPa, flowing in over a period of 1 minute.  The water enters through 2 mm diameter holes in a plate above the drawer: some water

fi'^

M

-C4*120(C)

enters the front compartment and therefore does not reach the powder.  Powder and water in principle leave the drawer at the rear end which is open.

10

The flow of water may be ceased at any time, and the powder remaining is then collected and dried at 90°C  to constant weight.  The dry weight of powder recovered from the dispenser drawer, in grams, represents the weight percentage of powder not dispensed into the machine at that time (the residue).

Dispensing results after 15, 3 0 and 60 seconds are shown below.  Each result is the average of three measurements.

15

Example	A	1

Dispenser residue after	

60 seconds	13	0

3 0 seconds	20	1

15 seconds	38	23

.C412 0(C)

EXAMPLES 2 to 5

Further fully formulated detergent compositions were prepared by mixing the non-tower base powder Bl of Example 1 with a spray-dried base powder S2, and postdosing citric acid and further ingredients.  All exhibited excellent detergency, powder properties and bleach stability.

The spray-dried base powder S2 had the following 10  formulation:

S2

NaLAS	9.19

Nonionic 7E0	7.20

Soap (stearic)	2.79

Zeolite MAP (anhydrous basis)	20.94

Copolymer (100%)	2.98

Sodium carbonate (light)	19.63

Sodium silicate (100%)	2.86

Sodium sulphate slurry grade	27.67

Moisture and salts	6.74

Total	100.00 404

Bulk density  (g/1)	

dso [micrometres]	430

dRR [micrometres]	519

nRR [-]	1.9

Fines 
0.2

Coarse >1400 iim [wt%]

C4120(C)

M

■  2^

Example	2	3	4	5

Ratio B1:S2 [wt%]	10.0: 57.1	20.0: 50.9	28.05: 44.65	42.41: 37.59

Bulk density (g/1)	610	621	640	645

NaLAS	6.79	7.76	8.43	9.99

Nonionic 7E0	5.31	6.06	6.58	7.80

Soap	1.77	1.77	1.73	1.79

Zeolite MAP (100%)	15.90	18.54	20.40	24.58

Copolymer	1.70	1.52	1.33	1.12

Na carbonate light	12.50	12.58	12.39	12.86

Na silicate (100%)	1.63	1.46	1.28	1.08

SCMC (69%)	0.08	0.17	0.23	0.35

Na sulphate slurry grade	15.80	14.08	12.35	10.40

Na sulphate granular	0.97	1.94	2.72	4.11

Moisture and salts	4.65	5.02	5.25	5.92

Subtotal for base powders	67.10	70.90	72.70	80.00

3-0

C4l20(C)^dM

-f°-

i Example	2	3	4	5

Postdosed ingredients	

Na perborate 4H2O	8.44	-	-	-

Na percarbonate	-	9.25	15.00	-

TAED (83%)	-	1.30	2.60	-

Antifoam granule	0.98	1.13	1.23	1.46

Fluorescer adjunct (15%)	0.44	0.65	0.80	

PVP adjunct (95%)	-	-	0.08	0.23

Soil release polymer (63%)			0.19	0.17

CaEDTMP (34%)	0.38	0.54	0.61	0.76

NaHEDP (85%)	0.20	0.30	0.35	0.42

Na carbonate dense	10.00	4.25	-	4.25

Carbonate/silicate cogranules		1.32	2.60	1.86

Na sulphate granular	11.03	7.53	1.16	6.57

Protease	0.16	0.18	-	0.44

Lipase	-	-	—	0.03

3 Amylase	—	—	-	0.31

4

Cellulase	-	-	-	0.20

Citric acid anhydrous	1.00	2.35	2.56	3.00

Perfume	0.27	0.30	0.12	0.30

Total	100.00	100.00	100.00	100.00

Bl: citric acid	10:1	8.5:1	11:1	14:1

1	2 .			

'Lipolase* lOOT

Savinase* 12.OTXT

Termamyl* 60T

Carezyme*

31

WE CLAIM

A particulate laundry detergent composition comprising organic surfactant and zeolite builder and having a bulk density of at least 550 g/1, characterised in that it comprises:

(a)	8 to 60 wt% a first granular component comprising

zeolite MAP and organic surfactant which is non-

apray-dried and has a bulk density of from 600 to

1000 g/1, preferably from 650 to 900 g/1, the

first granular component comprising:

from 10 to -35% of anionic sulphonate or sulphate

surfactant,

from 5 to 20% of ethoxylated non-ionic surfactant,

from 5 to 30% of salts .

the percentages being wt% based on the first

granular component,

(b)	5 to 70 wt% of a second granular component comprising zeolite and organic surfactant which is spray-dried and has a bulk density not exceeding 550 g/1, preferably from 200 to 500 g/1,

(c)	from 1 to 10 wt% of citric acid as a separate particulate ingredient, and

(d)	other detergent ingredients to 100 wt%.

3^

-^  A detergent composition as claimed in claim 1,

characterised in that it comprises from 1.5 to 5 wt% of citric acid present as a separate particulate ingredient.

3.	A detergent composition as claimed in claim 1 or claim

2, characterised in that the citric acid present as a

separate particulate ingredient has a particle size dso

within the range of from 200 to 1000 micrometres, preferably from 250 to 600 micrometres, wherein the

quantity dso indicates that 50 wt% of the particles have

a diameter smaller than that figure.

4.	A detergent composition as claimed in any preceding

claim., characterised in that the citric acid present as

a separate particulate ingredient has a Rosin-Rammler

average particle size within the range of from 200 to

1000 micrometres, preferably from 300 to

700 micrometres.

5.	A detergent composition as claimed in any preceding claim, characterised in that the citric acid present as a separate particulate ingredient is anhydrous.

6.	A detergent composition as claimed in any preceding claim, characterised in that it comprises:

(a)  from 10 to 40 wt% of the first granular component,

33

(b)	from 40 to 60 wt%, of the second granular component,

(c)	from 1.5 to 5 wt%, of citric acid as a separate particulate ingredient, and

(e)  other detergent ingredients to 100 wt%.

^.  A detergent composition as claimed in any preceding claim, characterised in that the weight ratio of the first granular component to the citric acid present as a separate particulate ingredient is within the range of from 5:1 to 20:1, preferably from 5:1 to 15:1.

g,  A detergent composition as claimed in any preceding claim, characterised in that the first and second granular components are present in a weight ratio of from 0.1:1 to 2:1, preferably from 0.1:1 to 1:1.

o  A detergent composition as claimed in any preceding

claim, characterised in that the zeolite in the second granular component (b) comprises zeolite MAP or zeolite A.

^.  A detergent composition as claimed in any preceding claim, characterised in that it has a bulk density within the range of from 550 to 900 g/1, preferably from 600 to 800 g/1.

3k

11.	A detergent composition as claimed in any preceding claim, characterised in that it comprises other admixed detergent ingredients selected from surfactant granules, bleach ingredients, antifoams, fluorescers, antiredeposition agents, soil release agents, dye transfer inhibiting agents, fabric conditioning agents, enzymes, perfumes, inorganic salts and combinations thereof.

12.	A detergent composition as claimed in any preceding claim, characterised in that it contains sodium percarbonate.

13.	A detergent composition as claimed in any preceding claim, characterised in that it does not contain postdosed sodium carbonate.

Dated this i5th day of May 2002

Dr. San chi ta ^an gult OF S.MAJUMDAR g  CO,,' Applicant's Agents

■a. N	

Documents:

				434-mum-2002-cancelled pages(02-11-2004).pdf

				434-mum-2002-claims(granted)-(02-11-2004).doc

				434-mum-2002-claims(granted)-(02-11-2004).pdf

				434-mum-2002-correspondence 1(16-05-2002).pdf

				434-mum-2002-correspondence 2(27-04-2007).pdf

				434-mum-2002-correspondence(ipo)-(13-09-2004).pdf

				434-mum-2002-form 1(15-05-2002).pdf

				434-mum-2002-form 19(23-06-2003).pdf

				434-mum-2002-form 2(granted)-(02-11-2004).doc

				434-mum-2002-form 2(granted)-(02-11-2004).pdf

				434-mum-2002-form 3(15-05-2002).pdf

				434-mum-2002-form 5(15-05-2002).pdf

				434-mum-2002-general power of attorney(15-05-2002).pdf

				434-mum-2002-pct-ipea-409(24-11-2003).pdf

				434-mum-2002-pct-isa-210(24-11-2003).pdf

« Previous Patent

Next Patent »

Patent Number	205714	

Indian Patent Application Number	434/MUM/2002	

PG Journal Number	26/2007	

Publication Date	29-Jun-2007	

Grant Date	09-Apr-2007	

Date of Filing	15-May-2002	

Name of Patentee	HINDUSTAN UNILEVER LIMITED	

Applicant Address	HINDUSTAN LEVER HOUSE, 165/166, BACKBAY RECLAMATION, MUMBAI-400020,	

Inventors:

#	Inventor's Name	Inventor's Address	

1	BAKKER, VERA JOHANNA	LEVER FABERGE LIMITED, PO BOX 105, 2 LIVERPOOL ROAD, WARRINGTON, CHESHIRE,	

2	LEMPERS EDWIN LEO MARIO	C/O UNILEVER R&D VLAARDINGEN, OLIVIER VAN NOORTLAAN 120, 3133 AT VLAARDINGEN	

3	MOL, JASPER	C/O LEVER FABERGE DEVELOPMENT CENTRE, UNILEVER R&D VLAARDINGEN, OLIVIER VAN NOORTLAAN 120, 3133 AT VLAARDINGEN	

4	KRIJGSMAN ARIE	C/O UNILVER R&D VLAARDINGEN, OLIVIER VAN NOORTLAAN 120, 3133 AT VLAARDINGEN	

PCT International Classification Number	C 11 D 3/02	

PCT International Application Number	N/A	

PCT International Filing date		

PCT Conventions:

#	PCT Application Number	Date of Convention	Priority Country	

1	0115552.2	2001-05-16	U.K.	

© All Indian Patents, 2013-2021.

  Patent data available in the public domain from Indian Patents Office, Department of Industrial Policy and Promotions, Ministry of Commerce and Industry, Government of India.
