Repository: anandvc/allindianpatents

File: patents/205947-method-for-the-hemocompatible-coating-of-biological-and-or-artificial-surfaces-of-medical-device-and-medical-device-obtained-thereof.html (part 1 of 4)
Indian Patents. 205947:METHOD FOR THE HEMOCOMPATIBLE COATING OF BIOLOGICAL AND/OR ARTIFICIAL SURFACES OF MEDICAL DEVICE AND MEDICAL DEVICE OBTAINED THEREOF

Indian Patents

Recently Granted Patents

  Recently Published Patents

Title of Invention	METHOD FOR THE HEMOCOMPATIBLE COATING OF BIOLOGICAL AND/OR ARTIFICIAL SURFACES OF MEDICAL DEVICE AND MEDICAL DEVICE OBTAINED THEREOF

Abstract	1. Method for the hemocompatible coating of biological and/or artificial surfaces of medical devices comprising the following steps: a) providing a surface of a medical device and b) deposition of at least one oligosaccharide and/or polysaccharide compounds of the general formulas la and lb Formula la Formula la Formula lb Formula tb n wherein n is an integer between 4 and 1050, Y and Z, independently of each other, represent the groups -CHO, -COC113, -COC2I If,, -COC3H7, -CCC4H9, -COC5H11, -COCH (CH3)2, -COCH2CH(CH3)2, -COCH(CH3)C2 l15, -COC(CH3)3, -CH2COO-, -C2H4COO-, -C3H6COO, -C4H8COO, and salts of said compounds as hemocompatible layer on this surface and/or b') deposition of a biostable layer on the surface of the medical device or the hemocompatible layer.	

Full Text	FORM  2

THE PATENTS ACT, 1970 (39 of 1970)

COMPLETE SPECIFICATION (See Section 10, rule 13)

METHOD FOR THE HEMOCOMPATIBLE COANING OF BIOLOGICAL AND/OR

ARTIFICIAL SURFACES OF MEDICAL DEVICE AND MEDICAL DEVICE AND

MEDICAL DEVICE OBTAIND THEROF.

HEMOTEQ GMBH of ADENAUERSTRASSE 15, 52146 WURSELEN, GERMANY, GERMAN Company

The following specification particularly describes the nature of the invention and the manner in which it is to be performed : -

GRANTED

30-12-2005

606/MUMNP/2004

------------------------------------------------------

  28/10/2004

Compounds and method for coating surfaces in a hemocompatible manner

DESCRIPTION

The invention relates to the use of oligo- and/or polysaccharides containing the sugar building block N-acylglucosamine and/or N-acylga.lactosamine for the preparation of hemocompatible surfaces, methods for the hemocompatible coating of surfaces with said oligo- and/or polysaccharides as well as the use of

the hemocompatibly coated surfaces.	'	,

]

In the human body the blood gets ,in contact with surfaces other than the internal face of natural blood vessels only in case of an injury. Consequently the blood coagulation system is always activated to reduce the bleeding and to prevent a life-threatening loss of blood if blood gets in contact with foreign surfaces. Due to the fact theft an implant also represents a foreign surface all patients receiving an implant which is permanently in contact with blood are treated for the duration of the blood contact with drugs, with so called anticoagulants which suppress the blood coagulation. This is also true for patients applicated an extracorporeal circulation such as hemodialysis patients. However this coagulation suppressive medication is in some extent afflicted with considerable side effects which range from loss of hair nausea and vomitus beyond thrombocytopenia, hemorrhagic skin necroses and increased hemorrhagic diathesis up to side effects with a fatal outcome such as cerebral hemorrhages.

Thus there is a demand for non-thrombogenic, hemocompatible materials such as protheses, organ spareparts, membranes, cannulae, tubes, blood containers, stents etc. which do not activate the coagulation systmen in case of blood contanct and do not cause coagulation of the blood.

EP-B-0 333 730 describes a method for preparation of hemocompatible substrates by incorporation, adhesion and/or modification and attachment of non-thrombogenic endothelial cell surface polysaccharide (HS-I). The immobilization of this specific endothelial cell surface proteoheparan sulphate HS I on biological or artificial surfaces causes that suchlike coated surfaces become blood compatible and suitable for the permanent blood contact. However, it is disadvantageous that

10

15

20

said process, for the generation of HS I requires the cultivation of endothelial cells, so that the economical usability of said process is very limited because the cultivation of endothelial cells is time consuming, and relatively large amounts of cultivated endothelial cells are only available at a considerably high cost,  

It is the object of the present invention to provide substances for the h'emocompatible coating of surfaces as well as methods for hemopompatible coating of surfaces; and their use on surfaces for the prevention or reduction of undesired reactions.

i Particularly it is the object of the present invention to provide medical products,

which allow a continuous controlled ingrowth of the medical product - on the one

i hand by suppression of the cellular reactions during the first days and weeks after

the  implantation  by  means  of the  chosen  active  agents  and  active  agent

combinations and on the other hand by providing an atrombogeneous^fesp?ipert

.ocompatible surface, which guarantees, that with decreasing of the active

agent influence no reactions on the present [alien]surface occur anymore, which

also can lead to complications on the long-term.  

This object is solved by the technical teaching of the independent claims of the present invention. Further advantageous embodiments of the invention are evident from the dependent claims, the description, the figures and the examples.

The present invention discloses polysaccharides of the general formula la

25

Formula la

30

35  as well as structurally very similar polysaccharides of the general formula lb

Formula lb

10

15

The polysaccharides according to formula la have molecular weights from 2kD to

400kD, preferably from 5kD to 150kD, more preferably from 10kD to 100kD, and

particularly preferably from 30kD to 80kD. The polysaccharides according to

formula lb have molecular weights frdm 2kD to 1,5kD, preferably from 4kD to

13kD, more preferably from 6kD to 12kD, and particularly preferably from 8kD to

11 kD. The variable n is an integer ranging from 4 to 1050. Preferably, n is an

i integer from 9 to 400, more preferably from 14 to 260, and particularly preferably

an integer between 19 and 210.	J

20

25

The general formulas la and lb represent a disaccharide, which is to be seen as a basic unit of, the polysaccharide ' according to invention and forms the polysaccharide by' stringing together said basic unit n times. Said basic unit comprising two sugar molecules does not intend to suggest that the general formulas la and lb only relate to polysaccharides having an even number of sugar molecules. Of course, the general formula la and the formula^ lb also comprise polysaccharides having an odd number of sugar units. Hydroxy groups are present as terminal groups of the oligosaccharides and polysaccharides, respectively.

30

35

Preferred are the acyl groups ~COCH3, -COC2H5, -COC3H7 and the carboxyalkyl groups -CH2COO", -C2H4COO", -C3H6COO More preferred are the acetyl and propanoyl groups and the carboxymethyl and carboxyethyl groups. Particularly preferred are the acetyl group and the carboxymethyl group.

In addition, it is preferred that the group Y represents an acyl group, and the group Z represents a carboxyalkyl group. It is more preferred if Y is a group -COCH3, -COC2H5 or -COC3H7 and in particular -COCH3. Moreover, it is further 5 preferred if Z is a carboxyethyl or carboxymethyl group, the carboxymethyl group being particularly preferred.

I The disaccharicle basic unit shown by formula la comprises each a substituent Y

and a further group Z. This is to make clear that the polysaccharide! of the

10  invention comprises two different groups, namely Y and Z. It is important to point

out here that the general formula la should not only comprise pplysacchartfes

containing the groups Y and Z in a strictly alternating sequence, which would

result  from  string ng  together  the  disaccharide  basic  units,  but  also

polysaccharides carrying the groups Y and Z in a completely random sequence at

15  the  amino  groups.  Further,  the  general  formula  la  should  also comprise

polysaccharides containing the groups Y and Z in different numbers. The ratios of

the number of Y| groups to the number of X groups can be between 70% : 30%,

preferably between 60% : 40%, and particularly preferably between 45% : 55%.

Especially preferred are polysaccharides of the general formula la carrying on

20  substantially half of the amino groups the Y residue and on the other half of the

amino  groups  the  Z  residue  in  a  merely  random  distribution.  The  term

"substantially half" means exactly 50% in the most suitable case but should also

comprise the range from 45% to 55% and especially from 48% to 52% as well.

25  Preferred are the compounds of the general formula la, wherein the groups Y and Z have the following meanings:

30

Y  =  -CHO	and	Z  =  -C2H4COO

Y  =  -CHO	and	Z  =  -CH2COO"

Y  =  -COCH3	and	Z  =  -C2H4COO

Y  =  -COCH3	and	Z  =  -CH2COO"

Y  -  -COC2H5	and	Z  =  -C2H4COO

Y  =  -COC2H5	and	Z  =  -CH2COO"

35  Especially preferred are the compounds of the general formula la, wherein the groups Y and Z have the following meanings:

Y	=  '-CHO	and	Z  =  -C2H4COO

Y	=  -COCH3	and	Z  =  -CH2COO~

i

i

Especially preferred are the compounds of the general formula lb, wherein Y is 5  one of the following groups:  -CHO,  -COCH3,  .-COC2H5  or  !-COC3H7. Further preferred are the groups  -CHO,  -COCH3,  -COC2H5 and especially preferred is the group  -COCH3.

1 The compounds of the general formula lb contain only a minor amount of,free

10  amino groups. As with the ninhydrine test free amino groups could not be detected

i	*

anymore, it can be concluded due to the sensitivity of this test, that less than 2%,

preferred less than 1% and especially preferred less than 0.5% of all of the

-NH-Y groups are present as free amino groups, i.e. at this low percentage of the

groups -NH-Y that Y represents hydrogen.

15

As the polysaccharides of the general formula la and lb contain carboxylate groups and amino groups, the general formulas la and lb also comprise alkali and alkaline' earth metal salts of the respeptive polysaccharides. Thus, alkali metal salts such as the sodium salt, potassium salt, lithium salt or alkaline earth metal

20 salts such as the magnesium salt or calcium salt can be mentioned. Further, with ammonia, primary, secondary, tertiary and quaternary amines, pyridine and pyridine derivatives, ammonium salts, preferably alkyl ammonium salts and pyridinium salts, can be formed. The bases forming salts with the polysaccharides include inorganic and organic bases such as NaOH, KOH, LiOH, CaCO3, Fe(OH)3,

25  NH4OH, tetraalkyl ammonium hydroxides and similar compounds.

Heparan sulphates are ubiquitous on cell surfaces of mammals.-Depending on the cell type, they are very different with respect to molecular weight, degree of acetylation and degree of sulfation. Liver heparan sulphate, for example, has a

30 degree of acetylation of approximately 50%, whereas the heparan sulphate from the glycocalyx of endothelial cells can show a degree of acetylation of up to 90% and more. Heparin only shows a very small degree of acetylation of up to 5%. The degree of sulfation of liver heparan sulphate and heparin is ~ 2 per disaccharide unit, of endothelial cell heparan sulphate nearly 0, and of heparan sulphates from

35  other cell types between 0 and 2 per, disaccharide unit.

The following illustration shows a tetrasaccharide unit of a heparin or heparan sulphate with a random distribution of the sulphate groups and a degree of sulfation of 2 per disaccharide unit as typical for heparin:

oso,

All heparan sulphates have the process of biosynthesis in common with heparin. In this case, first, the core protein with the xylose-containing bond region is built up. It consists of the xylose and two galactose residues connected therewith. To the last one of the two galactose residues, glucuronic acid and galactosamine are

10 then alternately bonded to each other until the respective chain'length is achieved. Finally, \a multistage enzymatic modification lof the common precursor polysaccharide of all heparan sulphates and the heparin by sulfotransferases and epimerases is effected, which, by means of their reactions of varying completeness generate the broad spectrum of various heparan sulphates up to

15  heparin.	

20

25

Heparin is built up alternately from D-gluqosamine and D-glucuronic acid respi L-

iduronic acid,[wherein D-glucosamine and D-glucuronic acid are linked in a (β-1,4-

glycosidic manner [reps]L-iduronic acid 'in an α-1,4-glycosidic manner) to the

disaccharide, which forms the heparin subunits. These subunits, in turn, are linked

to each other in a β-1,4-glycosidic manner and lead to the heparin. The position of

the sulfonyl groups can change. A tetrasaccharide unit contains an average'of 4 to

5 sulfuric acid groups. Heparan sulphate, also referred to as heparitin sulphate,

contains, with the exception of liver heparan sulphate, less N- and Q-bonded

sulfonyl groups than heparin, but more N-acetyl groups.	'

30

As evident from fig. '3, the compounds of the general formula la (see fig. 3c as

example) and the compounds of the general formula lb (see fig. 3b as' example)

are structurally very similar to the natural heparan sulphate of endothelial cells, but

prevent the initially described disadvantages in using endothelial cell heparan

sulphates.	

For the antithrombotic activity a special'pentasaccharide unit is made responsible

which can be found in commercial heparin preparatives in about every 3rd

molecule.  Heparin  preparations  of  different  antithrombotic  activity  can  be

5  produced by special separation techniques.  In highly active, for example by

antithrombin-lll-affinitychromatography  obtained  preparations  („High-affinity"-

heparin) this active sequence is found in every heparin molecule, while in „No-

affinity"-preparations no characteristical pentasaccharide sequences and thus no

active  inhibition  of  coagulation  can  be  detected.  Via  interaction  with  this I 10  pentasaccharide the activity of antithrombin III, an inhibitor of the coagulation key

factor thrombin, is essentially exponentiated (bonding affinity increase! up to the

factor 2x103) [Stiekema J.C.J.; Clin Nephrology 26, Suppl. No. 1 S3-S8| (1986)].

  The amino groups of the heparin are mostly N-sulphated or N-acetylated. The

15  most important Q-sulphation positions are the C2 in the iduronic ac'id as well as

the C6 and the C 3 in the glucosamine. For the activity of the pentasaccharide onto

the plasmatic coagulation basically the sulphate group on C6 is made responsible,

in smaller proportion also the other functional groups.

m«

20 Surfaces of medicinal implants coated with heparin or heparansulphates are and remain only conditionally hemocompatible by the coating. The heparin or heparansulphate which is added onto the artificial surface loses partially in a drastic measure its antithrombotic activity which is related to a restricted interaction due to steric hindrence of the mentioned pentasaccharide units with

25  antithrombin III.

Because of the immobilisation of these polyanionic substances a strong adsorption of plasma protein on the heparinated surface is observed in all cases what eliminates on the one hand the coagulation suppressing effect of heparin  30  [resp] of heparansulphates and initialises on the other hand specific coagulation  processes by adherent and hereby tertiary structure changing plasma proteins (e.g. albumin, fibrinogen, thrombin) and thereon adherent platelets.

Thus a correlation exists on the one hand between the limited interaction of the 35 pentasaccharide units with antithrombin III by immobilisation on the other hand depositions of plasma proteins on the heparin-[resp] heparansulphate layer on the medicinal implant take place, which leads to me losses of the antithrombotic properties of the coating and which can even turn into the opposite, because the

'plasma protein adsorption that occurs during a couple of seconds leads to the loss

of the anticoagulting surface and the adherent plasma proteins change their

tertiary structure, whereby a thrombonegeous surface arises. Surprisingly it could

be detected that the compounds of the general formulas la and lb, despite of the

5  structural  differences  to  the  heparin [resp] heparansulphate,  still  show  the

hemocompatible properties of heparin andadditionally during the immobilisation

of the compounds of the general formullas la and lb no noteworthy depositions of

plasma proteins which represent an initial step in the activation of the coagulation

cascade could be observed. The hemocopatible properties of the compounds

10  according to invention still remain also after their immobilisation on artificial

surfaces.

Further on it is supposed that the sulphate groups of the heparin [fesp] the heparansulphates are necessary for the interaction with antithrombin III and impart

15 thereby the heparin [reps]. the heparansulphate the anticoagulatory effect. The inventive compounds according to formula lb as well as the compounds according to formula la are not actively coagulation suppressive, i.e. anticoagulative, due to an almost complete desulphation the sulphate groups of the compounds of the general formulas lb are removed up to a low amount of below 0.2 sulphate groups

20  per disaccharide unit.

The compounds of the invention according to the general formula lb can be made from heparin or heparan sulphates by first substantially entirely desulfating and then substantially entirely N-acylating the polysaccharide. The term "substantially

25 entirely desulphated" refers to a degree of desulfation of more than 90%, preferred more than 95%, and,particularly preferred more than 98%. The degree of desulfation can be determined according the,so-called n'inhydrine test, which detects free amino groups. Desulfation is effected to such an extent that a color reaction is no longer obtained with DMMB (dimethy|methylene blue). This color

30 test is suitable ifor detecting sulphated polysaccharides; however, the detection limit thereof is jnot known in the literature of the art. The desulfation can, for example, be carried out by heating the pyridinium salt in a solvent mixture. In particular, a mixture of DMSO, 1,4-dioxane and methanol proved to be suitable.

35  Heparansulphates as well as heparin were desulphated via total hydrolysis and subsequently reacylated. Thereafter ' the number of sulphate groups per disaccharide unit (SD) was determined by 13C-NMR. The following table 1 shows

these results on the example of heparin and desulphated, reacetylated heparin (Ac-heparin).

Tab. 1: Distribution of functional groups per disaccharide unit on the example of

5	heparin and Ac-heparin as determined by 13C-NMR-measurements.

2-S	6-S	3-S	NS	N-Ac.	NH2	S/D

Heparin	0.63	0.88	0.05	0.90	0.08	0.02	2.47

Ac-heparin	0.03	0	0	0	1.00	-	0.03

10

NS: N-Ac: NH2: S/D:

2-S, 3-S, 6-S: sulphate groups in position 2, 3, 6 respectively

sulphate groups on the amino groups ' acetyl groups on the aminq groups free amino groups i sulphate groups per disaccharide unit

A sulphate content of about 0.03 sulphate groups / disaccharide unit (S/D) in case 15  of Ac-heparin in comparison with about 2.5 sulphate groups / disaccharide unit in case of heparin was reproducibly obtained.

20

As described above the difference in 'the sulphate contents of heparin resp.

heparansulphates and the compounds of the general formulas has a considerable

influence on the activity adverse to antithrombin III and the coagulatory effects of

these compounds.	i

The compounds of the general formulas la and lb have a content of sulphate groups per disaccharide unit of less than 0.2, preferred less, than (J.07, more

25  preferred less than per disaccharide unit

0.05 and especially preferred less than 0.03 sulphate groups

30

35

By the removal of the sulphate groups of heparin, to which the active coagulation suppressive working mechanism is accredited to, one receives for a surface refinement suitable hemocompatible, coagulation inert oligo-[resp]polysaccharide which on the one hand has no active role in the coagulation process and which on the other hand is not detected by the coagulation system as foreign surface. This coating imitates successfully the nature given highest standard of hemocompatibility and passivity against the coagulation active components of the blood.

The examples 5 and 6 clarify, that surfaces, which are coated with the compounds

according to invention according to the general formulas la and/or lb, especially

which are coated covalently,' result in a passivative, ^thrombogeneous,

5 hemocompatible, antiproliferative and/or antiinflammatory coating. This is clearly

proven by the example of the Ac-heparin.	

The term "substantially entirely N-acylated" refers to an N-acylating degree of more than 94%, preferably more than 97%, and particularly preferably more than

10 98%. The acylation is effected in such a complete manner that the ninhydrine detection of free amino groups does rlo longer show any color reaction. As acylation agents, carboxylic acid chlorides, bromides or anhydrides are used preferably. Atetic acid anhydride, propionic acid anhydride, butyric acid anhydride, acetic acid chloride, propionic acid chloride or butyric acid chloride, for example,

15 are suitable fori preparing the compounds according to the invention. Carboxylic

acid anhydrides are particularly suitable as acylation agents.	i

!

i

As the solvent, in particular for the carboxylic acid anhydrides, deibnized water is used, preferably together with a cosolvent, which is added in an amount of 10 to 20 30 volume percent. As cosolvents, methanol, ethanol, DMSO, DMF, acetone, dioxane, THF, acetc acid ethyl ester and other polar solvents are suitable. If carboxylic acid halides are used, polar water-free solvents such as DMSO or DMF are preferably used.'

25 As the solvent deionized water is used, preferably together with a cosolvent, which is added in an amount of 10 to 30 volume percent. As cosolvents, methanol, ethanol, DMSO, DMF, acetone, dioxane, THF, acetic acid ethyl ester and other polar solvents are suitable.

30 The compounds of the invention according to the general formula la have a carboxylate group on half of the sugar molecules, and a N-acyl group on the other half.

Such compounds can also be made from the polysaccharides hyaluronic acid,

35  dermatan  sulphate,  chondroitin  sulphate.	Differencies  to  heparin  and

heparansulphate result from the connection of the monosaccharides, which are here not present in a 1,4-glycosidic but 1,3-glycosidic connection. The disaccharides are again connected to each other 1,4-glycosidically. In the case of

1 the also in the bloodcoagulation antithrombotically active dermatan sulphates

[Biochem.  J  289,  313-330  (1993)]  and  the  chrondoitin  sulphates  N-

acetylglucos'amine, is substituted by N-acetylgalactosamine, which differ in the

steric position of the hydroxyl group at the C-atom 4.

Due to their related structure the polysaccharides are assigned according to the

present differencies as follows:	  '

Type 1) Uronic acid - galactosamine type (HexA-GalN)n:	

10 Hereto accounted aire chondroitin sulphate and dermatan sulphate. Typical for this group ist the (l-1,$-glycosidic bonding of the uronic acid to the galactosamine. Galactosamine is bound on its part β-1,4-glycosidically to the next uronic acid. Dermatan sulphate differs from chondroitin sulphate by a high amount of another also in heparin and heparan sulphate occuring uronic acid, the L-iduronic acid. 15 The sulphation degree of chondroitin sjulphate is at 0.1 to 1.3 sulphate groups per disaccharide. Dermatan sulphate has with 1.0 to 3.0 sulphate groups per disaccharide an averagely higher sulphation degree as chondroitin sulphate and thereby reaches heparin like values. The amino groups are N-acetylated.

20 The desulphation and N-reacetylation leads here as in the case of heparin and heparan sulphate to compounds, which are also suitable for the use as athrombogeneous coating.

Type 2) Uronic acid - glucosamine type (HexA-GlcN)n:

25 Hereto accounted are heparin, heparan sulphate and hyaluronan. Heparin and heparan sulphate are solely β-1,4-bound, whilst in hyaluronan, which is also accounted to this type, the monosaccharids D-glucuronic acid and D-glucosamine are fi-1,3-bound monosaccharids. This polysaccharide has as only polysaccharide no  sulphate  groups  and  is  N-acetylated.  The  molecular weight  reaches  in

30 comparison to heparin and heparan sulphate maximum values up to 8000 kD. The reduction of the chain length and the maintaining of the acetyl groups resp. the N-reacetylation leads to a structure, which is distinguishable from the formula lb only by the β-1,3-glycosidic connection of the monosaccharids.

t

35  Further compounds can be prepared also from chitin or chitosan.

Chitin is a nitrogen-containing polysaccharide, the'monomer units of which consist of N-acetyl-D-glucosamine, which are linked in a β-1,4-glycosidic manner. This results in linear'polymers consisting of about 2,000 sugar units and having a

molecular weight of about 400,000 g/mol. Chitin shows a very poor solubility and

is almost insoluble in water, organic solvents and dilute acids or dilute bases.

Mixing with strong 'acids leads to hydrolysis, where D-glucosamine and acetic acid

are produced The treatment with strong bases, however, leads to chitosan and

5  acetate.	

Chitosan can easily be produced by the saponification of chitin. Chitosan consists of β-1,4-glycosidically linked glucosamine (2-amino-2-deoxy-D-glucose). Chitosan is known for its film forming properties, and is further used as a basic 10 material for ion exchangers and as an agent for reducing the cholesterol level in the blood serum and for weight reduction.

The substances according to the invention of the general formula la can be made from chitin by partially deacetylating chitin by means of strong bases and then

15 monocarboxyalkylating the free amino groups (see fig. 1). The deacetylation degree, i.e. the amount of demasked primary amino groups, can be determined volumetrically. The quantitative detection of the free amino groups is effected by means of the ninhydrine reaction. Depending on the way the experiment is carried out, deacetylation degrees of 20 to 80% can be obtained. Deacetylation degrees

20  of 40 to 60% are preferred, 45 to 55% are particularly preferred.

By this way of synthesis, polysaccharides can be obtained the sugar units of which contain either an N-acetyl group or an N-carboxyalkyl group in a merely random distribution.

25

Chitosan, which is easily accessible by the basic |hydrolysis of the N-acetyl groups of the chitin (see fig. 1), equally serves as a starting material for the synthesis of the polysaccharides according to formula la.

30 Chitosan only has very few N-acetyl groups. Thus, the compounds according to the invention can, on the one hand, be obtained by carboxyalkyating substantially the half of the free lamino groups in a first step, and then acylating the remaining free amino groups, or by first carrying out the acylation and then reacting the remaining free arnino groups with a suitable carboxyalkylation agent. It is preferred

35 if substantially the half of the amino groups is acylated and the remaining half is

carboxyalkylated.	

"Partially N-acylated chitosan" refers to an N-acylation degree of 30 - 70%, preferably of 40 - •60%, and particularly preferably of 45 - 55%. Particularly preferred are chitosan derivates carrying the Y residue on substantially the half of the amino groups, and on the other half of the amino groups the Z residue in a merely random distribution. The term "substantially the half" means exactly 50% in the most suitable case, but should also include the range of 45% to 55%. The carboxyalkylation and acylation degrees can be determined by means of 13C-NMR, for example (deviation tolerance ±3%).

10

15

Due to the fact that in a first reaction step a certain number of the free amino groups are acylated or carboxyalkylated, this inevitably results in a completely random distribution of the acyl groups [reps] carboxyalkyl groups in the polysaccharide of the general formula la. The formula la thus is, only intended to show a disaccharitle unit of the polysaccharides according to the invention, but not determine an alternating sequence of,the acyl groups and carboxyalkyl groups.

20

The  following  illustration  shows  a  typical  tetrasaccharide  unit  of  an  N-carboxymethylated, N-acetylated chitosan:

25

The present invention describes the use of the compounds of the general formulas la andi/or lb as well as salts of said compounds for the coating,' in particular a hemocompatible coatingi of natural and/or artificial surfaces. "Hemocompatible" refers to the property of the compounds according to the invention, which means not to interact with the substances of the blood coagulation system or the blood platelets and thus not to trigger the blood coagulation cascade.

30

In addition, the invention discloses oligosaccharides and/or polysaccharides for the hemocompatible coating of surfaces. Preferred are polysaccharides within the

10

molecular weight linhits mentioned above. One of the remarkable features of the oligosaccharides and/or polysaccharides used is, that they contain large, amounts of the sugar unit N-acylglucosamine or N-acylgalactosamine. This means that 40 - 60%, preferred 45 - 55% and especially preferred 48 - 52% of the sugar units are N-acylglucosamine or N-acylgalactosamine, and substantially the remaining sugar units each have a carboxyl group. Thus, usually more than 95%, preferably more than 98%, of the oligosaccharides and/or polysaccharides consist of only two sugar units, one sugar unit carrying a carboxyl group and the other one an N-acyl group.

One sugar (unit of the oligosaccharides and/or polysaccharides is N-acylglucosamine resp. N-acylgalactpsamine, preferably N-acetylglucosamine resp. N-acetylgalactosamine, and the other one is uronic acid, preferably glucuronic acid and iduronic acid.

15

Preferred are oligosaccharides and/or polysaccharides substantially consisting of the sugar glucosamine [reps] galactosamine, substantially the half of the sugar units carrying an N-acyl group preferably an N-acetyl group, and the other half of the glucosamine units carrying a carbpxyl group directly bonded via the amino

20 group or bonded via one or more methylenyl groups. These .carboxylic acid groups bonded to the amino group are preferably carboxymethyl or carboxyethyl groups. Further are preferred oligosaccharides and/or polysaccharides, wherein substantially the half, i.e. 48 - 52%, preferred 49 - 51% and especially preferred 49.5 - 50.5%,  consists of N-acyl  glucosamine /resp) N-acyl  galactosamine,

25 preferably of N-acetyl glucosamine or N-acetyl galactosamine, and substantially the other half thereof consists of an uronic acid, preferably glucuronic acid and iduronic acid. Particularly preferred are oligosaccharides and/or polysaccharides showing a substantially alternating sequence (i.e. despite of the statistic deviation ratio in the case of the alternating connection) of the two sugar units. The ratio of

30  the deviated connections should be under 1%, preferred under 0.1 %.

Surprisingly, it has been shown that, for the uses according to the invention, in particular substantially desulphated and substantially N-acylated heparin as well as partially N-carboxyalkylated and N-acylated chitosan as well as desulphated 35 ,and substantially N-acylated dermatan sulphate, chondroitin sulphate and also chain length reduced hyaluronic acid are especially suitable. In particular, N-acetylated heparin as well as partially, N-carboxymethylated and N-acetylated chitosan are suitable for the hemocompatible coating.

The desulphation and acylation degrees defined by "substantially" were already defined more above. The term "substantially" is intended to make clear, that statistic deviations have to be taken into consideration. A substantially alternating

5 sequence of the sugar units means, that as a rule two equal sugar units are not bonded to each other, but does not completely exclude such an erroneous linkage. Correspondingly, "substantially the half means nearly 50%, but permits slight variations, because especially with biosynthetically produced macromolecules, the most suitable case is never achieved, and certain deviations

10 have always to be taken into consideration as enzymes do not work perfectly and catalysis usually involves a certain rate of errors. In the case of natural heparin, however, there is a strictly alternating sequence of N-acetyl glucosamine and uronic acid units (instead of glucuronic).

15 Furthermore, a process for the hemocompatible coating of surfaces is disclosed, which are intended for direct blood contact. In said process, a natural and/or artificial surface is provided, and the oligosaccharides and/or polysaccharides described above are immobilized on said surface.	20  The immobilisation of the oligosaccharides and/or polysaccharides on these

surfaces can be achieved via hydrophobic interactions, van der Waals forces,

  electrostatic interactions, hydrogen bonds, ionic interactions, cross-linking of the

oligosaccharides and/or polysaccharides and/or by covalent bonding onto the

surface.  Preferred  is  the  covalent) linkage  of  the  oligosaccharides  and/or

25  polysaccharides  (side-on  bonding),  more  preferred  the  covalent  single-point

linkage (side-on bonding) arid especially preferred the covalent end-point linkage

(end-on b'onding). Any natural'and/or artificial surfaces of medical products can be used here such

30  as surfaces of prostheses, organs, vessels, aortas, cardiac valves, tujbes, organ

replacement parts, implants, fibers, hollow fibers, stents, hypodermic needles,

syringes,  membranes,  conserves,  blood  containers, titer plates, ,pacemakers,

  adsorber media,  chromatography media,  chromatography columns,  dialyzers,

connection  parts  sensors,  ventiles,  centrifuge  chambers,  heat  exchangers,

35  endoscopes, filters, pump chambers as well as other surfaces, which should have hemocompatible properties. The term "medical products" is to be understood widely and refers especially to the surfaces of such products, which come into

contact with jblood shortly (e.g. endoscopes) or permanently (e.g. stents).

In the following the coating methods according to invention are described. Biological and/or artificial surfaces of medical devices can be provided with a hemocompatible coating by means of the following method:  

a)	providing a surface of a medical device and

b)	deposition of at least one oligosaccharide and/or polysaccharide according '  to formula |a or lb,

and/or	

10	at  least  one  oligosaccharide  gnd/or  polysaccharide,  which  contains

i between 40%  and 60% the sugar unit  N-acyl  glucosamine or N-acyl

galactosamine and the remaining sugar units substantially contain one

carboxyl group per sugar unit.

15  'Deposition"  snail  refer  to  at  least  partial  coating  of  a  surface  w(ith  the

corresponding  compounds,  wherein  the  compounds  are  deposited i and/or

introduced and/or immobilized or anyhow anchored on and/or in the 'subjacent

surface.'	,

t

20  Under "substantially] the remaining sugar building units" is to be understood, that

93% of the remaining sugar building units, preferred 96% and especially preferred

98% of the remaining 60% - 40% of the sugar building units bear a carboxyl

group.

25 An uncoated and/or non hemocompatible surface is preferably provided, "non-hemocompatible" surfaces shall refer to such surfaces that can activate the blood coagulatory system, thus are more or less thrombogeneous.

An alternative embodiment comprises the steps:

30

a)  providing surface of a medical device and

b')  deposition of a biostable layer onto(the surface of the medical device

or a)  providing surface of a medical device and 35  b)  deposition of at least one oligosaccharide and/or polysaccharide according

to formula la or lb,

and/or

at least' one oligosaccharide and/or polysaccharide, which contains

betwden 40% and 60% the sugar unit N-acyl glucosamine or N-acyl

galactosamine and the remaining sugar units substantially contain one

carboxyl group per sugar unit.	

5  b')  deposition of a biostable layer onto the surface of the medical device and

f	r

i

d')  deposition of a further hemocompatible layer of at least one inventive

oligosaccharide and/or polysaccharide according to formula la or lb,

and/or	

10	at  least  bne  oligosaccharide  and/or  polysaccharide,  which  contains

betwefen 40% and 60% the sugar unit N-acyl glucosamine or N-acyl galactosamine and the remaining sugar units substantially contain one carboxyl group per sugar unit.

15  The last-mentioned embodiment makes sure, even in the case of mechanical

damage of the polymeric layer and therewith also of the exterior hemocompatible

layer, e.g. due to inappropriate transport or complicated conditions during the

implantation, that the surface coating does not lose its characteristic of being

blood compatible. 20

Under "biological and artificial" surface is the combination' of an artificial medical

device with an artificial part to be understood, e.g. a pork heart with an artificial

heart valve.

25 The single layers are deposited preferably by dipping or spraying methods, whereas one can deposit at the same time with the deposition of one layer also another or more active agents onto the medical device surface, which is then implemented in the respective layer covalently and/or adhesively bound. In this way one or more active agents can be deposited at the same time with the

30  deposition of a hemocompatible layer onto the medical device.

The active agents as well as the substances, which can be used for a biostable or

i biodegradable layer, are itemized more below,  

35  Onto this first biostable or hemocompatible layer it is then possible in an additional

i non compulsoiry step c) to deposit an active agent layer of one or more active

agents.  In  a 'preferred  embodiment  the  active  agent  or agents  are  bound

covalently on the subjacent layer. Also  the active agent is preferably deposited by

dipping or spraying methods.	

After the step b) or the step c) an additional step d) can follow, which comprises the deposition of at least one biodegradable layer and/or at least one biostable layer onto the hemocompatible layer resp. the active agent layer.

5 According to the alternative embodiment after step b') or step c) a step d') can follow, which comprises the deposition or immobilisation of at least one oligosaccharide and/or polysaccharide according to invention according to formula la or lb and/or at least one oligosaccharide and/or polysaccharide, which contains between 40% and 60% the sugar unit N-acyl glucosamine or N-acyl 10 galactosamine and the remaining sugar units substantially contain one carboxyl group per sugar unit, as hemocompatible layer. Preferably after step b') the step d') follows.

After step d) resp. d') the deposition of another active agent layer of one or more 15  active agents can take place into or onto the subjacent biodegradable and/or biostable layer or the hemocompatible layer.

Additionally to the deposited active agent layers the biostable, biodegradable

and/or hemocompatible layers can contain further active agents, which were

20  deposited together with the biostable and/or biddegradable substances or the
