Repository: anandvc/allindianpatents

File: patents/206030-a-continuous-gas-phase-polymerization-process.html (part 1 of 3)
Indian Patents. 206030:A CONTINUOUS GAS PHASE POLYMERIZATION PROCESS

Indian Patents

Recently Granted Patents

  Recently Published Patents

Title of Invention	A CONTINUOUS GAS PHASE POLYMERIZATION PROCESS

Abstract	A continuous gas phase polymerization process which comprises supplying to a reactor having a bed a catalyst composition and olefin monomer(s) to produce a polymer product; wherein the catalyst composition is formed by mixing a supported polymerization catalyst and a carboxylate metal salt, the carboxylate metal salt being represented by the formula: MQ x(OOCR)y where M is a Group 13 metal atom; each Q is a halogen, hydroxy, alkyl, alkoxy, siloxy, silane or sulfonate group; R is a hydrocarbyl radical having from 2 to 100 carbon atoms; x is an integer from 0 to 3; y is an integer from 1 to 4; and the sum of x and y is equal to the valence of the metal M.	

Full Text	FORM 2

THE PATENTS ACT 1970 [39 OF 1970]

COMPLETE SPECIFICATION

[See Section 10 and Rule 13]

"A CONTINUOUS GAS PHASE POLYMERIZATION PROCESS"

UNIVATION TECHNOLOGIES LLC, a US company of Suite 1950, 5555 San Felipe, Houston, Texas 77056, United States of America,

The following specification particularly describes the nature of the  invention and the manner in which it is to be performed:-

ORGN

365/MUMNP/2004

GRANTED

31-1-2006

The  present  invention  relates  to  a  continuous  gas  phase

polymerization process.	

The present invention relates to a catalyst composition and methods for preparing the catalyst composition and for its use in a process for polymerizing olefins. In particular, the invention is directed to a method for preparing a catalyst composition of a bulky ligand metallocene-type catalyst system and/or a conventional-type transition metal catalyst system, and a carboxylate metal salt. BACKGROUND OF THE INVENTION

Advances in polymerization and catalysis have resulted in the capability to produce many new polymers having improved physical and chemical properties useful in a wide variety of superior products and applications. With the development of new catalysts the choice of polymerization-type (solution, slurry, high pressure or gas phase) for producing a particular polymer has been greatly expanded. Also, advances in polymerization technology have provided more efficient, highly productive and economically enhanced processes. Especially illustrative of these advances is the development of technology utilizing bulky ligand metallocene-type catalyst systems. Regardless of these technological advances in the polyolefin industry, common problems, as well as new challenges associated with process operability still exist. For example, the tendency for a gas phase or slurry phase process to foul and/or sheet remains a challenge.

For example, in a continuous slurry process fouling on the walls of the reactor, which act as a heat transfer surface, can result in many operability problems. Poor heat transfer during polymerization can result in polymer particles adhering to the walls of the reactor. These polymer particles can continue to polymerize on the walls and can result in a premature reactor shutdown. Also, depending on the reactor conditions, some of the polymer may dissolve in the reactor diluent and redeposit on for example the metal heat exchanger surfaces.

In a typical continuous gas phase process, a recycle system is employed for many reasons including the removal of heat generated in the process by the polymerization. Fouling, sheeting and/or static generation in a continuous gas phase process can lead to the ineffective operation of various reactor systems.

2

For example, the cooling mechanism of the recycle system, the temperature probes utilized for process control and the distributor plate, if affected, can lead to an early reactor shutdown.

Evidence of, and solutions to, various process operability problems have been addressed by many in the art. For example, U.S. Patent Nos. 4,792,592,4,803,251, 4,855,370 and 5,391,657 all discuss techniques for reducing static generation in a polymerization process by introducing to the process for example, water, alcohols, ketones, and/or inorganic chemical additives; PCT publication WO 97/14721 published April 24, 1997 discusses the suppression of fines that can cause sheeting by adding an inert hydrocarbon to the reactor; U.S. Patent No. 5,627,243 discusses a new type of distributor plate for use in fluidized bed gas phase reactors; PCT publication WO 96/08520 discusses avoiding the introduction of a scavenger into the reactor; U.S. Patent No. 5,461,123 discusses using sound waves to reduce sheeting; U.S. Patent No. 5,066,736 and EP-Al 0 549 252 discuss the introduction of an activity retarder to the reactor to reduce agglomerates; U.S. Patent No. 5,610,244 relates to feeding make-up monomer directly into the reactor above the bed to avoid fouling and improve polymer quality; U.S. Patent No. 5,126,414 discusses including an oligomer removal system for reducing distributor plate fouling and providing for polymers free of gels; EP-Al 0 453 116 published October 23, 1991 discusses the introduction of antistatic agents to the reactor for reducing the amount of sheets and agglomerates; U.S. Patent No. 4,012,574 discusses adding a surface-active compound, a perfluorocarbon group, to the reactor to reduce fouling; U.S. Patent 5,026,795 discusses the addition of an antistatic agent with a liquid carrier to the polymerization zone in the reactor; U.S. Patent No. 5,410,002 discusses using a conventional Ziegler-Natta titanium/magnesium supported catalyst system where a selection of antistatic agents are added directly to the reactor to reduce fouling; U.S. Patent Nos. 5,034,480 and 5,034,481 discuss a reaction product of a conventional Ziegler-Natta titanium catalyst with an antistat to produce ultrahigh molecular weight ethylene polymers; U.S. Patent No. 3,082,198 discusses introducing an amount of a carboxylic acid dependent on the quantity of water in a process for polymerizing ethylene using a titanium/aluminum organometallic catalysts in a hydrocarbon liquid medium; and U.S. Patent No. 3,919,185 describes a slurry process using a nonpolar hydrocarbon diluent using a conventional Ziegler-Natta-type or Phillips-type

3

catalyst and a polyvalent metal salt of an organic acid having a molecular weight of at least 300.

There are various other known methods for improving operability including coating the polymerization equipment, for example, treating the walls of a reactor using chromium compounds as described in U.S. Patent Nos. 4,532,311 and 4,876,320; injecting various agents into the process, for example PCT Publication WO 97/46599 published December 11, 1997 discusses feeding into a lean zone in a polymerization reactor an unsupported, soluble metallocene-type catalyst system and injecting antifoulants or antistatic agents into the reactor; controlling the polymerization rate, particularly on start-up; and reconfiguring the reactor design.

Others in the art to improve process operability have discussed modifying the catalyst system by preparing the catalyst system in different ways. For example, methods in the art include combining the catalyst system components in a particular order; manipulating the ratio of the various catalyst system components; varying the contact time and/or temperature when combining the components of a catalyst system; or simply adding various compounds to the catalyst system. These techniques or combinations thereof are discussed in the literature. Especially illustrative in the art is the preparation procedures and methods for producing bulky ligand metallocene-type catalyst systems, more particularly supported bulky ligand metallocene-type catalyst systems with reduced tendencies for fouling and better operability. Examples of these include: WO 96/11961 published April 26, 1996 discusses as a component of a supported catalyst system an antistatic agent for reducing fouling and sheeting in a gas, slurry or liquid pool polymerization process; U.S. Patent No. 5,283,278 is directed towards the prepolymerization of a metallocene catalyst or a conventional Ziegler-Natta catalyst in the presence of an antistatic agent; U.S. Patent No. 5,332,706 and 5,473,028 have resorted to a particular technique for forming a catalyst by incipient impregnation; U.S. Patent Nos. 5,427,991 and 5,643,847 describe the chemical bonding of non-coordinating anionic activators to supports; U.S. Patent No. 5,492,975 discusses polymer bound metallocene-type catalyst systems; U.S Patent No. 5,661,095 discusses supporting a metallocene-type catalyst on a copolymer of an olefin and an unsaturated silane; PCT publication WO 97/06186 published February 20, 1997 teaches removing inorganic and organic impurities after formation of the metallocene-type

4

catalyst itself; PCT publication WO 97/15602 published May 1, 1997 discusses readily supportable metal complexes; PCT publication WO. 97/27224 published July 31, 1997 relates to forming a supported transition metal compound in the presence of an unsaturated organic compound having at least one terminal double bond; and EP-A2-811 638 discusses using a metallocene catalyst and an activating cocatalyst in a polymerization process in the presence of a nitrogen containing antistatic agent.

While all these possible solutions might reduce the level of fouling or sheeting somewhat, some are expensive to employ and/or may not reduce fouling and sheeting to a level sufficient to successfully operate a continuous process, particularly a commercial or large-scale process.

Thus, it would be advantageous to have a polymerization process capable of operating continuously with enhanced reactor operability and at the same time produce new and improved polymers. It would also be highly beneficial to have a continuously operating polymerization process having more stable catalyst productivities, reduced fouling/sheeting tendencies and increased duration of operation.

 SUMMARY OF THE INVENTION

This invention provides a method of making a new and improved catalyst composition and for its use in a polymerizing process. The method comprises the step of combining, contacting, blending and/or mixing a catalyst system, preferably a supported catalyst system, with a carboxylate metal salt. In one embodiment the catalyst system comprises a conventional-type transition metal catalyst compound. In the most preferred embodiment the catalyst system comprises a bulky ligand metallocene-type catalyst compound. The combination of the catalyst system and the carboxylate metal salt is useful in any olefin polymerization process. The preferred polymerization processes are a gas phase or a slurry phase process, most preferably a gas phase process.

In an embodiment, the invention provides for a method of making a catalyst composition useful for the polymerization of olefin(s), the method including combining, contacting, blending and/or mixing a polymerization catalyst with at least one carboxylate metal salt. In an embodiment, the polymerization catalyst is a conventional-type transition metal polymerization catalyst, more preferably a supported conventional-type transition metal polymerization catalyst. In the most preferred embodiment, the

— 5-

polymerization catalyst is a bulky ligand metallocene-type catalyst, most preferably a supported bulky ligand metallocene-type polymerization catalyst.

In one preferred embodiment, the invention is directed to a catalyst composition comprising a catalyst compound, preferably a conventional-type transition metal catalyst compound, more preferably a bulky ligand metallocene-type catalyst compound, an activator and/or cocatalyst, a carrier, and a carboxylate metal salt.

In the most preferred method of the invention, the carboxylate metal salt is blended, preferably dry blended, and most preferably tumble dry blended or fluidized, with a supported catalyst system or polymerization catalyst comprising a carrier. In this most preferred embodiment, the polymerization catalyst includes at least one bulky ligand metallocene-type catalyst compound, an activator and a carrier.

In yet another embodiment, the invention relates to a process for polymerizing olefin(s) in the presence of a catalyst composition comprising a polymerization catalyst and a carboxylate metal salt, preferably the polymerization catalyst comprises a carrier, more preferably the polymerization catalyst comprises one or more of combination of a conventional-type catalyst compound and/or a bulky ligand metallocene-type catalyst compound.

In a preferred method for making the catalyst Composition of the invention, the method comprises the steps of combining a bulky ligand metallocene-type catalyst compound, an activator and a carrier to form a supported bulky ligand metallocene-type catalyst system, and contacting the supported bulky ligand metallocene-type catalyst compound with a carboxylate metal salt. In the most preferred embodiment, the supported bulky ligand metallocene-type catalyst system and the carboxylate metal salt are in a substantially dry state or dried state.

In an embodiment, the invention provides for a process for polymerizing olefm(s) in the presence of a polymerization catalyst having been combined, contacted, blended, or mixed with at least one carboxylate metal salt.

-6-

DETAILED DESCRIPTION OF THE INVENTION

Introduction

The invention is directed toward a method for making a catalyst composition and to the catalyst composition itself. The invention also relates to a polymerization process having improved operability and product capabilities using the catalyst composition. It has been suprisingly discovered that using a carboxylate metal salt in combination with a catalyst system results in a substantially improved polymerization process. Particularly surprising is where the catalyst system is supported on carrier, more so where the catalyst system includes a bulky ligand metallocene-type catalyst system, and even more so where the bulky ligand metallocene-type catalysts are very active and/or are highly incorporating of comonomer.

While not wishing to be bound by any theory, it is believed that these bulky ligand metallocene-type catalysts are more prone to sheeting and/or fouling. It is believed that the very high activity catalysts can result in the generation of extreme heat local to the growing polymer particle. It is theorized that these extreme conditions lead to increased levels of sheeting and/or fouling. Also hypothesized is that the polymers produced by bulky ligand metallocene-type catalysts form very tough polymer sheets. Thus, it is difficult to break-up and remove any of these sheets that may form in the reactor.

Furthermore, it was very unexpected that fractional melt index and higher density polymers could be produced in a polymerization process using the polymerization catalyst and carboxylate metal salt combination with improved operability. This discovery was especially important in that it is well known in the polymer industry that, from a process operability standpoint, these types of polymers are difficult to produce.

Utilizing the polymerization catalysts described below in combination with a carboxylate metal salt results in a substantial improvement in process operability, a significant reduction in sheeting and fouling, improved catalyst performance, better polymer particle morphology with no adverse effect on the physical polymer properties, and the capability to produce a broader range of polymers.

7

CATALYST COMPONENTS AND CATALYST SYSTEMS

All polymerization catalysts including conventional-type transition metal catalysts are suitable for use in the polymerizing process of the invention. However, processes using bulky ligand and/or bridged bulky ligand, metallocene-type catalysts are particularly preferred. The following is a non-limiting discussion of the various polymerization catalysts useful in the invention. Conventional-Type Transition Metal Catalysts

Conventional-type transition metal catalysts are those traditional Ziegler-Natta catalysts and Phillips-type chromium catalyst well known in the art. Examples of conventional-type transition metal catalysts are discussed in U.S. Patent Nos. 4,115,639, 4,077,904 4,482,687,4,564,605, 4,721,763, 4,879,359 and 4,960,741 all of which are herein fully incorporated by reference. The conventional-type transition metal catalyst compounds that may be used in the present invention include transition metal compounds from Groups III to VIII, preferably IVB to VIB of the Periodic Table of Elements.

These conventional-type transition metal catalysts may be represented by the formula: MR^ where M is a metal from Groups IIIB to VIII, preferably Group IVB, more preferably titanium; R is a halogen or a hydrocarbyloxy group; and x is the valence of the metal M. Non-Jimiting examples of R include alkoxy, phenoxy, bromide, chloride and fluoride. Non-limiting examples of conventional-type transition metal catalysts where M is titanium include TiCl4, TiBr4, Ti(OC2H5)3CL Ti(OC2H5)Cl3, Ti(OC4H9)3Cl, Ti(OC3H7)2Cl2, Ti(OC2H5)2Br2, TiCl3.l/3AlCl3and Ti(OC12H25)Cl3.

Conventional-type transition metal catalyst compounds based on magnesium/titanium electron-donor complexes that are useful in the invention are described in, for example, U.S. Patent Nos. 4,302,565 and 4,302,566, which are herein fully incorporate by reference. The MgTiCl6 (ethyl acetate)4 derivative is particularly preferred. British Patent Application 2,105,355, herein incorporated by reference, describes various conventional-type vanadium catalyst compounds. Non-limiting examples of conventional-type vanadium catalyst compounds include vanadyl trihalide, alkoxy halides and alkoxides such as VOCl3, VOCl2(OBu) where Bu is butyl and VO(OC2H5)3; vanadium tetra-halide and vanadium alkoxy halides such as VCl4 and VCl3(OBu); vanadium and vanadyl acetyl acetonates and chloroacetyl acetonates such as V(AcAc)3 and VOCl2(AcAc) where (AcAc) is an acetyl

8

acetohate. The preferred conventional-type vanadium catalyst compounds are VOCl3, VC14 and VOCl2-OR where R is a hydrocarbon radical, preferably a C, to C,0 aliphatic or aromatic hydrocarbon radical such as ethyl, phenyl, isopropyl, butyl, propyl, n-butyl, iso-butyl, tertiary-butyl, hexyl, cyclohexyl, naphthyl, etc., and vanadium acetyl acetonates.

Conventional-type chromium catalyst compounds, often referred to as Phillips-type catalysts, suitable for use in the present invention include CrO3, chromocene, silyl chromate, chromyl chloride (CrO2Cl2), chromium-2-ethyl -hexanoate, chromium acetylacetonate (Cr(AcAc)3), and the like. Non-limiting examples are disclosed in U.S. Patent Nos. 2,285,721, 3,242,099 and 3,231,550, which are herein fully incorporated by reference.

Still other conventional-type transition metal catalyst compounds and catalyst systems suitable for use in the present invention are disclosed in U.S. Patent Nos. 4,124,532, 4,302,565, 4,302,566 and 5,763,723 and published EP-A20416815A2and EP-A1 0 420 436, which are all herein incorporated by reference. The conventional-type transition metal catalysts of the invention may also have the general formula M',M"X2tYuE, where M' is Mg, Mn and/or Ca; t is a number from 0.5 to 2; M" is a transition metal Ti, V and/or Zr; X is a halogen, preferably CI, Br or I; Y may be the same or different and is halogen, alone or in combination with oxygen, -NR2, -OR, -SR, -COOR, or -OSOOR, where R is a hydrocarbyl radical, in particular an alkyl, aryl, cycloalkyl or arylalkyl radical, acetylacetonate anion in an amount that satisfies the valence state of M'; u is a number from 0.5 to 20; E is an electron donor compound selected from the following classes of compounds: (a) esters of organic carboxylic acids; (b) alcohols; (c) ethers; (d) amines; (e) esters of carbonic acid; (f) nitriles; (g) phosphoramides, (h) esters of phosphoric and phosphorus acid, and (j) phosphorus oxy-chloride. Non-limiting examples of complexes satisfying the above formula include: MgTiCl5 2CH3COOC2H5, Mg3Ti2Cl127CH3COOC2H5, MgTiCl5 6C2H5OH, MgTiCl5100CH3OH, MgTiCl5 tetrahydrofuran, MgTi2 Cl12 7C6H5CN, Mg3Ti2Cl,2 6C6H5COOC2H5, MgTiCl62CH3COOC2H5, MgTiCl6 6CSH5N, MgTiCl5(OCH3)2CH3COOC2H5, MgTiCl5N(C6H5)2 3CH3 COOC2H5, MgTiBr2Cl4 2(C2H5)20, MnTiCl54C2HsOH, Mg3V2Cll2 7CH3 COOC2H5, MgZrCl64 tetrahydrofuran. Other catalysts may include cationic catalysts such as A1C13, and other cobalt and iron catalysts well known in the art.

9

Typically, these conventional-type transition metal catalyst compounds excluding some convention-type chromium catalyst compounds are activated with one or more of the conventional-type cocatalysts described below. Conventional-Type Cocatalvsts

Conventional-type cocatalyst compounds for the above conventional-type transition metal catalyst compounds may be represented by the formula M3M4vX2cR3b,c, wherein M3 is a metal from Group IA, HA, IEB and IIIA of the Periodic Table of Elements; M4 is a metal of Group IA of the Periodic Table of Elements; v is a number from 0 to 1; each X2 is any halogen; c is a number from 0 to 3; each R3 is a monovalent hydrocarbon radical or hydrogen; b is a number from 1 to 4; and wherein b minus c is at least 1. Other conventional-type organometallic cocatalyst compounds for the above conventional-type transition metal catalysts have the formula M3R3k, where M3 is a Group IA, IIA, HB or IIIA metal, such as lithium, sodium, beryllium, barium, boron, aluminum, zinc, cadmium, and gallium; k equals 1, 2 or 3 depending upon the valency of M3 which valency in turn normally depends upon the particular Group to which M3 belongs; and each RJ may be any monovalent hydrocarbon radical.

Non-limiting examples of conventional-type organometallic cocatalyst compounds of Group IA, IIA and IIIA useful with the conventional-type catalyst compounds described above include methyllithium, butyllithium, dihexylmercury, butylmagnesium, diethylcadmium, benzylpotassium, diethylzinc, tri-n-butylaluminum, diisobutyl ethylboron, diethylcadmium, di-n-butylzinc and tri-n-amylboron, and, in particular, the aluminum alkyls, such as tri-hexyl-aluminum, triethylaluminum, trimethylaluminum, and tri-isobutylaluminum. Other conventional-type cocatalyst compounds include mono-organohalides and hydrides of Group IIA metals, and mono- or di-organohalides and hydrides of Group IIIA metals. Non-limiting examples of such conventional-type cocatalyst compounds include di-isobutylaluminum bromide, isobutylboron dichloride, methyl magnesium chloride, ethylberyllium chloride, ethylcalcium bromide, di-isobutylaluminum hydride, methylcadmium hydride, diethylboron hydride, hexylberyllium hydride, dipropylboron hydride, octylmagnesium hydride, butylzinc hydride, dichloroboron hydride, di-bromo-aluminum hydride and bromocadmium hydride. Conventional-type organometallic cocatalyst compounds are known to those in the art and a more complete discussion of these compounds may be

10

found in U.S. Patent Nos. 3,221,002 and 5,093,415, which are herein fully incorporated by reference.

For purposes of this patent specification and appended claims conventional-type transition metal catalyst compounds exclude those bulky ligand metallocene-type catalyst compounds discussed below. For purposes of this patent specification and the appended claims the term "cocatalyst" refers to conventional-type cocatalysts or conventional-type organometallic cocatalyst compounds. Bulky ligand metallocene-type catalyst compounds and catalyst systems for use in combination with a carboxylate metal salt of the invention are described below. Bulky Ligand Metallocene-Tvpe Catalyst Compounds

Generally, bulky ligand metallocene-type catalyst compounds include half and full sandwich compounds having one or more bulky ligands including cyclopentadienyl-type structures or other similar functioning structure such as pentadiene, cyclooctatetraendiyl and imides. Typical bulky ligand metallocene-type compounds are generally described as containing one or more ligands capable of t|-5 bonding to a transition metal atom, usually, cyclopentadienyl derived ligands or moieties, in combination with a transition metal selected from Group 3 to 8, preferably 4, 5 or 6 or from the lanthanide and actinide series of the Periodic Table of Elements. Exemplary of these bulky ligand metallocene-type catalyst compounds and catalyst systems are described in for example, U.S. Patent Nos. 4,530,914, 4,871,705, 4,937,299, 5,017,714, 5,055,438, 5,096, 867, 5,120,867, 5,124,418, 5,198,401, 5,210,352, 5,229,478, 5,264,405, 5,278,264, 5,278,119, 5,304,614, 5,324,800, 5,347,025, 5,350,723, 5,384,299, 5,391,790, 5,391,789, 5,399,636, 5,408,017, 5,491,207, 5,455,366, 5,534,473, 5,539,124, 5,554,775, 5,621,126, 5,684,098, 5,693,730, 5,698,634, 5,710,297, 5,712,354, 5,714,427, 5,714,555, 5,728,641, 5,728,839, 5,753,577, 5,767,209, 5,770,753 and 5,770,664 all of which are herein fully incorporated by reference. Also, the disclosures of European publications EP-A-0 591 756, EP-A-0 520 732, EP-A- 0 420 436, EP-B1 0 485 822, EP-B1 0 485 823, EP-A2-0 743 324 and EP-B1 0 518 092 and PCT publications WO 91/04257, WO 92/00333, WO 93/08221, WO 93/08199, WO 94/01471, WO 96/20233, WO 97/15582, WO 97/19959, WO 97/46567, WO 98/01455, WO 98/06759 and WO 98/011144 are all herein fully incorporated by reference for purposes of describing typical bulky ligand metallocene-type catalyst compounds and catalyst systems.

In one embodiment, bulky ligand metal locene-type catalyst compounds of the invention are represented by the formula:

LALBMQ	(I)

where M is a metal from the Periodic Table of the Elements and may be a Group 3 to 10 metal, preferably, a Group 4, 5 or 6 transition metal or a metal from the lanthanide or actinide series, more preferably M is a transition metal from Group 4, even more preferably zirconium, hafnium or titanium. LA and LB are bulky ligands that include cyclopentadienyl derived ligands or substituted cyclopentadienyl derived ligands or heteroatom substituted or heteroatom containing cyclopentadienyl derived ligands, or hydrocarbyl substituted cyclopentadienyl derived ligands, or moieties such as indenyl ligands, benzindenyl ligands, fluorenyl ligands, octahydrofluorenyl ligands, cyclooctatetraendiyl ligands, azenyl ligands and borabenzene ligands, and the like, including hydrogenated versions thereof. Also, LA and LB may be any other ligand structure capable of r)-5 bonding to M, for example LA and LB may comprises one or more heteroatoms, for example, nitrogen, silicon, boron, germanium, and phosphorous, in combination with carbon atoms to form a cyclic structure, for example a heterocyclopentadienyl ancillary ligand Further, each of LA and LB may also be other types of bulky ligands including but not limited to bulky amides, phosphides, alkoxides, aryloxides, imides, carbolides, borollides, porphyrins, phthalocyanines, corrins and other polyazomacrocycles. Each LA and LB may be the same or different type of bulky ligand that is n-bonded to M.

Each LA and LB may be substituted with a combination of substituent groups R. Non-limiting examples of substituent groups R include hydrogen or linear, branched, alkyl radicals or cyclic alkyl, alkenyl, alkynl or aryl radicals or combination thereof having from 1 to 30 carbon atoms or other substituents having up to 50 non-hydrogen atoms that can also be substituted. Non-limiting examples of alkyl substituents R include methyl, ethyl, propyl, butyl, pentyl, hexyl, cyclopentyl, cyclohexyl, benzyl or phenyl groups, halogens and the like, including all their isomers, for example tertiary butyl, iso-propyl, etc. Other hydrocarbyl radicals include fluoromethyl, fluroethyl, difluroethyl, iodopropyl, bromohexyl, chlorobenzyl and hydrocarbyl substituted organometalloid radicals including trimethylsilyl, trimethylgermyl,

12

methyldiethylsilyl and the like; and halocarbyl-substituted organometalloid radicals including tris(trifluoromethyl)-silyl, methyl-bis (difluoromethyl)silyl, bromomethyldimethylgermyl and the like; and disubstitiuted boron radicals including dimethylboron for example; and disubstituted pnictogen radicals including dimethylamine, dimethylphosphine, diphenylamine, methylphenylphosphine, chalcogen radicals including methoxy, ethoxy, propoxy, phenoxy, methylsulfide and ethylsulfide. Non-hydrogen substituents R include the atoms carbon, silicon, nitrogen, phosphorous, oxygen, tin, germanium and the like including olefins such as but not limited to olefinically unsaturated substituents including vinyl-terminated ligands, for example but-3-enyl, 2-vinyl, or hexene-1. Also, at least two R groups, preferably two adjacent R groups are joined to form a ring structure having from 4 to 30 atoms selected from carbon, nitrogen, oxygen, phosphorous, silicon, germanium, boron or a combination thereof. Also, an R group such as I-butanyl may form a carbon sigma bond to the metal M.

Other ligands may be bonded to the transition metal, such as a leaving group Q. Q may be independently monoanionic labile ligands having a sigma-bond to M. Non-limiting examples of Q include weak bases such as amines, phosphines, ether, carboxylates, dienes, hydrocarbyl radicals having from 1 to 20 carbon atoms, hydrides or halogens and the like, and combinations thereof Other examples of Q radicals include those substituents for R as described above and including cyclohexyl, heptyl, tolyl, trifluromethyl, tetramethylene and pentamethylene, methylidene, methyoxy, ethyoxy, propoxy, phenoxy, bis(N-methylanilide), dimethylamide, dimethylphosphide radicals and the like.

In addition, bulky ligand metallocene-type catalyst compounds of the invention are those where LA and LB are bridged to each other by a bridging group, A. These bridged compounds are known as bridged, bulky ligand metallocene-type catalyst compounds. Non-limiting examples of bridging group A include bridging radicals of at least one Group 14 atom, such as but not limited to carbon, oxygen, nitrogen, silicon, germanium and tin, preferably carbon, silicon and germanium, most preferably silicon. Other non-limiting examples of bridging groups A include dimethylsilyl, diethylsilyl, methylethylsilyl, trifluoromethylbutylsilyl, bis(trifluoromethyl)silyl, di-n-butylsilyl, silylcyclobutyl, di-i-propylsilyl, di-cyclohexylsilyl, di-phenylsilyl, cyclohexylphenylsilyl, t-butylcyclohexylsilyl, di-t-butylphenylsilyl, di(p-tolyl)silyI, dimethylgermyl, diethylgermyl, methylene, dimethylmethylene,

—13-

diphenylmethylene, ethylene, 1 -2-dimethylethylene, 1,2-diphenylethylene, 1,1,2,2-tetramethylethylene, dimethylmethylenedimethylsilyl, methylenediphenylgermyl, methylamine, phenylamine, cyclohexylamine, methylphosphine, phenylphosphine, cyclohexylphosphine and the like.

In another embodiment, the bulky ligand metallocene-type catalyst compound of the invention is represented by the formula:

(C5H4.dRd) A, (C5H4.dRd) M Qg-2	(II)

wherein M is a Group 4, 5 , 6 transition metal, (C5H4_dRd) is an unsubstituted or substituted cyclopentadienyl derived bulky ligand bonded to M, each R, which can be the same or different, is hydrogen or a substituent group containing up to 50 non-hydrogen atoms or substituted or unsubstituted hydrocarbyl having from 1 to 30 carbon atoms or combinations thereof, or two or more carbon atoms are joined together to form a part of a substituted or unsubstituted ring or ring system having 4 to 30 carbon atoms, A is one or more of, or a combination of carbon, germanium, silicon, tin, phosphorous or nitrogen atom containing radical bridging two (CsH-4-dRd) rings; more particularly, non-limiting examples of A may be represented by R'2C, R'2Si, R'2Si R'2Si, R'2Si R'2C, R':Ge, R'2Ge, R'2Si R'2Ge, R'2GeR'2C, R'N, R'P, R'2C R*N, R'2C RT, R'2Si R'N, R'2Si R'P, R'2GeR'N, R'2Ge R'P, where R'is independently, a radical group which is hydride, C,.30 hydrocarbyl, substituted hydrocarbyl, halocarbyl, substituted halocarbyl, hydrocarbyl-substituted organometalloid, halocarbyl-substituted organometalloid, disubstituted boron, disubstituted pnictogen, substituted chalcogen, or halogen; each Q which can be the same or different is a hydride, substituted or unsubstituted, linear, cyclic or branched, hydrocarbyl having from 1 to 30 carbon atoms, halogen, alkoxides, aryloxides, amides, phosphides, or any other univalent anionic ligand or combination thereof; also, two Q's together may form an alkylidene ligand or cyclometallated hydrocarbyl ligand or other divalent anionic chelating ligand, where g is an integer corresponding to the formal oxidation state of M, and d is an integer selected from the 0, I, 2, 3 or 4 and denoting the degree of substitution and x is an integer from 0 to 1.

In one embodiment, the bulky ligand metallocene-type catalyst compounds are those where the R substituents on the bulky ligands LA, LB,

14

(C5H4_dRd) °f formulas (I) and (II) are substituted with the same or different number of substituents on each of the bulky ligands.

In a preferred embodiment, the bulky ligand metallocene-type catalyst is represented by formula (II), where x is 1.

Other bulky ligand metallocene-type catalysts compounds useful in the invention include bridged, mono-bulky ligand heteroatom containing metallocene-type compounds. These types of catalysts and catalyst systems are described in, for example, PCT publication WO 92/00333, WO 94/07928, WO 91/ 04257, WO 94/03506, WO96/00244 and WO 97/15602 and U.S. Patent Nos. 5,057,475, 5,096,867, 5,055,438, 5,198,401, 5,227,440 and 5,264,405 and European publication EP-A-0 420 436, all of which are herein fully incorporated by reference. Other bulky ligand metallocene-type catalysts useful in the invention may include those described in U.S. Patent Nos. 5,064,802, 5,145,819, 5,149,819, 5,243,001, 5,239,022, 5,276,208, 5,296,434, 5,321,106, 5,329,031, 5,304,614, 5,677,401 and 5,723,398 and PCT publications WO 93/08221, WO 93/08199, W0 95/07140, WO 98/11144 and European publications EP-A-0 578 838, EP-A-0 638 595, EP-B-0 513 380 and EP-A1-0 816 372, all of which are herein fully incorporated by reference.

In another embodiment of this invention the bridged, mono-bulky ligand heteroatom containing metallocene-type catalyst compounds useful in the invention are represented by the formula:

(C sH 5-y-x Rx )

wherein M is Ti, Zr or Hf; (C5H5_y_xRx) is a cyclopentadienyl ring or ring system which is substituted with from 0 to 5 substituent groups R, "x" is 0, 1, 2, 3,4 or 5 denoting the degree of substitution, and each substituent group R is, independently, a radical selected from a group consisting of C1-C20 hydrocarbyl radicals, substituted C1-C20 hydrocarbyl radicals wherein one or more hydrogen atoms is replaced by a halogen atom, C1-C20 hydrocarbyl-substituted metalloid radicals wherein the metalloid is selected from the Group 14 of the Periodic Table of Elements, and halogen radicals or (C5H5_V_XRX) is a cyclopentadienyl ring in which two adjacent R-groups are joined forming

15

C4-C20 ring to give a saturated or unsaturated polycyclic cyclopentadienyl ligand such as indenyl, tetrahydroindenyl, fluorenyl or octahydrofluorenyl;

(JR'z-l-y) is a heteroatom ligand in which J is an element with a coordination number of three from Group 15 or an element with a coordination number of two from Group 16 of the Periodic Table of Elements, preferably nitrogen, phosphorus, oxygen or sulfur with nitrogen being preferred, and each R' is, independently a radical selected from a group consisting of C1-C20 hydrocarbyl radicals wherein one or more hydrogen atoms is replaced by a halogen atom, y is 0 or 1, and "z" is the coordination number of the element J;

each Q is, independently any univalent anionic ligand such as halogen, hydride, or substituted or unsubstituted C4-C30 hydrocarbyl, alkoxide, aryloxide, amide or phosphide, provided that two Q may be an alkylidene, a cyclometallated hydrocarbyl or any other divalent anionic chelating ligand; and n may be 0,1 or 2;

A is a covalent bridging group containing a Group 15 or 14 element such as, but not limited to, a dialkyl, alkylaryl or diaryl silicon or germanium radical, alkyl or aryl phosphine or amine radical, or a hydrocarbyl radical such as methylene, ethylene and the like;

V is a Lewis base such as diethylether, tetraethylammonium chloride, tetrahydrofuran, dimethylaniline, aniline, trimethylphosphine, n-butylamine, and the like; and w is a number from 0 to 3. Additionally, L' may be bonded to any of R, R' or Q and n is 0, 1, 2 or 3.

In another embodiment, the bulky ligand type metallocene-type catalyst compound is a complex of a transition metal, a substituted or unsubstituted pi-bonded ligand, and one or more heteroallyl moieties, such as those described in U.S. Patent No. 5,527,752 and 5,747,406 and EP-B1-0 735 057, all of which are herein fully incorporated by reference. Preferably, the bulky ligand type metallocene-type catalyst compound, the monocycloalkadienyl catalyst compound, may be represented by one

of the following formulas:

wherein M is a transition metal from Group 4, 5 or 6, preferably titanium zirconium or hafnium, most preferably zirconium or hafnium; L is a substituted or unsubstituted, pi-bonded ligand coordinated to M, preferably L is a cycloalkadienyl bulky ligand, for example cyclopentadienyl, indenyl or fluorenyl bulky ligands, optionally with one or more hydrocarbyl substituent groups having from 1 to 20 carbon atoms; each Q is independently selected from the group consisting of -0-, -NR-, -CR2- and -S-, preferably oxygen; Y is either C or S, preferably carbon; Z is selected from the group consisting of-OR, -NR2. -CR3, -SR, -SiR3, -PR2, -H, and substituted or unsubstituted aryl groups, with the proviso that when Q is -NR- then Z is selected from the group consisting of-OR, -NR2, -SR, -SiR3, -PR2 and -H, preferably Z is selected from the group consisting of-OR, -CR3 and -NR2; n is I or 2, preferably 1; A is a univalent anionic group when n is 2 or A is a divalent anionic group when n is 1, preferably A is a carbamate, carboxylate, or other heteroallyl moiety described by the Q, Y and Z combinationj and each R is independently a group containing carbon, silicon, nitrogen, oxygen, and/or phosphorus where one or more R groups may be attached to the L substituent, preferably R is a hydrocarbon group containing from 1 to 20 carbon atoms, most preferably an alkyl, cycloalkyl, or an aryl group and one or more may be attached to the L substituent; and T is a bridging group selected from the group consisting of alkylene and arylene groups containing from 1 to 10

17

carbon atoms optionally substituted with carbon or heteroatom(s), germanium, silicon and alkyl phosphine; and m is 2 to 7, preferably 2 to 6, most preferably 2 or 3.
