Repository: anandvc/allindianpatents

File: patents/206085-coating-composition-for-spinning-rollers.html
Indian Patents. 206085:COATING COMPOSITION FOR SPINNING ROLLERS

Indian Patents

Recently Granted Patents

  Recently Published Patents

Title of Invention	COATING COMPOSITION FOR SPINNING ROLLERS

Abstract	A coating composition for spin rollers comprising a cross linking compound triphenylmethane 4,4',4"-triisocyanate and a diluent such as organic solvent in definite proportions of said triphenylmethane 4,4',4"-triisocyanate : diluent in the ratio of 1:3 and mixing these solutions to form a viscous mixtures with viscosity ranging between 3-3.5mPa"s.	

Full Text	FORM -2  

THE PATENTS ACT 39 OF 1970

COMPLETE SPECIFICATION

SECTION-10, RULE 13 COATING COMPOSITION FOR SPINNING ROLLERS

SRIDHAR VAIDYANATH Of 14/221 "SURYALAYA", SION EAST, MUMBAI 4000022

THE FOLLOWING SPECIFICATION PARTICULARLY DESCRIBES THE NATURE OF THIS INVENTION AND THE MANNER IN WHICH IT IS TO BE

PERFORMED:-

ORIGINAL

1319/MUM/2004

Field of invention

The present invention relates to a coating composition for spinning rollers used to spin yarns and more particularly a coating composition used to prevent yarn or fibers from lapping in the rubber rollers used in spinning in textile industry.

Background and Prior art:

In textile Industry, yarns are spun where the yarns or fibers are passed to series of rollers rotating at a greater speed or relatively higher than the previous one. The yarn is passed through the rollers and spun into a continuous yarn before taking for further processing in textile industry. The spinning rollers have a bottom metal roller with grooves and the top roller is mounted with synthetic rubber. When yarns particularly cotton/polyester passing through these rollers, they lap around the top rubber rollers causing yarn break resulting in poor quality of spun yarn. This process is commonly known as roll lapping in textile industry. Roller lapping results in fluff accumulation in Comber, Draw frames. The fluff accumulation results in decreased yarn quality to about 30 to 40%. Also that high fly liberation from the yarn makes the environment very unhealthy.

Sharp knifes are used to remove roller laps, which damages the rubber rollers and reduces the life of rubber roller.

2

Mills in order to control roller lapping were running the machines at about 30% lower speed than the optimum possible. The mills also tried to under spin by using higher raw material. This resulted in loss of productivity as well as competitiveness.

Berkolising technique was also used to control roller lapping, in which rubber roller were exposed to ultraviolet rays for 20-45 minutes. The effect lasted till the handling of the roller. The treatment required special machine and the replacement cost of UV tube was very high.

The other mechanical development in draft zone could solve problem in one particular mixing and did not offer universal solution for all the mixing. Adopting them would have reduced mills ability to spin all variety of counts as per market demand. These modifications needed additional cost and were very difficult to maintain.

Currently in textile industry when such problems arise, the spinning machines has to be stopped and mechanically cleaned resulting in shut down of the machine for minimum of 4-6hours which ends up in loss of production. In GB patent no 142336 and 277151 rollers and roller heads, is mounted between the bottom front drawing-roller and the clearing-roller of spinning frames, such as ring frames and mules and is rotated in the same direction as, at a greater surface, speed than, the drawing roller and delivers it to the clearing-roller. As the rollers rotate faster than the front rollers, the end is attenuated, thereby facilitating piercing. The roller is mounted in a bracket bolted to the roller stand, and the clearing-roller is carried in spring supports. All these prior art invention uses mechanical means, which needs

3

additional attachment to the machine thus increasing the cost as well as maintenance time.

In US patent 6,51600 teaches devices for cleaning of a spinning rotor independently of the support of the spinning rotor, a rotary drive is selectively movable into and out of contact with an outer rotor surface via entraining elements for imparting rotary movement to the spinning rotor. The entraining elements are arranged such that radial forces produced by the contact are mutually cancelled. The entraining elements are advantageously attached directly to the electric rotor of the rotary drive

Apart from mechanical means there are no prior arts dealing any chemical composition that is applied to the rubber rollers to prevent roll lapping of the yarns. Conventionally roller varnish is applied but this fails to meet the stringent requirement of processing on latest high-speed machines. Also the effect lasts only for few hours resulting in frequent application and frequent stoppage of machines. Hence there is a need to provide composition that can be applied to the rollers for preventing lap rollers.

It is an object of the present invention to provide a novel coating

composition for rollers from preventing yarn lapping.

It is also an object of the present invention to provide a coating composition

for rollers where it can be applied at ease.

It is also another object of the present invention to provide a coating

composition for rollers that uses less quantity.

4

Yet another object of the present invention is to provide a coating

composition for rollers that last for longer duration.

Still another object of the present invention is to provide a coating

composition for rollers that are less expensive.

Yet another object of the present invention is to provide a coating

composition for roller that requires very less production loss.

These and still other features and advantages of the present invention will be apparent from the description, which follows. The following description is of the preferred embodiments.

SUMMARY OF THE INVENTION

The present invention relates to a coating composition for spin rollers comprising a cross linking compound such as poly isothiocyanates and a diluent such as organic solvent in definite proportions of polyisothiocyanates .diluent and mixing these solutions to form viscous mixtures and applying the mixtures on to the rollers that cures at room temperature to prevent roll lapping of yarns.

DETAILED DESCRIPTION OF INVENTION

The present invention deals with a novel composition that can be applied as coating composition to the rubber rollers of the spinning machines. The composition comprises a cross linking compound such as poly isothiocyanates and a diluents such as organic solvents mixing these

5

compounds at a definite proportion to form a solution and applying the mixture to the rubber rollers within say 4 hours before hardening onto the rubber rollers. The mixture on application forms an effective cross-linking with the help of the poly isothiocyanates with the rubber components to form a thin film. The thin film coating on the rubber prevents the yarn from forming lapping on the rollers very effectively.

The composition of the present invention when applied on to the rubber roller forms a thin film. Normally the rubber of the rollers carries a static charge and when the yarn is rolled onto the rubber roller, roll lapping occurs due to the opposite charge of the yarn fibers. Incidentally the inventors have found out that the novel composition comprising mixtures of poly isothiocyanates and organic solvents provides a thin film on the rubber coating thus preventing the static charge. The thin film produced is very effective and lasts for more than 20 days.

The composition of the present coating composition is prepared at a definite proportion. Although several proportion can be made the inventor has surprisingly found a proportion of 1:3 w/w of polyisothiocyanate .diluent to be effective coating composition that can be applied before hardening. Although other proportion can be tried the most preferred proportion is 1:3 which can be applied with sufficient time before hardening.

The poly isothiocyanate used in the present invention belongs to an aromatic polyisocyanate selected from the group such as polyisocyanurate of toluene of diisocyanate in ethyl acetate, tris(p-isocyanatophenyl)thiophosphate in ethyl acetate, poly isocyanurate with aliphatic and aromatic NCO groups in

6

ethyl acetate, m-xylylene diisocyanate, m-tetramethylxylylene diisocyanate known as meta-TMXDI available from Cytec Industries, Inc., Stamford, Conn.,. More preferably, the polyisocyanate is an aromatic polyisocyanate based on ethyl acetate and more preferably the polyisothiocyanate is triphenylmethane-4, 4',4"-trisiocyanate in ethyl acetate sold in trade name Desmodur® RE sold by Bayer. Preferably, the amount of polyisocyanate ranges from about 0.2 to about 10 percent and more preferably 0.2% to 27% by weight based upon 100% total weight of coating mixture.

Suitable diluents that can be used according to the present invention can be selected from such as The organic solvent used in the inventive composition is not particularly limitative provided that the above described cross linker polyisothiocyanate can be dissolved in the solvent. Examples of suitable organic solvents include ketones such as acetone, methyl ethyl ketone, cyclopentanone, cyclohexanone, methyl isoamyl ketone, 2-heptanone and 1,1,1-trimethyl acetone, polyhydric alcohols and derivatives thereof such as ethyl-enegrycol, ethyleneglycol monoacetate, diethyleneglycol and diethyleneglycol monoacetate as well as monomethyl, monopropyl, monobutyl and monophenyl ethers thereof, cyclic ethers such as dioxane and esters such as ethyl lactate, methyl acetate, ethyl acetate, butyl acetate, methyl pyruvate, ethyl pyruvate, methyl 3-methoxypropionate and ethyl 3-ethoxy-propionate and combinations thereof. More preferably the solvents uses is chloro benzene solvents and most preferably monochloro benzene. Preferred amounts used to prepare the composition using the solvent according to the present invention is 3 parts to 1 parts of isothiocyanate.

7

The composition of the present invention requires a curing time of 6hrs to 24hrs and more preferably 10 to 24 hrs and the curing temperature is between 25 to 30 °C and most preferably between 27-30oC.

The composition of the present invention that are suitable to the rollers comprising rubber material belonging to the group such as PVA, EVA, polyurethane, poly butadiene, polystyrene and combinations thereof and more preferably rubbers made of polyurethane.

The composition prevents various yarns from roll lapping during spinning process. Various yarns where the novel coating composition is used to prevent roll lapping belong to such as cotton, rayon, polyester, polycot, terry cot, polyester blends and cotton blends and combinations thereof. More preferably the composition can be applied to yarns such as cotton and polyester blends with polyester, viscose and cotton.

Optionally suitable film formers can be used to form a uniform film over the rubber roller. Film formers that can be used in the present invention belongs to methyl cellulose, ethyl cellulose, hydroxy propyl cellulose and combinations thereof.

Optionally suitable antioxidants can be used in the composition to prevent and oxidation suitable antioxidants that can be used in the present invention belong to Butyl hydroxy toluene, di butyl hydroxyl toluene, sebacic acid, tocopherol Butyl hydroxyl, bisphenon derivatives, 4,4'butyledene bis (5-methyl-6-t-butyl  phenol),  arylamines  such  as  Phenyl  -x-napthylamine,

8

phenyl-b-naphthylamine, or piperonyl butoxide, phosphonates, diaolyl thio di propionate, disterayl thio di propionate and mixtures thereof.

The cross linker and diluent can be packed in a pet or glass bottle separately where the user before using mixes in 1:3 proportions of the cross linker and diluent to prepare the coating composition of the present invention. It is also possible to provide a marking in the bottle containing cross linker where the user dilutes the cross linker up to the mark to prepare the coating composition. It is also possible to provide the cross linker and the diluent in tubes where the user uses the chemicals in the prescribed proportion to prepare the coating composition. It is also possible to provide the composition in aerosol form where the mixture can be sprayed on to the rollers to form the film.

The following example describes the invention in detail but it should be understood that this invention is by no means limited by the example. Example 1

Weighed quantities of poly isothiocyanate solution preferably of triphenylmethane 4,4',4"-triisocyanate in ethyl acetate is weighed and mixed with monoclorobenzene solvents in different proportions. The proportions studied ranged between 1:1, 1:2, 1:3,2: 3 parts of triphenylmethane4, 4', 4"-triisocyanate: monochlorobenzene mixture is prepared and about 20mg of the mixed solution is applied to the rubber rollers of the spinning machine. The rollers are allowed to cure for about 24 to 48hrs at room temperature (between 27-30oC). After this period, the yarn is spun over the rollers. From this the percentage of rollers where lapping observed is calculated with reference to total breaks and the frequency with which the roller lapping

9

occurred in roller with and without application and also at different

proportions is observed for different yarn types.

Table 1 Effect of different proportion of coating composition on the roller

lapping.

From the table it is clear that 1:3 proportions showed a lesser harden time and the spun yarn length and yarn weight were maximum indicating there is no roller lapping for about 20-25 days.

Table 2 Effect of different proportions of coating composition on lapping frequency of different yarn types

10

CLAIMS  I claim

1.	A coating composition for spin rollers comprising a cross linking compound triphenylmethane 4,4',4"-triisocyanate and a diluent such as organic solvent in definite proportions of said triphenylmethane 4,4',4"-triisocyanate : diluent in the ratio of 1:3 and mixing these solutions to form a viscous mixtures with viscosity ranging between 3-3.5mPa"s.

2.	A coating composition for spin rollers as claimed in claim 1 wherein the organic solvent belongs to group belonging to chlorobenzene solvents.

3.	A coating composition for spin rollers as claimed in claim 2 wherein the chlorobenzene solvent is monochlorobenzene.

4.	A method of coating spin roller comprising the steps of applying a layer of coating composition on to spin rollers comprising a cross linker selected from polyisothiocyanate such as triphenylmethane 4,4',4"-triisocyanate and a diluent selected from chlorobenzene solvent, mixing them together in 1:3 ratio and applying the mixture onto the spin rollers and allowing them to cure for 24-48hrs at temperature ranging between 27-30°C

5.	A coated film obtainable by the method as claimed in claim 4.

6.	A coating composition substantially as herein before described with reference to claiml, and accompanying examples

7.	Date: 22-02-07

Documents:

				1319-mum-2004-cancelled pages(22-02-2007).pdf

				1319-mum-2004-claims(granted)-(22-02-2007).doc

				1319-mum-2004-claims(granted)-(22-02-2007).pdf

				1319-mum-2004-correspondence(22-02-2007).pdf

				1319-mum-2004-correspondence(ipo)-(14-03-2007).pdf

				1319-mum-2004-form 1(10-12-2004).pdf

				1319-mum-2004-form 19(10-12-2004).pdf

				1319-mum-2004-form 2(granted)-(22-02-2007).doc

				1319-mum-2004-form 2(granted)-(22-02-2007).pdf

				1319-mum-2004-form 3(10-12-2004).pdf

				1319-mum-2004-form 9(22-03-2005).pdf

« Previous Patent

Next Patent »

Patent Number	206085	

Indian Patent Application Number	1319/MUM/2004	

PG Journal Number	28/2007	

Publication Date	13-Jul-2007	

Grant Date	17-Apr-2007	

Date of Filing	10-Dec-2004	

Name of Patentee	SRIDHAR VAIDYANATH	

Applicant Address	14/221, "SURYALAYA", SION EAST, MUMBAI,	

Inventors:

#	Inventor's Name	Inventor's Address	

1	SRIDHAR VAIDYANATH	14/221, "SURYALAYA", SION EAST, MUMBAI 400022.	

PCT International Classification Number	G03F 7/04	

PCT International Application Number	N/A	

PCT International Filing date		

PCT Conventions:

#	PCT Application Number	Date of Convention	Priority Country	

1			NA	

© All Indian Patents, 2013-2021.

  Patent data available in the public domain from Indian Patents Office, Department of Industrial Policy and Promotions, Ministry of Commerce and Industry, Government of India.

File: patents/206122-nanocarbide-precipitation-strengthened-ultrahigh-strength-corrosion-resistant-structural-steels.html (part 1 of 2)
Indian Patents. 206122:NANOCARBIDE PRECIPITATION STRENGTHENED ULTRAHIGH-STRENGTH CORROSION RESISTANT, STRUCTURAL STEELS

Indian Patents

Recently Granted Patents

  Recently Published Patents

Title of Invention	NANOCARBIDE PRECIPITATION STRENGTHENED ULTRAHIGH-STRENGTH CORROSION RESISTANT, STRUCTURAL STEELS

Abstract	A structural, stainless steel alloy comprising, in combination, by weight about: 0.1 to 0.3% carbon (C), 8 to 17% cobalt (Co), at least 2.5 of nickel (Ni), 6 to 11% chromium (Cr), 1 to 3% molybdenum (Mo), less than 0.8% vanadium (V), and less than 3% tungsten (W), the balance essentially iron (Fe) and incidental elements and impurities, characterized in that the alloy has a predominantly lath martensite microstructure essentially without topologically close packed intermetallic phases and said carbon (C) is in a dispersion of nanoscale, predominantly M2C carbide particles having a nominal dimension of ten (10) nanometers or less in diameter, where M is two or more elements selected from the group consisting of Cr, Mo, W, V, Nb and Ta.	

Full Text	FORM 2

THE PATENT ACT 1970

(39 OF 1970)

&

The Patents Rules, 2003

COMPLETE SPECIFICATION

	(See section 10 and rule 13)	

1.	TITLE OF THE INVENTION

"Nanocarbide Precipitation Strengthened Ultrahigh- Strength, Corrosion

Resistant, Structural Steels"	

2.	APPLICANT	

(a)	NAME : QuesTek Innovations LLC

(b)	NATIONALITY: A company incorporated under the laws of United States of America

(c)	ADDRESS: 1820 Ridge Avenue, Evanston, Illinois 60201 (US)	

3.	PREAMBLE TO THE DESCRIPTION	

PROVISIONAL	I	COMPLETE

The following specification particularly

The following specification  describes the invention and the manner in

describes the invention	I which it is to be performed.	

4.	DESCRIPTION (Description shall start from the next page)

5.	CLAIMS (not applicable for provisional specification. Claims should start with the permeable.

"I/We Claim on separate page)

6.	DATE AND SIGNATURE (to be given at the end of last page of specification)

7.	ABSTRACT OF THE INVENTION (to be given along with complete specification on separate page)

Note:-

*Repeat boxes in case of more than one entry. 

*To be signed by the applicant(s) or by authorized registered patent agent.

*Name of the applicant should be given in full, family name in the beginning.

*Complete address of the applicant should be given stating the postal index

no./code, state and country.

GRANTED

20-11-2006

ORIGINAL

842/MUMNP/2003

Strike out the column which is/are not applicable.	

NANOCARBIDE PRECIPITATION STRENGTHENED ULTRAHIGH-STRENGTH,

CORROSION RESISTANT, STRUCTURAL STEELS

CROSS REFERENCE TO RELATED APPLICATIONS

This application is based upon the following U.S. provisional and nonprovisional applications which are incorporated herewith by reference and for which priority is claimed: U.S. Serial No. 60/267,627, filed February 9,2001, entitled, "Nano-Precipitation Strengthened Ultra-High Strength Corrosion Resistant Structural Steels", U.S. Serial No. 60/323,996 filed September 21, 2001 entitled, "Nano-Precipitation Strengthened Ultra-High Strength Corrosion Resistant Structural Steels" -and U.S. Serial No. (to be assigned), filed February 8, 2002, entitled, "Nanocarbide Precipitation Strengthened Ultrahigh-Strength, Corrosion Resistant, Structural Steels".

BACKGROUND OF THE INVENTION

In a principal aspect, the present invention relates to cobalt, nickel, chromium stainless martensitic steel alloys having ultrahigh strength and corrosion resistance characterized by nanoscale sized carbide precipitates, in particular, M2C precipitates.

Main structural components in aerospace and other high-performance structures are almost exclusively made of ultrahigh-strength steels because the weight, size and, in some cases, cost penalties associated with use of other materials is prohibitive. However, ultrahigh-strength steels with a tensile strength in the range of at least 240 ksi to 300 ksi have poor general corrosion resistance and are susceptible to hydrogen and environmental erabrittlement.

Thus, to provide general corrosion resistance in aerospace and other structural steel components, cadmium plating of the components is typically employed, and when wear resistance is needed, hard chromium plating is predominantly used. These coatings have disadvantages from a cost, manufacturing, environmental and reliability standpoint. Consequently, a goal in the design or discovery of ultrahigh-strength steel alloys is elimination of the need for cadmium and chromium coatings without a mechanical deficit or diminishment of strength. One performance objective for alloys of the subject invention is replacement of non-stainless structural steels with stainless or corrosion resistant steels that have tensile

strengths greater than about 240 ksi, that do not require cadmium coating and which demonstrate wear resistance without chromium plating or other protective and wear resistant coatings.

One of the most widely used ultrahigh-strength steels in use for aerospace structural applications is 300M. This alloy is essentially 4340 steel modified to provide a slightly higher Stage I tempering temperature, thereby allowing the bakeout of embrittling hydrogen introduced during processing. Aerospace Material Specification AMS 6257A [SAE International, Warrendale, PA, 2001], which is incorporated herewith, covers a majority of the use of 300M in aerospace applications. Within this specification minimum tensile properties are 280 ksi ultimate tensile strength (UTS), 230 ksi yield strength (YS), 8% elongation and a reduction of area of 30%. The average plane strain mode I fracture toughness is 52 ksi-  [Philip, T. V. and T. J. McCaffrey, Ultrahigh-Strength Steels, Properties and Selection: Irons. Steels, and High-Performance Alloys. Materials Park, OH, ASM International, 1: 430-448, 1990], which is incorporated herewith. Stress corrosion cracking resistance in a 3.5% by weight aqueous sodium chloride solution is reported as 10 ksi  The high tensile strength of 300M allows the design of lightweight structural components in aerospace systems such as landing gear. However, the lack of general corrosion resistance requires cadmium coating, and the low stress corrosion cracking resistance results in significant field failures due to environmental embrittlement.

Precipitation hardening stainless steels, primarily 15-5PH, [AMS 5659K, SAE International, Warrendale, PA, 1998], which is incorporated herewith, may also be used in structural aerospace components, but typically only in lightly loaded applications where the weight penalties due to its low strength are not large. Corrosion resistance is sufficient for such an alloy so that cadmium plating can be eliminated; however minimum tensile properties of 15-5PH in the maximum strength H900 condition are only 190 ksi UTS and 170 ksi YS. This limits the application to components that are not strength limited.

Another precipitation strengthening stainless steel, Carpenter Custom 465™ [Alloy Digest, SS-716, Materials Park, OH, ASM International, 1998], which is incorporated herewith, uses intermetallic precipitation and reaches a maximum UTS of slightly below 270 ksi. At that strength level Custom 465™ has a low Charpy V-notch impact energy of about 5 ft-lb

[Kimmel, W. M., N. S. Kuhn, et al., Cryogenic Model Materials, 39th AIAA Aerospace Sciences Meeting & Exhibit, Reno, NV, 2001], which is incorporated herewith. For most structural applications Custom 465™ must be used in a condition that limits its UTS to well below 270 ksi in order to maintain adequate Charpy V-notch impact resistance.

A number of secondary hardening stainless steels have been developed that reach ultimate strength levels of up to 270 ksi. These are disclosed in U.S. Patent Nos. Re. 26,225, 3,756,808, 3,873,378, and 5,358,577. These stainless steels use higher chromium levels to maintain corrosion resistance and therefore compromise strength. A primary feature of these alloys is the large amount of austenite, both retained and formed during secondary hardening. The austenite modifies the flow behavior of the alloys and while they may achieve an UTS as high as 270 ksi, their yield strength is no more than 200 ksi. This large gap between yield and ultimate limits the applications for which these steels can be used. Thus there has remained the need for ultrahigh strength, noncorrosive steel alloys that have a yield strength of at least about 230 ksi and an ultimate tensile strength of at least about 280 ksi.

SUMMARY OF THE INVENTION

Briefly, the invention comprises stainless steel alloys comprising, by weight, about: 0.1 to 0.3% carbon (C), 8 to 17% cobalt (Co), less than 5% nickel (Ni), greater than 6% and less than 11% chromium (Cr), and less than 3% molybdenum (Mo) along with other elemental additives including minor amounts of Si, Cu, Mn, Nb, V, Ta, W, Ti, Zr, rare earths and B, the remainder iron (Fe) and incidental elements and impurities, processed so as to be principally in the martensitic phase with ultrahigh strength and noncorrosive physical characteristics as a result of the choice and amount of constituents and the processing protocol.

The alloys of the subject invention can achieve an ultimate tensile strength (UTS) of about 300 ksi with a yield strength (YS) of about 230 ksi and also provide corrosion resistance with greater than about 6% and less than about 11%, preferably less than about 10% by weight chromium. The alloys of the invention provide a combination of the observed mechanical properties of structural steels that are currently cadmium coated and used in aerospace applications and the corrosion properties of stainless steels without special coating or plating. Highly efficient nanoscale carbide (M2C) strengthening provides ultrahigh strengths with lower

carbon and alloy content while improving corrosion resistance due to the ability of the nanoscale carbides to oxidize and supply chromium as a passivating oxide film. This combination of ultrahigh strength and corrosion resistance properties in a single material eliminates the need for cadmium coating without a weight penalty relative to current structural steels. Additionally, alloys of the subject invention reduce environmental embrittlement driven field failures because they no longer rely on an unreliable coating for protection from the environment

Thus, it is an object of the invention to provide a new class of ultrahigh-strength, corrosion resistant, structural steel alloys.

A further object of the invention is to provide ultrahigh-strength, corrosion resistant, structural steel alloys that do not require plating or coating to resist corrosion.

Another object of the invention is to provide ultrahigh-strength, corrosion resistant, structural steel alloys having cobalt, nickel and chromium alloying elements in combination with other elements whereby the alloys are corrosion resistant.

A further object of the invention is to provide •altrahigh-strength, corrosion resistant, structural steel alloys having an ultimate tensile strength (UTS) greater than about 240 ksi and preferably greater than about 280 ksi, and a yield strength (YS) greater than about 200 ksi and preferably greater than about 23 0 ksi.

Another object of the invention is to provide ultrahigh-strength, corrosion resistant, structural steel alloys characterized by a lath martensitic microstructure and by M2C nanoscale sized precipitates in the grain structure and wherein other MxC precipitates where x > 2 have generally been solubilized.

Yet another object of the invention is to provide ultrahigh-strength, corrosion resistant, structural steel alloys which may be easily worked to form component parts and articles while maintaining its ultrahigh strength and noncorrosive characteristics.

A further object of the invention is to provide processing protocols for the disclosed stainless steel alloy compositions that enable creation of an alloy microstructure having highly desirable strength and noncorrosive characteristics.

These and other objects, advantages and features will be set forth in the detailed description which follows.

BRIEF DESCRIPTION OF THE DRAWINGS

In the detailed description that follows, reference will be made to the drawings comprised of the following figures:

Figure 1 is a flow block logic diagram that characterizes the design concepts of the alloys of the invention;

Figure 2A is an equilibrium phase diagram depicting the phases and composition of carbides at various temperatures in an example of an alloy of the invention;

Figure 2B is a diagram of the typical processing path for alloys of the invention in relation to the equilibrium phases present;

Figure 3 is a graph correlating peak hardness and M2C driving forces for varying carbon (C) content, with values in weight percent;

Figure 4 is a graph showing contours of M2C driving force (∆G) and scaled rate constant for varying molybdenum (Mo) and vanadium (V) contents, where temperature has been set to 482°C, and amounts of other alloying elements have been set to 0.14% by weight carbon (C), 9% by weight chromium (Cr), 13% by weight cobalt (Co), and 4.8% by weight nickel (Ni);

Figure 5 is a phase diagram at 1000°C used to determine final vanadium (V) content for a carbon (C) content of 0.14% by weight, where other alloying element amounts have been set to 9% by weight chromium (Cr), 1.5% by weight molybdenum (Mo), 13% by weight cobalt (Co), and 4.8% by weight nickel (Ni);

Figure 6 is a graph showing contours of Ms temperature and M2C driving force (∆G) for varying cobalt (Co) and nickel (Ni) contents, where temperature has been set to 482°C, and other alloying element amounts have been set to 0.14% by weight carbon (C), 9% by weight chromium (Cr), 1.5% by weight molybdenum (Mo), and 0.5% by weight vanadium (V) in an embodiment of the invention; and;

Figure 7 is a 3-dimensional atom-probe image of an M2C carbide in an optimally heat treated preferred embodiment and example of the invention.

DETAILED DESCRIPTION OF THE	INVENTION

The steel alloys of the invention exhibit various physical characteristics and processing capabilities. These characteristics and capabilities were established as general criteria, and subsequently the combination of elements and the processing steps appropriate to create such steel alloys to meet these criteria were identified. FIG. 1 is a system flow-block diagram which illustrates the processmg/structure/properties/performance relationships for alloys of the invention. The desired performance for the application (e.g. aerospace structures, landing gear, etc.) determines a set of alloy properties required. Alloys of the invention exhibit the structural characteristics that can achieve the desired combination of properties and can be assessed through the sequential processing steps shown on the left of FIG. 1. Following are the criteria for the physical properties and the processing capabilities or characteristics for the alloys. This is followed by a description of the analytical and experimental techniques relating to the discovery and examples of the alloys that define, in general, the range and extent of the elements, physical characteristics and processing features of the present invention. Physical Characteristics

The physical characteristics or properties of the most preferred embodiments of the invention are generally as follows:

Corrosion resistance equivalent to 15-5PH (H900 condition) as measured by linear polarization. Strength equivalent to or better than 300M alloy, i.e.: Ultimate Tensile Strength (UTS) > 280 ksi. Yield Strength (YS) ≥ 230 ksi. Elongation (EL) ≥ 8%. Reduction of Area (RA) > 30%. Stress Corrosion Cracking Resistance (K/scc) ≥15 ksi 

Surface hardenable to > 67 Rockwell C (HRC) for wear and fatigue resistance. Optimum microstructural features for maximum fatigue/corrosion fatigue resistance. Processability Characteristics

A principal goal of the subject invention is to provide alloys with the objective physical properties recited above and with processability that renders the alloys useful and practical.

With a number of possible processing paths associated with the scale of manufacture and the resulting cleanliness and quality for a given application, compatibility of the alloys of the subject invention with a wide range of processes is desirable and is thus a feature of the invention.

A primary objective for and characteristic of the alloys is compatibility with melting practices such as Vacuum Induction Melting (VIM), Vacuum Arc Remelting (VAR), and Electro-Slag Remelting (ESR) and other variants such as Vacuum Electro-Slag Remelting (VSR). Alloys of the subject invention can also be produced by other processes such as air melting and powder metallurgy. Of importance is the behavior of the alloys to exhibit limited solidification microsegregation under the solidification conditions of the above processes. By selection of appropriate elemental content in the alloys of the subject invention, the variation of composition that results from solidification during processing across a secondary dendrite can be minimized. Allowable variation results in an alloy that can be homogenized at commercially feasible temperatures, usually at metal temperatures in excess of 1100°C and up to the incipient melting of the alloy, and for reasonable processing times, typically less than seventy-two hours and preferably less than thirty-six hours.

Alloys of the subject invention also possess reasonable hot ductility such that hot working after homogenization can be accomplished within temperature and reduction constraints typical of current industrial practice. Typical hot working practice for alloys of the subject invention should enable cross-sectional reduction ratios in excess of three to one and preferably in excess of five to one. In addition, initial hot working of the ingot should be possible below 1100°C, and finish hot working to the desired product size should be possible at temperatures below 950°C.

Objectives regarding solution heat treatment include the goal to fully dissolve all primary alloy carbides (i.e. MxC where X > 2) while maintaining a fine scale grain refining dispersion (i.e. MC) and a small grain size, generally equal to or smaller than ASTM grain size number 5 in accordance with ASTM El 12 [ASTM, ASTM El 12-96, West Conshohocken, PA, 1996] which is incorporated herewith. Thus with the alloys of the invention, during solution heat treatment into the austenite phase field, coarse scale alloy carbides that formed during prior processing are dissolved, and the resulting carbon in solution is then available for

precipitation strengthening during tempering. However, during the same process the austenite grains can coarsen, thereby reducing strength, toughness and ductility. With alloys of the invention, such grain coarsening is slowed by MC precipitates that pin the grain boundaries and, as solution heat treatment temperature increases, the amount of this grain refining dispersion needed to avoid or reduce grain coarsening increases. Alloys of the subject invention thoroughly dissolve all coarse scale carbides, i.e. MxC where x > 2, while maintaining an efficient grain refining dispersion at reasonable solution heat treatment temperatures in the range of 850°C to 1100°C, preferably 950°C to 1050°C.

After the solution heat treatment, components manufactured from the alloys of the subject invention are typically rapidly cooled or quenched below temperatures at which martensite forms. The preferred result of this process is a microstructure that consists of essentially all martensite with virtually no retained austenite, other transformation products such as bainite or ferrite, or other carbide products that remain or are formed during the process. The thickness of the component being cooled and the cooling media such as oil, water, or air determine the cooling rate of this type of process. As the cooling rate increases, the risk of forming other non-martensitic products is reduced, but the distortion in the component potentially increases, and the section thickness of a part that can be processed thus decreases. Alloys of the subject invention are generally, fully martensitic after cooling or quenching at moderate rates in section sizes less than three inches and preferably less than six inches when cooled to cryogenic temperatures, or preferably to room temperature.

After cooling or quenching, components manufactured using alloys of the subject invention may be tempered in a temperature range and for a period of time in which the carbon in the alloy will form coherent nanoscale M2C carbides while avoiding the formation of other carbide products. During this aging or secondary hardening process the component is heated to the process temperature at a rate determined by the power of the furnace and the size of the component section and held for a reasonable time, then cooled or quenched to room temperature.

If the prior solution treatment has been ineffective in avoiding retained austenite, the tempering process may be divided into multiple steps where each tempering step is followed by a cool or quench to room temperature and preferably a subsequent cool to cryogenic

temperatures to form martensite. The temperature of the temper process would typically be between 200°C to 600°C, preferably 450°C to 540°C and be less than twenty-four hours in duration, preferably between two to ten hours. The outcome of the desired process is a martensitic matrix (generally free of austenite) strengthened by a nanoscale M2C carbide dispersion, devoid of transient cementite that forms during the early stages of the process, and without other alloy carbides that may precipitate if the process time becomes too long.

A significant feature of alloys of the invention is related to the high tempering temperatures used to achieve its secondary hardening response. Although a specific goal is to avoid cadmium plating for corrosion resistance, many components made from an alloy of the invention may require an electroplating process such as nickel or chromium during manufacture or overhaul. Electroplating processes introduce hydrogen into the microstructure that can lead to embrittlement and must be baked out by exposing the part to elevated temperatures after plating. Alloys of the invention can be baked at temperatures nearly as high as their original tempering temperature without reducing the strength of the alloy. Since tempering temperatures are significantly higher in alloys of the invention compared to commonly used 4340 and 300M alloys, the bake-out process can be accomplished more quickly and reliably.

Certain surface modification techniques for wear resistance, corrosion resistance, and decoration, such as physical vapor deposition (PVD), or surface hardening techniques such as gas or plasma nitriding, are optimally performed at temperatures on the order of 500°C and for periods on the order of hours. Another feature of alloys of the subject invention is that the heat-treating process is compatible with the temperatures and schedules typical of these surface coating or hardening processes.

Components made of alloys of the subject invention are typically manufactured or machined before solution heat treatment and aging. The manufacturing and machining operations require a material that is soft and exhibits favorable chip formation as material is removed. Therefore alloys of the subject invention are preferably annealed after the hot working process before they are supplied to a manufacturer. The goal of the annealing process is to reduce the hardness of an alloy of the subject invention without promoting excessive austenite.  Typically annealing would be accomplished by heating the alloy in the range of

600°C to 850°C, preferably in the range 700°C to 750°C for a period less than twenty-four, hours, preferably between two and eight hours and cooling slowly to room temperature. In some cases a multiple-step annealing process may provide more optimal results. In such a process an alloy of the invention may be annealed at a series of temperatures for various times that may or may not be separated by an intermediate cooling step or steps.

After machining, solution heat treatment and aging, a component made of an alloy of the subject invention may require a grinding step to maintain the desired final dimensions of the part Grinding of the surface removes material from the part by abrasive action against a high-speed ceramic wheel. Damage to the component by overheating of the surface of the part and damage to the grinding wheel by adhesion of material needs to be avoided. These complications can be avoided primarily by lowering the retained austenite content in the alloy. For this and the other reasons stated above, alloys of the subject invention exhibit very little retained austenite after solution heat treatment.

Many components manufactured from alloys of the subject invention may require joining by various welding process such as gas-arc welding, submerged-arc welding, friction-stir welding, electron-beam welding and others. These processes require the material that is solidified in the fusion zone or in the heat-affected zone of the weld to be ductile after processing. Pre-heat and post-heat may be used to control the thermal history experienced by the alloy within the weld and in the heat-affected zone to promote weld ductility. A primary driver for ductile welds is lower carbon content in the material, however this also limits strength. Alloys of the subject invention achieve their strength using very efficient nanoscale M2C carbides and therefore can achieve a given level of strength with lower carbon content than steels such as 300M, consequently promoting weldability.

Microstructure and Composition Characteristics

The alloy designs achieve required corrosion resistance with a minimum Cr content because high Cr content limits other desired properties in several ways. For example, one result of higher Cr is the lowering of the maitensite Ms temperature which, in turn, limits the content of other desired alloying elements such as Ni. High Cr levels also promote excessive solidification  microsegregation  that  is  difficult  to  eliminate  with  high-temperature

homogenization treatments. High Cr also limits the high-temperature solubility of C required

i

for carbide precipitation strengthening, causing use of high solution heat treatment temperatures for which grain-size control becomes difficult. Thus, a feature of the alloys of the invention is utilization of Cr in the range of greater than about 6% and less than about 11% (preferably less than about 10%) by weight in combination with other elements as described to achieve corrosion resistance with structural strength.

Another feature of the alloys is to achieve the required carbide strengthening with a minimum carbon content. Like Cr, C strongly lowers Ms temperatures and raises solution temperatures. High C content also limits weldability, and can cause corrosion problems associated with Cr carbide precipitation at grain boundaries. High C also limits the extent of softening that can be achieved by annealing to enhance machinability.

Both of the primary features just discussed are enhanced by the use of Co. The thermodynamic interaction of Co and Cr enhances the partitioning of Cr to the oxide film formed during corrosion passivation, thus providing corrosion protection equivalent to a higher Cr steel. Co also catalyzes carbide precipitation during tempering through enhancement of the precipitation thermodynamic driving force, and by retarding dislocation recovery to promote heterogeneous nucleation of carbides on dislocations. Thus, C in the range of about 0.1% to 0.3% by weight combined with Co in the range of about 8% to 17% by weight along with Cr as described, and the other minor constituent elements, provides alloys with corrosion resistance and ultrahigh strength.

The desired combination of corrosion resistance and ultrahigh strength is also promoted by refinement of the carbide strengthening dispersion down to the nanostructural level, i.e., less than about ten nanometers in diameter and preferably less than about five nanometers. Compared to other strengthening precipitates such as the intermetallic phases employed in maraging steels, the relatively high shear modulus of the M2C alloy carbide decreases the optimal particle size for strengthening down to a diameter of only about three nanometers. Refining the carbide precipitate size to this level provides a highly efficient strengthening dispersion. This is achieved by obtaining a sufficiently high thermodynamic driving force through alloying. This refinement provides the additional benefit of bringing the carbides to the same length scale as the passive oxide film so that the Cr in the carbides can participate in

film formation. Thus the carbide formation does not significantly reduce corrosion resistance. A further benefit of the nanoscale carbide dispersion is effective hydrogen trapping at the carbide interfaces to enhance stress corrosion cracking resistance. The efficient nanoscale carbide strengthening also makes the system well suited for surface hardening by nitriding during tempering to produce M2(C,N) carbonitrides of the same size scale for additional efficient strengthening without significant loss of corrosion resistance. Such nitriding can achieve surface hardness as high as 1 100 Vickers Hardness (VHN) corresponding to 70 HRC.

Toughness is further enhanced through grain refinement by optimal dispersions of grain

refining MC carbide dispersions that maintain grain pinning during normalization and solution

treatments and resist microvoid nucleation during ductile fracture. Melt deoxidation practice is

controlled to favor formation of Ti-rich MC dispersions for this purpose, as well as to rriinirnize

the number density of oxide and oxysulfide inclusion particles that form primary voids during

fracture. Under optimal conditions, the amount of MC, determined by mass balance from the

available Ti content, accounts for less man 10% of the alloy C content. Increasing Ni content

within the constraints of the other requirements enhances resistance to brittle fracture.

Refinement of M2C particle size through precipitation driving force control allows ultrahigh

strength to be maintained at the completion of M2C precipitation in order to fully dissolve Fe3C

cementite carbides that precipitate prior to M2C and limit fracture toughness through microvoid

nucleation. The cementite dissolution is considered effectively complete when M2C accounts

for 85% of the alloy C content, as assessed by the measured M2C phase fraction using

techniques described by Montgomery [Montgomery, J. S. and G. B. Olson, M2C Carbide

Precipitation in AF1410,  Gilbert R.  Speich Symposium: Fundamentals of Aging and

Tempering in Bainitic and Martensitic Steel Products, ISS-AIME, Warrendale, PA, 177-214,

1992], which is incorporated herewith.  Precipitation of other phases that can limit toughness

such as other carbides (e.g. M23C6, M6C and M7C3) and topologically close packed (TCP)

intermetallic phases (e.g. cr and μ phases) is avoided by constraining the thermodynamic

driving force for their formation.

In addition to efficient hydrogen trapping by the nanoscale M2C carbides to slow hydrogen transport, resistance to hydrogen stress-corrosion is further enhanced by controlling segregation of impurities and alloying elements to prior-austenite grain boundaries to resist

hydrogen-assisted intergranular fracture. This is promoted by controlling the content of undesirable impurities such as P and S to low levels and gettering their residual amounts in the alloy into stable compounds such as L82O2S or Ce2O2S. Boundary cohesion is further enhanced by deliberate segregation of cohesion enhancing elements such as B, Mo and W during heat treatment. These factors promoting stress corrosion cracking resistance will also enhance resistance to corrosion fatigue.

All of these conditions are achieved by the class of alloys discovered while maintaining solution heat treatment temperatures that are not excessively high. Martensite Ms temperatures, measured by quenching dilatometry and 1% transformation fraction, are also maintained sufficiently high to establish a lath martensite microstructure and minimize the content of retained austenite which can otherwise limit yield strength. Preferred Processing Techniques

The alloys can be produced via various process paths such as for example casting, powder metallurgy or ingot metallurgy. The alloy constituents can be melted using any conventional melt process such as air melting but more preferred by vacuum induction melting (VIM). The alloy can thereafter be homogenized and hot worked, but a secondary melting process such as electro slag remelting (ESR) or vacuum arc remelting (VAR) is preferred in order to achieve improved fracture toughness and fatigue properties. In order to achieve even higher fracture toughness and fatigue properties additional remelting operations can be utilized prior to homogenization and hot working. In any event, the alloy is initially formed by combination of the constituents in a melt process.

The alloy may then be homogenized prior to hot working or it may be heated and directly hot worked. If homogenization is used, it may be carried out by heating the alloy to a metal temperature in the range of about 1100°C or 1110°C or 1120°C to 1330°C or 1340°C or 1350°C or, possibly as much as 1400°C for a period of time of at least four hours to dissolve soluble elements and carbides and to also homogenize the structure. One of the design criteria for the alloy is low microsegregation, and therefore the time required for homogenization of the alloy is typically shorter than other stainless steel alloys. A suitable time is six hours or more in the homogenization metal temperature range. Normally, the soak time at the homogenization temperature does not have to extend for more than seventy-two hours. Twelve

to eighteen hours in the homogenization temperature range has been found to be quite suitable. A typical homogenization metal temperature is about 1240°C.

After homogenization the alloy is typically hot worked. The alloy can be hot worked by, but not limited to, hot rolling, hot forging or hot extrusion or any combinations thereof. It is common to initiate hot working immediately after the homogenization treatment in order to take advantage of the heat already in the alloy. It is important that the finish hot working metal temperature is substantially below the starting hot working metal temperature in order to assure grain refinement of the structure through precipitation of MC carbides. After the first hot working step the alloy is typically reheated for continued hot working to the final desired size and shape. The reheating metal temperature range is about 950°C or 960°C or 970°C to 1230°C or 1240°C or 1250°C or possibly as much as 1300°C with the preferred range being about 1000°C or 1010°C to 1150°C or 1160°C. The reheating metal temperature is near or above the solvus temperature for MC carbides, and the objective is to dissolve or partially dissolve soluble constituents that remain from casting or may have precipitated during the preceding hot working. This reheating step minimizes or avoids primary and secondary phase particles and improves fatigue crack growth resistance and fracture toughness.

As the alloy is continuously hot worked and reheated the cross-sectional size decreases and, as a result, the metal cools faster. Eventually it is no longer possible to use the high reheating temperatures, and a lower reheating temperature must be used. For smaller cross-sections the reheating metal temperature range is about 840°C or 850°C or 860°C to 1080°C or 1090°C or 1100°C or possibly as much as 1200°C with the preferred range being about 950°C or 960°C to 1000°C or 1010°C. The lower reheating metal temperature for smaller cross-sections is below the solvus temperature for other (non-MC) carbides, and the objective is to minimize or prevent their coarsening during reheating so that they can quickly be dissolved during the subsequent normalizing or solution heat treatment.

Final mill product forms such as, for example, bar stock and forging stock are typically normalized and/or annealed prior to shipment to customers. During normalizing the alloy is heated to a metal temperature above the solvus temperature for all carbides except MC carbides, and the objective is to dissolve soluble constituents that may have precipitated during the previous hot working and to normalize the grain size. The normalizing metal temperature

range is about 880°C or 890°C or 900°C to 1080°C or 1090°C or 1100°C with the preferred range being about 1020°C to 1030°C or 1040°C. A suitable time is one hour or more and typically the soak time at the normalizing temperature does not have to extend for more than three hours. The alloy is thereafter cooled to room temperature.

After normalizing the alloy is typically annealed to a suitable hardness or strength level for subsequent customer processing such as, for example, machining. During annealing the alloy is heated to a metal temperature range of about 600°C or 610°C to 840°C or 850°C, preferably between 700°C to 750°C for a period of at least one hour to coarsen all carbides except the MC carbide. A suitable time is two hours or more and typically the soak time at the annealing temperature does not have to extend for more than twenty-four hours.

Typically after the alloy has been delivered to a customer and processed to, or near, its final form and shape it is subjected to solution heat treatment preferably in the metal temperature range of about 850°C or 860°C to 1090°C or 1100°C, more preferably about 950°C to 1040°C or 10S0°C for a period of three hours or less. A typical time for solution heat treatment is one hour. The solution heat treatment metal temperature is above the solvus temperature for all carbides except MC carbides, and the objective is to dissolve soluble constituents that may have precipitated during the preceding processing. This inhibits grain growth while enhancing strength, fracture toughness and fatigue resistance.

After solution heat treatment it is important to cool the alloy fast enough to about room temperature or below in order to transform the microstructure to a predominantly lath martensitic structure and to prevent or minimize boundary precipitation of primary carbides. Suitable cooling rates can be achieved with the use of water, oil, or various quench gases depending on section thickness.

After quenching to room temperature the alloy may be subjected to a cryogenic treatment or it may be heated directly to the tempering temperature. The cryogenic treatment promotes a more complete transformation of the microstructure to a lath martensitic structure. If a cryogenic treatment is used, it is carried out preferably below about -70°C. A more preferred cryogenic treatment would be below about -195°C. A typical cryogenic treatment is in the metal temperature range of about -60°C or -70°C to -85°C or -95°C. Another typical cryogenic treatment is in the metal temperature range of about -180°C or -190°C to -220°C or

-230°C.  Normally, the soak time at the cryogenic temperature does not have to extend for more than ten hours. A typical time for cryogenic treatment is one hour.

After the cryogenic treatment, or if the cryogenic treatment is omitted, immediately

following quenching, the alloy is tempered at intermediate metal temperatures. The tempering
