Repository: anandvc/allindianpatents

File: patents/206134-artificial-implant-with-biocompatible-coating-of-anti-thrombogenic-polymer-with-pharmacologically-active-agent-process-of-producing-the-same.html
Indian Patents. 206134:ARTIFICIAL IMPLANT WITH BIOCOMPATIBLE COATING OF ANTI-THROMBOGENIC POLYMER WITH PHARMACOLOGICALLY ACTIVE AGENT & PROCESS OF PRODUCING THE SAME

Indian Patents

Recently Granted Patents

  Recently Published Patents

Title of Invention	ARTIFICIAL IMPLANT WITH BIOCOMPATIBLE COATING OF ANTI-THROMBOGENIC POLYMER WITH PHARMACOLOGICALLY ACTIVE AGENT & PROCESS OF PRODUCING THE SAME

Abstract	An artificial implant comprising an implant material as a substrate and a biocompatible coating applied at least partly to a surface of the substrate, wherein the biocompatible coating comprises an antithrombogenic polymer having the following general formula (I) Wherein n is from 2 to oo, R1 to R6 are the same or different and are selected from an alkoxy, an alkylsulfonyl, a dialkylamino, an aryloxy group, a heterocycloalkyl group having nitrogen as a heteroatom, and a heteroaryl group having nitrogen as a heteroatom, and at least one pharmacologically active agent.	

Full Text	FORM 2

THE PATENTS ACT, 1970  (39 of 1970)

&  THE PATENTS RULES, 2003

COMPLETE SPECIFICATION

[See section 10, Rule 13]

ARTIFICIAL IMPLANT WITH BIOCOMPATIBLE COATING OF ANTI-THROMBOGENIC POLYMER WITH PHARMACOLOGICALLY ACTIVE AGENT & PROCESS OF PRODUCING THE SAME;

POLYZENIX GmBH., A CORPORATION ORGANIZED AND EXISTING UNDER THE LAWS OF FEDERAL REPUBLIC OF GERMANY, WHOSE ADDRESS IS SOFLINGER STRASEE 100, 89077 Ulm, GERMANY.

GRANTED

THE	FOLLOWING	SPECIFICATION

PARTICULARLY DESCRIBES THE INVENTION AND THE MANNER IN WHICH IT IS TO BE PERFORMED.

8-12-2006

Original  8 DEC 2000

IMPLANTS WITH PROSPHAZENE-CONTAINING COATING

The present invention relates to artificial implants with a biocompatible coating having antithrombogenic properties and which also contains a pharmacologically active agent, as well' as a process for their production,

The most serious complications caused by artificial implants are considered to be the increased deposition of thrombocytes on the exogenous suriace, Such thrombi formation on contact of human blood with the exogenous surface, such as artificial heart valves, is described at the state of the art (of. information material from the company Metronic Hall, Bad Homburg. Carmeda BioActive Oberflache [Carmeda BioActive Surface] (CBSA), pages 1-21;

B.	D. Ratner, „The Blood Compatibility Catastrophe", J, of Biomed. Mat. Res., Vol. 27, 283-

287; and C. W. Akins, ..Mechanical Cardiac Valvular Prostheses", The Society of Thoracic

Surgeons, 161-171 (1991)). For example, artificial heart valves found on the world market are

made of pyrolyzed carbon and exhibit an increased tendency for development of thrombi (cf.

C.	W, Akins, above).

The polymeric compound poly[bis(trifluoroethoxy)phosphazene] was used to coat artificial implants in DE-C-1961304S. Its effective antithrombogenic action was known from Holleman Wiberg, Stickstoffverbindungen des Phosphors" [Nitrogen Compounds of Phosphorus], Lehrbuch der anorganischen Chemie [Textbook of Inorganic Chemistry], 666-669, 91st-100th Edition, Waiter de Gruyter Veriag (1985), and from Tur, Vinogradova, et al„ „Entwicklungstendenzen bei Polymeranalogen Umsetzungen von Polyphosphazen" [Tendencies in development of polymer-like reactions of polyphosphazenes], Acta Polymerica 39, 424-429, No. 8, (19S3). Specifically, DE-C-1961304S describes an artificial implant comprising an implant material as the substrate and a biocompatible coating applied at least partly to the surface of the substrate, which coating contains an anrithrombogenic polymer having the following general formula (I);

wherein R1 to R6 are the same or different .and represent an alkoxy, alkylsulfonyl, dialkylamino or aryloxy group, or a heterocycloalkyl or heteroaryi group having nitrogen as the heteroatom; it also describes methods of producing such artificial implants.

A problem with implants such as heart valves and stents (see DE-A-197 53 123), independently of whether the implant is coated with the present antithrombogenic material, is their tendency to restenosis, i. e., narrowing due to proliferation of smooth muscle cells in the vessel wall as a biological response to the implant. A survey article by Swanson and Gersbiick (Stent, Vol. 2, 66 - 73 (1999)) mentions numerous approaches to the application of suitable active agents to the implants. These include the use of polymer-coated stents, suggested on page 68, wherein the polymer can act as a reservoir for active agents. However, it is immediately advised that this approach not be pursued, because an elevated tendency to inflammation was found in vivo in a test study in which stents were coated with various biodegradable polymers, all of them otherwise known to be biocompatible in vitro. Furthermore, US Patents 5,788,979 and 5,980,972 describe coating of materials with biodegradable polymers, in which the coating can also contain pharmacologically active agents.

An alternative approach to preventing excessive cell proliferation and the formation of scares is described in WO 99/16477. In this case, a radioactively labeled polymer of formula (I), above, preferably a polymer contaixdng a radioactive isotope of phosphorus, is applied to the implant, The radioactive radiadon emitted ((3-radiation with 32P) is said to prevent uncontrolled cell growth, which results in restenosis on stent implantation, for instance. Of course, when radioactive materials are used, safety requirements and side effects must be considered that stand in the way oi the straightforward use of such implants.

Therefore, the object of the present invention is to provide artificial implants having not only outstanding mechanical properties but also antithrombogenic and anii-restenosis properties so as to improve the biocompatibility and tolerability of such implants. Further, it is another object of the present invention to provide processes for the production of such implants.

It was found, surprisingly, that the polymer of formula (I) defined above exhibits outstanding matrix properties for pharmacologically active agents, and when these active agents are applied to.an implant material, the polymer delivers them to its surroundings in a controlled manner. It was also found, surprisingly, that there is no inflammatory reaction on biological degradation of the polymer of formula (I). Tins makes possible a controlled release of active agent, not only through diffusion and dissolution processes, but also through biological degradation of the matrix and the associated release of incorporated active agents without occurrence of an undesired inflammatory reaction.

The present invention relates to an artificial implant comprising an implant material as the substrate and a biocompatible coating applied at least partly to the substrate surface, which coating comprises an antithiombogenic polymer having the following general formula (1)

wherein R1 to R6 are the same or different and represent an alkoxy, alkylsulfonyl dialkylamino or aryloxy group, or a heterocycloalkyl or heteroaryl group having nitrogen as the heteroatom, and at least one other (additional) pharmacologically active agent (briefly, „active agent" in the following).

In the polymer of formula (I) it is preferable for at least one of the groups R1 to R6 to be an alkoxy group substituted with at least one fluorine atom,

In the polymer of formula (I), the aikyl groups in the alkoxy, alkylsulfonyl and dialk)'lamino groups are, for example, straight-chain or branched-chain alkyl groups having 1 to 20 carbon atoms, wherein the alkyl groups can be substituted, for example, with at least one halogen atom, such as a fluorine atom.

Examples of alkoxy groups are methoxy, ethoxy, propoxy and butoxy groups, which preferably can be substituted with at least one fluorine atom. The 2,2,2-trifluoroethoxy group is particularly preferred.

Examples of alkylsulfonyl groups are methylsulfonyl, ethylsulfonyl, propylsulfonyl and butylsulfonyl groups.

Examples of dialkylamino groups are dimethylamino, diethylamino, dipropylamino and dibutylamino groups.

The aryl group in the aryloxy group is, for instance, a compound having one or more aromatic ring systems, wherein the aryl group can be substituted, for instance, with at least one alkyl group as defined above.

Examples of aryloxy groups are phenoxy and naphthoxy groups and derivatives of them.

The heterocycloalkyl group is, for example, a ring system containing 3 to 7 atoms, at least one of the ring atoms being a nitrogen atom. The heterocycloalkyl group can, for example, be substituted with at least one alkyl group as defined above. Examples of heterocycloalkyl groups axe piperidinyl, piperazinyl pyrrolidinyl and morpholinyl groups and their derivatives.

The heteroaryl group is, for example, a compound with one or more aromatic ring systems, wherein at least one ring atom is a nitrogen atom. The heteroaryl group can, for example, be substituted with at least one alkyl group as defined above. Examples of heteroaryl groups are pyrrolyl, pyridinyl, pyridinolyl, isoquinolinyl and quinolinyl groups and their derivatives.

In a preferred embodiment of the present invention, the biocompatible coating contains the antithrombogenic polymer poly(bis(trifluoroethoxy)phospha2ene].

The other pharmacologically active agent is preferably an organic (low or higher molecular weight) compound, especially an antimitogenic active agent such as a cytostatic (such as paclitaxel etc.), a PDGF inhibitor (such as tyrphostins etc.), a Raf-1 kinase inhibitor, a monoclonal antibody for integna blockade of leukocytes, an antisense active agent (such as plasmid DNA etc.), superoxide dismutase, a radical trap (such as probucol etc.), a steroid, a statin (such as cerivastatLn etc.), a corticosteroid (such as methotrexate, dexamethasone, methylprednisolan [sic] etc.), an adenylate cyclase inhibitor (such as forskolin etc.), a somatostatin analogue (such as angiopeptm etc.), an antithrombin agent (such as argatroban etc.), a nitric oxide donor, a glycoprotein IIb/IIIa receptor antagonist (such as urokinase derivatives, abciximab, tirofiban etc.), an antithrombotic agent (such as activated protein C, PEG-hirudin, prostaglandin analogues etc.), a vascular endothelial growth factor (VEGF), trapidil etc., and mixtures of these.

It is desirable that the content of active, agent in the biocompatible coating be as high as possible to prevent restenosis effectively. It has been shown that the coating may contain up to 50% by weight of active agent without significant damage to the mechanical properties of said coating. According to the invention, the proportion of active agent in the coating is in the range of 0.01 to 50% by weight, and preferably 0.2 to 30% by weight. This is approximately equivalent to a polymer to active agent weight ratio of 1:0-0001 to 1:1, preferably 1:0.05 to 1:0.5.

The biocompatible coating of the artificial implant according to the invention has, for example, a thickness of 1 run to about 100 um, preferably 10 nm to 10 urn, and especially preferred up to about 1 

 There is no particular limit' lo the implant material used as the substrate according to the invention. It can be any implant material such as plastics,, metals, metal alloys and ceramics. For example, the implant material can be an artificial heart valve of pyrolyzed carbon or a stent such as is described in DE-A-197 53 123

In one embodiment of the artificial implant according to the invention there is a layer containing an adhesion promoter provided between the surface of the substrate and the biocompatible coating.

The adhesion promoter, or space;-, is., for example, an organosilicon compound, preferably an amino-terminated siiane or a.compound based on an arninosilane, or an alkylphosphonic acid, Aminopropyltriniethoxysilane is especially preferred.

The adhesion promoter particularly improves the adhesion of the coating to the surface of the

implant material through coupling of the adhesion promoter to the surface of the implant material, through, for instance, ionic and/or covalent bonds, and through further coupling of the adhesion promoter to reactive components, particularly to the antithrombogenic polymer of the coating, through, for instance, ionic and/or covalent bonds,

In addition, a process for producing the artificial implants according to the invention is provided, wherein the biocompatible coating is applied to the substrate by reacting the substrate with

(a)	a mixture of the antithrombogenic polymer or a precursor of it and the active agent

or

(b)	the antithrombogenic polymer or a precursor of it to produce a primary polymer

coating, and subsequent application/penetration of the active agent into the primary

polymer coating.

  Especially preferred is a wet chemical process, particularly for process variant (a), because the active agent is often sensitive to drastic reaction conditions. In this case, the substrate is immersed in a solution 'containing the antithrombogenic polymer and active agent, and optionally the solvent is then removed either by heating or by applying a vacuum. This process is repeated until the coating has the desired thickness.  '  '

Suitable solvents for this process are selected from polar aprotic solvents such as esters (such as ethyl acetate, propyl acetate, butyl acetate, ethyl propionate, ethyl butyrate etc.), ketones (such as acetone, ethyl methyl ketone etc.), amides (such as dimethylformarnide etc.), sulfoxides (such as DMSO etc.) and sulfones (such as sulfolane etc,). Ethyl acetate is especially preferred. The concentration of the polymer in the solution is 0.001 to 0.5 M, preferably 0.01 to 0.1 M. The concentration of the active agent depends on the desired ratio of polymer to active agent. The immersion time is preferably in the range of 10 seconds to 100 hours. The drying steps axe done in vacuum, in air, or in a protective gas in the temperature

range, for example, from about -20o G to about 300 °C, preferably 0 °C to 200 °C, and especially preferably from 20 oC to 100 oC.

The other processes mentioned in DE 196 13 048 can also be used for stable active agents, such as the process of applying polydichlorophosphazene and subsequent reaction with reactive compounds, of melting on, or of sublimation. These processes are usable particularly for the first step of process variant (b), in which the active agent is applied or penetrates in a second step, which second step can then be done preferably by a gentle wet chemical method such as is described above.

In the process using polydichlorophosphazene, a mixture of polydichlorophosphazene and active agent is applied to the surface of the substrate and reacted with at least one reactive compound selected from aliphatic or aromatic alcohols or their salts, alkylsulfones, dialkylarnines, and aliphatic or aromatic heterocycles having nitrogen as the heteroatom, corresponding to the definition of R1 to R6, above. The polydichlorophosphazene is preferably applied to the surface of the substrate in an inert gas atmosphere, optionally coupled to the adhesion promoter, and reacted with the reactive compound. Alternatively, polydichlorophosphazene can be applied under reduced pressure or in air, and optionally coupled to the adhesion promoter.

The production of polymers of formula (I), such as poly[bis(trifluoroethoxy)phosphazene], starting with hexachlorocyclotriphosphazene, is known at the state of the art. The polymerization of hexechlorocyclotriphosphazene is described extensively in Korsak et al., Acta Polymerica 30, No. 5, pages 245-248 (1979). Esterification of the polydichlorophosphazene produced by the polymerization is described in Fear, Thower and Veitch, J. Chem. Soc, page 1324 (195S).

In a preferred embodiment of the process according to the invention, an adhesion promoter as defined above is applied to the surface of the substrate before application of the mixture of polymer or polymer precursor and active agent, or before application of polymer or polymer precursor, and coupled to the surface through ionic and/or covalent bonds, for instance. Then the antithrombogenic polymer of polydichlorophosphazene, for example, is applied to the

substrate surface coated with the adhesion promoter and is coupled to the adhesion promoter through ionic and/or covalent bonds, for instance.

The adhesion promoter can be applied to the substrate by wet chemistry or in solution or from the melt or by sublimation or spraying. The wet chemical coupling of an adhesion promoter based on amino acids on hydroxylated surfaces, is described in the diploma thesis of Marco Mantar, page 23, University of Heidelberg (1991).

The substrate surface can be cleaned oxidatively, with Caro's acid, for instance, before application of polydichlorophosphazene, the adhesion promoter, or the antithrombogenie polymer. Oxidative cleaning of surfaces with simultaneous hydroxylation, such as can be used, for instance, for implants of plastics, metals or ceramics, is described in Ulman Abraham, Analysis of Surface Properties, „An Introduction to Ultrathin Organic Films", 108, 1991.

In summary, it has been established that the artificial implants according to the invention surprisingly retain the outstanding mechanical properties of the implant material as the substrate. Due to the coating applied according to the invention, for instance, by direct deposition from the solution, they exhibit not only antithroinbogenic but also anti-restenosis properties, drastically improving the biocompatibility and usability of such artificial implants. These surprising results can be demonstrated easily by X-ray photoelectron (XPS) spectra.

The present invention is further illustrated in the following examples.

Examples

Example 1

A; The polydichlorophosphazare on which the poly[bis(trifluoroethoxy)phospbazene] is based, is produced by polymerization of hexachlorocyclotriphosphazene at 250 ± 1 °C in an ampule with a diameter of 5.0 mm and under a pressure of 1.3 Pa (10"2 mm Hg) prevailing in the ampule. This is done by nrsv preparing a 0,1 M solution of polydichlorophosphazene (0.174 g in 5 ml solvent) in an inen gas atmosphere. Absolute toluene is used as the solvent.

been successfully immobilized with aminopropyltrimethoxysilane as the adhesion promoter, and that coating thicknesses greater than 2.4 nm were attained. Further, it could also be shown by analysis (NMR) that trapidil or probucol had been embedded in the coating in corresponding proportion.

Example 3

An artificial implant cleaned according to Example IB was placed for 24 hours at 70 °C in a 0.1 M solution of poly[bis(trifiucroethoxy)phosphazene] in ethyl acetate (0.121 g in 5 ml ethyl acetate) which contained 0.0121 g probucol. Then the artificial implant treated in mat manner was washed with 4 - 5 ml ethyl acetate and dried in a stream of nitrogen.

The artificial implant prepared in this manner was examined by photoelectron spectrometry to determine its elemental composition, its stoichiometry, and the coating thickness. The results showed that the poly[bis(trifluoroethoxy)phosphazene] had been coupled to the implant surface and coating thicknesses greater than 2.1 nm were attained. Further, it could also be shown that the probucol was embedded in the coating in corresponding proportion.

Example 4

A: Ah artificial implant pretreated according to Example IB and 1C was placed for 24 hours at room temperature in a 0.1 M solution of poly[bis(trifluoroethoxy)phosphazene] in ethyl acetate (0.121 g in 5 ml ethyl acetate). Then the artificial implant prepared in this manner was washed with 4 - 5 ml ethyl acetate and dried in a stream of nitrogen:

B; The substrate obtained according to Example 4A was immersed for 24 hours at room temperature in a solution of cerivastatin in ethyl acetate (0.0121 g cerivastatin in 5 ml ethyl acetate). After drying in a stream of nitrogen, it was shown analytically that the layer of poly[bis(trifluoroethoxy)phosphazene] contained cerivastatin.

We Claim

1.	An artificial implant comprising an implant material as a substrate and a

biocompatible coating applied at least partly to a surface of the substrate,

wherein the biocompatible coating comprises an antithrombogenic polymer

having the following general formula (I)

Wherein n is from 2 to oo, R1 to R6 are the same or different and are selected from an alkoxy, an alkylsulfonyl, a dialkylamino, an aryloxy group, a heterocycloalkyl group having nitrogen as a heteroatom, and a heteroaryl group having nitrogen as a heteroatom, and at least one pharmacologically active agent.

2.	The artificial implant as claimed in Claim 1, wherein at least one of the groups R1 to R6 is an alkoxy group, which is substituted with at least one fluorine atom.

3.	The artificial implant as claimed in Claim 2, wherein the antithrombogenic polymer is poly [bis (trifluoroethoxy) phosphazene].

4.	The artificial implant as claimed in one of the Claims 1 to 3, wherein the pharmacologically active agent is an antimitogenic active agent preferably cytostatic, a PDGF antagonist preferably trapidil, or a Raf-1 kinase inhibitor.

5.	The artificial implant as claimed in one of the Claims 1 to 3, wherein the pharmacologically active agent is a radical trap preferably—probucol, an antisense active agent preferably plasmid DNA, a statin preferably cerivastatin or a GP-IIb/IIIa receptor antagonist preferably abciximab.

6.	The artificial implant as claimed in one of the Claims 1 to 5, wherein a ratio of the antithrombogenic polymer to the pharmacologically active agent is from 1:0.0001 to 1:1, preferably from 1:0.05 to 1:0.5.

7.	The artificial implant as claimed in one of the Claims 1 to 6, wherein a layer containing an adhesion promoter is provided between the surface of the substrate and the biocompatible coating.

8.	The artificial implant as claimed in Claim 7, wherein the adhesion promoter is. an organosilicon compound, preferably aminopropyltrimethoxysilane.

9.	A process for producing an artificial implant as claimed in one of Claims 1 to 8, comprising: applying the biocompatible coating to a surface of an implant substrate by reacting the implant substrate with either

a.	a mixture of an antithrombogenic polymer or a precursor thereof and a

pharmacologically active agent

or

b.	the antithrombogenic polymer or a precursor thereof, to produce a

primary polymer coating and subsequently applying and penetrating the

pharmacologically active agent into the primary polymer coating, to

form the biocompatible coating on the implant substrate.

10.	The process as claimed in Claim 9, wherein the biocompatible coating is applied by wet chemistry, particularly by reacting the implant substrate with the mixture of the antithrombogenic polymer and the pharmacologically active agent.

11.	The process as claimed in Claim 10, wherein a solvent is used in the wet chemistry for coating is selected from dipolar aprotic solvents and is preferably ethyl acetate.

12. The process to as claimed in Claim 9 to 11, wherein an adhesion promoter is applied to the surface of the substrate before the biocompatible coating is applied.

Dated this 31st day of January 2003.

FOR POLYZENIX GmBH  By their Agent

MANISH SAURASTRI KRISHNA & SAURASTRI	

Documents:

				161-mumnp-2003-claims(granted)-(8-12-2006).doc

				161-mumnp-2003-claims(granted)-(8-12-2006).pdf

				161-mumnp-2003-correspondence(18-4-2007).pdf

				161-mumnp-2003-correspondence(ipo)-(8-12-2005).pdf

				161-mumnp-2003-form 1(8-12-2006).pdf

				161-mumnp-2003-form 18(18-7-2005).pdf

				161-mumnp-2003-form 1a(31-1-2003).pdf

				161-mumnp-2003-form 2(granted)-(8-12-2006).doc

				161-mumnp-2003-form 2(granted)-(8-12-2006).pdf

				161-mumnp-2003-form 3(31-1-2003).pdf

				161-mumnp-2003-form 5(31-1-2003).pdf

				161-mumnp-2003-form 6(8-12-2006).pdf

				161-mumnp-2003-pct-ipea-409(31-1-2003).pdf

				161-mumnp-2003-pct-isa-210(18-12-2006).pdf

				161-mumnp-2003-petition under rule 137(6-3-2006).pdf

				161-mumnp-2003-power of attorney(21-2-2003).pdf

« Previous Patent

Next Patent »

Patent Number	206134	

Indian Patent Application Number	161/MUMNP/2003	

PG Journal Number	43/2008	

Publication Date	24-Oct-2008	

Grant Date	18-Apr-2007	

Date of Filing	31-Jan-2003	

Name of Patentee	POLYZENIX GMBH	

Applicant Address	SOFLINGER STRASSE 100, 89077 ULM., GERMANY.	

Inventors:

#	Inventor's Name	Inventor's Address	

1	STEFAN NEGAL	WILDGANSSTEIG 63, 13503 BERLIN, GERMANY	

2	MICHAEL BOXBERGER	MANTEUFFELSTR. 64B, 12103, BERLIN, GERMANY.	

PCT International Classification Number	A 61 L 27/34	

PCT International Application Number	PCT/EP01/08913	

PCT International Filing date	2001-08-01	

PCT Conventions:

#	PCT Application Number	Date of Convention	Priority Country	

1	00117191.7	2000-08-11	EPO	

© All Indian Patents, 2013-2021.

  Patent data available in the public domain from Indian Patents Office, Department of Industrial Policy and Promotions, Ministry of Commerce and Industry, Government of India.
