Repository: anandvc/allindianpatents

File: patents/206202-a-method-for-preparing-a-steel-plate.html (part 1 of 2)
Indian Patents. 206202:A METHOD FOR PREPARING A STEEL PLATE

Indian Patents

Recently Granted Patents

  Recently Published Patents

Title of Invention	A METHOD FOR PREPARING A STEEL PLATE

Abstract	A method for preparing a steel plate having af micro-laminate^ microstructure comprising about 2 vol% to about 10 vol% of austenite film layers and about 90 vol% to about 98 vol% laths of predominantly fine-grained martensite and fine-grained lower bainite, said method comprising the steps of: (a) heating a steel slab to a reheating temperature sufficiently high to (i) substantially homogenize said steel slab, (ii) dissolve substantially all carbides and carbonitrides of niobium and vanadium in said steel slab, and (iii) establish fine initial austenite grains in said steel slab; (b) reducing said steel slab to form steel plate in one or more hot rolling passes in a first temperature range in which austenite recrystallizes; (c) further reducing said steel plate in one or more hot rolling passes in a second temperature range below the Tnr temperature and above the Ar3 transformation temperature; (d) quenching said steel plate at a cooling rate of 10°C per second to 40°C per second (18°F/sec - 72°F/sec) to a Quench Stop Temperature below Ms transformation temperature plus 100°C (180°C) and above the Ms transformation temperature; and fe) stopping said quenching, said steps being performed so as to facilitate transformation of said steel plate to a micro-laminate microstructure of 2 vol% to 10 vol% of austenite film layers and 90 vol% to 98 vol% laths of predominantly fine-grained martensite and fine-grained lower bainite.	

Full Text	ORIGINAL

345/MUMNP/2005

28/04/2005

FORM 2  THE PATENTS ACT 1970

[39 OF 1970]

&

 THE PATENTS RULES, 2003

COMPLETE SPECIFICATION

[See Section 10; rule 13] "A METHOD FOR PREPARING A STEEL PLATE"

EXXONMOBIL UPSTREAM RESEARCH COMPANY, of 3120 Buffalo Speedway, P.O.Box 2189, Houston, Texas 77252-2189, United States of America

The following specification particularly describes the invention and the manner in which it is to be performed:

The present invention relates to a method for preparing a steel plate.

FIELD OF THE INVENTION

This invention relates to ultra-high strength, weldable; low alloy steel plates with excellent cryogenic temperature toughness in both the base plate and in the heat affected zone (HAZ) when welded. Furthermore, this invention relates to a method for producing such steel plates.

BACKGROUND OF THE INVENTION

Various terms are defined in the following specification. For convenience, a Glossary of terms is provided herein, immediately preceding the claims.

Frequently, there is a need to store and transport pressurized, volatile fluids at cryogenic temperatures, i.e., at temperatures lower than about -40°C (-40°F). For example, there is a need for containers for storing and transporting pressurized liquefied natural gas (PLNG) at a pressure in the broad range of about 1035 kPa (150 psia) to about 7590 kPa (1100 psia) and at a temperature in the range of about -123°C (-190°F) to about -62°C (-80°F). There is also a need for containers for safely and economically storing and transporting other volatile fluids with high vapor pressure, such as methane, etiiane, and propane, at cryogenic temperatures. For such containers to be constructed of a welded steel, the steel must have adequate strength to withstand the fluid pressure and adequate toughness to prevent initiation of a fracture, i.e., a failure event, at the operating conditions, in both the base steel and in the HAZ.

The Ductile to Brittle Transition Temperature (DBTT) delineates the two fracture regimes in structural steels. At temperatures below the DBTT, failure in the steel tends to occur by low energy cleavage (brittle) fracture, while at temperatures above the DBTT, failure in the, steel tends to occur by high energy ductile fracture. Welded steels used in the construction of storage and transportation containers for the

aforementioned cryogenic temperature applications and for other load-bearing, cryogenic temperature service must have DBTTs well below the service temperature in both the base steel and the HAZ to avoid failure by low energy cleavage fracture.

Nickel-containing steels conventionally used for cryogenic temperature structural applications, e.g., steels with nickel contents of greater than about 3 wt%, have low DBTTs, but also have relatively low tensile strengths. Typically, commercially available 3.5 wt% Ni, 5.5 wt% Ni, and 9 wt% Ni steels have DBTTs of about -100°C (-150°F), -155°C (-250°F), and -175°C (-280°F), respectively, and tensile strengths of up to about 485 MPa (70 ksi), 620 MPa (90 ksi), and 830 MPa (120 ksi), respectively. In order to achieve these combinations of strength and toughness, these steels generally undergo costly processing, e.g., double annealing treatment. In the case of cryogenic temperature applications, industry currently uses these commercial nickel-containing steels because of their good toughness at low temperatures, but must design around their relatively low tensile strengths. The designs generally require excessive steel thicknesses for load-bearing, cryogenic temperature applications. Thus, use of these nickel-containing steels in load-bearing, cryogenic temperature applications tends to be expensive due to the high cost of the steel combined with the steel thicknesses required.

On the other hand, several commercially available, state-of-the-art, low and medium carbon high strength, low alloy (HSLA) steels, for example AISI4320 or 4330 steels, have the potential to offer superior tensile strengths (e.g., greater than about 830 MPa (120 ksi)) and low cost, but suffer from relatively high DBTTs in general and especially in the weld heat affected zone (HAZ). Generally, with these steels there is a tendency for weldability and low temperature toughness to decrease as tensile strength increases. It is for this reason that currently commercially available, state-of-the-art HSLA steels are not generally considered for cryogenic temperature applications. The high DBTT of the HAZ in these steels is generally due to the formation of undesirable microstructures arising from the weld thermal cycles in the coarse grained and intercritically reheated HAZs, i.e., HAZs heated to a temperature of from about the Ac1 transformation temperature to about the AC3 transformation temperature. (See Glossary for definitions of Ac1 and Ac3 transformation temperatures.). DBTT increases significantly with increasing grain

size and embrittling microstructural constituents, such as martensite-austenite (MA) islands, in the HAZ. For example, the DBTT for the HAZ in a state-of-the-art HSLA steel, X100 linepipe for oil and gas transmission, is higher than about -50°C (-60°F). There are significant incentives in the energy storage and transportation sectors for the development of new steels that combine the low temperature toughness properties of the above-mentioned commercial nickel-containing steels with the high strength and low cost attributes of the HSLA steels, while also providing excellent weldability and the desired thick section capability, i.e., the ability to provide substantially the desired microstructure and properties (e.g., strength and toughness), particularly in thicknesses equal to or greater than about 25 mm (1 inch).

In non-cryogenic applications, most commercially available, state-of-the-art, low and medium carbon HSLA steels, due to their relatively low toughness at high strengths, are either designed at a fraction of their strengths or, alternatively, processed to lower strengths for attaining acceptable toughness. In engineering applications, these approaches lead to increased section thickness and therefore, higher component weights and ultimately higher costs than if the high strength potential of the HSLA steels could be fully utilized. In some critical applications, such as high performance gears, steels containing greater than about 3 wt% Ni (such as AISI48XX, SAE 93XX, etc.) are used to maintain sufficient toughness. This approach leads to substantial cost penalties to access the superior strength of the HSLA steels. An additional problem encountered with use of standard commercial HSLA steels is hydrogen cracking in the HAZ, particularly-when low heat input welding is used.

There are significant economic incentives and a definite engineering need for low cost enhancement of toughness at high and ultra-high strengths in low alloy steels. Particularly, there is a need for a reasonably priced steel that has ultra-high strength, e.g., tensile strength greater than about 830 MPa (120 ksi), and excellent cryogenic temperature toughness, e.g. DBTT lower than about -62°C (-80°F), both in the base plate when tested in the transverse direction (see Glossary for definition of transverse direction) and in the HAZ, for use in commercial cryogenic temperature applications.

Consequently, the primary objects of the present invention are to improve the state-of-the-art HSLA steel technology for applicability at cryogenic temperatures in three key areas: (i) lowering of the DBTT to less than about -62°C (-80°F) in the base steel in the transverse direction and in the weld HAZ, (ii) achieving tensile strength greater than about 830 MPa (120 ksi), and (iii) providing superior weldability. Other objects of the present invention are to achieve the aforementioned HSLA steels with thick section capability, preferably, for thicknesses equal to or greater than about 25 mm (1 inch) and to do so using current commercially available processing techniques so that use of these steels in commercial cryogenic temperature processes is economically feasible.

SUMMARY OF THE INVENTION

Consistent with the above-stated objects of the present invention, a processing methodology is provided wherein a low alloy steel slab of the desired chemistry is reheated to an appropriate temperature, then hot rolled to form steel plate and rapidly cooled, at the end of hot rolling, by quenching with a suitable fluid, such as water, to a suitable Quench Stop Temperature (QST), to produce a microstructure comprising (i) predominantly fine-grained lower bainite, fine-grained lath martensite, fine granular bainite (FGB), or mixtures thereof, and (ii) up to about 10 vol% retained austenite. The FGB of the present invention is an aggregate comprising bainitic ferrite as a major constituent (at least about 50 vol%) and particles of mixtures of martensite and retained austenite as minor constituents (less than about 50 vol%). As used in describing the present invention, and in the claims, "predominantly", "predominant" and "major" all mean at least about 50 volume percent, and "minor" means less than about 50 vol%.

Regarding the processing steps of this invention: In some embodiments, a suitable QST is ambient temperature. In other embodiments, a suitable QST is a temperature higher than ambient temperature, and quenching is followed by suitable slow cooling to ambient temperature, as described in greater detail hereinafter. In other embodiments, a suitable QST can be below ambient temperature. In one embodiment of this invention, following the quenching to a suitable QST, the steel plate is slow cooled by air cooling to ambient temperature. In another embodiment, the steel plate is held

substantially isothermally at the QST for up to about five (5) minutes, followed by air cooling to ambient temperature. In yet another embodiment, the steel plate is slow-cooled at arate lower than about 1.0°C per second (1.8°F/sec) for up to about five (5) minutes, followed by air cooling to ambient temperature. As used in describing the present invention, quenching refers to accelerated cooling by any means whereby a fluid selected for its tendency to increase the cooling rate of the steel is utilized, as opposed to air cooling the steel to ambient temperature.

A steel slab processed according to this invention is manufactured in a customary fashion and, in one embodiment, comprises iron and me following alloying elements, preferably in the weight ranges indicated in the following Table I:

Table I

Alloying Element

Range (wt%)

carbon (C) manganese (Mn)

nickel (Ni) copper (Cu)

molybdenum (Mo)

niobium (Nb) titanium (Ti) aluminum (Al)

nitrogen (N)

0. 03 - 0.12, more preferably 0.03 - 0.07

up to 2.5, more preferably 0.5 - 2.5, and even more

preferably 1.0-2.0

1.0 - 3.0, more preferably 1.5-3.0

up to about 1.0, more preferably 0.1 -1.0, and even

more preferably 0.2 - 0.5

up to about 0.8, more preferably 0.1 - 0.8, and even

more preferably 0.2 - 0.4

0.01 - 0.1, more preferably 0.02 - 0.05

0.008 - 0.03, more preferably 0.01 - 0.02

up to about 0.05, more preferably 0.001 - 0.05, and even

more preferably 0.005 - 0.03

0.001 - 0.005, more preferably 0.002 - 0.003

Chromium (Cr) is sometimes added to the steel, preferably up to about 1.0 wt%, and more preferably about 0.2 wt% to about 0.6 wt%.

Silicon (Si) is sometimes added to the steel, preferably up to about 0.5 wt%, more preferably about 0.01 wt% to about 0.5 wt%, and even more preferably about 0.05 wt% to about 0.1 wt%.

The steel preferably contains at least about 1 wt% nickel. Nickel content of the steel can be increased above about 3 wt% if desired to enhance performance after welding. Each 1 wt% addition of nickel is expected to lower the DBTT of the steel by about 10°C (18°F). Nickel content is preferably less than 9 wt%, more preferably less than about 6 wt%. Nickel content is preferably rninimized in order to rninirnize cost of the steel. If nickel content is increased above about 3 wt%, manganese content can be decreased below about 0.5 wt% down to 0.0 wt%.

Boron (B) is sometimes added to the steel, preferably up to about 0.0020 wt%, and more preferably about 0.0006 wt% to about 0.0015 wt%.

Additionally, residuals are preferably substantially minimized in the steel. Phosphorous (P) content is preferably less than about 0.01 wt%. Sulfur (S) content is preferably less than about 0.004 wt%. Oxygen (O) content is preferably less than about 0.002 wt%.

The specific microstructure obtained in this invention is dependent upon both the chemical composition of the low alloy steel slab that is processed and the actual processing steps that are followed in processing the steel. For example, without hereby limiting this invention, some specific microstnictures that are obtained are as follows. In one embodiment, a predominantly rnicrcnlarninate microstructure comprising fine-grained lath martensite, fine-grained lower bainite, or mixtures thereof, and up to about 10 vol% retained austenite film layersj preferably about 1 vol% to about 5 vol% retained austenite film layers, is produced . The other constituents in this embodiment comprise fine granular bainite (FGB), polygonal ferrite (PF), deformed ferrite (DF), acicular ferrite (AF), upper bainite (UB), degenerate upper bainite (DUB) and the like, all as are familiar to those skilled in the art This embodiment generally provides tensile strengths exceeding about 930 MPa (135 ksi). In yet another embodiment of this invention, following quenching to a suitable QST and the subsequent suitable slow cooling to ambient temperature, the steel plate has a microstructure comprising predominantly FGB. The other constituents that comprise the microstructure may include fine-grained lath martensite, fine-grained lower bainite, retained austenite (RA),

PF, DF, AF, UB, DUB and the like. This embodiment generally provides tensile strengths in the lower range of this invention, i.e., tensile strengths of about 830 MPa (120 ksi) or more. As is discussed in greater detail herein, the value of Nc, a factor defined by the chemistry of the steel (as further discussed herein and in the Glossary), also impacts the strength and thick section capability, as well as the microstructure, of steels according to this invention..

Also, consistent with the above-stated objects of the present invention, steels processed according to the present invention are especially suitable for many cryogenic temperature applications in that the steels have the following characteristics, preferably, without thereby limiting this invention, for steel plate thicknesses of about 25 mm (1 inch) and greater: (i) DBTT lower than about -62°C (-80°F), preferably lower than about -73°C (-100°F), more preferably lower than about -100°C (-150°F) and even more preferably lower than about -123°C (-190°F) in the base steel in the transverse direction and in the weld HAZ, (ii) tensile strength greater than about 830 MPa (120 ksi), preferably greater than about 860 MPa (125 ksi), more preferably greater than about 900 MPa (130 ksi) and even more preferably greater than about 1000 MPa (145 ksi), (iii) superior weldability, and (iv) unproved toughness over standard, commercially available, HSLA steels.

DESCRIPTION OF THE DRAWINGS

The advantages of the present invention will be better understood by referring to the following detailed description and the^attached drawings in which:

FIG. 1A is a schematic continuous cooling transformation (CCT) diagram showing how the ausaging process of the present invention produces micro-laminate microstructure in a steel according to the present invention;

FIG. IB is a schematic continuous cooling transformation (CCT) diagram showing how the ausaging process of the present invention produces FGB microstructure in a steel according to the present invention;

FIG. 2A (Prior Art) is a schematic illustration showing a cleavage crack propagating through lath boundaries in a mixed microstructure of lower bainite and martensite in a conventional steel;

FIG. 2B is a schematic illustration showing a tortuous crack path due to the presence of the retained austenite phase in the micro-laminate microstructure in a steel according to the present invention;

FIG. 2C is a schematic illustration showing a tortuous crack path in the FGB microstructure in a steel according to the present invention;

FIG. 3 A is a schematic illustration of austenite grain size in a steel slab after reheating according to the present invention;

FIG. 3B is a schematic illustration of prior austenite grain size (see Glossary) in a steel slab after hot rolling in the temperature range in which austenite recrystalhzes, but prior to hot rolling in the temperature range in which austenite does not recrystallize, according to the present invention;

FIG. 3C is a schematic illustration of the elongated, pancake structure in austenite, with very fine effective grain size in the through-thickness direction, of a steel plate upon completion of rolling in TMCP according to the present invention;

FIG. 4 is a transmission electron micrograph revealing the rmcro-laminate microstructure in a steel plate identified as A3 in Table II herein; and

FIG. 5 is a transmission electron micrograph revealing the FGB microstructure in a steel plate identified as A5 in Table II herein.

While the present invention will be described in connection with its preferred embodiments, it will be understood that the invention is not limited thereto. On the contrary, the invention is intended to cover all alternatives, modifications, and equivalents "which may be included within the spirit and scope of the invention, as defined by the appended claims^

DETAILED DESCRIPTION OF THE INVENTION

The present invention relates to the development of new HSLA steels meeting the above-described challenges. The invention is based on a novel combination of steel chemistry and processing for providing both mtrinsic and microstructural toughening to lower DBTT as well as to enhance toughness at high tensile strengths, mtrinsic toughening is achieved by the judicious balance of critical alloying elements in the steel, as described in detail in this specification. Microstructural toughening

results from achieving a very fine effective grain size as well as promoting micro-laminate microstructure.

Fine effective grain size is accomplished in two ways in the present invention. First, thermo-mechanical controlled rolling processing ("TMCP"), as described in detail in the following, is used to establish fine pancake structure in austenite at the end of rolling in the TMCP processing. This is an important first step in the overall refinement of microstructure in the present invention. Second, further refinement of austenite pancakes is achieved through transformation of the austenite pancakes to packets of micro-laminate stmcture, FGB, or mixtures thereof. As used in describing this invention, "effective grain size" refers to mean austenite pancake thickness upon completion of rolling in the TMCP according to this invention and to mean packet width or mean grain size upon completion of transformation of the austenite pancakes to packets of micro-laminate structure or FGB, respectively. As is further discussed below, D"' on FIG. 3C, illustrates austenite pancake thickness upon completion of rolling in TMCP processing according to this invention. Packets form inside of the austenite pancakes. Packet width is not illustrated in the drawings. This integrated approach provides for a very fine effective grain size, especially in the through-thickness direction of a steel plate according to this invention.

Referring now to FIG. 2B, in a steel having a predominantly micro-laminate microstructure according to this invention, the predominantly micro-laminate microstructure is comprised of alternating laths 28, of either fine-grained lower bainite or fine-grained lath martensite or mixtures thereof, and retained austenite film layers 30. Preferably, the average thickness of the retained austenite film layers 30 is less than about 10% of the average thickness of the laths 28. Even more preferably, the average thickness of the retained austenite film layers 30 is less than about 10 nm and the average thickness of the laths 28 is about 0.2 microns.  Fine-grained lath martensite and fine-grained lower bainite occur in packets within the austenite pancakes consisting of several similarly oriented laths. Typically, there is more than one packet within a pancake and a packet itself is made up of about 5 to 8 laths. Adjacent packets are separated by high angle boundaries. The packet width is the effective grain size in these structures and it has a significant effect on the cleavage fracture resistance and the DBTT, with finer packet widths providing lower DBTT.

In the present invention, the preferred mean packet width is less than about 5 microns, and more preferably, less than about 3 microns and even more preferably less than about 2 microns. (See Glossary for definition of "high angle boundary".)

Referring now to FIG. 2C, the FGB microstructure, which can be either a predominant or a minor constituent in the steels of the present invention, is schematically depicted. The FGB of the present invention is an aggregate comprising bainitic ferrite 21 as a major constituent and particles of mixtures of martensite and retained austenite 23 as minorconstituents. The FGB of the present invention has a very fine grain size mimicking the mean packet width of the fine-grained lath martensite and fine-grained lower bainite microstructure described above.  The FGB can form during the quenching to the QST and/or during the isothermal holding at QST and/or slow cooling from the QST in the steels of the present invention, especially at the center of a thick, > 25 mm, plate when the-total alloying in the steel is low and/or if the steel does not have sufficient "effective" boron, that is, boron that is not tied up in oxide and/or nitride. In these instances, and depending on the cooling rate for the quenching and the overall plate chemistry, FGB may form either as a minor or as a predominant constituent. In the present invention, the preferred mean grain size of the FGB is less than about 3 microns, more preferably less than about 2 microns, even more preferably less than about 1 micron. Adjacent grains of the bainitic ferrite 21 form high angle boundaries 27 in which the grain boundary separates two adjacent grains whose crystallographic orientations differ typically by more than about 15°, whereby these boundaries are quite effective for crack deflection and in enhancing crack tortuosity. (See Glossary for definition of "high angle boundary".) In the FGB of the present invention the martensite is preferably of a low carbon (

The strength of FGB of the present invention, estimated to be about 690 to 760 MPa (100 to 110 ksi), is significantly lower than that of fine-grained lam martensite or fine-grained lower bainite, which can be, depending on the carbon content of the steel, greater than about 930 MPa (135 ksi). It has been found in this invention that, for carbon contents in the steel of about 0.030 wt% to about 0.065 wt%, the amount of FGB (averaged over the thickness) in the microstructure is preferably limited to less than about 40 vol% in order for the strength of the plate exceed about 930 MPa (135 ksi).

Ausaging is used in the present invention to facilitate formation of the micro-laminate microstructure by promoting retention of the desired retained austenite film layers at ambient temperatures. As is familiar to those skilled in the art, ausaging is a process wherein aging of austenite is enhanced by suitable thermal treatments prior to its transformation to lower bainite and/or martensite. In the present invention, quenching the steel plate to a suitable QST, followed by slow cooling in ambient air, or via the other slow cooling means described above, to ambient temperature, is used to promote ausaging. It is known in the art that ausaging promotes thermal stabilization of austenite which in turn leads to the retention of austenite when the steel is subsequently cooled down to ambient and low temperatures. The unique steel chemistry and processing combination of this invention provides for a sufficient delay time in the start of the bainite transformation after quenching is stopped to allow for adequate aging of the austenite for retention of the austenite film layers in the micro-laminate microstructure. For example, referring now to FIG. 1 A, one embodiment of a steel processed according to this invention undergoes controlled rolling 2 within the temperature ranges indicated (as described in greater detail hereinafter); then the steel undergoes quenching 4 from the start quench point 6 until the stop quench.point (i.e., QST) 8. After quenching is stopped at the stop quench point (QST) 8, (i) in one embodiment, the steel plate is held substantially isothermally at the QST for a period of time, preferably up to about 5 minutes, and men air cooled to ambient temperature, as illustrated by the dashed line 12, (ii) in another embodiment, the steel plate is slow cooled from the QST at a rate lower than about 1.0°C per second (1.8°F/sec) for up to about 5 minutes, prior to allowing the steel plate to air cool to ambient temperature, as illustrated by the dash-

dot-dot line 11, (iii) in still another embodiment, the steel plate may be allowed to air cool to ambient temperature, as illustrated by the dotted line 10. In any of the different processing embodiments, austenite film layers are retained after formation of lower bainite laths in the lower bainite region 14 and martensite laths in the martensite region 16. The upper bainite region 18 and ferrite/pearlite region 19 are preferably substantially minimized or avoided. Referring now to FIG. IB, another embodiment of a steel processed according to this invention, i.e., a steel of a different chemistry than the steel whose processing is represented in FIG. 1 A, undergoes controlled rolling 2 within the temperature ranges indicated (as described in greater detail hereinafter); then the steel undergoes quenching 4 from the start quench point 6 until the stop quench point (i.e., QST) 8. After quenching is stopped at the stop quench point (QST) 8, (i) in one embodiment, the steel plate is held substantially isotheimally at the QST for a period of time, preferably up to about 5 minutes, and then air cooled to ambient temperature, as illustrated by the dashed line 12, (ii) in another embodiment, the steel plate is slow cooled from the QST at a rate lower than about 1.0°C per second (1.8°F/sec) for up to about 5 minutes, prior to allowing the steel plate to air cool to ambient temperature, as illustrated by the dash-dot-dot line 11, (iii) in still another embodiment, the steel plate may be allowed to air cool to ambient temperature, as illustrated by the dotted line 10. In any of the embodiments, FGB forms in FGB region 17 before formation of lower bainite laths in the lower bainite region 14 and martensite laths, in the martensite region 16. The upper bainite region (not shown in FIG. IB) and ferrite/pearlite region 19 are preferably substantially minimized or avoided. In the steels of the present invention, enhanced ausaging occurs due to the novel combination of steel chemistry and processing described in this specification.

The bainite and martensite constituents and the retained austenite phase of the rmCTo-laminate microstructure are designed to exploit the superior strength attributes of fine-grained lower bainite and fine-grained lath martensite, and the superior cleavage fiacture resistance of retained austenite. The rmcro4aminate microstructure is optimized to substantially maximize tortuosity in the crack path, thereby enhancing the crack propagation resistance to provide significant microstructural toughening.

The minor constituents in the FGB of the present invention, viz., martensite/retained austenite particles, act much the same way as described above in reference to the rmcro-larninate structure to provide enhanced crack propagation resistance. In addition, in the FGB, the bainitic ferrite/bainitic ferrite interfaces and the martensite-retained austenite particle ^ainitic ferrite interfaces are high angle boundaries which are very effective hi enhancing crack tortuosity and thereby crack propagation resistance.

In accordance with the foregoing, a method is provided for preparing an ultra-high strength, steel plate having a microstructure comprising predominantly fine-grained lath martensite, fine-grained lower bainite, FGB or mixtures thereof, said method comprising the steps of: (a) heating a steel slab to a reheating temperature sufficiently high to (i) substantially homogenize the steel slab, (ii) dissolve substantially all carbides and carbonitrides of niobium and vanadium in the steel slab, and (iii) establish fine initial austenite grains in the steel slab; (b) reducing the steel slab to form steel plate in one or more hot rolling passes in a first temperature range in which austenite recrystallizes; (c) further reducing the steel plate in one or more hot rolling passes in a second temperature range below about the T^- temperature and

above about the Ar3 transformation temperature; (d) quenching the steel plate at a cooling rate of at least about 10°C per second (18°F/sec) to a Quench Stop Temperature (QST) below about 550°C (1022°F), and preferably above about 100°C (212°F), and even more preferably below about the Ms transformation temperature

plus 100°C (180 °F) and above about the Ms transformation temperature, and (e)

stopping said quenching. The QST can also be below the Ms transformation

temperature. In this case, the ausaging phenomenon as described above is still applicable to the austenite that is remaining after its partial transformation to martensite at the QST. In other cases, the QST can be ambient temperature or below in which case some ausaging can still occur during the guenching to this QST.  In one embodiment, the method of this invention further comprises the step of allowing the steel plate to air cool to ambient temperature from the QST. In another embodiment, the method of this invention further comprises the step of holding the steel plate

substantially isothermally at the QST for up to about 5 minutes prior to allowing the steel plate to air cool to ambient temperature. In yet another embodiment, the method of this invention further comprises the step of slow-cooling the steel plate from the QST at a rate lower than about 1.0°C per second (1.8°F/sec) for up to about 5 minutes prior to allowing the steel plate to air cool to ambient temperature. This processing facilitates transformation of the steel plate to a microstructure of predominantly fine-grained lath martensite, fine-grained lower bainite, FGB or mixtures thereof.(See

Glossary for definitions of T^ temperature, and of As^ and Ms transformation

temperatures.)

To ensure high strength of greater than about 930 MPa (135 ksi) and ambient and cryogenic temperature toughness, steels according to this invention preferably have a predominantly micro-laminate microstructure comprising fine-grained lower bainite, fine-grained lath martensite, or mixtures thereof, and up to about 10 volume % retained austenite film layers. More preferably, the microstructure comprises at least about 60 volume percent to about 80 volume percent fine-grained lower bainite, fine-grained lath martensite or mixtures thereof. Even more preferably, the microstructure comprises at least about 90 volume percent fine-grained lower bainite, fine-grained lath martensite, or mixtures thereof. The remainder of the microstructure can comprise retained austenite (RA), FGB, PF, DF, AF, UB, DUB, and the like. For lower strengths, i.e., less than about 930 MPa (135 ksi) but higher than about 830 MPa (120 ksi), the steel may have a microstructure comprising predominantly FGB. The remainder of the microstructure can comprise fine-grained lower bainite, fine-grained lath martensite, RA, PF, DF, AF, UB, DUB, and the like. It is preferable to substantially minimize (to less than about 10 vol%, more preferably less than about 5 vol% of the microstructure) the formation of embrittling constituents such as UB, twinned martensite and MA in the steels of the present invention.

One embodiment of this invention includes a method for preparing a steel plate having a micro-laminate microstructure comprising about 2 vol% to about 10 vol% of austenite film layers and about 90 vol% to about 98 vol% laths of predominantly fine-grained martensite and fine-grained lower bainite, said method comprising the steps of: (a) heating a steel slab to a reheating temperature sufficiently high to (i)

substantially homogenize said steel slab, (ii) dissolve substantially all carbides and carbonitrides of niobium and vanadium in said steel slab, and (iii) establish fine initial austenite grains in said steel slab; (b) reducing said steel slab to form steel plate in one or more hot rolling passes in a first temperature range in which austenite recrystallizes; (c) further reducing said steel plate in one or more hot rolling passes in

a second temperature range below about the Tm temperature and above about the AX3

transformation temperature; (d) quenching said steel plate at a cooling rate of about 10°C per second to about 40°C per second (18°F/sec - 72°F/sec) to a Quench Stop Temperature below about the Ms transformation temperature plus 100°C (180°C) and

above about the Ms transformation temperature; and (e) stopping said quenching, said

steps being performed so as to facilitate transformation of said steel plate to a micro-laminate microstructure of about 2 vol% to about 10 vol% of austenite film layers and about 90 vol% to about 98 vol% laths of predominantly fine-grained martensite and fine-grained lower bainite.

Processing of the Steel Slab

(1) Lowering of DBTT

Achieving a low DBTT, e.g., lower than about -62°C (-80°F), in the transverse direction of the base plate and in the HAZ, is a key challenge in the development of new HSLA steels for cryogenic temperature applications. The technical challenge is to maintain/increase the strength in the present HSLA technology while lowering the DBTT, especially in the HAZ. The present invention utilizes a combination of alloying and processing to alter both the intrinsic as well as microstructural contributions to fracture resistance in a way to produce a low alloy steel with excellent cryogenic temperature properties in the base plate and in the HAZ, as hereinafter described.

In this invention, microstructural toughening is exploited for lowering the base steel DBTT. This microstructural toughening consists of refining prior austenite grain size, momfying the grain morphology through thermo-mechanical controlled rolling

processing (TMCP), and producing a micro-laminate and/or a fine granular bainite (FGB) microstructure within the fine grains, all aimed at enhancing the interfacial area of the high angle boundaries per unit volume in the steel plate. As is familiar to those skilled in the art, "grain" as used herein means an individual crystal in a polycrystalline material, and "grain boundary" as used herein means a narrow zone in a metal corresponding to the transition from one crystallographic orientation to another, thus separating one grain from another. As used herein, a "high angle grain boundary" is a grain boundary- that separates two adjacent grains whose crystallographic orientations differ by more than about 8°. Also, as used herein, a "high angle boundary or interface" is a boundary or interface that effectively behaves as a high angle grain boundary, i.e., tends to deflect a propagating crack or fracture and, thus, induces tortuosity in a fracture path.

The contribution from TMCP to the total interfacial area of the high angle boundaries per unit volume, Sv, is defined by the following equation:

where:

d is the average austenite grain size in a hot-rolled steel plate prior to rolling in the temperature range in which austenite does not recrystallize (prior austenite grain size);

R is the reduction ratio (original steel slab thickness/final steel plate thickness); and

r is the percent reduction in thickness of the steel due to hot rolling in the temperature range in which austenite does not recrystallize.

It is well known in the art that as the Sv of a steel increases, the DBTT decreases, due to crack deflection and the attendant tortuosity in the fracture path at the high angle boundaries. In commercial TMCP practice, the value of R is fixed for a given plate thickness and the upper limit for the value of r is typically 75. Given fixed values for R and r, Sv can only be substantially increased by decreasing d, as evident from the above equation. To decrease d in steels according to the present
