Repository: anandvc/allindianpatents

File: patents/206311-a-process-for-producing-carbon-black-and-a-polymer-composition-incorporating-the-same.html (part 1 of 2)
Indian Patents. 206311:A PROCESS FOR PRODUCING CARBON BLACK AND A POLYMER COMPOSITION INCORPORATING THE SAME

Indian Patents

Recently Granted Patents

  Recently Published Patents

Title of Invention	A PROCESS FOR PRODUCING CARBON BLACK AND A POLYMER COMPOSITION INCORPORATING THE SAME

Abstract	The preseny invention relates to polymer to composition containing carbon black having I2 No.of 65-95 mg/g and primary particle size of less than or equal to 20nm.This invention also include process for producing carbon black by combusting fuel and an oxidant to produce hot cpmbustion gases, injction carbon black yielding feedstock,quenching and separating the carbon black under specific conditions.	

Full Text	 

The present invention relates to a class of new and useful carbon blacks which are iitable for various applications and particularly well suited for use in natural rubbers, /nthetic rubbers, elastomers, plastomers and/or blends or mixtures thereof. The present ivention also relates to new and useful polymer compositions (natural rubbers, synthetic jbbers, elastomers, plastomers, and/or blends or mixtures thereof) which include the arbon blacks.

ackground

Carbon blacks are generally produced in a furnace-type reactor by pyrolyzing a ydrocarbori feedstock with hot combustion gases to produce combustion products Dntaining particulate carbon black.

Carbon blacks may be utilized as pigments, fillers and/or reinforcing agents in Dlymer compositions. As used herein "polymer" refers to a natural rubber, a synthetic ibber, an elastomer, a plastomer and/or blends or mixtures thereof.

Carbon blacks may also be utilized to impart electrical conductivity and protection om ultraviolet (UV) degradation to polymer compositions. For example, carbon blacks -e widely used to minimize the degradation of polymer compositions upon exposure to V radiation. Such UV radiation occurs as a component of natural sunlight. It is generally ^cognized that the degree of protection from UV degradation is improved upon use of arbon blacks having a reduced particle size, for example no greater than 25 nanometers im.). There is generally believed to be additional benefits from the use of carbon blacks aving particle sizes no greater than 20 nm.

Carbon blacks are incorporated into the polymer composition through a variety of lixing techniques. For carbon blacks which have acceptable characteristics relating to UV rotection, it is generally desirable to utilize those carbon blacks which will provide as low viscosity as possible, and thus improve the processability of the carbon black-polymer omposition mixture. Another desirable feature of carbon blacks used in such applications 'ould be to maximize, to the extent practicable, the relative content of carbon black in the arbon black-polymer composition mixture. In order to minimize the tendency of a plastic omposition to absorb moisture, it is desirable to utilize carbon blacks which possess as low

a compound moisture absorption (CMA) as possible. The CMA is indicative ot the moisture absorption capability of the carbon black after it has been compounded into the polymer composition of interest.

Accordingly, it would be advantageous to produce novel carbon blacks which impart improved viscosity or processability characteristics to polymer compositions into which the carbon blacks are incorporated.

It would also be advantageous to produce novel carbon blacks which impart lower compound moisture absorption characteristics to polymer compositions into which the carbon blacks are incorporated.

Further, it would be advantageous to have novel polymer compositions which have improved viscosity and/or processability characteristics, and lower compound moisture absorption.

These and other advantages are achieved by the carbon blacks and polymer compositions of the present invention.

Summary, of Invention

The present invention provides new classes of carbon blacks which may be characterized as having an Iodine adsorption number (I2N0.) of 50-112 milligrams/gram (mg/g) and a primary particle size measured in accordance with the procedures in ASTM Test Procedure D3849-89 (hereinafter denoted as "primary particle size") of less than or equal to 25 nanometers (nm). Certain of the carbon blacks of the present invention may be farther characterized as having a CDBP (dibutyl absorption value of the crushed carbon black) of less than or equal to 102 cubic centimeters DBP per 100 grams of carbon black (cc/lOOg), measured in accordance with ASTM Test Procedure D3493-86.

In particular, the present invention provides new carbon blacks having an I2No. of 65-95 mg/g and a primary particle size of less than or equal to 20 nm. Preferably, the carbon blacks have an I2 No. of 73-94 mg/g and/or a primary particle size of less than or equal to 19 nm. More preferably, the carbon blacks have an I2No. of 85-93 mg/g and/or a primary particle size of less than or equal to 19 nm.

The present invention also provides new carbon blacks having an I2No. of 100-112 mg/g and a primary particle size of less than or equal to 20 nm. Preferably the carbon blacks have a primary particle size of less than or equal to 19 nm.

The present invention further provides new carbon blacks having an I2N0. of 65-112 mg/g; a primary particle size of less than or equal to 20 nm; and a CDBP of less than or equal to 102 cc/lOOg. Preferably, the carbon blacks have an I2N0. of 73-104 mg/g; a primary particle size of less than or equal to 19 nm; and/or a CDBP of 70-100 cc/lOOg. More preferably, the carbon blacks have an I2 No. of 75-99 mg/g; a primary particle size of less than or equal to 19 nm; and/or a CDBP of 80-95 cc/lOOg.

In addition, the present invention provides new carbon blacks having an I2No. of 50-70 mg/g and a primary particle size of less than or equal to 25 nm. Preferably, the carbon blacks have an I2 No. of 55-65 mg/g and/or a primary particle size of from greater than 20 nm to 25 nm.

Further, the present invention provides new carbon blacks having an I2No. of 50-85 mg/g; a primary particle size of less than or equal to 25 nm; and a CDBP of less than or equal to 96 cc/lOOg. Preferably, the carbon blacks have an I2 No. of 55-80 mg/g; a primary particle size of from greater than 20 nm to 25 nm; and/or a CDBP of 50-96 cc/lOOg. More preferably, the carbon blacks have an I2 No. of 60-78 mg/g; a primary particle size of from greater than 20 nm to 25 nm; and/or a CDBP of 50-96 cc/1 OOg.

In addition, the present invention provides polymer compositions which incorporate the carbon blacks of the present invention. As used herein "polymer" refers broadly to any natural rubber, synthetic rubber, elastomer, plastomer and/or blends or mixtures thereof.

The carbon blacks of the present invention may be produced by any process known in the art. Preferably the carbon blacks of the present invention are produced in a furnace carbon black reactor having a first (combustion) zone, a transition zone, and a reaction zone wherein:

a carbon black-yielding feedstock is injected into a hot combustion gas stream;

the resultant mixture of hot combustion gases and feedstock passes into the reaction zone; and

pyrolysis of the carbon black-yielding feedstock is stopped by quenching the mixture when the carbon blacks of the present invention have been formed and wherein there is utilized a primary combustion level of greater than 300%, preferably at least 550%, more preferably 650-1200%. Preferably the overall combustion level of the process for producing the carbon blacks of the present invention is at least 22%, preferably 22% to 35%, more preferably 25% to 28%. It is also preferred that the residence time for the carbon black forming reactions in the process for producing the carbon blacks of the

present invention is 0.55 second to 9.9 seconds, more preferably 1.06 seconds to 8.01 seconds. The process for preparing the novel carbon blacks of the present invention will be described in greater detail hereinafter.

The polymer compositions of the present invention include natural rubbers, synthetic rubbers, elastomers, plastomers, and blends or mixtures thereof. The amount of carbon black utilized in the polymer compositions of the present invention includes any amount effective to achieve the results desired for the intended end use of the polymer composition, such amounts being conventional and well known to those of ordinary skill in the art.. Generally, amounts of the carbon black product ranging from 0.5 to 300 parts by weight can be used for each 100 parts by weight of polymer. It is, however, preferred to use amounts varying from 0.5 to 100 parts by weight of carbon black per 100 parts by weight of polymer and especially preferred is the utilization of from 0.5 to 80 parts by weight of carbon black per 100 parts by weight of polymer.

Among the polymers suitable for use with the present invention are natural rubber, synthetic rubber, e.g. poiyisoprene and polybutadiene, and their derivatives such as chlorinated rubber; copolymers of from about 10 to about 70 percent by weight of styrene and from about 90 to about 30 percent by weight of butadiene, such as a copolymer of 19 parts styrene and 81 parts butadiene, a copolymer of 30 parts styrene and 70 parts butadiene, a copolymer of 43 parts styrene and 57 parts butadiene and a copolymer of 50 parts styrene and 50 parts butadiene; polymers and copolymers of conjugated dienes such as polybutadiene, poiyisoprene, polychloroprene, and the like, and copolymers of such conjugated dienes with an ethylenic group-containing monomer copolymerizable therewith such as styrene, methyl styrene, chlorostyrene, acrylonitrile, 2-vinyl-pyridine, 5-methyl-2-vinylpyridine, 5-ethyl-2-vinyIpyridine, 2-methyI-5-vinylpyridine, alkyl-substituted acrylates, vinyl ketone, methyl isopropenyl ketone, methyl vinyl ether, alphamethylene carboxylic acids and the esters and amides thereof such as acrylic acid and dialkylacrylic acid amide; also suitable for use herein are copolymers of ethylene and other high alpha olefins such as propylene, butene-1 and pentene-1; particularly preferred are the ethylene-propylene copolymers wherein the ethylene content ranges from 20 to 90 percent by weight and also the ethylene-propylene polymers which additionally contain a third monomer such as dicyclopentadiene, 1,4-hexadiene and methylene norbornene. Preferably the ethylene containing polymer comprises: an ethylene-propylene copolymer or an ethylene-propylene terpolymer.

More preferably, the ethylene containing polymer comprises ethylene propylene diene monomer (EPDM). Also preferred is an ethylene containing polymer comprising 0.5 to 98%, by weight, ethylene monomer.

Additionally preferred polymeric compositions are polyolefins such as polypropylene and polyethylene.

Suitable polymers also include:

a)	propylene homopolymers, ethylene homopolymers, and ethylene copolymers and graft polymers where the co-monomers are selected from butene, hexene, propene, octene, vinyl acetate, acrylic acid, methacrylic acid, C\ - C8 alkyl esters of acrylic acid, Cj - Cg alkyl esters of methacrylic acid, maleic anhydride, half ester of maleic anhydride, and carbon monoxide;

b)	elastomers selected from natural rubber, poly butadiene, polyisoprene, random or block styrene butadiene rubber (SBR), polychloroprene, acrylonitrile butadiene, ethylene propylene co and terpolymers, ethylene propylene diene monomer (EPDM);

c)	homopolymers and copolymers of styrene, including styrene - butadiene -styrene linear and radial polymer, acrylonitrile butadiene styrene (ABS) and styrene acrylonitrile (SAN);

d)	thermoplastics, including polyethylene terephthalate (PET), polybutylene terephthalate (PBT), polycarbonates, polyamides, polyvinyl chlorides (PVC), acetals; and

e)	thermosets, including polyurethane, epoxies and polyesters.

An advantage of the carbon blacks of the present invention is that the carbon blacks impart low viscosity to the polymer compositions into which they are incorporated.

Another advantage of the carbon blacks of the present invention is that the carbon blacks impart low CMA (compound moisture absorption) to the polymer compositions into which they are incorporated.

A further advantage of the carbon blacks of the present invention is that the carbon blacks may be incorporated at high carbon black loadings into polymer compositions.

An advantage of the polymer compositions of the present invention is that the polymer compositions have low viscosity.

Another advantage of the polymer compositions of the present invention is that the polymer compositions have low CMA (compound moisture absorption).

A further advantage of the polymer compositions of the present invention is that the polymer compositions may incorporate high loading levels of carbon black.

Other advantages of the present invention will become apparent from the more detailed description of the invention.

Brief Description of the Drawings

Figure 1 is a cross-sectional view of a portion of one type of furnace carbon black reactor which may be utilized to produce the carbon blacks of the present invention.

Figure 2 is a cross-sectional view of a portion of another type of furnace carbon black reactor which may be utilized to produce the carbon blacks of the present invention.

Figure 3 is a sample histogram of the weight fraction of the aggregates of a carbon black sample versus the Stokes Diameter in a given sample.

Figure 4 is a graph illustrating the effect of carbon black loading on the melt flow index of polymer compositions containing carbon blacks of the present invention, along with relevant data for polymer compositions containing control carbon blacks, as described in the Examples herein.

Figure 5 is a graph illustrating the effect of carbon black loading on the apparent viscosity, at a shear rate of 100 s' , of polymer compositions containing carbon blacks of the present invention, along with relevant data for polymer compositions containing control carbon blacks, as described in the Examples herein.

Detailed Description of the Invention

The present invention provides carbon blacks and polymer compositions incorporating the carbon blacks.

In one aspect, the present invention provides a carbon black having: an I2No. of 65-95 mg/g, preferably 73-94 mg/g, more preferably 85-93 mg/g; and a primary particle size of less than or equal to 20 nm, preferably less than or equal to 19 nm.  In more detail, these carbon blacks include the following:

la) a carbon black having an I2N0. of 65-95 mg/g and a primary particle size of less than or equal to 20 nm;

2a) a carbon black having an I2No. of 73-94 mg/g and a primary particle size of less than or equal to 20 nm;

3a) a carbon black having an I2No. of 85-93 mg/g ana a primary particle size of less than or equal to 20 nm;

4a) a carbon black having an I2No. of 65-95 mg/g and a primary particle size of less than or equal to 19 nm;

5a) a carbon black having an I2No. of 73-94 mg/g and a primary particle size of less than or equal to 19 nm; and

6a) a carbon black having an I2No. of 85-93 mg/g and a primary particle size of less than or equal to 19 nm.

In another aspect, the present invention provides a carbon black having: an I2No. of 100-112 mg/g; and a primary particle size of less than or equal to 20 nm, preferably less than or equal to 19 nm. In more detail, these carbon blacks include the following:

lb) a carbon black having an l2No. of 100-112 mg/g and a primary particle size of less than or equal to 20 nm; and

2b) a carbon black having an I2No, of 100-112 mg/g and a primary particle size of less than or equal to 19 nm.

In a further aspect, the present invention provides a carbon black having: an I2No. of 65-112 mg/g, preferably 73-104 mg/g, more preferably 75-99 mg/g; a primary particle size of less than or equal to 20 nm, preferably less than or equal to 19 nm; and a CDBP of less than or equal to 102 cc/lOOg, preferably 70-100 cc/lOOg, more preferably 80-95 cc/1 OOg. In more detail, these carbon blacks include the following:

1c) a carbon black having an I2No. of 65-112 mg/g; a primary particle size of less than or equal to 20 nm; and a CDBP of less than or equal to 102 cc/lOOg;

2c) a carbon black having an I2No. of 65-112 mg/g; a primary particle size of less than or equal to 20 nm; and a CDBP of 70-100 cc/1 OOg;

3c) a carbon black having I2No. of 65-112 mg/g; a primary particle size of less than or equal to 20 nm; and a CDBP of 80-95 cc/1 OOg;

4c) a carbon black having an I2No. of 65-112 mg/g; a primary particle size of less than or equal to 19 nm; and a CDBP of less than or equal to 102 cc/lOOg;

5c) a carbon black having an l2No. of 65-112 mg/g; a primary particle size of less than or equal to 19 nm; and a CDBP of 70-100 cc/1 OOg;

6c) a carbon black having I2No. of 65-112 mg/g; a primary particle size of less than or equal to 19 nm; and a CDBP of 80-95 cc/1 OOg;

7c) a carbon black having an I2N0. of 73-104 mg/g; a primary particle size of less than or equal to 20 nm; and a CDBP of less than or equal to 102 cc/lOOg;

8c) a carbon black having an I2No. of 73-104 mg/g; a primary particle size of less than or equal to 20 nm; and a CDBP of 70-100 cc/lOOg;

9c) a carbon black having I2No. of 73-104 mg/g; a primary particle size of less than or equal to 20 nm; and a CDBP of 80-95 cc/1 OOg;

10c) a carbon black having an I2No. of 73-104 mg/g; a primary particle size of less than or equal to 19 nm; and a CDBP of less than or equal to 102 cc/1 OOg;

1 lc) a carbon black having an I2No. of 73-104 mg/g; a primary particle size of less than or equal to 19 nm; and a CDBP of 70-100 cc/lOOg;

12c) a carbon black having I2No. of 73-104 mg/g; a primary particle size of less than or equal to 19 nm; and a CDBP of 80-95 cc/lOOg;

. 13c) a carbon black having an I2No. of 75-99 mg/g; a primary particle size of less than or equal to 20 nm; and a CDBP of less than or equal to 102 cc/1 OOg;

14c) a carbon black having an I2No. of 75-99 mg/g; a primary particle size of less than or equal to 20 nm; and a CDBP of 70-100 cc/lOOg;

15c) a carbon black having I2No. of 75-99 mg/g; a primary particle size of less than or equal to 20 nm; and a CDBP of 80-95 cc/1 OOg;

16c) a carbon black having an I2No. of 75-99 mg/g; a primary particle size of less than or equal to 19 nm; and a CDBP of less than or equal to 102 cc/1 OOg;

17c) a carbon black having an I2No. of 75-99 mg/g; a primary particle size of less than or equal to 19 nm; and a CDBP of 70-100 cc/1 OOg; and

18c) a carbon black having l2No. of 75-99 mg/g; a primary particle size of less than or equal to 19 nm; and a CDBP of 80-95 cc/1 OOg.

In still another aspect, the present invention provides new carbon blacks having an I2No. of 50-70 mg/g and a primary particle size of less than or equal to 25 nm. Preferably, the carbon blacks have an I2 No. of 55-65 mg/g and/or a primary particle size of from greater than 20 nm to 25 nm. In more detail, these carbon blacks include the following:

Id) a carbon black having an I2No. of 50-70 mg/g and a primary particle size of less than or equal to 25nm;

2d) a carbon black having an I2No. of 50-70 mg/g and a primary particle size of from greater than 20 nm to 25nm;

3d) a carbon black having an I2No. of 55-65 mg/g and a primary particle size of less than or equal to 25nm; and

4d) a carbon black having an I2N0. of 55-65 mg/g and a primary particle size of from greater than 20 nm to 25nm.

In a farther aspect, the present invention provides new carbon blacks having an I2N0.

of 50-85 mg/g; a primary particle size of less than or equal to 25 nm; and a CDBP of less

than or equal to 96 cc/lOOg. Preferably, the carbon blacks have an I2 No. of 55-80 mg/g; a

primary particle size of from greater than 20 nm to 25 nm; and/or a CDBP of 50-96

cc/lOOg. More preferably, the carbon blacks have an I2 No. of 60-78 mg/g; a primary

particle size of from greater than 20 nm to 25 nm; and/or a CDBP of 50-96 cc/1 OOg. In

more detail, these carbon blacks include the following:

le) a carbon black having an I2No. of 50-85 mg/g; a primary particle size of less than

* or equal to 25nm; and a CDBP of less than or equal to 96 cc/lOOg;

2e) a carbon black having an I2No. of 55-80 mg/g; a primary particle size of less than or equal to 25nm; and a CDBP of less than or equal to 96 cc/1 OOg;

3e) a carbon black having an I2No. of 60-78 mg/g; a primary particle size of less than or equal to 25nm; and a CDBP of less than or equal to 96 cc/1 OOg;

4e) a carbon black having an I2No. of 50-85 mg/g; a primary particle size of less than or equal to 25nm; and a CDBP of 50-96 cc/1 OOg;

5e) a carbon black having an I2No. of 55-80 mg/g; a primary particle size of less than or equal to 25nm; and a CDBP of 50-96 cc/1 OOg;

6e) a carbon black having an I2No. of 60-78 mg/g; a primary particle size of less than or equal to 25nm; and a CDBP of 50-96 cc/1 OOg;

7e) a carbon black having an I2No. of 50-85 mg/g; a primary particle size of from greater than 20 nm to 25 nm; and a CDBP of less than or equal to 96 cc/1 OOg;

8e) a carbon black having an I2No. of 55-80 mg/g; a primary particle size of from greater than 20 nm to 25 nm; and a CDBP of less than or equal to 96 cc/1 OOg;

9e) a carbon black having an I2No. of 60-78 mg/g; a primary particle size of from greater than 20 nm to 25 nm; and a CDBP of less than or equal to 96 cc/1 OOg;

lOe) a carbon black having an I2No. of 50-85 mg/g; a primary particle size of from greater than 20 nm to 25 nm; and a CDBP of 50-96 cc/1 OOg;

1 le) a carbon black having an I2No. of 55-80 mg/g; a primary particle size of from greater than 20 nm to 25 nm; and a CDBP of 50-96 cc/1 OOg; and

12e) a carbon black having an I2No. or ou-/s mg/g; a primary pamcie size of from greater than 20 nm to 25 nm; and a CDBP of 50-96 cc/1 OOg.

The carbon blacks of the present invention may be produced by any process but are preferably produced in the manner described below. It should be understood however, that although the process for producing the carbon blacks of the present invention is described below with reference to one type of carbon black furnace reactor, the process may be practiced in other types of carbon black reactor.

In particular, the carbon blacks of the present invention may be produced according to the process of the present invention in a modular, also referred to as "staged," furnace carbon black reactor. A section of a typical modular furnace carbon black reactor which may be utilized to produce the carbon blacks of the present invention is depicted in Figure 1. Other details of a typical modular furnace carbon black reactor may be found, for example, in the description contained in U.S. Patent No. 3,922,335, the disclosure of which is herein incorporated by reference.

Referring to Figure 1, the carbon blacks of the present invention may be produced in a furnace carbon black reactor 2, having a combustion zone 10, which has a zone of converging diameter, 11, a transition zone 12, and reaction zone 18. The end of the reaction zone 18 nearest the transition zone 12 has a zone, or zones, 17A and 17B, of a restricted diameter. The diameter of the combustion zone 10, up to the point where the zone of converging diameter 11, begins is shown as D-l; the diameter of zone 12, as D-2; the diameter of zone 17A, as D-3A; the diameter of zone 17B, as D-3B, and the diameter of zone 18, as D-4. The length of the combustion zone 10, up to the point where the zone of converging diameter 11, begins is shown as L-l; the length of the zone of converging diameter, 11, is shown as L-2; the length of the transition zone, 12, is shown as L-3; the length of the zone, 17A, of restricted diameter, is shown as L-4A; and the length of the zone, 17B, of restricted diameter, is shown as L-4B.

To produce the carbon blacks of the present invention, hot combustion gases are generated in combustion zone 10, by reacting a liquid or gaseous fuel with a suitable oxidant such as air, oxygen, mixtures of air and oxygen or the like. Among the fuels suitable for use in reacting with the oxidant stream in combustion zone 10, to generate the hot combustion gases are included any of the readily combustible gas, vapor or liquid streams such as natural gas, hydrogen, carbon monoxide, methane, acetylene, alcohols, or kerosene. It is generally preferred, however, to utilize fuels having a high content of

carbon-containing components and, in particular, nyarocaroons. i ne rano 01 air 10 natural gas utilized to produce the carbon blacks of the present invention is at least 30:1, preferably 45:1 to 100:1. To facilitate the generation of hot combustion gases, the oxidant stream may be preheated.

In order to produce the carbon blacks of the present invention, the primary combustion level of the carbon black production process is greater than 300% and preferably at least 550%. More preferably, to produce the carbon blacks of the present invention, the primary combustion level of the carbon black production process is 650-1200%.

As referred to herein, the primary combustion level represents the amount of oxidant such as air used in the first stage of a multi-staged process relative to the theoretical amount of oxidant required for the complete combustion of the first stage hydrocarbon to carbon dioxide and water. For purposes of convenience, the primary combustion level is expressed in terms of a percentage.

The theoretical amount of oxidant required for the complete combustion of the first stage hydrocarbon to carbon dioxide and water is referred to herein as the "Air-to-burn-Gas Ratio", and expressed as a ratio of volumes of theoretical oxidant and first stage hydrocarbon. The quantities of oxidant and first stage hydrocarbon may be described in any convenient and consistent set of units.

The primary combustion level may be determined according to the following formula:

As used herein, "standard conditions of temperature and pressure" refer to a temperature of 273 Kelvin (K) and a pressure of 101.3 kilo Pascals (kPa) when describing air or gas, and , "standard conditions of temperature and pressure" refer to a temperature of 288.6 K and a pressure of 101.3 kPawhen describing oil or feedstock.

The hot combustion gas stream flows downstream from zones 10 and 11 into zones 12, 17A, 17B and then 18. The direction of the flow of hot combustion gases is shown in Figure 1 by the arrow. Carbon black-yielding feedstock 30 is introduced at point 32 located in zone 12. The feedstock may be introduced either through a probe 15, having end, 34 or preferably radially inward through a plurality of openings positioned in the wall of zone 12 at point 32, or a combination of the two. Suitable for use herein as carbon black-yielding hydrocarbon feedstocks, which are readily volatilizable under the conditions of the reaction, are unsaturated hydrocarbons such as acetylene; olefins such as ethylene, propylene, butylene; aromatics such as benzene, toluene and xylene; certain saturated hydrocarbons; and volatilized hydrocarbons such as kerosenes, naphthalenes, terpenes, ethylene tars, aromatic cycle stocks and the like.

The distance from point 32 downstream to the beginning of the zone, 17A, of restricted diameter in the reaction zone is shown as F-l. In certain of the examples described herein, carbon black-yielding feedstock 30, was injected radially inward through a plurality of openings positioned in the wall of zone 12 at point 32, the resulting jets penetrating into the interior regions of the hot combustion gas stream so as to rapidly decompose and convert the feedstock to the novel carbon blacks of the present invention.

In other of the examples described herein, carbon black-yielding feedstock, 30, was injected outward in a substantially axial downstream direction through a plurality of openings at the end, 34, of probe 15, the resulting jets penetrating into the exterior regions of the hot combustion gas stream so as to rapidly decompose and convert the feedstock to the carbon blacks. The distance from the end of the probe 15 to the beginning of zone 17A is shown as F-2.

In order to produce the carbon blacks of the present invention, the overall combustion level of the carbon black production process is preferably at least 22%, more preferably 22 to 35%, and even more preferably 25 to 28%.

As referred to herein, and known to those skilled in the art, the overall combustion level represents the total amount of oxidant such as air used in the carbon forming process relative to the amount of oxidant required for the complete combustion of the total amount

of hydrocarbon used in the carbon forming process to form carbon dioxide and water. The overall combustion level is usually expressed as a percentage.

For purposes of convenience, the amount of oxidant required for the complete combustion of the carbon black-yielding feedstock to carbon dioxide and water is referred to as the Air-to-burn-Oil Ratio, and expressed as a ratio of volumes of theoretical oxidant and carbon black-yielding feedstock. The quantities of oxidant and carbon black yielding feedstock may be described in any convenient and consistent set of units.

The overall combustion level may be determined according to the following formula:

and the "Measured Air Rate", the "Measured Gas Rate", the "Measured Oil Rate", the "Air-to-burn-Gas Ratio" and the "Air-to-burn-Oil Ratio" are in a set of mutually consistent units.

The mixture of carbon black-yielding feedstock and hot combustion gases flows downstream through zones 12, 17A, 17B and into zone 18. Quench 40, located at point 42, injecting quenching fluid 50, which in the examples described herein was water, is utilized to stop pyrolysis of the carbon black-yielding feedstock when the novel carbon blacks of the present invention are formed. Point 42 may be determined in any manner known to the art for selecting the position of a quench to stop pyrolysis.

One method for determining the position of the quench utilized to stop pyrolysis is by determining the point at which an acceptable toluene extract level for the novel carbon

blacks of the present invention is achieved. Toluene extract level may be measured by using ASTM Test Procedure Dl618-83, "Carbon black extractables Toluene Discoloration."

In a preferred embodiment of the process for producing the carbon blacks of the present invention, the location of the quench is determined in such manner as to ensure that the resultant nominal residence time for the carbon black forming reactions in the reactor is 0.55 second to 9.9 seconds and preferably 1.06 to 8.01 seconds. The nominal residence time in the reactor is defined herein as the time nominally required for the oxidant traveling through the reactor to travel from the point of injection of carbon black-yielding feedstock to the point of quench, if the oxidant were unaltered by any of the processes occurring in any of the stages of the staged reactor, and where the volumetric flow rate of the oxidant is defined at standard conditions of temperature and pressure.

After the mixture of hot combustion gases and carbon black-yielding feedstock is quenched, the cooled gases pass downstream into any conventional cooling and separating means whereby the carbon blacks are recovered. The separation of the carbon black from the gas stream is readily accomplished by conventional means such as a precipitator, cyclone separator or bag filter. This separation may be followed by pelletizing using, for example, a wet pelletizer.

Figure 2 illustrates a section of another configuration of a carbon black reactor which may be utilized to produce carbon blacks of the present invention and was utilized to produce certain of the carbon blacks described in the Examples set forth herein. The reactor, 2, illustrated in Figure 2 is substantially identical to the reactor illustrated in Figure 1 and the reference numerals utilized in Figure 2 are used in the same manner as in Figure I, with the following exceptions.

In the reactor illustrated in Figure 2, the reaction zone further comprises zones 18A, 18B and 18C. Zone 18A is located adjacent to zone 17B. Zone 18B is located adjacent to zone 18A and is angled at an angle Q as shown in Figure 2. Zone 18C is located adjacent to zone 18B. The diameter of zone 18A is shown as D-4A; the diameter of zone 18B, as D-4B, and the diameter of zone 18C, as D-4C. The length of the zone, 18A is shown as L-5A; f the length of each of the sections of zone 18B, in a direction parallel to the horizontal, are either L-5B or L-5C as shown in Figure 2,

The polymer compositions of the present invention comprise a polymer and a carbon black of the present invention.

Thus, in one aspect, the present invention provides polymer compositions comprising a polymer and a carbon black having an I2No. of 65-95 mg/g, preferably 73-94 mg/g, more preferably 85-93 mg/g; and a primary particle size of less than or equal to 20 nm, preferably less than or equal to 19 nm.  In more detail, these polymer compositions include the following:

la) A polymer composition comprising a polymer and a carbon blacks having an I2N0. of 65-95 mg/g and a primary particle size of less than or equal to 20 nm;

2a) A polymer composition comprising a polymer and a carbon black having an I2No, of 73-94 mg/g and a primary particle size of less than or equal to 20 nm;

3a) A polymer composition comprising a polymer and a carbon black having an I2No. of 85-93 mg/g and a primary particle size of less than or equal to 20 nm;

4a) A polymer composition comprising a polymer and a carbon black having an I2No, of 65-9,5 mg/g and a primary particle size of less than or equal to 19 nm;

5a) A polymer composition comprising a polymer and a carbon black having an I2No. of 73-94 mg/g and a primary particle size of less than or equal to 19 nm; and

6a) A polymer composition comprising a polymer and a carbon black having an I2No. of 85-93 mg/g and a primary particle size of less than or equal to 19 nm.

In another aspect, the present invention provides a polymer composition comprising a polymer and a carbon black having an I2No. of 100-112 mg/g; and a primary particle size of less than or equal to 20 nm, preferably less than or equal to 19 nm. In more detail, these polymer compositions include the following:

lb) A polymer composition comprising a polymer and a carbon black having an I2No. of 100-112 mg/g and a primary particle size of less than or equal to 20 nm.

2b) A polymer composition comprising a polymer and a carbon black having an I2No. of 100-112 mg/g and a primary particle size of less than or equal to 19 nm.

In a further aspect, the present invention provides a polymer composition comprising a polymer and a carbon black having an I2No. of 65-112 mg/g, preferably 73-104 mg/g, more preferably 75-99 mg/g; a primary particle size of less than or equal to 20 nm, preferably less than or equal to 19 nm; and a CDBP of less than or equal to 102 cc/lOOg, preferably 70-100 cc/lOOg, more preferably 80-95 cc/lOOg. In more detail, these polymer compositions include the following:

I2INU, 01 oj-i iz mg/g, a primary parucie size or icss man or equal 10 zu nm; ana a ^UDr 01 less than or equal to 102 cc/lOOg.

2c) A polymer composition comprising a polymer and a carbon black having an I2No, of 65-112 mg/g; a primary particle size of less than or equal to 20 nm; and a CDBP of 70-100 cc/lOOg.

3c) A polymer composition comprising a polymer and a carbon black having I2N0. of 65-112 mg/g; a primary particle size of less than or equal to 20 nm; and a CDBP of 80-95 cc/lOOg.

4c) A polymer composition comprising a polymer and a carbon black having an I2No. of 65-112 mg/g; a primary particle size of less than or equal to 19 nm; and a CDBP of less than or equal to 102 cc/lOOg.

5c) A polymer composition comprising a polymer and a carbon black having an I2No. of 65-112 mg/g; a primary particle size of less than or equal to 19 nm; and a CDBP of 70-100 cc/lOOg.

6c) A polymer composition comprising a polymer and a carbon black having I2No. of 65-112 mg/g; a primary particle size of less than or equal to 19 nm; and a CDBP of 80-95 cc/lOOg.

7c) A polymer composition comprising a polymer and a carbon black having an I2No. of 73-104 mg/g; a primary particle size of less than or equal to 20 nm; and a CDBP of less than or equal to 102 cc/lOOg.

8c) A polymer composition comprising a polymer and a carbon black having an I2No. of 73-104 mg/g; a primary particle size of less than or equal to 20 nm; and a CDBP of70-100cc/100g.

9c) A polymer composition comprising a polymer and a carbon black having I2No. of 73-104 mg/g; a primary particle size of less than or equal to 20 nm; and a CDBP of 80-95 cc/lOOg.

10c) A polymer composition comprising a polymer and a carbon black having an I2N0. of 73-104 mg/g; a primary particle size of less than or equal to 19 nm; and a CDBP of less than or equal to 102 cc/lOOg.

1 lc) A polymer composition comprising a polymer and a carbon black having an I2No. of 73-104 mg/g; a primary particle size of less than or equal to 19 nm; and a CDBP of 70-100 cc/lOOg.

12c) A polymer composition comprising a polymer and a carbon black having I2No. of 73-104 mg/g; a primary particle size of less than or equal to 19 nm; and a CDBP of 80-95cc/100g.

13c) A polymer composition comprising a polymer and a carbon black having an I2No. of 75-99 mg/g; a primary particle size of less than or equal to 20 nm; and a CDBP of less than or equal to 102 cc/lOOg.

14c) A polymer composition comprising a polymer and a carbon black having an I2No. of 75-99 mg/g; a primary particle size of less than or equal to 20 nm; and a CDBP of 70-100 cc/lOOg.

15c) A polymer composition comprising a polymer and a carbon black having I2No. of 75-99 mg/g; a primary particle size of less than or equal to 20 nm; and a CDBP of 80-95 cc/lOOg.

16c) A polymer composition comprising a polymer and a carbon black having an I2No. of 75-99 mg/g; a primary particle size of less than or equal to 19 nm; and a CDBP of less than or equal to 102 cc/lOOg.

17c) A polymer composition comprising a polymer and a carbon black having an I2No. of 75-99 mg/g; a primary particle size of less than or equal to 19 nm; and a CDBP of 70-100 cc/lOOg.

18c) A polymer composition comprising a polymer and a carbon black having I2No. of 75-99 mg/g; a primary particle size of less than or equal to 19 nm; and a CDBP of 80-95 cc/lOOg.

In still another aspect, the present invention provides new polymer compositions comprising a polymer and a carbon black having an I2No. of 50-70 mg/g and a primary particle size of less than or equal to 25 nm. Preferably, the carbon black has an I2 No. of 55-65 mg/g and/or a primary particle size of from greater than 20 nm to 25 nm. In more detail, these polymer compositions include the following:

Id) A polymer composition comprising a polymer and a carbon black having an I2No. of 50-70 mg/g and a primary particle size of less than or equal to 25 nm.

2d) A polymer composition comprising a polymer and a carbon black having an I2No. of 50-70 mg/g and a primary particle size of from greater than 20 nm to 25 nm.

3d) A polymer composition comprising a polymer and a carbon black having an I2No. of 55-65 mg/g and a primary particle size of less than or equal to 25nm.

4d) A polymer composition comprising a polymer and a carbon black having an No. of 55-65 mg/g and a primary particle size of from greater than 20 nm to 25nm.
