Repository: anandvc/allindianpatents

File: patents/206393-method-and-apparatus-for-manufacturing-a-sawtooth-wire-for-all-steel-sawtooth-wire-cardclothing.html
Indian Patents. 206393:"METHOD AND APPARATUS FOR MANUFACTURING A SAWTOOTH WIRE FOR ALL -STEEL SAWTOOTH WIRE CARDCLOTHING"

Indian Patents

Recently Granted Patents

  Recently Published Patents

Title of Invention	"METHOD AND APPARATUS FOR MANUFACTURING A SAWTOOTH WIRE FOR ALL -STEEL SAWTOOTH WIRE CARDCLOTHING"

Abstract	This invention relates to a method of manufacturing a wires particularly a sawtooth wire for all - steel sawtooth wire card clothings, comprising the step of providing a wire - shaped intermediate product (5) having sawtooth configured thereon: smoothening the intermediate product (5) in an electrolyte bath (30) carrying out an electrolishing process: the intermediate product circulates in a substantially helical shape around a deflecting device arranged within the electrolyte bath (30) and having at least one deflect roller (32, 34).	

Full Text	Method and Apparatus for Manufacturing a Wire

The invention relates to a method of manufacturing a wire, particularly sawtooth wire for all-steel sawtooth wire card clothings, in which the surface of a wire-shaped intermediate product, such as a wire already provided with sawteeth, is smoothened in an electropolishing process carried out in an electrolyte bath containing an electrolyte; the invention also relates to an apparatus suitable for carrying out such methods.

1

All-steel sawtooth wire card clothings are used, for example, in processing textile fibers into yarns, non-woven fabrics, or the like. The individual sawtooth wires of the all-steel sawtooth wire card clothings usually have a height of less than 2 mm and a width in the area of the tooth tips of 0.2 mm or less. For manufacturing such fine sawtooth wires, a wire-shaped initial material is usually initially subjected to one or more drawing processes, wherein different heat treatment processes may be carried out between the individual drawing processes in order to provide the already drawn wire at least partially again with its deformability. Following this preparation, the wire is usually provided with sawteeth in an appropriate punching device. The sawteeth produced by the punching process may also be hardened prior to or following the punching process. After the punching process, small punched brows remain on the surface of the sawtooth wires. In addition, impurities caused by the preceding processing steps may adhere to the surfaces of the sawtooth wires, such as scale, i.e., oxide residues, or dirt residues produced during the thermal treatment.

These residues on the sawtooth wires are harmful when the sawtooth wires are later used for processing textile

2

fibers, particularly when using high-capacity machines, because individual fibers may adhere to the card clothing teeth and the card clothing as a result has an increased tendency to fill with fibers and impurities, such as, for example, steel parts or the like. For avoiding these disadvantages, sawtooth wires intended for manufacturing all-steel sawtooth wire card clothings are usually additionally cleaned and polished after the punching or hardening process. For this purpose, usually an electrolytic polishing plant is used. In the electropolishing process carried out with such an electrolytic polishing plant, material is removed from the surface of the anodically switched wire-shaped intermediate product, such as the wire already provided with sawteeth and/or hardened wire, by using a usually material-specifically selected electrolyte and an external direct-current source. This material is dissolved by the electrolyte, wherein the removal takes place without mechanical load acting on the workpiece, i.e., the wire-shaped intermediate product, and leads to a smoothening or flattening of the workpiece surface. Consequently, the electropolishing process in principal is the reversal of the galvanizing process. In contrast to mechanical removal methods, the flattening achieved in this matter starts in the microscopic range and, with increasing

3

duration of the operation, includes larger structures which are rounded and flattened at their surface. As a result, the electropolished surface is characterized by smoothness and closed structure in the micro range and a residual waviness in the macro range which depends on the initial state, the electropolishing duration and the structure of the material.

When manufacturing sawtooth wires for all-steel sawtooth wire card clothings, such an electropolishing process is carried out by winding wire-shaped intermediate products in several layers onto a carrier and immersing the intermediate products for a predetermined time in an electrolyte bath containing a suitable electrolyte in which the electropolishing process is then carried out.

However, it has been found that the sawtooth wires obtained with the conventional methods have a surface property which varies over the length thereof, so that a satisfactory smoothness is not achieved in all areas of the sawtooth wire surfaces.

In view of these problems in the prior art, the invention is based on the object of providing a further development of the known methods by means of which a uniform

4

surface property can be achieved, and an apparatus suitable for carrying out such methods.

With respect to the method, this object is met by a further development of the above-explained method which is essentially characterized in that a relative movement is produced between the electrolyte and the intermediate product during the electropolishing process in the electrolyte bath.

This solution is based on the finding that, in conventional immersion methods in which the wire-shaped intermediate product wound onto a body is immersed in an electrolyte, the electrolyte does not flow uniformly around all portions of the sawtooth wire. This has the result that the treatment does not take place uniformly, especially at the tooth surfaces, wherein, in particular when the wire-shaped intermediate product is wound in several layers onto the carrier, there is not sufficient contact between the electrolyte and the tooth tips in the interior of the resulting "wire ring"; this also leads to an insufficient tooth polishing. When using the further development according to the invention of conventional methods, on the other hand, a uniform treatment for all portions of the

5

wire-shaped intermediate product immersed in the electrolyte bath is achieved, because the relative movement between the electrolyte and the intermediate product has the effect that the electrolyte flows uniformly around this intermediate product which, in turn, results in a uniform and homogenous treatment during the electropolishing process.

As can be gathered from the above explanation of the method according to the invention, the apparatus according to the invention for carrying out this method is essentially characterized in that it includes a device for producing a relative movement between an electrolyte contained in an electrolyte bath and the wire-shaped intermediate product immersed in the electrolyte bath.

With respect to method technology, it has been found particularly advantageous if the intermediate product is moved in the electrolyte bath during the electropolishing process. For achieving a particularly efficient continuous method, the electropolishing process is carried out by conveying the intermediate product through the electrolyte bath, preferably by pulling the intermediate product through the electrolyte bath by means of a conveying device arranged in the conveying direction of the intermediate product

6

behind the electrolyte bath and acting on the intermediate product. For this purpose, the apparatus according to the invention preferably has a conveying device with two conveyor rollers having roller axes extending parallel to one another, wherein the wire-shaped intermediate product is clamped between these conveyor rollers and is pulled through the electrolyte bath by rotating the conveyor rollers.

When carrying out the continuous electropolishing process according to the invention, a treatment time which is sufficiently long for achieving a satisfactory treatment, while simultaneously ensuring a high processing speed in a relatively small electrolyte bath, can be achieved if the intermediate product is deflected within the electrolyte bath with a suitable deflecting device in order to increase the travel path traveled by the intermediate product in the electrolyte bath. As a result, even if the conveying speed is relatively high, its sufficiently long dwell time within the electrolyte bath is achieved, without excessively increasing the size of the electrolyte bath for this purpose.

It has been found particularly useful if the intermediate product travels essentially helically around a

7

deflecting device arranged within the electrolyte bath and provided with at least one deflecting roller. The dwell time of the wire-shaped intermediate product in the electrolyte bath can be adjusted in dependence on the material properties of the intermediate product, such as the surface property after leaving the electrolyte bath, if the conveying speed is controlled in dependence on these material properties. Moreover, the effectiveness of the electropolishing method according to the invention can be further increased if the direct current intensity of the direct current source coupled anodically to the intermediate product received in the electrolyte bath is controlled in dependence on the material properties of the intermediate product, such as the surface properties after leaving the electrolyte bath.

With respect to the method, it has been found particularly useful if the intermediate product is pulled by means of the conveying device from an uncoiling reel and, as traveling through the electrolyte bath, is placed on a coiling reel and is wound onto the coiling reel. For increasing the efficiency of the electropolishing method of the invention it has also been found useful if the intermediate product is initially mechanically cleaned

8

before carrying out the electropolishing process; for this purpose, the intermediate product preferably travels through a stationary cleaning device. This mechanical precleaning can be carried out by means of brushes and/or washing discs and results in the removal of coarse unevenness, such as notches, scratches and marks or substantial burrs which can only be removed with great difficulties by means of an electropolishing process which constitutes a fine or very fine treatment.

The electropolishing process according to the invention is usually carried out with the use of sulfuric acid and phosphoric acid (35-45%), wherein chromic acid is avoided as much as possible. The electrolyte bath may also contain various additives or brighteners. For ensuring a problem-free further processing of the wire-shaped intermediate product after traveling through the electrolyte bath, it is important that residues of the electrolyte are removed completely from the wire-shaped intermediate product. For this purpose, after carrying out the electropolishing process, the intermediate product is advantageously cleaned; preferably, the intermediate product travels through another stationary cleaning device. This additional stationary cleaning device may have a plurality of cleaning stations,

9

such as water baths, arranged one behind the other in the conveying direction of the intermediate product, in order to achieve a complete cleaning of the intermediate product and to prevent the electrolyte residues from being dragged to other processing stages.

It is also conceivable that, after carrying out the electropolishing process and preferably after traveling through the additional cleaning device, the intermediate product is conserved with a rust protecting agent in an appropriate conserving device; for this purpose, the intermediate product also advantageously travels through the conserving device, in order to obtain a continuously operating method.

As can be gathered from the above explanation of the invention, it is particularly useful if, for carrying out this method, the sawtooth wire is continuously pulled from an uncoiling reel, then travels first through a cleaning device designed for carrying out a mechanical cleaning, subsequently travels through the electrolyte bath, wherein the intermediate product essentially helically revolves through the electrolyte bath in order to achieve a long dwell time, the intermediate product travels after leaving

10

the electrolyte bath through another cleaning device for removing electrolyte residues, then travels through a conserving device, and is then placed on and wound onto a coiling reel, wherein the conveying device required for this purpose is advantageously arranged between the conserving device and the coiling reel and includes two conveyor rollers between which the intermediate product is clamped.

In the following, the invention will be explained with reference to the drawing, wherein express reference is made to the drawing with respect to all details which are essential to the invention and not discussed in detail in the specification. The single figure of the drawing shows a schematic illustration of an apparatus according to the invention serving for carrying out the method according to the invention.

The apparatus illustrated in the drawing essentially consists of an uncoiling reel 10 onto which is wound a wire-shaped intermediate product in the form of a wire already provided with sawteeth, a cleaning device 20 designed for carrying out a mechanical cleaning of the intermediate product, an electrolyte bath 30, an additional cleaning device 40 designed for rinsing the intermediate product

11

leaving the electrolyte bath, a conserving device 50, a conveying device 60 and a coiling reel 70.

The conveying device 60 includes two conveyor rollers 62 and 64 which have roller axes extending parallel to each other; the intermediate product is clamped between the conveyor rollers 62 and 64. By rotating the conveyor rollers 62 and 64 in the directions indicated in the drawing by arrows P, the sawtooth wire 5 is pulled from the uncoiling reel 10 in the direction indicated by arrow P'. After leaving the uncoiling reel 10, the sawtooth wire 5 is initially deflected by means of a deflecting roller 12 into an essentially horizontally extending path and is then conducted into the cleaning device 20. In this cleaning device 20, the sawtooth wire is mechanically cleaned by means of two cleaning rollers 22 and 24, wherein brushes and/or washing discs can also be used instead of the cleaning rollers. After leaving the cleaning device 20, the sawtooth wire 5 which continues to be conveyed by the conveying device 60 is conducted into the electrolyte bath 30 arranged in the conveying direction behind the cleaning device 20.

12

Within the electrolyte bath 30, the sawtooth wire 5 travels essentially helically around two deflecting rollers 33 and 34 which have roller axes extending parallel to each other and are arranged within the electrolyte bath 30.

As the conveying device 60 continues to convey the sawtooth wire 5, the sawtooth wire 5 leaves the electrolyte bath on a horizontal path and is introduced into the additional cleaning device 40 arranged in the conveying direction behind the electrolyte bath 30. This additional cleaning device 40 is composed of four water baths arranged one behind the other in the conveying direction in which the sawtooth wire is rinsed for removing electrolyte residues, wherein the contamination of the individual water baths decreases in the conveying direction so that a particularly effective cascade cleaning is achieved with the additional cleaning device 40.

After leaving the additional cleaning device 40, the sawtooth wire 5 which continues to be conveyed by the conveying device 60 is conveyed into the conserving device 50 where it is conserved with a rust protecting agent. Following this conserving device 50, the sawtooth wire

13

travels through the conveying device 60 and is then wound onto the coiling reel 70.

Within the electrolyte bath 30, the sawtooth wire 5 is anodically coupled to an externally controllable direct current source (not shown), wherein the intensity of the direct current in the electrolyte bath is controlled in dependence on the surface properties of the sawtooth wire in order to ensure an optimum treatment of the sawtooth wire within the electrolyte bath. The work temperature of the bath is about 70°C to 580°C during the electropolishing process. Prepared as the electrolyte is a chromic acid-free aqueous solution of sulfuric acid and phosphoric acid (35-45%) which may contain additional additives, particularly brighteners. The volume of the bath is 600 1. The control of the electrolyte bath is effected through a density determination, wherein the density advantageously monitored by a density spindle preferably is about 1.78 kg/1, wherein an iron content of 3 g/l is already taken into consideration. For controlling the properties of the electrolyte bath, electrolyte can be added to the bath or the bath can be diluted by means of water. In a conventional production process, 10 to 20 1 water are added to the

14

electrolyte per week, wherein a partial exchange of the bath of 30 to 40 1 takes place once a week.

The invention is not limited to the embodiment explained with the aid of the drawing. Rather, the electrolyte bath may also have a different type of deflecting device. Moreover, the additional cleaning device may have more or fewer than four cleaning baths. It is also conceivable to convey the sawtooth wire along a differently extending path through the apparatus according to the invention.

15

16

WE CLAIM:

1.	Method of manufacturing  a wires particularly a sawtooth

wire for all-steel sawtooth wire card clothings comprising the steps of:

-	providing a wire-shaped  intermediate product (5) having sawtooth configured  thereon:

-	smoothening the intermediate product  (5) in an electrolyte	bath  (30)  carrying  out an e1ectropo1ishing process:

-  characterized  in that wherein  the intermediate product

circulates  in  a substantially halical shape around

a  deflecting  device  arranged  within	the

electrolyte bath  (30)  and having  at  least one deflecting  roller  (32, 34).

17

2.	Method as claimed in claim is wherein the intermediate

product (5) is conveyed through the electrolyte bath (30),

preferably pulled through the electrolyte bath (30) by a

conveying device (60) arranged behind the electrolyte bath (30),

in the conveying direction of the intermediate product (5),

the conveying device (60) acting on the intermediate product (5).

3.	Method  as claimed in claim 2, wherein  the conveying

speed  of the intermediate product (5), including its dwell  time

in  the electrolyte bath (30) is controlled corresponding to the

material properties of the intermediate product (5) for example,

the surface property after leaving the electrolyte bath (30).

4. Method as claimed in one of the preceding claims, wherein the intermediate product (5) is anodically coupled in the electrolyte bath (30) to a direct current sources, and wherein the intensity of the direct current is controlled, preferably in registration with the material properties of the intermediate product (5).

18.

5.  Method as claimed in one of claims 2 to 4,  wherein the intermediate product (9) is pulled from an uncoiling reel (10)  by the conveying device  (60),  and wherein the  intermediate product  (5)  is placed on a  coiling reel  (70),  after traveling through the electrolyte bath (30).

6.	Method as claimed in one of the preceding claims, wherein the intermediate product (5) is machanically cleaned preferably by a stationary cleaning device (20) prior to the step of electropolishing.

7.	Method as claimed in one of the preceding claims, wherein the intermediate product (5) is cleaned after carrying out

the step of  electropolishing,  preferably by an  additional stationary cleaning device (40).

8.	Method as claimed in claim 7, wherein the additional

cleaning	device (40) has a plurality of cleaning stations, for

example,	water baths one behind the ether in the conveying

direction	of the intermediate product (5).

19.

9.	Method  as  claimed  in one of  the  preceding  claims,

wherein the intermediate product (5) is conserved with a rust protecting agent after carrying out the step of electropolishing, preferably by causing the product (5) traveling trough a conserving device  (50).

10.	Apparatus for carrying out a method as claimed in one

of the preceding claims, comprising an electrolyte bath (30)

containing an electrolyte for electrolytically smoothening a

wire-shaped intermediate product 9 and a conveying device (60)

characterized by comprising a device (33, 34) arranged in the

electrolyte bath (30) around which the intermediate product (5)

circulates  in  a  substantially helical  shapes  and  comprising

atleast one deflecting roller  (32, 34).

11.	Apparatus as claimed in claim 10, wherein the conveying

device (60) is arranged in the conveying direction behind the

electrolyte bath (30), and wherein the conveying device pulls the

intermediate product  (5)  through the  electrolyte bath  (30).

20

12.	Apparatus as claimed in claims 10 or 11, comprising a cleaning device (20) for cleaning the intermediate product (5) before carrying out  the electrolyte smoothening.

13.	Apparatus  as  claimed  in one  of  claims  10 to 12, comprising  an additional cleaning device  (40)  for  cleaning  the intermediate  product  (5)  after carrying  out  the  electrolyte

14.	Apparatus  as  claimed  in one of  claims  10  to  13,

comprising a device (50) for conserving the electrolytically smoothened  intermediate product  (5) by a rust protecting agent.

This invention relates to a method of manufacturing a wires particularly a sawtooth wire for all - steel sawtooth wire card clothings, comprising the step of providing a wire - shaped intermediate product (5) having sawtooth configured thereon: smoothening the intermediate product (5) in an electrolyte bath (30) carrying out an electrolishing process: the intermediate product circulates in a substantially helical shape around a deflecting device arranged within the electrolyte bath (30) and having at least one deflect roller (32, 34).	

Documents:

				00030-cal-2001-abstract.pdf

				00030-cal-2001-claims.pdf

				00030-cal-2001-correspondence.pdf

				00030-cal-2001-description(complete).pdf

				00030-cal-2001-drawings.pdf

				00030-cal-2001-form-1.pdf

				00030-cal-2001-form-18.pdf

				00030-cal-2001-form-2.pdf

				00030-cal-2001-form-3.pdf

				00030-cal-2001-form-5.pdf

				00030-cal-2001-letters patent.pdf

				00030-cal-2001-priority document others.pdf

				00030-cal-2001-priority document.pdf

				30-CAL-2001-CORRESPONDENCE 1.1.pdf

				30-CAL-2001-FORM 15.pdf

				30-CAL-2001-PA.pdf

« Previous Patent

Next Patent »

Patent Number	206393	

Indian Patent Application Number	30/CAL/2001	

PG Journal Number	17/2007	

Publication Date	27-Apr-2007	

Grant Date	27-Apr-2007	

Date of Filing	19-Jan-2001	

Name of Patentee	GRAF &CIE AG.,	

Applicant Address	CH-8640 RAPPERSWIL, SWITZERLAND	

Inventors:

#	Inventor's Name	Inventor's Address	

1	GRAF &CIE AG.,	CH-8640 RAPPERSWIL, SWITZERLAND	

PCT International Classification Number	C21 D 9/54	

PCT International Application Number	N/A	

PCT International Filing date		

PCT Conventions:

#	PCT Application Number	Date of Convention	Priority Country	

1	10007567.3	2000-02-18	Germany	

© All Indian Patents, 2013-2021.

  Patent data available in the public domain from Indian Patents Office, Department of Industrial Policy and Promotions, Ministry of Commerce and Industry, Government of India.

File: patents/206413-transformer-especially-for-powering-cathode-ray-tubes.html
Indian Patents. 206413:"TRANSFORMER, ESPECIALLY FOR POWERING CATHODE RAY TUBES"

Indian Patents

Recently Granted Patents

  Recently Published Patents

Title of Invention	"TRANSFORMER, ESPECIALLY FOR POWERING CATHODE RAY TUBES"

Abstract	The invention relates to an improved transformer comprising: a first support (20) carrying at least one primary winding, a second support (30) carrying at least one partial secondary winding connected electrically to an assembly of electrical units (18, 38,40,52,54) by means of conductive wires, the second support (30) comprising at least one flange (36) which exhibits at least two indentations (48) for receiving a conductive wire, the two indentations (48) are separated by a recess (50) filled with insulating material.	

Full Text	The present invention relates to transformers, especially for powering cathode ray tubes.

Conventionally, a transformer comprises at least one primary winding mounted on a first support and at least one secondary winding mounted on a second support.

A known manner of constructing a high-voltage transformer consists in providing partial secondary windings linked in series by way of dio'des. Gonductive wires of general direction parallel to the axis of the windings connect the partial secondary windings to the diodes, to the electrical connection terminals or to any other electrical unit.

These conductive wires are guided by indentations defined on a flange of the second support. It is generally considered necessary to provide a sufficient distance between two indentations to avoid the creation of electric arcs.

The invention seeks to reduce the dimensions of the transformer and consequently the distance between two indentations, without risking the creation of electric arcs.

To realise such a goal, the invention proposes to separate the indentations by a recess filled with insulating material.

Through the presence of the recess filled with insulating material, the two conductive wires are insulated even at the level of the guiding indentations; thus no discharge will occur along the circumference of the second support.

The invention is of particular interest when the second support is situated inside the first support, as described in patent application WO 99/03118.

In order to further reduce the dimensions of the' transformer, the invention proposes a preferred solution, wherein the first support is a substantially constant first distance from the second support over a first part of its periphery and a distance greater than

- 2 -

the first distance over a second part of its periphery, and wherein the conductive wires are placed in line with the second part.

According to other advantageous features,

-	at least one diode_ is received between the

second support and a partial secondary winding ;

a magnetic circuit forms a window traversed by the first support and the second support at the level of the said first part ;

-	the assembly of electrical units is situated

outside the magnetic circuit ;

-	a first duct for receiving a cable carries at

least one clip for retaining the cable associated with

a second duct ;

-	the first support and the second support are

received  in  a  vessel  filled with  said  insulating

material;

-	said insulating material is a resin;

-	the  transformer  is  used  for  powering  a

cathode ray tube.

The description which follows will be given with reference to the appended drawings in which :

Figure 1 represents a perspective view of a transformer according to a first embodiment of the invention ;

Figure 2 represents the transformer of Figure 1 in an exploded view ;

Figure 3 represents some of the elements of the transformer of Figure 1 in perspective ;

Figure 4 represents some of the elements of the transformer of Figure 1 in a cutaway view ;

Figure 5 represents the elements of Figure 4 in a top view ;

Figure 6 represents the essential elements of a transformer according to a second embodiment of the invention ;

Figure 7 represents the elements of Figure 6 in an exploded view ;

- 3 -

Figure 8 represents an element of the transformer of Figure 6 ;

Figure 9 represents a top view of the elements of the transformer of Figure 6.

Figure 1 represents a high-voltage transformer 2. Such a transformer 2 is for example used for the electrical powering of a cathode ray tube such as those which are used in televisions or in monitors. These transformers must output (at the secondary) voltages of the order of 20-30 kV..

The transformer 2 comprises a vessel (or casing) A which receives the electrical elements and which is traversed by a magnetic circuit 6. The vessel possesses a duct 8 intended for receiving a high-voltage cable for powering the cathode ray tube. The vessel also possesses two ducts of reduced size 10, 12 for receiving cables for biasing the grids of the cathode ray tube. One of the ducts of reduced size 10 carries clips 11 for retaining the cable which has to be received in the other duct of reduced size 12. The transformer 2 also comprises two potentiometers 14, 16 for adjusting the grid biasing voltages. The transformer furthermore comprises lugs 18 for connection to the printed circuit on which it is to be mounted.

Represented in Figure 2 is an exploded view of the transformer of Figure 1. The transformer 2 comprises a first support 20 and a second support 30. The first support 20 and the second support 30 are of general cylindrical shape, defining a windings axis X.

The first support 20 carries a primary winding of the transformer 2. The second support 30 carries an assembly of partial secondary windings (not represented). The partial secondary windings are situated inside the first support, that is to say that in a section through a plane perpendicular to the X axis at the level of the partial secondary windings the circumference of the second support 30 is received inside the circumference of the first support 20.

- 4 -

The second support 30 (Figure 3) comprises an upper part 32 which receives the partial secondary windings 32 and a lower part 34 which carries the connection lugs 18 by means of clips 19. The upper part 32 has the general shape of a cylinder of revolution.

On one side (that is to say on one, part only of its circumference, typically between 60° and 120° of the circumference - around the X axis -, approximately 90° in the case represented), the upper part 32 of the second support 30 comprises flanges 36 which extend outwards from the cylinder of revolution, perpendicularly to the X axis.

The partial secondary windings are linked in series by way of diodes 38 and a resistor 40. The embodiment represented comprises 6 diodes 38 , and 1 resistor 40. Certain of the diodes 38 (here 5) are received between two adjacent flanges 38 in a housing 42 provided for this purpose (Figure 4).

It is noted that in the embodiment represented all the diodes 38 and the resistor 40 are received on the second support 30 on the same side (side already mentioned above), parallel to one another, perpendicular to the X axis, tangential to the upper part 32 of the second support 30, and outside the window formed by the magnetic circuit 6 (consisting in practice of two half-circuits), thereby making it possible to reduce the size of the latter.

The second support 30 also comprises, on its periphery, grooves 44 for receiving the folded-back connection clips 46 for the diodes 38. The connection clips 4 6 are folded back so as to be tangential to the cylinder formed by the upper part 32 at the level of the grooves 44,

The partial secondary windings are made on the assembly consisting of the second support 30, the diodes 38 and the resistor 40. Certain of the diodes 38 are therefore received between the second support 30 and a secondary winding.

- 5 -

It may be noted that at the level of a particular partial secondary winding the second support 30 comprises a metal linking rod 39 instead of a diode 38.

The flanges 36 exhibit indentations 48 for receiving and guiding conductive wires which extend parallel to the X axis and which connect the partial secondary windings to the diodes 38 (and to the resistor 40) or the connection lugs 18.

The flanges comprising at least two indentations 48 also exhibit a recess 50 situated between these two indentations 48. The vessel 4 is filled outside of the elements described hereinabove with a resin which constitutes an insulating material. In particular, the recess 50 of the flange 36 is filled with this same insulating material thereby making it possible to improve the insulation between the conductive wires of the two indentations 48. It is thus possible to place a considerable number of electric wires in a reduced volume.

As is clearly visible in Figure 5, the first support 20 is a substantially constant first distance d from the second support 30 over a first part 22 of its periphery and a distance greater than the first distance d over a second part 24 of its periphery. Thus the footprint of the assembly consisting of the first support 20 and second support 30 (stated otherwise the primary and secondary) is reduced to the minimum.

The second part 24 of the periphery of the first support 20 corresponds (angularly relative to the X axis) to the side where the second support 30 exhibits the flanges 36. Thus, the flanges 36 extend between the cylindrical part (upper part 32) of the second support 30 and the second part 24 of the first support 20.

The assembly of conductive wires which are essentially parallel to the X axis and guided in the indentations 48 of the flanges 36 is therefore situated between the upper part 32 of the second support 30 and

- 6 -

the second part 24 of the first support 20, stated otherwise in line with the second part 24 perpendicularly to the X axis. This concentration of the conductive wires is made possible through the use of recesses 50 as described above.

Another embodiment of the invention is represented in Figures 6 to 9. The elements which are common to this embodiment and to the embodiment of Figures 1 to 5 will not be described again.

In this embodiment, the diodes 52, 54 (3 in number in the example represented) are situated outside the first support 20, and more precisely straddling the first support 20 relative to the X axis.

As previously, it is noted that the diodes 52, 54 are situated, perpendicular to the X axis, outside the window of the magnetic circuit 6. More precisely, a diode 52 is situated above the first support 20 along the X axis, away from the magnetic circuit 6 with respect to this same X axis; the two diodes 54 are situated under the first support 20 along the X axis straddling the magnetic circuit 6.

Furthermore, the first support 20 carries two primary windings (thus named even if only one of the two primary windings plays the role of primary in the electrical sense).

As in the embodiment described previously and as is clearly visible in Figure 8, the second support 30 exhibits at the level of its upper part 32 of cylindrical general shape at least one flange 36 which possesses two indentations 48 for receiving a conductive wire and which are separated by a recess 50. The recess 50 is filled with the insulating material filling the vessel.

Over a first part 22 of the periphery of the first support 20, the upper part 32 of the second support 30 is a very small distance from the internal wall 21 of the first support 20, dubbed the first distance. Stated otherwise, over the first part 22 of its periphery,  the  first  support  20  is  almost  in

- 7 -

contact with the second support 30. In the embodiment represented, the first part 22 extends over 180° of the periphery of the first support 20.

The first support 20 has an oval shape so that over the remainder of its periphery, dubbed the second part 24, the distance between the first support 20 and the second support 24 is greater than the first distance. Between the internal wall 21 of the first support 20 and the upper part 32 of the second support 30 a space 56 is thus created in line with the second part 24. The space 56 receives the flanges 36 and the conductive wires parallel to the X axis and which connect the secondary windings to the diodes 52, 54 and to the connection lugs.

It may be noted moreover that the magnetic circuit 6 extends away from the space 56 with respect to the X axis.

8

We Claim

1.	A transformar specially for powering cathode

ray tubes,comprising, 

-	a first support (20) carrying at least one primary winding,

-	a second support (30) carrying at least one partial secondary

winding connected  electrically to an assembly of electrical units

(18, 38, 40, 52, 54) by means of conductive wires, the second

support (30) comprising at least one flange (36) which exhibits at

least two  indentations  (48) for receiving a conductive wire,

characterized in that the two indentations (48) are separated by a

recess (50) filled with insulating material.

2.	The transformer as claimed in claim 1, wherein the second support (30) is

disposed in the first support (20).

3.	The transformer as claimed in claim 2, wherein the first support defines a

periphery, wherein the first support (20) is at a substantially constant first

distance (d) from the second support (30) over a first part (22) of the said

periphery and at a distance greater than said first distance (d) over a

second part (24) of said periphery, and wherein the conductive wires are

arranged in line with second part (24).

4.	The transformer as claimed in any of claims 1 to 3, wherein at least one

diode (38) is received between the second support (30) and a partial

secondary winding.

9

5.	The transformer as claimed in claim 3, wherein a magnetic circuit (6)

forms a window traversed by the first support (20) and the second

support (30) at a level of said first part (22).

6.	The transformer as claimed in claim 5, wherein the assembly of electrical

units (38,40, 52, 54) is arranged outside the magnetic circuit (6).

7.	The transformer as claimed in any of the preceding claims, wherein a first

duct (10) for receiving a cable carries at least one clip (11) for retaining

the cable associated with a second duct (12),

8.	The transformer as claimed in any of the preceding claims, wherein the

first support (20) and the second support (30) are received in a vessel (4)

filled with said insulating material.

9.	The transformer as claimed in claim 8, wherein said insulating material is

a resin.

The invention relates to an improved transformer comprising: a first support (20) carrying at least one primary winding, a second support (30) carrying at least one partial secondary winding connected electrically to an assembly of electrical units (18, 38,40,52,54) by means of conductive wires, the second support (30) comprising at least one flange (36) which exhibits at least two indentations (48) for receiving a conductive wire, the two indentations (48) are separated by a recess (50) filled with insulating material.	

Documents:

				00405-cal-2000 abstract.pdf

				00405-cal-2000 claims.pdf

				00405-cal-2000 correspondence.pdf

				00405-cal-2000 description(complete).pdf

				00405-cal-2000 drawings.pdf

				00405-cal-2000 form-1.pdf

				00405-cal-2000 form-18.pdf

				00405-cal-2000 form-2.pdf

				00405-cal-2000 form-26.pdf

				00405-cal-2000 form-3.pdf

				00405-cal-2000 form-5.pdf

				00405-cal-2000 letters patent.pdf

				00405-cal-2000 others document.pdf

				00405-cal-2000 priority document others.pdf

				00405-cal-2000 priority document.pdf

« Previous Patent

Next Patent »

Patent Number	206413	

Indian Patent Application Number	405/CAL/2000	

PG Journal Number	17/2007	

Publication Date	27-Apr-2007	

Grant Date	27-Apr-2007	

Date of Filing	14-Jul-2000	

Name of Patentee	THOMSON TELEVISION COMPONENTS FRANCE,	

Applicant Address	46 QUAI A. Le Gallo, F-92100, Boulogne-Billancourt,	

Inventors:

#	Inventor's Name	Inventor's Address	

1	CARVALHEIRO PAUL,	66 Rue de Dijon, F-70100 Arc les Gray,	

2	FUENTES PHILIPPE,	75a avenue du Drapeau, F-21000 Dijon,	

3	GOUDEY DANIEL,	20 avenue Jean Jaures F-70100 Gray,	

PCT International Classification Number	H01 F 27/30,27/32, 38/42	

PCT International Application Number	N/A	

PCT International Filing date		

PCT Conventions:

#	PCT Application Number	Date of Convention	Priority Country	

1	9909728	1999-07-27	France	

© All Indian Patents, 2013-2021.

  Patent data available in the public domain from Indian Patents Office, Department of Industrial Policy and Promotions, Ministry of Commerce and Industry, Government of India.
