Repository: anandvc/allindianpatents

File: patents/206453-flexible-contact-tube-for-rotation-arc-gma-welding.html
Indian Patents. 206453:FLEXIBLE CONTACT TUBE FOR ROTATION ARC GMA WELDING.

Indian Patents

Recently Granted Patents

  Recently Published Patents

Title of Invention	FLEXIBLE CONTACT TUBE FOR ROTATION ARC GMA WELDING.

Abstract	A flexible contact tube adapted to be accommodated with any conventional Gas Metal Arc (GMA) welding torch adapted for arc rotation, said tube of comprising slots of length 37pd/8 to 5pd/8, at spacing of d/3 to d/2.5 (where d is the inside diameter of said contact tube). A device for arc rotation comprising the flexible tube adapted to be accommodated with any conventional Gas Metal Arc (GMA) welding torch; the torch body; contact tip; means for attachment of the said tube between the torch body and contact tip; means for providing lateral motion to the contact tip and means for moving the contact tube. The said device for arc rotation yields improved weld bead geometry and penetration characteristics.	

Full Text	FIELD OF INVENTION

The present invention relates to a flexible contact tube comprising slots of defined length and spacing and adapted to facilitate are rotation. More particularly the invention relates to a device for arc rotation comprising the said flexible contact tube adapted to be accommodated with any conventional Gas Metal Arc (GMA) welding torch. The present invention further relates to a device for arc rotation adapted to yield improved weld bead geometry and penetration characteristics

BACKGROUND AND PRIOR ART:

The first arc rotation mechanisms that rotate the electrode nozzle by a motor have been developed in Japan and Germany. These mechanisms are intended to use as an arc sensor in robotic welding. C.H.Kim and S.J.Na developed a rotating mechanism by using a hollow shaft motor. The motor is to be installed in the electrode nozzle. Na S.J, Moon o H.S and Kim C.11 obtained patent in Korea. Apparatus for rotation arc welding with hollow shaft motor. Korean pat. 236916, .5 October 1999. The other mechanisms for arc rotation use carbon brush or some other mechanism for transmitting the current to contact tip. The relative movement between the carbon brush and contact tip may result in high contact resistance and heating of contact tip (Ref. Sugitani et al Japan). The mechanism developed by Na S.J et al (Korea) requires a specially designed motor.

OBJECTS OF THE INVENTION

Thus the main object of the present invention is to provide a flexible tube comprising slots of defined length and spacing and adapted to facilitate arc rotation.

Another object of the present invention is to provide a device for arc rotation comprising the said flexible contact tube adapted to be accommodated with any conventional Gas Metal Arc (GMA) welding torch.

3

A further object of the invention is to provide a device for arc rotation such that the bead geometry obtained from Pulsed Gas Metal Arc Welding using the said device is improved with better penetration characteristics.

SUMMARY OF INVENTION

Thus according to one aspect of the present invention there is provided a flexible contact tube adapted to be accommodated with any conventional Gas Metal Arc (GMA) welding torch adapted for arc rotation, said tube of comprising slots of length 3pd/8 to 5pd/8, at spacing of d/3 to d/2.5 Where d is the inside diameter of the flexible contact tube.

According to a further aspect of the present invention there is provided a device for arc rotation comprising the flexible tube adapted to be accommodated with any conventional Gas Metal Arc (GMA) welding torch; the torch body; contact tip; means for attachment of the said tube between the torch body and contact tip; means for providing lateral motion to the contact tip and means for moving the contact tube device for arc rotation comprising the said flexible contact tube.

DETAILED DESCRIPTION OF THE INVENTION

The contact flexible tube of the present invention has slots which provide flexibility to the contact tip attached to the end of this tube so that contact tip moves laterally with little force.

The length of slots, spacing between the slots, the thickness of the flexible contact tube and its material are vital for imparting flexibility as well as longer life (i.e., preventing over heating and fracture of the tube). The preferred length of the slots pd/2 and they are present preferably at spacing of d/3 to d/2.5. The width of the slots is from d/15 to d/8. The thickness of material for the flexible tube is preferably d/8 to d/6. There are small holes of diameter d/8 to d/6 preferably 2mm at the end of the slots. The presence of such small circular holes at the ends of slot prevents stress concentration and avoids fracture of the tube, thus imparting longer life. The said tube is made of selectively from copper,

4

preferably high purity copper. The thickness of the tube is also an important attribute and may vary from d/8 to d/6, preferably 1.5 mm.

The device of the present invention comprises of the motor, torch body, insulation, flexible contact tube, sleeves for attaching the flexible contact tube, thrust bearing and the contact tip along with other conventional features. The electrode wire is fed into the eccentric contact tip, which is rotated by an external motor. Due to the rotation of eccentric disc the contact tube and the arc rotates at high speed/The flexible contact tube provides flexibility for the lateral movement of contact tube and arc could be rotated. Simultaneously it provides path for current flow between fixed tube holder and rotating contact tube. Its. design is quite critical for satisfactory functioning of the arc rotation device. The flexible tube provides long working life as well as flexibility for movement with little force. Although the device for arc rotation comprises the motor, there could be any suitable means of moving the contact tube, which is not part of this patent application.

The use of contact tube is also associated, to some extent, with the means of arc rotation used here like use of eccentric disc meant for providing lateral motion to the rigid contact tip. This means for providing lateral movement to the torch like the eccentric disk is separately fabricated arid attached to the torch body.

The flexible contact tube has made it possible to have all the parts forming current path to be" rigidly connected to each other thus avoiding any contact resistance and resulting overheating when heavy current (200 - 400 amps) flow through device. The present mechanism has no relative movement between the components that transmit current. Hence there is no contact resistance in the current path.

There are two sleeves, attached at the ends of the flexible contact tube so that it can be fitted in the torch between the torch body and contact tip using threads shown on sleeves. These sleeves are welded to the flexible contact tube. The threads in the tube conform to

5

the mating threads 'in GMA welding torch and its contact tip. The dimension of these threads may be varied depending upon the welding torch used.

BRIEF DESCRIPTION OF THE ACCOMPANYING DRAWINGS

Figure 1 : The principle of arc rotation mechanism.

Figure 2: Schematic diagram of the device of arc rotation of the present invention

Figure 3: Schematic diagram of the flexible contact tube of the present invention

Figure 3a is actual view and Figure 3b is enlarged view

Figure 4: Schematic diagram of sleeves to be placed on the top and bottom of the flexible

contact tube.

Figure 5a: Beads deposited without arc rotation device of present invention

Figure 5b: Beads deposited with arc rotation device of present invention

Figure6: Beads obtained from the device of present invention rotated at various speeds.

DETAILED DESCRIPTION OF THE ACCOMPANYING DRAWINGS

Figure 1 depicts the principle of arc rotation. The eccentric disk (1) provides the lateral movement. The device of the arc rotation (2) with the contact tip (3) is shown to provide the semicircular penetration (4) on the weld pool (19).

Figure2: The device of the invention is shown to comprise outer casing (14), inner casing (15) bearing (16), gear wheel (17), gas hole (18). The arc (5) is rotated by the motor (6). The flexible contact tube (7) is attached to the torch body (8) by means of sleeves (not shown). The insulation (9) and the thrust bearing (10) are conventional parts of the device. The contact tip (3) with the welding wire (11) is the rotated by the motor (6) with the movement of the flexible contact tube (7). The electrode wire (11) is fed into the contact tip (3), which is rotated by an external motor (6). Due to the rotation of eccentric disc (1) the contact tube (7) and the arc (5) rotates at high speed.

Figure 3 gives the details of the flexible contact tube of the present invention made of copper and where 3a is actual view and 3b is enlarged view. The slots (12) arc shown to end in holes (13), which are also indicated in the figure. The length of the tube s 90 .mm

with inner diameter of 12 or 13 mm and outer diameter of 15 or 16 mm. The slots are 5mm apart. These provide for the flexibility and current carrying capacity of the flexible contact tube of invention. If d is inner diameter of contact tube length of straight portion of tube is 7d to l0d ; the thickness of the tube is d/8 to d/6 ; slot width of the tube is d/15 to d/8 ; slot spacing is d/3 to d/25 ; diameter of hole at the end of slot is d/8 to d/6 ; length of the slot is 3/8 to 5/8 of perimeter.

Figure 4 provides the sleeves to be fitted on top and bottom of the flexible contact tube. These sleeves are required to fit the flexible contact tube to the welding torch. The threads on these sleeves should be made to match with the threads of GMA welding torch and contact tip.

Figure 5 shows the beads deposited by the present device in comparison to that without the flexible tube of present invention. It is seen that the beads obtained from the device of present invention (fig. 5b) are better than that without using the flexible contact tube (fig 5a). Beads obtained by rotating arc welding of present invention are flat and the penetration is semi circular.

Figure 6 shows some beads obtained at various speeds of arc rotation.

It would be seen that as speed is increased more flat beads are obtained. The flexible contact tube enables to attain such high speed and thus leads to better bead geometry and penetration.

7

WE CLAIM

1.	A flexible contact tube adapted to be accommodated with any conventional

Gas Metal Arc (GMA) welding torch adapted for arc rotation, said tube of

comprising slots of length 3? d/8 to 5p d/8, at spacing of d/3 to d/2.5 (where d

is the inside diameter of said contact tube).

2.	A flexible contact tube as claimed in claim 1 wherein the slots end in holes of

diameter d/8 to d/6, preferably 2mm to bear stress and provide longevity to the

contact tube (where d is the inside diameter of said contact tube).

3.	A flexible contact tube as claimed in claim 1 or 2 wherein the said tube has

thickness of d/8 to d/6, preferably 1.5 mm (where d is the inside diameter of

said contact tube).

4.	A flexible contact tube as claimed in any preceding claim wherein the said

tube is made of material selected from copper, preferably high purity copper.

5.	A  device  for  arc  rotation  comprising  the  flexible  tube  adapted  to  be

accommodated with any conventional Gas Metal Arc (GMA) welding torch as

claimed  in any preceding claim; the torch body; contact tip; means  for

attachment of the said tube between the torch body and contact tip; means for

providing lateral motion to the contact tip and means for moving the contact

tube.

6.	A device for arc rotation as claimed in claim 5 wherein the flexible contact

lube provides flexibility for the lateral movement of contact tube and arc

rotation  with  simultaneous  current  flow  between  fixed  tube  holder  and

rotating contact tube.

8

7.	A device for arc rotation as claimed in claims 5 to 6 wherein the means of

attachment of said flexible contact tube to the torch body and the contact tip

are sleeves.

8.	A device for arc rotation as claimed in claim 7 wherein the sleeves are

provided with threads conforming to those on the torch body and contact tube.

9.	A device for arc rotation as claimed in claims 5 to 8 wherein the means for

providing lateral motion to the contact tip is the eccentric disk.

10.	A device for arc rotation as claimed in claims 5 to 9 wherein the means for

moving the contact tube is a motor.

11.	A device as claimed in claims 5 to 10 such that it yields improved weld bead

geometry and penetration characteristics.

12.	A flexible contact tube as substantially described herein with reference to the

accompanying drawings and a device for arc rotation comprising the same.

A flexible contact tube adapted to be accommodated with any conventional Gas Metal Arc (GMA) welding torch adapted for arc rotation, said tube of comprising slots of length 37pd/8 to 5pd/8, at spacing of d/3 to d/2.5 (where d is the inside diameter of said contact tube). A device for arc rotation comprising the flexible tube adapted to be accommodated with any conventional Gas Metal Arc (GMA) welding torch; the torch body; contact tip; means for attachment of the said tube between the torch body and contact tip; means for providing lateral motion to the contact tip and means for moving the contact tube. The said device for arc rotation yields improved weld bead geometry and penetration characteristics.

Documents:

				00387-kol-2004 abstract.pdf

				00387-kol-2004 claims.pdf

				00387-kol-2004 correspondence.pdf

				00387-kol-2004 description(complete).pdf

				00387-kol-2004 drawings.pdf

				00387-kol-2004 form-1.pdf

				00387-kol-2004 form-18.pdf

				00387-kol-2004 form-2.pdf

				00387-kol-2004 form-3.pdf

				00387-kol-2004 letters patent.pdf

				00387-kol-2004 p.a.pdf

« Previous Patent

Next Patent »

Patent Number	206453	

Indian Patent Application Number	387/KOL/2004	

PG Journal Number	17/2007	

Publication Date	27-Apr-2007	

Grant Date	27-Apr-2007	

Date of Filing	02-Jul-2004	

Name of Patentee	INDIAN INSTITUTE OF TECHNOLOGY ,	

Applicant Address	KHARAGPUR, PIN-721 302,	

Inventors:

#	Inventor's Name	Inventor's Address	

1	O. P. GUPTA	DEPARTMENT OF MECHANICAL ENGINEERING, INDIAN INSTITUTE OF TECHNOLOGY, KHARAGPUR, PIN-721 302,	

2	RAO,P.SRINIVASA	KHARAGPUR,PIN-721302	

PCT International Classification Number	B23K 009/28	

PCT International Application Number	N/A	

PCT International Filing date		

PCT Conventions:

#	PCT Application Number	Date of Convention	Priority Country	

1			NA	

© All Indian Patents, 2013-2021.

  Patent data available in the public domain from Indian Patents Office, Department of Industrial Policy and Promotions, Ministry of Commerce and Industry, Government of India.

File: patents/206490-a-process-for-the-preparation-of-radiation-curable-coating-compositon.html
Indian Patents. 206490:A PROCESS FOR THE PREPARATION OF RADIATION CURABLE COATING COMPOSITON

Indian Patents

Recently Granted Patents

  Recently Published Patents

Title of Invention	A PROCESS FOR THE PREPARATION OF RADIATION CURABLE COATING COMPOSITON

Abstract	This invention relates to a process for the preparation of radiation curable coating compositions containing a known polymerizable material with an anionic photocatalyst. Photocatalyst is a photoliable compound able to liberate a strong base and has a general formula Z-A wherein Z is a photo labile group, A is a strong base and Z is covalently bound to A. This composition in irradiated with light.	

Full Text	 

ANIONIC PHOTOCATALYST

FIELD OF THE INVENTION The invention relates to an anionic photocatalyst and to a composition comprising a polymerizable material and the anionic photocatalyst.

BACKGROUND OF THE INVENTION A photocatalyst is a species that efficiently absorbs ultraviolet light and generates, through a series of photochemical energy transformations, an initiator or a catalyst which are capable of initiating or catalyzing polymerization, A photocatalyst which upon absorption of ultraviolet light transfers into an electronically excited state and is directly involved in the production of initiator radicals is known as a photoinitiator.

Photoinitiators are well known for use in initiation of polymerization and crosslinking processes. Upon subjection to light or irradiation all suitable wave length, the photoinitiator produces a reactive species which can initiate the polymerisation or crosslinking process. Most common are radical photoinitiator, where the reactive species is a radical. Polymerization can also proceed using a photocatalyst which produces after irradiation an acid (cationic photocatalyst) or a base (anionic photocatalyst) as reactive species. Of these photocatalysts, the anionic photocatalysts are

relatively rare.

A composition comprising a binder and an anionic photoactive compound is known from E.J. Urankar and J.M.J Frechet, Polymer Preprints Vol. 35 (II), 933-34 (1994). Said article describes the crosslinking of a copolymer film by free amine liberated from a photocatalyst. The catalyst disclosed in said article has as a disadvantage not to be active in the catalysis

of some polymerisation- and crosslinking reactions such as, for example, several Michael type additions and epoxide additions.

SUMMARY AND OBJECTS OF THE INVENTION It is an object of the present invention to provide a more effective anionic photocatalyst. It is another object of the invention to provide a composition comprising an anionic photocatalyst having good stability and good solubility in polymerizable material.

A composition according to the present invention comprises:

a)	polymerizable material and

b)	an anionic photocatalyst being a photolabile compound able to liberate a strong base with a pKa > 12.

The structural formula of the photocatalyst can be illustrated as follows:

Z-A

wherein Z is a photolabile group, A is a strong base and Z is covalently bound to A. The strong base is preferably a nitrogen containing compound. Preferred nitrogen containing compounds include amines, for example, secundary amines, guanidines and amidines.

The invention further relates to specific nitrogen containing compounds for use as photocatalysts.

PRIOR ART T. Nishikubo , E. Takehara and A. Kameyama (Polymer J, no. 4, 25 (1993), 421-425) describe the thermal curing of epoxy resin and the polyurethane

oligomer with bis (4-formylaminophenyl)methane as a photocatalyst. The base generated is an aromatic amine, which amine is a weak base and functions as a crosslinking agent.

Cameron and Fr6chet (J. Photochem. Photobiol. A: Chem. 59, (1991) 105-113) disclose anionic photocatalysts being amines having a 
WO-95/31486 discloses anionic photocatalysts consisting of platinum, iron or ruthenium complexes.

DE-A-2020937 describes N-acylguanidines having the general formula:

wherein R, R1, R2, R3 and R4 are substituted or unsubstituted aliphatic, aromatic or heterocyclic groups. This general formula can overlap with the general formula of the photocatalyst according to the present invention, in case that n=l, m=0, R1, R2, R3 and R4 are CH3- and R is phenyl-CH2. DE-A-2020937 discloses the use of these N-acylguanidines as a plant protection agent. There is nowhere given a disclosure or a suggestion for the use of said guanidine as a photocatalyst or for the use in a photocurable composition.

)	DETAILED DESCRIPTION OF THE INVENTION

The anionic photocatalyst according to the

present invention is able to liberate a strong base having a pKa about > 12.

Preferably, the anionic photocatalyst has the following structure:

wherein Z is a photolabile group, A is a strong base and Z is covalently bound to A.

The strong base is preferably a nitrogen containing compound.

The photolabile group Z can be any group that decomposes under the influence of irradiation (such as for example, ultraviolet light, electron beam, infrared or laser irradiation) in such a way that a strong base is liberated from the compound with the formula Z-A.

Examples of suitable labile groups include fluorenones, xanthones, thioxanthones, biphenyles and arylalkoxycarbonyles such as for example m-nitrophenyl oxycarbonyl, 3,5-dimethoxybenzyloxycarbonyl, and o-nitrobenzyloxycarbonyl, 3,4-dimethoxy-o-nitrobenzyloxycarbonyl and phenyl-(o-nitrophenyl)methyloxycarbonyl.

A preferred labile group Z is an arylalkoxycarbonylgroup having the formula:

in which R5, R6, R7, R8, R9, R10 and R1X can be independently a group selected from hydrogen, (C^-CZQ) alkyl, aryl, aryl-alkyl, halogen, alkyl-O-, aryl-G-,

aryl-alkyl-O-, alkyl-S-, aryl-S-, aryl-alkyl-S-, alkyl-N-, aryl-N-, acryl-alkyl-N, N02-, cyano, carboxylic esters, carboxylic amides, ketones or aldehydes in which R5, R6, R7, R8, R9, R10 and R11 can also form one or more ringstructures.

Preferably R5, R6, R7, R8, R9, R10 and R11 are hydrogen atoms.

In one preferred embodiment of the invention R8 and R10 are methoxy groups and Rs and R6 are methyl groups.

In another preferred embodiment R7 and/or R11 are -N02.

In a further preferred embodiment R8 and RL0 are -OCH3, R5 is H and R6 is

In yet another preferred embodiment R9 is an arylgroup and R5 and R6 are methylgroups.

In the formula Z-A, A can be, for example, a secundary amine, a guanidine or an amidine group. Suitable secundary amines include, for example, diisopropylamine and ethylhexylamine. The guanidine groups are for example described in EP-A-490422.

Preferably A has the following formula:

According to a further preferred embodiment A 3  is represented by the formula:

In these formulas R1, R2, R3 and R4 can be independently a group selected from hydrogen, (C^-CJO) alkyl, aryl, aryl-alkyl, halogen, alkyl-O-, aryl-O-, aryl-alkyl-O-, aryl-N-, alkyl-N, aryl-alkyl-N, alkyl-S-, aryl-S-, aryl-alkyl-S-, N02-, cyano, carboxylic ester carboxylic amide, ketones or aldehydes, whereas R1, R2, R3 and/or R4 can also form ringstructures and wherein R5, R6, R7, R8, R9, R10 and R11 can also form independently from R1, R2, R3 and R4 one or more r ingstructures.

A preferred anionic photocatalyst (Z-A) has the following formula:

Preferably, R1, R2, R3 and R4 are methyl groups and R5 to R11 are hydrogen atoms.

In another preferred embodiment R1, R2, R3, R4, R5 and R6 are methyl groups, R8 and R10 are methoxy groups and R7, R9 and R11 are hydrogen atoms.

According to a further preferred embodiment

R1, R2, R3 and R4 are methyl groups, R7 is a nitro group and R5, R6, R8, R9, R10 and R11 are hydrogen atoms.

In another preferred embodiment of the present invention R1, R2, R3 and R4 are methyl groups, R7 and R11 are nitro groups and R5, R6, R8, R9 and R10 are hydrogen atoms.

It is also advantageous to select R1, R2, R3 and R4 methyl, R5, R7, R9 and R11 hydrogen, R6

and R8 and R10 methoxy groups or

R1, R2, R3, R4, R5 and R6 methyl groups, R9 aryl and R7,

R8, R10 and R11 hydrogen.

The polymerizable material according to the present invention is an anionic curable composition comprising one or more polymerizable components such as monomers, oligomers or polymers.

Suitable polymerisable components include, for example, aldehydes, ketones, ethylenically unsaturated monomers including ethylene, 1,3-dienes, styrene and a-methyl styrene, acrylates and methacrylates, itaconates, (meth)acrylonitrile, (meth)acrylamide, N-carboxy-a-amino anhydrides, cyclic amides, cyclic esters epoxides and siloxanes. Furthermore components having for example an amine, thiol, epoxide, carboxyl, isocyanate, (meth)acrylate, unsaturated carbonyl, cyclic carbonate, acetoacetate, malonate or alcohol functionality can be applied.

Other suitable polymers include for example polyacrylates, polyolefines, (un)saturated polyesters, polyamides, polyethers and hydrocarbon polymers having above mentioned functionalities as end group, in a side chain or in the backbone.

The polymerizable material can be a combination of suitable components such as for example acetoacetate-(meth)acrylate, thiol-epoxide, thiol-

1

unsaturated carbonyl, thiol-isocyanate, carboxylic acid-epoxide, amino-cyclic carbonate, thiol-cyclic carbonate/ hydroxy-isocyanate, malonate-acrylate, ketone-acrylate and amine-unsaturated carboxyl mixtures.

The concentration of the anionic photocatalyst can range between, for example, 0,01 and 10% by weight (relative to the polymerisable material). The irradiation conditions and the amount of photocatalyst and other additives is dependent upon formulation and application end-use requirements.

Other suitable additives include for example pigments and sensitizers. Suitable sensitizers are for example summarized in WO 95/14716.

The products according to the present invention can be used in coatings and inks serving for example the printing and packaging industry and also in other markets including for example wood, adhesives, photo-imaging, fibre optics, printing plates and 3D phot©modelling. The use in the coating industry can be in powder paint formulations for powder coatings but also in water based coatings, solvent based coatings and 100% solid system in wet-coatings.

The photocatalyst according to the invention can also be used in photoimaging and photoresist material, where the photocatalyst can cause direct crosslinking or can also be used to neutralise the acid in acid cure systems, such that areas which are not exposed to light can cure.

The compound according to the present invention can also be applied as a strong base generating species, as a neutralising agent, and also as an alkaline making agent, because the pH shift in a coating caused by the liberation of the strong base can be used for color changes in colored systems in which pH sensitive dyes are incorporated.

The invention will further be described based

on the following non-limiting examples.

Experiment I

Preparation of benzvloxvcarbonvl tetramethvlauanidine

(Z-TMG)

To a stirred solution of 88g benzyloxycarbonyl hydroxysuccinimid in 300 ml dichloromethane was slowly added 41 g tetramethyl guanidine in 100 ml dichloromethane. The reaction mixture was stirred overnight and subsequently washed with water (3 times 100 ml) and a saturated sodium carbonate solution (3 times 100 ml). These washings were followed by a very quick washing with 100 ml of 0.1 n hydrochloric acid solution followed by washing with a saturated sodium carbonate solution and water. Drying over sodium sulphate was followed by evaporation of the solvent under reduced pressure. 70 g (80%) Z-TMG was obtained. XH-NMR: 200MHz, CDC13 S: 7.5-7.2 (mf5H) 5.15 (sr 2H) 2.9 (s,12H).

Example I

Curing of an unsaturated polyester and pentaervthritol-

tetrakisf3-mercaptopropionate) mixture with Z-TMG

5g unsaturated polyester (ZA1832 DSM Resins, WPU=750), 0.9g pentaerythritol-tetrakis(3-mercaptopropionate) and 0.3 g Z-TMG according to Experiment I were dissolved in 5 ml tetrahydrofurane (THF). A 150/im coating was drawn on an alumina Q-panel and the THF was evaporated from the coating overnight. The coating was irradiated during 10 sec with a mercury lamp (dose 3 J/cm2). After irradiation a coating was formed (as was proved with the aceton resistance test which test resulted in ADR>100).

In said test more than 100 acetone double rubs (>100 ADR) indicates full curing, whereas 25-100 acetone double rubs indicates a partial curing. Without irradiation the ADR was 4, which means that

there was no curing.

Comparative Experiment A

Attempted cure with a-nitro-benzyloxycarbonvl

cyclohexvlamine

Example I was repeated with the exception that instead of Z-TMG, a-nitro-benzyloxycarbonyl cyclohexylamine was applied.

Result: No curing was observed after irradiation. (ADR = 4)

Comparative Experiment B

Attempted cure with benzyloxycarbonyl benztriazole

Example I was repeated with the exception that instead of Z-TMG benzyloxycarbonyl benztriazole was applied.

Result: No curing was observed after irradiation. (ADR = 4)

Example II

Curing of a carboxvlic acid epoxide mixture with Z-TMG

11.7 g (Uralac P3500™; acid value = 35, DSM Resins), 0.62 g trisglycidylisocyanurate (TGIC) and 0.2g Z-TMG were dissolved in 10 ml THF. A coating was drawn according to Example I and the coating was irradiated during 10 sec (dose 3 J/cm2). After the irradiation the coating underwent a post-cure treatment for 10 min at 150*C.

Result: A crosslinked coating was obtained (ADR MOO).

Comparative Experiment C Z-TMG without irradiation

Analogous to Example II, a coating was prepared, however the coating was not irradiated.

Result: Hardly any crosslinking was observed. (ADR = 20)

Comparative Experiment D Blank without catalyst

Coatings were prepared analogous to Example II, however no Z-TMG catalyst was used.

Result: No crosslinking was observed. (ADR=10)

Comparative Experiment E Curing with TMG

Coatings were prepared analogous to Example II, with the exception that TMG instead of Z-TMG was used as catalyst.

Result: Crosslinking was observed (ADR > 100) without irradiation, however the coating composition was not stable because the catalyst was not blocked.

Example III

Curing of an acrvlate acetoacetate mixture with Z-TMG

Analogous to Example I a coating was prepared from the following mixture: 6.6g of an acrylate functional polyacrylate having a WPU = 660, 1.3 g of pentaerythritol trisacetoacetate and 0.065g Z-TMG.

After irradiation a cured coating having an aceton resistance ADR > 100 and having a K6nig pendulum hardness of 158 sec. was obtained.

Example IV

Example III was repeated, however, before irradiation 8g of the pigment Ti02 was homogeneously dispersed in the mixture. Immediately after irradiation for 40 sec (12 J/cm2) the surface seemed cured (visual) but no through cure could be detected (ADR =7).

The coating was followed for depth of cure (cure without irradiation) during a week.

Result: 1 hour: ADR 18? 1 day ADR 30; 2 days: ADR 52, 1 week ADR >100, indicating that the liberated catalyst remains active.

This constitutes a major advantage of anionic curing mechanism over a radical curing mechanism, as radicals have a very short life-time.

Example V

Example III was repeated with as the acrylate an epoxyacrylate (Sartomer CN120™) and 0.4% by weight Z-TMG as catalyst whereas THF was omitted as solvent.

A coating having a thickness of 75/im drawn from this liquid on a glass plate and cured with 3 J/cm2 (using a Fusion D-bulb as source of UV light).

Result: After irradiation a cured coating was obtained.

Example VI

Example III was repeated with urethane acrylate (Sartomer CN 963-A80™) as the acrylate and the amount of Z-TMG was raised to 3% by weight. A coating having a thickness of 75j;m drawn from this liquid on a glass plate and cured with 1 J/cm2 (using a Fusion D-bulb as source of UV light).

Result: After irradiation a cured coating was obtained.

Example VII

Example III was repeated with polyester acrylate (Ebecryl 810™) as the acrylate.

A coating having a thickness of 75/im drawn from this liquid on a glass plate and cured with 3 J/cm2 (using a Fusion D-bulb as source of UV light).

Result: After irradiation a cured coating was obtained.

Example VIII

Example VII was repeated with the exception that also 6% by weight benzophenone was added as a sensitizer.

Result: only a dose of 0,5 J/cm2 was needed to obtain a cured coating.

These examples show that irradiation of a composition comprising a photocatalyst according to the invention results in cured coatings.

CLAIMS

1.	Composition comprising:

a)	polymerizable material and

b)	an anionic photocatalyst, characterized in that the anionic photocatalyst is a photolabile comound able to liberate a strong base having a pKa > 12.

2.	Composition according to Claim 1, characterized in

that the anionic photocatalyst has the structural

formula:

Z-A

wherein Z is a photolabile group, A is a strong base and Z is covalently bound to A,

3.	Composition according to Claim 2, characterized in that, the strong base is a nitrogen containing compound.

4.	Composition according to claim 3, characterized in that the nitrogen containing compound is an amine.

5.	Composition according to claim 4, characterized in

that the amine is a secundary amine, a guanidine

or an amidine.

6.	Composition according to any one of Claims 1-5

characterized in that the anionic photocatalyst

has the structural formula:

wherein R1, R2, R3, R4, Rs, R6, R7, R8, R9, R10 and R11 can be independently a group selected from hydrogen, (Ci1C20) alkyl, aryl, aryl-alkyl, halogen, alkyl-O-, aryl-O-, aryl-alkyl-O-, aryl-N-f alkyl-N-, aryl~alkyl-N, alkyl-S-r aryl-S-, aryl-alkyl-S-, NO-, cyano, carboxylic ester, carboxylic amide, ketones or aldehydes and wherein R1, R2, R3 and/or R4 can also form a ringstructure and wherein R5, R6, R7, R8, R9, R10 and RX1 can also form independently from R1, R2, R3 and R4 one or more ringstructures.

J. Composition according to any one of claims 1-6, characterized in that the composition comprises 0.01-10% by weight of the anionic photocatalyst.

3,  Compound having the structural formula:

characterized in that R1, R2, R3 and R4 are methyl groups and R5 to R11 are hydrogen atoms or in that R1, R2, R3, R4, R5 and R6 are methyl groups, R8 and R10 are methoxy groups and R7, R9 and R11 are hydrogen atoms or in that R1, R2, R3 and R4 are methyl groups, R7 is a nitro group and R5, R6, R8, R9, Ri0 and R11 are hydrogen atoms or in that R1, R2, R3 and R4 are methyl groups R7 and Rxl are nitro groups and R5, R6, R8, R9 and R10 are hydrogen atoms or in that R1, R2, R3 and R4 are methyl, Rs, R7, R9 and R11 are hydrogen, R6 is

and R8 and R10 are methoxy groups or in that

R1, R2, R3, R4, Rs and R6 are methyl groups, R9 is

aryl and R7, R8, R10 and R11 are hydrogen.

9.	Composition according to any one of claims 1-7,

characterized in that the anionic photocatalyst is

a compound according to claim 8.

10.	Use of strong base as defined in any one of claims

1-6 or 8 as a photocatalyst.

11.	Radiation curable coating composition comprising a

composition according to any one of claims 1-7 or

9.

12* Compos!ition substantially as herein described and

exemplified.

Documents:

				298-mas-1997-abstract.pdf

				298-mas-1997-assignment.pdf

				298-mas-1997-claims duplicate.pdf

				298-mas-1997-claims original.pdf

				298-mas-1997-correspondence others.pdf

				298-mas-1997-correspondence po.pdf

				298-mas-1997-description complete.pdf

				298-mas-1997-description duplicate.pdf

				298-mas-1997-form 1.pdf

				298-mas-1997-form 26.pdf

				298-mas-1997-form 3.pdf

				298-mas-1997-form 4.pdf

« Previous Patent

Next Patent »

Patent Number	206490	

Indian Patent Application Number	298/MAS/1997	

PG Journal Number	13/2008	

Publication Date	28-Mar-2008	

Grant Date	27-Apr-2007	

Date of Filing	14-Feb-1997	

Name of Patentee	CIBA SPECIALTY CHEMICALS HOLDING INC.,	

Applicant Address	KLYBECKSTRASSE 141, CH-4057.	

Inventors:

#	Inventor's Name	Inventor's Address	

1	DIRK ARMAND WIM STANSSENS	DE HUTTESTRAAT 93, 3530 HOUTHALEN, BELGIUM.	

2	JOHAN FRANTZ GRADUS ANTONIUS JANSEN	MARISSTRAAT 11,6165 GELEEN	

PCT International Classification Number	B01J31/00	

PCT International Application Number	N/A	

PCT International Filing date		

PCT Conventions:

#	PCT Application Number	Date of Convention	Priority Country	

1	96200466.9	1996-02-22	EUROPEAN UNION	

© All Indian Patents, 2013-2021.

  Patent data available in the public domain from Indian Patents Office, Department of Industrial Policy and Promotions, Ministry of Commerce and Industry, Government of India.

File: patents/206575-a-motorised-device-for-adjusting-the-interelectrodic-gap-in-mercury-cathode-electrolysis-cell.html
Indian Patents. 206575:"A MOTORISED DEVICE FOR ADJUSTING THE INTERELECTRODIC GAP IN MERCURY CATHODE ELECTROLYSIS CELL"

Indian Patents

Recently Granted Patents

  Recently Published Patents

Title of Invention	"A MOTORISED DEVICE FOR ADJUSTING THE INTERELECTRODIC GAP IN MERCURY CATHODE ELECTROLYSIS CELL"

Abstract	The invention relates to a motorised device for adjusting the interelectrodic gap in mercury cathode electrolysis cells, comprising at least one sub-frame (1), to which at least one anode (2) is suspended, movable in the vertical direction by means of a single jackscrew (3) driven by at least one gear motor (4) acting on a double lever means (6, 7) said jackscrew (3) with said at least one gear motor (4) being fixed to a main frame (8) supported on a cell bottom (9), said double level means being welded to a couple of shafts (24) fixed to the main frame (8) by means of support bearings (5), said sub-frame (1) being connected to the arms of said lever means (6, 7) by means of hinged supports (10).	

Full Text	1

DESCRIPTION OF THE INVENTION

The invention relates to a method and apparatus for the protection of electrolysis cells of the mercury cathode type against internal short-circuits which may occur between the anode structure and the liquid mercury cathode (amalgam) due to variations of the amalgam level caused by the accumulation of foreign matter, especially iron particles, or deviations of the amalgam stream caused by corrosion of the cell bottom surface, or malfunction of the mercury recirculation pump.

According to the present invention, whenever the gap between the mercury cathode and the anodes is decreased below a safety limit in correspondence of any region of the active surface, and the local current intensity thereby reaches a dangerous level, an electromechanical system (motorised device) controlled by a computer processing voltage and current data is provided to carry out the automated raising of one or more anode rows. Moreover, in order to minimise the energy consumption directly related to the interelectrodic gap, the electromechanical system of the invention, controlled by a computer processing voltage and current data, will provide for lowering of one or more anode rows to restore the interelectrodic gap at a minimum pre-established safety level.

DESCRIPTION OF THE PRIOR ART In a typical  horizontal cathode mercury cell of the type  illustrated, for example, in figures 1 and 2, several types of anode adjusting devices have been applied in the past such as those herein described:

2

-  MULTIPLE LEVERS: this system, also called "gull wings" type, is a fully movable apparatus consisting in a rectangular frame and three double levers, one along the longitudinal axis and two along the transversal axis of the cell, each lever being equipped with two arms. In this case, the movement of the frame is a combination of the shifting of both longitudinal and transversal lever systems. Such apparatus is complex, expensive and suitable only for large-size frames supporting three or four anode rows moving all together, with a consequently low efficiency in energy saving as localised gap control is not made possible.

- FOUR JACKSCREWS: this system consists in a frame equipped with four jackscrews positioned at the corners of the frame and two gear motors each driving two jackscrews. Also in this case the system, due to the cost, is conveniently applied only to large size frames bearing three or four anode rows and consequently is a low efficiency system as above explained.

- TORSION BAR: this system consists in a rectangular frame with two shafts assembled under the two shorter sides. The two shafts are rotated by means of a gear motor acting, by means of a wormscrew, on two arms each connected to one shaft Having each shaft two plates welded at the ends bearing on four supporting columns, as the shafts rotate a shifting of the entire apparatus is originated. This system cannot guarantee a very precise control of the lifting velocity.

-  PINIONS AND CHAINS: this system comprises a frame secured to four threaded  rods  and vertically shifted  by means of four pinions rotating

3

thereon, all connected by a chain, one of which being powered by a gear motor. This system cannot allow the necessary precision of the movements due to the loosening and wearing of the chains in time.

OBJECTS OF THE INVENTION It is an object of the present invention to provide a motorised device suitable for adjusting the anodes so as to prevent short-circuits in mercury cathode electrolytic cells as well as to break eventual short-circuits before damaging of the anode structures occurs.

It is another object of the invention to substantially reduce the energy consumption directly related to the extent of the interelectrodic gap, providing means for adjusting the distance of one or more anode rows from the liquid mercury cathode in order to bring the interelectrodic gap down to a minimum pre-determined safety level.

It is another object of the invention to overcome the drawbacks of the above described systems of the prior art, providing a new motorised device suitable for adjusting the anodes, having following main features and advantages:

-  low cost

-  simplified and strong mechanical structure

-  precision of shifting

-  optimised shifting velocity

-  easier assembly

-  single anode row shifting

4

It is another object of the present invention to provide a motorised device suitable for adjusting the anodes with an optimized interelectrodic gap control efficiency thanks to the possibility of single anode row shifting and of the easy computer controlled operation on the basis of current and voltage measurements.

DESCRIPTION OF THE INVENTION A typical cathode mercury cell is illustrated in figures 1, 2 and 3, wherein: Figure 1 is a schematic plan-view showing the anode rows arrangement. Figure 2 is the longitudinal side-view showing the mercury recirculation route, and

Figure 3 is the transversal cross-section of the motorised device of the invention.

The celt is generally equipped with a multiplicity of anode rows, each consisting of one to three single anodes. Figures 1 and 3 show a cathode mercury cell equipped with 16 anode rows, each consisting of 3 anodes. The current load is fed to the cell through copper bus-bar lines 11, raising from the bottom of the adjacent cell and connected to each anode row by means of copper flexibles 12, fixed to the copper stems 13 of the three anodes.

In the inlet end-box 14 the mercury, acting as the liquid cathode, is distributed over the entire width of the cell and flows over the cell bottom 9, assembled with the proper slope, toward the outlet end-box 15. At the inlet end-box also brine, for instance sodium or potassium chloride brine, is fed to the cell.

5

The following description makes reference to the case of sodium chloride brine electrolysis, but it is clearly to be understood that the same considerations may apply for other electrolytes, such as for instance potassium chloride brine.

In the cell, chlorine gas is produced at the anodes while the mercury-sodium amalgam is formed at the cathode. Chlorine, collected in the gas space between the brine and the flexible cell cover 16, is discharged above the brine level from the inlet end-box. The mercury-sodium amalgam, formed in the cell and collected in the outlet end- box, flows through line 17 to the decomposer 18 where the reaction between the amalgam and demineralised water, fed to the decomposer through nozzle 21, takes place, producing caustic soda and hydrogen which leave the cell separately from the top of the decomposer through nozzles 19 and 20. The mercury, stripped from sodium and collected at the decomposer bottom, is pumped back to the inlet end-box by means of pump 22 through line 23. The depleted brine, with some dissolved chlorine, leaves the cell from the outlet end-box. Figure 3 shows a detailed transversal cross-section of the above described cathode mercury cell wherein an embodiment of the a motorised device of the invention  is represented.

Figure 4 shows the plan-view of the embodiment of fig. 3. Figure 5 represents the cross-section A-A of figure 4  showing additional details.

Figures 3, 4 and 5 show the anode adjusting device as essentially consisting of two parts:

6

The first part, fixed to the main frame 8, comprises the lever system

composed of support bearings 5, lever arms 6 and 7 and two shafts 24, as

well as the jackscrew 3 and the gear motor 4. The main frame 8 is supported

on cell bottom 9 by means of columns 25 including the plates 26 which

insulate the main frame from the cell bottom, also equipped with threaded

rods 27 in order to adjust the level of the main frame.

The second part is composed of the movable frame (or sub-frame) 1 carrying

the three anodes 2 of one single row.

The two parts are connected by the four hinges 10 each consisting in a fork

with a threaded rod and two nuts, in order to have adjustable connections in

the vertical direction to the sub-frame 1 which is provided with holes bigger

than the threaded rods of the hinges 10, so as to allow the regulation also in

the horizontal direction.

The components of the system (main frame, levers, sub-frame) can be made

of carbon steel, protected with epoxy paint, except for the threaded parts

which can be provided with a galvanic coating and protected with grease.

The above components can be manufactured using standard profiles, while

gear motors, jackscrews, support bearings and hinges are commercially

available. This allows the low cost production of the motorised frame of the

present invention.

The functioning of the motorised device of the invention may be summarised

as follows. When the centralised control system sends the input to rise or

lower the anodes of one row , the motor 4 is actuated and acts on the

7

jackscrew 3 through the gearbox. The jackscrew shifts the two longer arms of levers 6, connected by a joint to the threaded bar of the jackscrew, in the vertical direction. Each lever 6 is welded to one of the two shafts 24, fixed to the main frame by means of two support bearings 5. Each shaft 24 together with the two support bearings 5 thus becomes one of the two fulcra of the double lever system.

The rotation of the two lever arms 6 and, consequently, of the two shafts 24, allows the rotation of the four shorter lever arms 7 which raise or lower the sub-frame 1 to which the anodes are suspended.

The ratio between the shifting up or down of the jackscrew threaded bar and that of the anodes is determined by the ratio between the lengths of the longer lever arms 6 and the shorter lever arms 7. This ratio is preferably 3/1 to 4/1.

The raising or lowering movement depends from the direction of rotation of the motor, established by the centralised control system. The instantaneous shifting speed is constant depending from the rotation speed of the motor and from the gear ratio, while the total shifting is a function of the frequency of the impulses given by the control centralised control to the motor. The instantaneous shifting speed of the sub-frame 1 (i.e. of the anodes) can advantageously range from 0.3 mm/s to 0.6 mm/s. The total shifting of the anodes preferably ranges from 30 to 50 mm.

8

The specific embodiments herein before described have the sole scope of illustrating the invention and are not intended to limit its extent, which is exclusively defined by the appended claims.

Throughout the description and claims of the specification the word "comprise' and variation of the word, such as "comprising" and "comprises" is not intended to exclude other additives, components, integers or steps.

9

We Claim

1.  A motorised device for adjusting the interelectrodic gap in mercury cathode electrolysis cells, comprising at least one sub-frame (1), to which at least one anode (2) is suspended, movable in the vertical direction by means of a single jackscrew (3) driven by at (east one gear motor (4) acting on a double lever means (6, 7) said jackscrew (3) with said at least one gear motor (4) being fixed to a main frame (8) supported on a cell bottom (9), said double level means being welded to a couple of shafts (24) fixed to the main frame (8) by means of support bearings (5), said sub-frame (1) being connected to the arms of said iever means {6, 7) by means of hinged supports (10).

2.  The motorised device as claimed in claim 1, wherein said double lever means comprises two longer lever arms (S) and four shorter iever arms (7), and wherein the ratio of said longer fever arms (6) to said shorter lever arms (7) is comprised between 3/1 to 4/1.

3.  The motorised device as claimed in claim 1 or 2, wherein said main frame (8) is supported on said cell bottom (9) by means of columns (25) provided with plates (26) electrically insulating said main frame (8) from said cell bottom (9).

4.  The motorised device as claimed in claim 1 or 2, wherein said at least one anode (2) is a single row of anodes.

10

5.  The motorised device as claimed in any one of the preceding claims, wherein said gear motor (4) is connected to a centralised control means which actuates said gear motor (4) to prevent or break short circuits.

6.  The motorised device as claimed in any one of claims 1 to 4, wherein said gear motor (4) is connected to a centralised control means which actuates said gear motor (4) to minimise the electrodic gap and reduce the energy consumption.

7.  A method for adjusting the interelectrodic gap in a mercury cathode electrolysis cell comprising actuating the motorised device as claimed in claim 1 or 2 by means of a centralised control means and shifting the anodes in the vertical direction.

8.  The method as claimed in claim 7, wherein said shifting of the anodes has a speed comprised between 0.3 and 0.6 mm/s.

9.  The method as claimed in claim 7 or 8, wherein the shifting of said anodes is comprised between 30 to 50 mm.

10.The motorised device for adjusting the interelectrodic gap in mercury cathode electrolysis cells substantially as described herein and illustrated with reference to the accompanying figures.

The invention relates to a motorised device for adjusting the interelectrodic gap in mercury cathode electrolysis cells, comprising at least one sub-frame (1), to which at least one anode (2) is suspended, movable in the vertical direction by means of a single jackscrew (3) driven by at least one gear motor (4) acting on a double lever means (6, 7) said jackscrew (3) with said at least one gear motor (4) being fixed to a main frame (8) supported on a cell bottom (9), said double level means being welded to a couple of shafts (24) fixed to the main frame (8) by means of support bearings (5), said sub-frame (1) being connected to the arms of said lever means (6, 7) by means of hinged supports (10).	

Documents:

« Previous Patent

Next Patent »

Patent Number	206575	

Indian Patent Application Number	00054/KOLNP/2003	

PG Journal Number	18/2007	

Publication Date	04-May-2007	

Grant Date	03-May-2007	

Date of Filing	15-Jan-2003	

Name of Patentee	DE NORA ELETTRODI S.P.A.	

Applicant Address	VIA DEI CANZI 1, I-20134, MILAN, ITALY, AN ITALIAN COMPANY.	

Inventors:

#	Inventor's Name	Inventor's Address	

1	OLDANI, DARIO	VIA PAOLA SARPI 44, I-20154 MILAN, ITALY	

2	PERAGINE, SALVATORE	VIA SACCHETTI F 35, I-20099 SESO SAN GIOVANNI, ITALY	

PCT International Classification Number	C25B 15/04	

PCT International Application Number	PCT/EP01/08493	

PCT International Filing date	2001-07-23	

PCT Conventions:

#	PCT Application Number	Date of Convention	Priority Country	

1	MI2000A001686	2000-07-24	Italy	

© All Indian Patents, 2013-2021.

  Patent data available in the public domain from Indian Patents Office, Department of Industrial Policy and Promotions, Ministry of Commerce and Industry, Government of India.
