Repository: anandvc/allindianpatents

File: patents/206616-parallel-spining-process-for-producing-filaments-and-threads-from-polymer-melts.html
Indian Patents. 206616:"PARALLEL SPINING PROCESS FOR PRODUCING FILAMENTS AND THREADS FROM POLYMER MELTS"

Indian Patents

Recently Granted Patents

  Recently Published Patents

Title of Invention	"PARALLEL SPINING PROCESS FOR PRODUCING FILAMENTS AND THREADS FROM POLYMER MELTS"

Abstract	Parallel spinning process for the production of threads (1) which are to be wound up on winders (16), are formed from grouped filaments produced by spinning polymer melts, and are drawn off over pairs of godets consisting of a lower godet (2) and an upper godet (3) with rotatable thread-guiding outer surfaces, where the godet unit which comprises the lower godets is driven independently of the godet unit (4) which comprises the upper godets, and the drives are regulated independently of one another in respect of their speed for the purpose of adjusting the thread tension, and, in the operating state, each individual thread runs through a thread interlacing device (8). which is located between the associated pair of godets, characterized in that each individual thread (1) bears against the lower godet (2) and upper godet (3) associated therewith with an angle of wrap of from 175 to 185°.	

Full Text	- 2 -

The invention relates to a parallel spinning process and to spinning machines equipped therewith, in particular for filaments, e.g. for textile or industrial applications, made from polymers such as polyester or potyamide, in each case having a thread interlacing device between two godets.

Spinning machines for conventional POY (partially oriented yarn) spinning processes are usually equipped with two separately driven, speed-regulated godets over which a plurality of threads (four, six or eight, depending on the winder) are guided in an S-shaped threadline in order to regulate the thread tension between the thread lubrication point and the take-up device. In this threadline, the freshly spun sheets of filaments are first guided in a parallel manner next to one another to the corresponding thread lubricating devices and are each combined there to give a cohesive thread, and then the threads are guided, grouped closely next to one another, over the aforesaid godets. The thread sheet is then fed to the winder, opened out again and turned through 90c to correspond to the desired bobbin width. In order to achieve better cohesion of the thread, pneumatically operated devices for tangling the threads, so-called tangle jets or intertacsns. are frequently used. This is advantageously earned out between the godets: on the one hand, the thread tension can still be regulated, and on the other hand It is easier to insert the thread through the narrow thread gap.

In contrast to this crossed threadline (the extrusion axis is turned through 90° wrth respect to the winder axis), no simple solution or in fact no solution at all has been found for the arrangement of interlacers and handling between the godets in the parallel spinning process, such as in US 3,902.853.

More modem parallel spinning processes have hitherto mainly been designed as SHSS (super-high-speed spinning. Lurgi Zimmer) or HOY (high oriented yam) processes, in which the line runs directly, i.e. without godets, to regulate the thread tension, in a parallel and perpendicular manner out of the spinnerets to the winder. This low-cost, compact design is not entirety advantageous, however as wc3 as the

process engineering disadvantages regarding the uniformity of the threads, the bobbin building and the limited range of titres, the threading in and feeding at the start of the spinning process in these space-saving types of short spinning machines is very time-consuming and highly inconvenient.

For POY spinning processes, parallel spinning machines have hitherto usually been equipped with two very expensive long godets, such as, for example, according to WO 96/09425, between which the tangle jets are accommodated. Here too, the threading-in and feeding is tedious and inconvenient, and moreover the feeding requires a certain amount of space simply for reasons of safety.

A further POY spinning process in which a small pair of godets is provided for each thread was presented in Paris by Barmag at the ITMA in June 1999. In this design, interiacers cannot be accommodated between the small godets. Although this solution is substantially less expensive than the long godet version, the fact that the function of regulating the thread tension is insufficiently fulfilled in this arrangement with small godets, given the small angle of wrap of less than 90°, means, however, that separate drives and speed regulation are logically omitted. Thus, there are considerable process-related disadvantages to counter the low investment costs: an inadequate angle of wrap, no regulation of the speed or thread tensbn, a iack of entangling between the godets and a considerable space requirement when setting up the machine for the time-consummg threading-in and feeding.

This, for PCY spining processes in parallel spining machines, the object is to find a device for regulating the thread tension and for thread interlacing which is easy to operate and has better performance.

According to the invention this object is achieved by the process and the device

according to the invention.

in the arrangement of godets and interiacers according to the invention, the object is achieved at the same time as surprisingly operator-friendly handling and complete fulfilment of the desired functions. The new concept provides major process and handling advantages which mean that the higher investment quickly pays for itseff

over the operating time: a very large angle of wrap of more than 180° is achievable, as is thread interlacing between the godets and the use of speed-regulated drives to control the thread tension. Furthermore, the automatic threading into the tangle jets and over the godets, which is a surprising solution for handling, improves the effectiveness of the machines as a result of shorter feeding times.

In the proposed arrangement according to the invention, two godets (2;.3) are used for each thread (1) in such a way that in the operating state of the machine an angle of wrap of from at least 85° to a maximum of 200°, but preferably from 175° to 185° is formed by each thread (1) at the godets (2; 3). The godets (2) are referred to in the description below as "lower" godets and the godets (3) are referred to as "upper" godets.

During the feeding phase, all the upper godets (3), which are combined on a movable godet unit (4) and are also driven jointly, are then moved downwards so that each individual thread (1) firstly coming from the upper thread guide (5) can be inserted, while being bent slightly at the lower gadet (2), into the associated thread guide of the triangular traversing unit (6) (cf. Fig. 1). Once this has been carried out for sll the threads (1), the godst unit (4), together wrth the upper godets (3), is moved upwards along a curved or preferably arcuate path (7) in order to avoid cofejcr- with the lower godets (2), and at the same time each individual thread (1) is threaded into the associated interiacer (8) (cf. Fig. 2).

In the end position for the upeiatitig state (of Fig.3), an S-shaped treadline is formed for each thread, with in each case an angle of wrap of the godets (2; 3) of greater than 180° and with the interiacers (8) arranged between the godets (2; 3), which makes ft possible to regulate the thread tension without difficulty. The lower godets (2) and the upper godets (3) are in each case combined in drive terms. This configuration of the godets (2; 3) in groups facilitates tow-cost drives via toothed belts (9; 12) to provide low-cost driving and control means via electronic speed control. The entire arrangement here is accommodated in a housing (10) having a sliding door (11), which is only opened for feeding, so enabling excess processing aid blown off the thread (1) during tangling to be removed by simple suction.

- 5 -

in a further embodiment of the invention, the Intention is to simplify the threading-in operation further by moving the traversing thread guides (6) - combined in a horizontally movable thread guide unit (not Illustrated) - in such a way that each individual thread (1) is firstly threaded in, in each case precisely perpendicularly, and then ail the threads (1) are drawn together in such a way thai the first contact with the lower godets (2) takes place simultaneously for all the threads (1). The operation thereafter is as already described above: the upper godets (3) are moved upwards and threading into the respective interlaces (8) is carried out automatically. This is done by pivoting the individual upper godets (3), which are combined in groups in the godet unit (4), by means of a parallel pivot gear mechanism (14), preferably consisting of at least two pivot levers (15) and a pneumatic drive, along a curved path (7), this curved path (7) preferably corresponding to an arc (cf. Fiqs. 1 to 4).

The description below will be made with reference  accompanying an fig revised drawings: Fig. 1 shows the threadline, in plan view onto the godets, in the feeding mode,

Fig. 2 shows a plan view onto beft drives in the feeding mode; for the sake of better clarity without the godets and with only the threadline,

Fig. 3 shows the threadline, in plan view onto the godets, in the operating mode,

Fig. 4 also shows the plan view onto the godets and belt drives in the operating mode, and

Fig, 5 shows a section through an illustrative parallel spinning facility in a back-to-back arrangement

Fig. 1 shows the upper godets (3) moved downwards in the feeding mode, still below the tower godets (2), which sit immovably on the spinning face (13). The entire arrangement of the godets (2; 3) here is accommodated in a housing (10) having a sliding door (11) which is opened for feeding. In the feeding mode illustrated here, each individual thread (1), coming firstly from the upper thread guide (5), is bent slightly past the lower godet (2) and inserted into the associated thread guide of the

triangular  traversing  unit  (6) without touching  the  upper godets  (3)  or  the intermingling device (8) in the process.

Fig. 2 shows a plan view onto the belt drives in the feeding mode, without godets but with the threadline indicated. The upper godets (3), here indicated merely by a dashed line, are all combined on a pivotable godet unit (4) and have been pivoted downwards by means of a parallel pivot gear mechanism (14) consisting of two pivot levers (15) and a pneumatic drive (not illustrated here) along a curved path (7) corresponding to an arc (illustrated only in Fig. 1 and Fig. 3). The upper godets (3) and the lower godets (2) are in each case combined into groups and are in each case driven jointly via a toothed belt (9, top, or 12, bottom). The comb-shaped belt paths over the numerous deflector rollers (17) are necessary to prevent the drives from colliding with one another.

Fig. 3 then shows a plan view onto the godets and the threadline in the operating mode, with angles of wrap of greater than 180°. Once all the threads (1) have been threaded in, according to the description referring to Fig. 1. the godet unit (4) (not illustrated here), together with the upper godets (3), is moved upwards along a curved o* arcuate path (7) in order to avoid colliding with the lower godets (2). and at the same time each individual thread (1) is threaded rnto the associated rntertacer (8), as drawn in the end position illustrated. The sliding door (11) can then be slid in front erf the housing (10).

Fg. 4 3gar: shovws a plan view onto the beli drives, this time in the operating mode. The illustration is shown without godets but wfth the threadline indicated. The upper godets (3) (not illustrated here) have all been pivoted upwards on their pivotable godet unit (4) by means of the parallel pivot gear mechanism (14), consisting of two pivot levers (15) and a pneumatic drive (not illustrated), along a curved path (7) -instated only in Fig. 1 and Fig. 3. The two toothed bete (9, top. or 12, bottom) for tne two groups of godets and the belt path over the deflector rotters (17) can be seen more clearly here.

Fig. 5 shows, for a general view, a section through an illustrative parallel spinning facility in a back-to-back arrangement with two winders (16);

On the left in the drawing, the situation at the time of feeding is shown: the thread (1), coming from the upper thread guide (5), is inserted into-the thread guide of the triangular traversing unit (6) by means of a feed gun (18). The godet unit (4), together with the upper godets (3), has been pivoted downwards in advance by means of the parallel pivot gear mechanism (14) consisting of two pivot levers (15). The arrangement of the godet unit (4), spatially offset with respect to the spinning face (13), is clearly visible, while the godets (2; 3) themselves all lie in the thread plane.

On the right the operating mode is illustrated: the thread (1), coming from the upper thread guide (5), runs in a plane over the godets (2; 3) into the thread guide of the triangular traversing unit (6) to the winder (16). The godet unit (4) here has been pivoted upwards. The pivot levers (15) are not illustrated here.

List of reference numerals

1.	Thread

2.	Lower godet

3.	Upper godet

4.	Movable godet unit

5.	Upper thread guide

6.	Thread guide of the triangular traversing unit

7.	Curved or arcuate path

8.	Interlaces thread interlacing device; tangle jet

9.	Toothed belt, top

10.	Housing

11.	Sliding door

12.	Toothed belt, bottom

13.	Spinning face; mounting unit for the lower godets

14.	Parallel pivot gear mechanism

15.	Pivot lever

16.	Winder

17.	Deflector rollers

18.	Feeding gun

- 9 -

WE CLAIMS

1.	Parallel spinning process for the production or  threads

(1) which are to be wound up on winders (16)* and are formed from

grouped filaments produced by spinning polymer melts, and are drawn off over pairs of godets, which pairs comprise a second godet (2) and a first godet (3) having rotatable thread-guiding outlet surfaces, the first gadet (3) being combined on a movable godet unit (4), driven independently of the second godets and regulated independently of the second godets with respect of their speed for the purpose of adjusting the thread tension, and, in the operating state, each individual thread runs through a thread interlacing device (8), which is located between an associated pair of godets, wherein each individual thread (1) bears against the second godet (2) and first godet 
2.	Parallel spinning process as claimed in claim 1,  wherein

in a feeding phase prior to the operating state, the first godets

(3),  which  are  combined  to the movable  godet  unit  (4), are

positioned  in  a  first position spaced apart  from  the  second

godets  (2)  with the second godets (2> being between  the  first

godets  (3)  and the associated thread  interlacing  devices  (8)

individual threads Cl> are supplied through thread inlet guides

-10-

(5) and guided between the associated first and second godets while being bent slightly? then inserted into a thread discharge guide  of  a  traversing unit (6) and) in order  to  achieve  its operating state, the movable godet unit (4) which comprises the first gaelets is pivoted to position the first godets spaced apart from the associated thred interlacing device (8) with the thread interlacing  devices (8) being between the first godets  (3)  and the second godets (2).

3.	Parallel spinning process as claimed in claim  2  wherein

during pivoting of the gadet unit (4) which comprises the first

godets (3) into the operating state, each individual thread (1)

is automatically threaded into and through the thread interlacing

device 
godet (3) over which it passes belongs to.

4.	Para1 lei spinning process as claimed in claim 1 wherein  in

the operating state, each individual thread (1) first runs aver a

second godet (2), then through the thread interlacing device (8)

associated with said second godet (2) and subsequently over the

first gadet 
5.	A parallel spinning machine for the production of threads

which are to be wound up on winders and are formed from grouped

filaments  produced  by  spinning  polymer  melts?  comprising  a

plurality  of  thread  supply guide (6)5 a  plurality  of  thread

discharge1 guides on a traversing unit (6>* a plurality of pairs

-11-

of  gadets,  said pairs each comprising a first gadet 
6.  Ffarallel spinning machine as claimed in claim 5 wherein bearing and drive units for th" gadet unit (4) which comprises

- 12 -

the first godets (3) and bearing and drive units far the second gadets (2) are arranged in groups offset from one another on a spinning face 
7.	Parallel spinning machine as claimed in claim 5" wherein

the thread guides of the traversing unit (6) are combined in a

single mounting unit and are movable.

8.	Parallel spinning machine as claimed in claim 5 comprising

at least one pair of winders (16)" each of which is associated

with  one  godet  unit  which comprises  upper  godets  (3> *  one

spinning  face  (13) and one parallel pivot gear  mechanism  
with the gadet units for each winder of said pair being portioned

as  mirror  image with respect to each other? one  in  lef-handed

design' and one in right-handed design.

Parallel spinning process for the production of threads (1) which are to be wound up on winders (16), are formed from grouped filaments produced by spinning polymer melts, and are drawn off over pairs of godets consisting of a lower godet (2) and an upper godet (3) with rotatable thread-guiding outer surfaces, where the godet unit which comprises the lower godets is driven independently of the godet unit (4) which comprises the upper godets, and the drives are regulated independently of one another in respect of their speed for the purpose of adjusting the thread tension, and, in the operating state, each individual thread runs through a thread interlacing device (8). which is located between the associated pair of godets, characterized in that each individual thread (1) bears against the lower godet (2) and upper godet (3) associated therewith with an angle of wrap of from 175 to 185°.	

Documents:

« Previous Patent

Next Patent »

Patent Number	206616	

Indian Patent Application Number	IN/PCT/2002/01022/KOL	

PG Journal Number	18/2007	

Publication Date	04-May-2007	

Grant Date	03-May-2007	

Date of Filing	08-Aug-2002	

Name of Patentee	ZIMMER AKTIENGESELLSCHAFT	

Applicant Address	GERMANY,BORSIGALLE 1,60388 FRANKFURT AM MAIN,	

Inventors:

#	Inventor's Name	Inventor's Address	

1	MICHAEL KRESS	GERMANY, KERTELBACHSTRASSE 12, 63755 ALZENAU	

2	THOMAS, GRIES	GERMANY, GABELSBERGER STRASSE 26 60389 FRANKFUIT AM MAIN	

PCT International Classification Number	D01D13/02	

PCT International Application Number	PCT/EP01/01347	

PCT International Filing date	2001-02-08	

PCT Conventions:

#	PCT Application Number	Date of Convention	Priority Country	

1	100 06 196.6	2000-02-11	Germany	

© All Indian Patents, 2013-2021.

  Patent data available in the public domain from Indian Patents Office, Department of Industrial Policy and Promotions, Ministry of Commerce and Industry, Government of India.

File: patents/206622-a-device-and-method-for-cutting-strands-formed-of-thermoplastic-filaments.html
Indian Patents. 206622:A DEVICE AND METHOD FOR CUTTING STRANDS FORMED OF THERMOPLASTIC FILAMENTS

Indian Patents

Recently Granted Patents

  Recently Published Patents

Title of Invention	A DEVICE AND METHOD FOR CUTTING STRANDS FORMED OF THERMOPLASTIC FILAMENTS

Abstract	This invention relates to a device for cutting strands of thermoplastic filaments, comprising; a blade-holder wheel; and an anvil- wheel rotating in opposite directions about two parallel axes (X1, X2); at least one means (B) of Actuating said wheels; and a means for bringing a strand into contact with the anvil-wheel. An oscillating means supporting said wheels the axis (x3) of the oscillating means being parallel to the axes (X1, X2) of said wheels; and an associated actuating means (A); a means for placing said wheels in contact; a means configured in particular to grip said strand including the associated actuating means (A) intended to pass the strand between the blade-holder wheel (1) and the anvil-wheel when said wheels are not in contact.	

Full Text	the present invention relates to the manufacture of strands formed of cut thermoplastic filaments, particularly glass filaments and more particularly still to a cutting method and assembly intended for such manufacture.

As is known, the cutting of strands (sometimes known as threads) is obtained by passing the filamentary material between a wheel known as an anvil and a wheel known as a cutting wheel which is equipped with blades protruding uniformly at its periphery, the two wheels rotating in opposite di rections to each other. ihe anvil wheel, generally made of elastomer of the polyurethane type, is arranged so that it comes into contact under pressure with the edge of the blades protruding from the cutting wheel, thus defining a cutting region.

1Q  keep  such  installations at an  optimum  level  of profitability,  it  is, of course, necessary for  cutting  to  be performed  continuously,  with  the  fewest  possible  stoppage. Stoppages arc essentially brought about by the breakage of the supply thread. After each breakage, the cutting device nees to be restrated,  that  in to way that the thread has to  be  placed back in the cutting region, with greater or lesser success-

3-

There are several known solutions:

Document FR 2 162 068 describes a cutting machine the press cylinder of which is extended by a frustoconical part. The machine is enclosed in a protective casing provided with an opening through which the frustoconical part of the press cylinder protrudes, the front face of which is itself hidden by a protective plate fixed to said casing- Between the plate and the casing there is thus a lateral opening through which the strand made up of glass filaments is brought by hand into contact with the frustaconical part of the press cylinder. The strand becomes wound onto and rises up along the conical surface before being taken between the cutter and the anvil.

The operation of such a device entails, on each restart, bringing the rate of travel of the strand back up to a value of about 1 to 2 m/secs this is acceptable when the device is supplied with a strand from a single die, but is not so in the case of the simultaneous cutting of several strands from the several dies. What happens is that any accidental breakage of one of the strands leads to stoppage of the forming operation on all the dies* and this disrupts their operation, accelerate wear of the hardware and appreciably reduces the productivity of the installation.

4-

An alternative form of the previous device is described in French publication FR 2 2O 204 715. According to the latter, the cutting machine comprises a press cylinder extended by a cone frustum ending in a smal1-diameter vertex- A start-up roll , consisting of a series of disks, presses on a generatrix of the cone frustum. The cutter/anvil assembly rotates constantly at its normal speed.

During a restart operation, the strand , passing first of all through a guide wheel aligned with the cutting region, is brought up close to the vertex of the cone frustrum onto which it winds therefore at a low speed. Because the strand tends to follow a straight path) it soon becomes jammed between the start-up rol1 and the surface of the cone frustum, rises gradually up along the latter, experiencing an increasing drawing speed before finally being taken between the anvil and the cutter.

This arrangement therefore allows a strand to be introduced without altering the rotational speed of the cutting machine. However, this device is not without drawbacks-

5-

Indeed,  to avoid premature breaking of the strand, it is necessary for its drawing speed to increase gradually and this entails fitting to the anvil a cone frustum which is very long and therefore naturally mounted with overhang.  This situation is exacerbated by the pressure exerted on the cone frustum by the series of disks that form the start-up roll. A device such as this wears very quickly particularly when drawing rates of between 30 and 50 m/sec are to be maintained.

Another type of device,  described in document FR 2 397 370 also anticipates introducing the strand laterally into the curring  apparatus.

This  device  comprises an  auxiliary  press  cylinder arranged  next to one of the ends of the main press cylinder  and aligned  axially with the latter, and an auxiliary  blade-holder cylinder  arranged  to  col laborate  with  the  auxiliary  press cylinder.

upon accidental breakage of a strand, the latter may be reintroduced into the cutting machine , without stopping the latter, as fallows:

6.

After manual drawing, the strand is introduced between auxiliary cylinders at low speeds and held in this position by a grooved pulley.

The speed of the two auxiliary cylinders, which act like a cutting machine, is gradually increased until the strand reaches its normal drawing speed. By moving the grooved pulley, the strand is then brought into the main cutting region.

This device constitutes an interesting solution to the difficulties associated with introducing a thread-like strand into a cutting machine rotating at high speed. However, each time it is necessary to change the main cutting machine, the auxiliary cylinders have to be removed and refitted, and this is not without its disadvantages in continuous manufacture which demands a minimum of down time.

One solution to this problem is described in document FR 2 490 251 which essentially consists in drawing the strand in a region lying between the planes passing between the flanks of the blade-holder cylinder collaborating with an anvil cylinder,

7-

the axes of rotation of said cylinders passing through a roughly horizontal plane" then in deflecting the strand thus drawn toward the cutting region defined by the region of contact between the anvi1 cylinder and the blade-holder cylinder, to press it onto at least a portion of the surface of the cylinder arranged upstream, said surface portion being more or less adajcent to the cutting region.

However, this solution entails at least one human intervention for performing the initial drawing of the strand in a horizontal plane as far as the start-up region. It is at this stage that there are a great many breakages and therefore a great amount of time lost. This is especially true since several strands from several dies are generally brought by the operator to the starter together.

Thus it has been possible to measure a breakage rate of

the order of 20 breakages per die per day-Another  solution consists in conceiving of  a  cutting

system  such  as described in Patent US 5 935 289  in  which  the

strand is gripped under each die and brought automatically toward

a restart system.

8.

However, this system is sophisticated. In particular, it comprises a fairly complex restart assembly, guidance, protection and controls for the gripper, which are all just as complex.

The present invention proposes an assembly which comprises neither a restart wheel nor a, small guide roller and which simply by moving the strand in a straight line allows restarting to be performed automatically and which therefore proves for simpler to operate than the previous systemsi making it possible to obtain a restart success rate of close to 100%, and in any event higher than 98%.

Furthermore, by comparison with a cutting assembly as described for example in Patent FR 2 490 251, the present invention is completely automated because it involves no human intervention on the strand,

Furthermore, the present invention has neither an arm for engaging the strand in the cutting region nor a restart wheel . These elements are essentially to the operation of the o prior art, but gives rise to a not insignificant restart failure rate because of the forces applied to the strand as they are set in operation.

9.

This is a major disadvantage of the prior art that the present invention is able to overcome.

In effect? the object of the present invention is to provide a cutting assembly which can be restarted (that is to say in which the strand can be picked up and cutting begun) without human intervention.

Furthermore, the present invention is aimed at a simple solution, involving a low number of elements, so as to have better reliability and therefore better efficiency.

Thus, the subject of the present invention is an assembly for cutting strands farmed at thermoplastic filaments and comprising a blade-holder wheel and an anvil-wheel rotating in opposite directions about two parallel axes, at least one means of actuating said wheels and a means of bringing the stranA into contact with the anvil-wheel.

According to the invention, the cutting assembly further comprises

10.

an oscillating means of supporting said wheels the axis of which is parallel to the axis of said wheels and an associated actuating means;

a means for placing said wheels in contact;

a means intended in particular to grip the strand and an associated actuating means intended to pass the strand between the blade-holder wheel and the anvi1-sheel when said wheels are not in contact -

According to one of its aspects, the cutting assembly further comprises a means intended to vary the position of the strand on the anvi1-wheel so as to ensure that the contact moves back and forth across the width of said wheel -

This advantageously allows the wear on the anvil-wheel to be distributed across its entire width.

More precisely, the variation means comprises at least one roller actuated by a set of 1 ink rods and is associated with a cam.

11.

In a particular way, the cutting assembly according to the invention may further comprise a means of limiting the rotation of the oscillating support between two extreme positions"

Without departing from the scope of the invention, the cutting assembly comprises a means of machining the peripheral surface of the anvil-wheel.

Furthermore, the cutting assembly comprises a separating small wheel arranged upstream of the cutter and of the means for placing the strani-in contact with the anvi 1-wheel..

The invention is also aimed at a method for cutting thermoplastic threads consisting in arranging at least one strand around an anvil-wheel with a certain wrap arc then in cutting the strand by contact of said anvil-wheel with a blade-holder wheel rotating in the apposite direction to the anvi1-wheel, said wheels having two parallel axes-According to the invention, the cutting method further consists in automatically restarting cutting by virtue of a particular and simultaneous rotation of the axis of said wheels which is associated with the rotation of said wheels about their respective axes (x1, x2).

12.

More  specifically,  the  restart  consists  in

gripping the strand upstream of the wheels in passing it between said wheels in the stationary and parted from one another state in a straight path, in moving the wheels closer together, in initiating the rotation of the wheels, in orienting them in such a way as to have an optimum wrap arc of the strand over the anvi1-wheel prior to cutting and a given direction of projection of the cut threads.

According to one of its aspects, the cutting method further consists in varying the position of the strand across the width of said anvil-wheel.

Thus, the cutting method may involve moving the strand back and forth across the width of the anvi1-wheel.

Furthermore , the cutting method may consist in machining of the anvil-wheel outside the  cutting periods.

Furthermore, the method consists in cutting the strand after it has been gripped.

12A

According  to  the invention, the  method  may	further

consist  in  bringing  the uncut part of the strand  out	of  the

region  into  which  the  cut  threads  fall  during  the	return

movement of the gripper toward its original position-

Further characteristics, advantages and details of  the invention will become better apparent on reading the description which will follow, given by way of nonlimiting illustration  with reference to the accompanying drawings in which :

-  figure  1  is  a schematic view  of  a  cutting  assembly according to the invention in the stopped position;

-	figure  2  is  an overall diagram of the invention;

-	figure  3  is  a schematic view showing essential elements

of the invention just before the gripping of the strand;

-	figure  4  is  a schematic view of the invention during the

gripping of the strand;

-	figures  5  and  6 are  schematic  views  of  the  cutter

according to the invention, in two cutting positions;  and

13.

-  figure  7  is a schematic view of  the  cutter  during  the machining of the anvi1-wheel."

Figure  1  schematically depicts the main  elements  of  the

invention.

In a known way, the cutter comprises a blade-holder wheel 1 equipped with cutting blades protruding along its radii. The cutting blades are not depicted in the figures. The cutter also comprises a wheel known as an "anvil" 2 the axis (x2) of which is parallel to the (x1) of the blade-holder wheel li when these two wheels are brought closer together, touch along their generatrices and rotate in apposite directions from one another) a cutting region is thus created.

Of course, the respective tangential velocities of the wheels 1, 2 have to be equal and the gripping torque between the wheels 1 and 2, can be adjusted to suit various cutting parameters such as the diameter of the filaments of which the strand is made, the nature of the strand, the cutting rate, etc.

Furthermore, a wheel known as a machining wheel 4 may be provided near the anvil-wheel 2 so as to grind the exterior surface of this wheel when necessary and/or possible.

14.

According to the invention, the blade-holder wheel 1 and the anvil-wheel 2 are mounted on a rotary means such as a barrel 3 which can oscillate about an axis :x3 parallel to the axes x1 and x2 of each of the wheels 1 and 2.

In figure 1, which relates to a position of non-operation, the wheels 1 and 2 are a distance H apart which can, incidentally, vary over time, depending on the degree of wear to the anvil-wheel 2.

The cutting assembly according to the invention further comprises a collection of link rods 5 intended to move into position several elements:

-	an inlet smal1 wheel 6 intended to guide the strand upstream

of  the  anvi1-wheel 2, as will be explained  in  greater  detail

hereinbelow;

-	a  separating small wheel 7 intended possibly to  keep	the

various  filaments of which the strand is formed  separate.	This

element  is  not,  however, essential to  the  operation  of	the

invention;

15.

-  a control roller 8 the function of which will be  specified later on.

Figure 2 shows not only the cutter itself (as in figure 1) but also a small wheel 9 known as a deflection wheel intended, in operations to deflect the strand originating from a die from the vertical direction to the horizontal direction. The latter orientation being the orientation in which the strand arrives at the cutter.

Figure 2 also shows a gripper 10 shown schematically in three different positions (a) (b) and (c):  (a) is an end position in which the gripper grips at least one strand,  is an intermediate position in which the strand is gripped and driven by the gripper, while (c) is another end position in which the strand is released by the gripper. This operation will be explained in greater detail hereinafter. Advantageously, the path of the gripper is a straight line-

Figure  3  illustrates a second position, which  follows  on from  that of figure 1, in which the barrel 3 has rotated in  the contrarotary  di rection  by a first -angle a1  =  105 °  under  the action  of a first motor A. A cam 12 secured to the  barrel  and arranged  on  its  periphery  then  comes  into  contact with the roller 8  and this has the effect of moving the small wheel 6 closer  to the anvi1-wheel 2 which now 1ies  in the region of the link  rods 5.

At the end of this sequence, that is to say when the barrel 3 has rotated through an angle a2> a1 , a second motor C actuates the clamping of the wheels 1 and 2 one against the other while a third motor B drives the cutting wheel 1.

Between the positions of figures 2 and 3? that is to say before the wheels are clamped together, the gripper 9 has slipped the strand between the wheels 1 and 2 whle they are still parted, then released the strand once the wheels 1, 2 have been clamped one against the other and are rotating at a speed compatible with the output rate of the die.

17-

Figure 4 illustrates this position with, by way of illustration , an angle a2 = 125°. The inlet small wheel 6 is then as close as possible to the anvil-wheel 2.

Figure 5 shows a position of the barrel 3 which is slightly further offset than that of figure 4, which corresponds to the initiation of an oscillating rotary movement of the barrel. This movement is initiated by the position of the roller 8 on a cam 12 and generates a back and forth movement of the strand across the width of the anvi1-wheel 2- This advantageously allows the wear on said wheel 2 to be distributed uniformly and therefore allows its effects to be reduced.

At this stage in the process) the angle of wrap of the strand around the anvil-wheel 2 is of the order of 250 .

Figure 6 shows a dark line around the wheel 2, and this corresponds to this wrapping of the strand. Incidentally,  this line shows that the strand passes in succession) upstream of the wheel 2, over the separating small wheel 7 and under the inlet small wheel 6.

18.

By comparison with figure 5, the barrel 3 has rotated through a few additional degrees, as for as one end position of the back and forth movement, which means that it now begins to oscillate in the apposite direction (counterclockwise direction) through a given angle as far as the second end position of the back and forth,  movement. By way of illustration, the barrel can oscil late by about 5° in its. oscillating movement about the axis x1

Incidentally, it is possible, without departing from the scope of the invention, to machine the exterior surface of the anvil-wheel 2. This is performed, for example, during a breakage or during a planned shutdown.

Figure 7 illustrates the position of the barrel 3 for this operation.

A grinding wheel 4 is arranged mortor less diametrically opposite the link rods 5, although this particular arrangement is not compulsory. This arrangement is chosen here essentially for space rcsons-

19.

The anvi1-wheel 2 to he machined is brought through an appropriate rotation of the barrel 3 up close to the grinding wheel 4, so that the two wheels (2 and 4) meet tangentially. As a preference , one and the same motor, in this instance the motor B of the wheel 1,  actuates the two wheels and causes them to turn in opposite directions. For this operation (figure 7) , the barrel 3 has rotated through about 45° in the counterclockwise direction with respect to the position of non-operation.

Broadly  speaking,  the way in which the  cutting  assembly

according to the invention works is as follows!

Prior to the beginning of a restart , the assembly is in the position illustrated in figure 2, except for the strand which is gripped in the puller 11, that is to say tensioned vertically. The gripper 10 is in position (a).

A  motor (not depicted) actuates the gripper	10 which,  when

it  touches the strand, closes onto it. The speed	of the  gripper

needs  to  be tailored to the speed of the puller	so  as  not  to

create any jerking in the strand.

20.

An independent means then allows the part of the thread between the gripper 10 and the puller 11 to be cut -

The  gripper  10  continues its	linear  path,  indicated  in

dotted line in figure 2, pulling the	strand with it. It passes in

particular between the two wheels 1 and 2, which are stationary, parted from one another.

Once it reaches position (c), the gripper 10 stops. Prior to this moment , the wheels 1 and 2 have been clamped one against the other and set in rotation: position according to figure 4. In consequence, the strand is gripped by the wheels, with a clamping force which is somewhat weak to start with, then increases signifying the start of actual cutting.

Furthermore, the gripper 10, having stopped at position 

21.

From there, an oscillating movement of the barrel 3 is created which movement is connected to a back and forth movement of the strand across the width of the anvil-wheel 2.

Actual cutting is thus performed until neither there is a breakage or there is a planned shutdown, for example to change the anvil-wheel 2 or to machine it.

2.2,

We Claim

1. A device for cutting strands formed of thermoplastic filaments, comprising, a blade - holder wheel (1); and an anvil - wheel (2) rotating in opposite directions about two parallel axes (x1, x2); at least one means (B) of actuating said wheels (1, 2); and a means (6) for bringing a strand into contact with the anvil - wheel (2), characterized by comprising:

-	an oscillating means (3) supporting said wheels (1, 2), the axis

(x3) of the oscillating means (3) being parallel to the axes (x1,

x2) of said wheels (1, 2); and an associated actuating means

(A);

-	a means (c ) for placing said wheels (1,2) in contact;

-	a means  (10)  configured  in particular to grip said strand

including the associated actuating means (A) intended to pass

the strand between the blade - holder wheel (1) and the anvil -

wheel (2) when said wheels are not in contact.

2. The device as claimed in claim 1, comprising, a variation means (8, 9) intended to vary the position of the strand on the anvil - wheel (2) so as to ensure that the contact point moves back and fourth across the width of said wheel (2).

23.

3.	The device as claimed in claim 2, wherein the variation means (8, 9)

comprises at least one roller (8) actuated by a set of link rods (5) and an

associated cam (12).

4.	The device as claimed in either one of claims 2 and 3, comprising, a

means of limiting the rotation of the support (3) between two extreme

positions.

5.	The device as claimed in any one of the preceding claims, comprising a

means (4) for machining the peripheral surface of the anvil - wheel (2).

6.	The device as claimed in any one of the preceding claims, comprising, a

separating small wheel (7) arranged upstream of the cutter and a placing

means (6) for placing the strand in contact with the anvil - wheel (2).

7.	A  method  for  cutting  strands  formed  of  thermoplastic  filaments

comprising:

-	arranging the thread of the strands around an anvil - wheel (2)

with a certain wrap arc;

-	in cutting the strand by contact of said anvil-wheel (2) with a

blade - holder wheel (1) rotating in the opposite direction to the

anvil - wheel (2), said wheels (1, 2) having two parallel axes

(x1, X2), characterized by comprising, the steps of-

-	automatically restarting the cutting by virtue of a particular and

simultaneous rotation of the axis of said wheels (1, 2) which is

associated  with  the  rotation  of  said  wheels  about  their

respective axes (x1,x2).

24.

8.	The  method as claimed in claim  7, wherein the  step of restarting

comprises gripping the strand upstream of the wheels (1, 2), causing the

strand to pass between said wheels in the stationary and separated from

one another state in a straight path; moving the wheels closer together;

initiating the rotation of the wheels orienting the wheels in such a way as

to have an optimum wrap arc of the strand over the anvil-wheel (2) prior

to cutting; and allowing a direction of projection to the cut threads.

9.	The method as claimed in claim 8, comprising, varying the position of the

strand across the width of the anvil-wheel (2).

10.The method as claimed in claim 9, comprising allowing the strand back and forth movement across the width of the anvil-wheel (2).

11.	The  method as claimed  in any one of claims 7 to  10, comprising,

machining of the anvil-wheel (2) outside the cutting zone.

12.	The method as claimed in any one of claims 8 to 11, comprising, cutting

the strand after it has been gripped.

13.The method as claimed in claim 12, comprising, returning the uncut strand portion, while the gripper is returning to its original position, out of the region into which the cut threads fall.

This invention relates to a device for cutting strands of thermoplastic filaments, comprising; a blade-holder wheel; and an anvil- wheel rotating in opposite directions about two parallel axes (X1, X2); at least one means (B) of Actuating said wheels; and a means for bringing a strand into contact with the anvil-wheel. An oscillating means supporting said wheels the axis (x3) of the oscillating means being parallel to the axes (X1, X2) of said wheels; and an associated actuating means (A); a means for placing said wheels in contact; a means configured in particular to grip said strand including the associated actuating means (A) intended to pass the strand between the blade-holder wheel (1) and the anvil-wheel when said wheels are not in contact.

Documents:

« Previous Patent

Next Patent »

Patent Number	206622	

Indian Patent Application Number	IN/PCT/2002/01518/KOL	

PG Journal Number	18/2007	

Publication Date	04-May-2007	

Grant Date	03-May-2007	

Date of Filing	11-Dec-2002	

Name of Patentee	SAINT-GOBAIN VETROTEX FRANCE S.A.,	

Applicant Address	130, AVENUE DES FOLLAZ, F-73000 CHAMBERY,	

Inventors:

#	Inventor's Name	Inventor's Address	

1	FONT DOMINIQUE	165 ROUTE DE LA PORRETAZ, F-73190 SAINT-BALDOPH	

2	PREVOSTO HENRI	Costes, F-73100, AIX LES BAINS	

3	BERTHELON LAURENT	29 CHEMIN DE PREROND , F-73190, SAINT BALOLPH	

PCT International Classification Number	D 01 G 1/04	

PCT International Application Number	PCT/FR01/02053	

PCT International Filing date	2001-06-28	

PCT Conventions:

#	PCT Application Number	Date of Convention	Priority Country	

1	00/08727	2000-07-05	France	

© All Indian Patents, 2013-2021.

  Patent data available in the public domain from Indian Patents Office, Department of Industrial Policy and Promotions, Ministry of Commerce and Industry, Government of India.
