Repository: anandvc/allindianpatents

File: patents/206680-organophosphorus-compounds-for-dental-polymerizable-compositions.html (part 1 of 3)
Indian Patents. 206680:ORGANOPHOSPHORUS COMPOUNDS FOR DENTAL POLYMERIZABLE COMPOSITIONS

Indian Patents

Recently Granted Patents

  Recently Published Patents

Title of Invention	ORGANOPHOSPHORUS COMPOUNDS FOR DENTAL POLYMERIZABLE COMPOSITIONS

Abstract	The present invention relates to a process for preparing a phosphate monoester to further efficiently obtain a phosphate monoester from a raw material diol , and a process for preparing a phosphate monoester without coloring, which has low electric conductivity and excellent storage stability. A process for preparing a (meth) acrylic acid monoester monophosphate ester being characterized by: reacting q to 5 moles of a diol containing a carbonyl compound in a amount of 0.1 % by mol or less, and having 4 to 30 carbon atoms with 1 mole of a (meth) acrylic acid, to give a reaction product mixture comprising a (meth) acrylic monoester of the diol and a (meth) acrylic acid diester of the diol; thereafter reacting the resulting (meth) acrylic acid monoester with a phosphorus oxychloride in the presence of an amine compound, to give a reaction product mixture comprising the (meth)acrylic acid monoester monophosphate ester; and washing the reaction product mixture with an acidic aqueous solution and with an aqueous monophosphate ester.	

Full Text	 

DESCRIPTION

ORGANOPHOSPHORUS COMPOUNDS FOR DENTAL POLYMERIZABLE COMPOSITIONS

TECHNICAL FIELD

The present invention relates to an organophosphate compound (hereinafter may also be referred to as 

"phosphate monomer") having a polymerizable group, and a process for preparing the same, and a dental polymerizable composition comprising the organophosphate compound/ the dental polymerizable composition exhibiting excellent adhesive strength.

BACKGROUND ART

A dental adhesive has been used to adhere a restorative material to a defective site of teeth or coat the site with the material, and to maintain a restorative material for a long period of time, and thus imparting great merits to present dental care services.  As above, the largest reason why clinical techniques using a dental adhesive are widely spread is owing to the development of a technique for adhering to teeth, particularly to dentine

tissues.

An active engagement in the studies for adhering to

teeth has been made particularly since the 1970's, and

particularly there have been tried applications of a

polymerizable monomer having an acid group such as

phosphate group or carboxylic acid group among compounds

having a reactivity to hydroxyapatite, a main component of

teeth.  However, a phosphate monomer, which had been known

at the time, for instance, 2-methacryloyloxyethyl

dihydrogenphosphate, has no water resistance at all even

though it was used as a dental adhesive, showing no

adhesion at all to teeth, particularly to dentine tissues.

However, in the studies made by the present applicant,

there have been elucidated that among monomers having a

phosphate group, a phosphate monomer having a hydrocarbon

group with strong hydrophobicity in the molecular

structure exhibits extremely high adhesion to teeth, and

high level of adhesion durability even under wet

conditions such as oral cavity.

A feature of the phosphate monomers proposed by the

present applicant resides in that -P(0)(0K)2 group or

>P(0)(OH) group is bound with a polymerizable group such

as a (meth)acrylic group via a hydrocarbon group with

strong hydrophobicity which has a large number of carbon

atoms.  The details of these technique are disclosed in

the patent applications filed by the present applicant, such as Japanese Patent Laid-Open Nos. Sho 58-21607 and Sho 58-21687 (corresponding to U.S. Patent 4,539,382).

It is no exaggeration to say that the technique for adhering to teeth has been established for the first time by using these phosphate monomers as a dental adhesive, which were disclosed in the above publications and the like.  Since then, various forms of dental adhesives have been proposed by using a group of these phosphate monomers. The above phosphate monomers proposed by the present applicant serve a great role for imparting high adhesion achieved in these techniques.

In the preparation of the above phosphate monomers, for instance, a (m.eth) acrylic acid monoester monophosphate ester (hereinafter also referred to as "phosphate monoester"), there is mainly employed a preparation process comprising reacting a (meth)acrylic acid monoester, which is a reaction product of a diol and a (meth)acrylic acid, with phosphorus oxychloride, and hydrolyzing the resulting compound having -P(0)Cl2 group.  Such a process has been made known by the present applicant in Japanese Patent Laid-Open No. Sho 59-139392, v/herein the process comiprises a four-step process, seeps (I) to (IV), detailed below.

.(I)  Preparation of (Meth)acrylic Acid Monoester

A (meth)acrylic acid monoester is prepared by esterification.reaction of a diol and a (meth)acrylic acid In this reaction, a (meth)acrylic acid diester is obtained as a by-product, and an unreacted diol is also contained in the product.

(II) Removal of Unreacted Diol in Reaction Mixture

When the diol is water-soluble, the diol can be usually removed by repeatedly washing the mixture obtained in step (I) with water.  On the other hand, when the diol is hardly water-soluble, a non-polar organic solvent, such as n-hexane, cyclohexane, benzene or toluene, in which the diol is insoluble, is appropriately selected, and the reaction m.ixture is diluted 2- to 10-folds with this organic solvent, and thereby the precipitated diol can be removed by filtration.  However, since the (meth)acrylic acid diester obtained as a by-product has solubilities to various solvents similar to those of the (meth)acrylic acid monoester, the separation thereof from the reaction mixture by these processes is difficult.  Therefore, in the subsequent process, the monoester is used as a mixture with the diester.

(Ill)Preparation of Phosphate Monoester

The mixture comprising the (meth)acrylic acid monoester and the (meth)acrylic acid diester is reacted with phosphorus oxychloride or pyrophosphoric acid/ to prepare a phosphate monoester-  In this process, the phosphate monomer can be quantitatively prepared from the (meth)acrylic acid monoester.

(IV) Isolation of Phosphate Monoester

The reaction mixture is added to a non-polar organic solvent such as n-hexane or toluene, and the (meth)acrylic acid diester, which is a by-product from step (I), is dissolved in the organic solvent, to remove it by extraction, to give a phosphate monoester having high purity.  Alternatively, the phosphate monoester is extracted to an aqueous layer by forming a sodium salt or a barium salt thereof, to separate the water-insoluble (meth)acrylic acid diester, and thereafter the aqueous layer is again made acidic to recover a phosphate monoester, thereby giving a phosphate monoester having high purity.

The present applicant has manufactured the above phosphate monomers by themselves, and marketed dental materials comprising the phosphate monomers.  In addition, the preparation process concretely disclosed in the above publications can be relatively easily carried out on an

industrial scale, and the resulting phosphate monomers have satisfactory performance for practical purposes. However, the present inventors have pursued to further improve the following features, to provide even higher quality phosphate monomers.

1)  Improvem.ent in Yield of Phosphate Monomer {Phosphate

Monoester)

The reaction mixture obtained in step (I) contains a considerable amount of the (meth)acrylic acid diester, not a desired product, in addition to the unreacted diol, and the (meth)acrylic acid monoester, essential in the subsequent preparation of the phosphate monoester.  The studies of the present inventors have revealed that the ratio of monoester/diester/unreacted diol is 0.8-2/1/ 0.5-1.5.  The formation of the (meth) acrylic acid diester merely wastes the diol, which is economically disadvantageous.  Particularly when the diol is expensive, there arises a large problem in costs.

Further, in step (IV),  if the amount of the (meth)acrylic acid diester admixed in the proportion to the desired phosphate monoester is large, the purity is less likely to increase when the diester is purified by extraction removal with hexane, or the like.  In addition, if the purity is tried to increase, the amount of the

solvent used in extraction becomes large, or the number of extraction steps repeated becomes large, so that there also arise problems in economic disadvantages and efficiency.

2)  Decrease in Coloring

The phosphate monoester obtainable by the preparation process described above has satisfactorily high purity as determined by a liquid chromatography analysis.  However, as the phosphate monoester is purified, the coloring ranging from pale yellow to pale brown may be observed in some cases.  In a dental adhesive comprising such a colored phosphate monomer, there arise defects that it would be difficult to adjust the color tone of the adhesive to a desirable one having excellent visually acceptable appearance, and that the color of the part restored with the adhesive does not match with the surrounding teeth.

3)  Improvement in Storage Stability

When a phosphate monomer per  se  or a dental adhesive comprising a phosphate monomer is stored for a long period of time, the viscosity thereof may increase, thereby causing gelation or solidification in some cases.  Further, there arises a problem of lowering the quality for

products such that the adhesive has lowered adhesion strength after gelation or solidification thereof.

Accordingly, an object of the present invention is to provide an organophosphate compound (phosphate monom.er) having further improved storage stability and color tone suitability for teeth and for a restorative material of teeth, particularly useful for a dental adhesive, the organophosphate compound having a polymerizable group.

Another object of the present invention is to provide a process for efficiently preparing the phosphate monomer, specifically a (meth)acrylic acid monoester monophosphate ester, from a raw material diol.

A still another object of the present invention is to provide a dental polymerizable composition comprising the phosphate monomer.

These and other objects of the present invention will be apparent from the follov/ing description.

DISCLOSURE OF INVENTION

As a result of intensive studies, the present inventors have found that the above storage stability is associated with ionic substances contained in trace amounts in a phosphate monomer.  The ionic substances may be presumably ascribed to raw materials and reagents used, impurities in a solvent, by-products, a reaction vessel,

and the like-  The present inventors have found a tendency that the larger the contents of these ionic substances, the more distinctively exhibited the problem associated with the storage stability.  Further, when electric conductivity of the resulting phosphate monomer is measured as a method for quantifying the ionic substances admixed in the phosphate monomer, there is a distinct relationship that the larger the electric conductivity, the poorer the storage stability.  Concretely, when electric conductivity of a 10% by weight methanol solution of the phosphate monomer is 0.5 mS/cm or less, more preferably 0.4 mS/cm or less, storage stability of the phosphate monomer and a dental polymerizable composition comprising the phosphate monomer is found to be excellent.

In addition, the present inventors have found a method of quantifying a level of coloring of the phosphate monomer, and recognized that the problem associated with the color tone suitability can be solved when the light transmittance of the phosphate monomer determined at 455 nm is 90% or more, more preferably 95% or more.  In addition, the present inventors have further studied, and as a result, they have found that a cause of coloring of the phosphate monomer is a compound having a carbonyl group contained in a raw material did.  Moreover, they have found that when the amount of the carbonyl compound

described above is 0.1% by mol or less, more preferably 0.05% by mol or less, to the raw material diol, there can be prepared a phosphate monomer with excellent color tone suitability which can be used as a raw material for a dental polymerizable composition.

Furthermore/ the present inventors have studied on raw materials, intermediates, preparation conditions, washing method and the like in the preparation process, and found that an yield of the phosphate monomer, specifically a (meth)acrylic acid monoester monophosphate ester, can be improved by adding a new step to the process Accordingly, the present invention has been perfected.

Specifically, the present invention pertains to: [1]  an organic phosphate compound having at least one radically polymerizable double bond, at least one phosphate residue having one or two hydroxy1 groups, and at least one hydrocarbon group having 4 or more carbon atoms in a molecule, wherein a 10% by weight methanol solution of the organic phosphate compound has an electric

conductivity at 25°C of 0.5 mS/cm or less, and/or the organic phosphate compound has a light transmittance at

4 55 nm of 90% or more;

[2]  a dental polymerizable composition comprising:

(a)  an organic phosphate compound having at least one

radically polymerizable double bond, at least one

phosphate residue having one or two hydroxyl groups, and at least one hydrocarbon group having 4 or more carbon atoms in a molecule, wherein a 10% by weight methanol solution of the organic phosphate compound

has an electric conductivity at 25oC of 0.5 mS/cm or less, and/or the organic phosphate compound has a

light transmittance at 455 nm of 90% or more; and (b)  a polymerizable monomer capable of copolymerizing

with the organic phosphate compound; [3]  a process for preparing a (meth)acrylic acid monoester monophosphate ester, comprising:

reacting 1 to 5 moles of a diol having 4 to 30 carbon atoms with 1 mole of a (meth)acrylic acid at a reaction ratio of the (meth) acrylic acid of 60 to 90%- by mol, to give a reaction mixture comprising a (meth)acrylic acid monoester of the diol and a (meth)acrylic acid diester of the diol, the molar ratio of the (meth)acrylic acid monoester of the diol to the (meth)acrylic acid diester of the diol being 2 to 8; and

reacting the resulting (meth)acrylic acid monoester of the diol with a phosphorus oxychloride, to give the (meth)acrylic acid monoester monophosphate ester; [4]  a process for preparing a (meth)acrylic acid ester monophosphate ester, comprising:

reacting a monohydroxy (meth)acrylic acid ester

comprising one hydroxyl group, at least one (meth)acryl group, and an organic acid residue having at least one hydrocarbon group having 4 to 30 carbon atoms, with a phosphorus oxychloride in the presence of an amine compound, to give a reaction mixture comprising the (meth)acrylic acid ester monophosphate ester, a chloride of (meth)acrylic acid ester monophosphate ester, and an amine salt;

washing the reaction m.ixture with an acidic aqueous solution to extract out the amine salt into an aqueous layer; and

washing the resulting reaction mixture with an aqueous solution of electrolytes made acidic by hydrogen chloride formed by hydrolysis of the chloride of (meth)acrylic acid ester monophosphate ester; [5] a process for preparing an organic phosphate comipound, comprising subjecting a (meth)acrylate compound having at least one hydroxyl group as a raw material to phosphate esterification of hydroxyl group of the raw material with a phosphorus oxyhalide, v/herein the (meth) acrylate compound is prepared by (meth)acrylic acid esterificaticn of a polyol compound having an organic group having 4 or more carbon atoms and two or more hydroxyl groups in a molecule with a (meth)acrylic acid derivative while keeping at least one hydroxyl group, and wherein a content

of a carbonyl compound in the polyol compound is 0.1% by mol or less; and

[6]  a process for preparing a (meth)acrylic acid monoester monophosphate ester, comprising:

reacting 1 to 5 moles of a diol containing a carbonyl compound in an amount of 0.1% by mol or less, and having 4 to 30 carbon atoms with 1 mole of a (meth)acrylic acid, to give a reaction mixture comprising a (meth)acrylic acid monoester of the diol and a (meth)acrylic acid diester of the diol;

reacting the resulting (meth)acrylic acid monoester with a phosphorus oxychloride in the presence of an amine compound, to give a reaction mixture comprising the (meth)acrylic acid monoester monophosphate ester; and

washing the reaction mixture with an acidic aqueous solution and with an aqueous solution of electrolytes.

BEST MODE FOR CARRYING OUT THE INVENTION

An organophosphate compound of the present invention, namely a phosphate monomer having at least one radically polymerizable double bond, at least one phosphate residue having one or two hydroxyl groups, and at least one hydrocarbon group having 4 or more carbon atoms in a molecule, is particularly useful as an adhesive monomer. According to the studies made by the present applicant.

there has been elucidated that existence of a hydrocarbon group, which has 4 or more carbon atoms, with strong hydrophobicity in a molecule greatly contributes to the adhesion to teeth and the durability.

The term 'phosphate residue having one  hydroxyl group" in the phosphate monomer according to the present invention refers to a structure unit:

>P(0)(OH) In addition, the term "phosphate residue having two hydroxyl groups" refers to a structure unit:

-P(O)(OH)2 Here, each of the phosphate residues corresponds to a phosphate group and a phosphonate group.

In addition, examples of the radically polymerizable double bond referred to in the present invention include a styrene group, a cyanoacrylic group, a vinyl ether group, a (meth)acrylic group, and the like, and the (meth)acrylic group is most preferable.

The phosphate monomer according to the present invention comprises at least one hydrocarbon group having 4  or more carbon atoms in a molecule.  The hydrocarbon group may be those in which hydrogen atom of the hydrocarbon group is substituted by a halogen, a hydroxyl group, a carboxyl group, a mercapto group, a cyano group, a phosphonic acid group, a phosphate group, and the like.

In addition, preferable is a phosphate monomer having a structure in which the carbon atoms of the hydrocarbon group does not exceed 20 and a sura of the carbon atoms of the entire hydrocarbon groups in the molecule is within 40, from the viewpoint of ease in preparation and availability of a raw material.

The phosphate monomer preferable from the viewpoint of obtaining high adhesion includes those having a structure in which each of the hydrocarbon group having 4 or more carbon atoms, an organic group having a (meth)acrylate group and one hydroxyl group is bound with the phosphate residue.  An example of such a phosphate monomer includes the following.

Among these phosphate monomers, those having a structure in which the hydrocarbon group bound to the" phosphate residue is an aromatic group are particularly preferable.

In addition, as a different phosphate monomer exhibiting similarly high adhesion, preferable is the phosphate monomer having a structure in which the phosphate residue having one or two hydroxyl groups is bound with a (meth)acrylate group via an organic group having at least one hydrocarbon group with hydrophobicity, which has 4 or more carbon atoms, as a connecting group (spacer).

Specifically, the phosphate monomers are exemplified as follows.

The phosphate monomers are represented by the formula:

[H2C=C(RMCOO-]p-X-(Z)q-P(O) (OH) 2  and

[H2C=C(RMCOO-]p-X-(Z)q-P(O) (OH)- (Z)..-A wherein R^ is hydrogen atom or a methyl group; p is an integer of 1 to 4; each of q and r is 0 or 1; X is an organic group having p+1 valency, the organic group containing a hydrocarbon group having 4 or more carbon atoms; Z is oxygen atom or sulfur atom; and A is a monovalent organic residue.  Examples of the organic group (spacer) represented by X are as follows.

In addition, examples of the organic residue A are as follows.

Among them, particularly preferable is a phosphate monomer having a structure in which the connecting group (spacer) is an aliphatic group having 4 or more carbon atoms, or an organic group having 8 or more carbon atoms and at least one aromatic group.  These phosphate monomers have excellent penetrability to teeth at adhesion interface, thereby exhibiting particularly high adhesion.

Further, as the phosphate monomer, preferable is a phosphate monomer having a structure in which the phosphate residue having two hydroxyl groups is bound with a (meth)acrylate group via the connecting group having at least one aliphatic group having 8 to 16 carbon atoms.

The present inventors have intensively studied in

view of (1) the improvement in the color tone and (2) the improvement in the storage stability of the phosphate monomer.

(1)  Improvement in Color Tone of Phosphate Monomer

The phosphate m.onomer is colored from pale yellow to pale brown as described above.  First, it has been considered that the coloring is caused by the influence of the impurities of the prepared phosphate monomer.  There are several processes for preparing a phosphate monomer proposed by the present applicant.  For instance, when a phosphate monoester methacryloxyalkyl dihydrogenphosphate is prepared with a hydroxyalkyl monomethacrylate from an alkyldiol such as decanediol by a process disclosed in Japanese Patent Laid-Open No. Sho. 59-139392, the purity of the desired phosphate monoester itself is from 90 to 96%, wherein the purity can be determined by NMR and HPLC analyses.

As the impurities contained in the resulting product, there are recognized by the above analyzing m.eans a phosphate diester, a hydroxyalkyl methacrylate and an alkyldiol, which are rav; materials, a dimethacrylate of an alkyldiol, 'a pyrophosphate derivative, methacrylic acid, and the like.  However, it is found that these impurities do not affect the coloring of the phosphate monoester.

Next, the present inventors have remarked on trace amounts of impurities other than the compounds mentioned above, and further analyzed them.  However, it is generally difficult to analyze the coloring-causative substance of an organic compound, which is originally colorless.  This is because the coloring takes place even with a very little amount of the causative substance; the causative substance is a complicated mixture; and the stability of the causative substance itself is poor.

However, further studies have been progressed, and spectrum of the coloring is analyzed.  As a result, there has been found a possibility that a compound having carbonyl group is causative of the coloring from the determination of absorbance of the phosphate monoester.

In general, carbonyl compounds contained in a trace amounts in organic substances are analyzed by a method of quantifying a carbonyl group by oxime-forming reaction in which the carbonyl compounds are treated with an aqueous hydroxylamine hydrochloride solution, which is referred to as the determination of the carbonyl value (COV) in the industrial field.  The present inventors have also tried to analyze on the basis of this method.  However, when this analysis is performed against a phosphate monoester, since the phosphate monoester itself has a (meth)acrylic

group having a carbonyl group, determination of only the carbonyl compound causing coloring could not be taken.

As the studies have been further progressed, the present inventors have found from the above analysis method that a considerable amount of a carbonyl compound is contained in an alkyldiol, which is a raw material for the phosphate monoester and usable in the reaction described above.  Moreover, it has been elucidated that there is a clear correlation between the content of the carbonyl compound in the diol and the extent of coloring of the phosphate monoester prepared from the diol.  In other words, the carbonyl compound in the diol is likely to be admixed in the phosphate monoester without being removed during the preparation process.

According to the studies of the present inventors, when a diol having a low content of a carbonyl compound is used, a phosphate monomer having little coloring is obtained, so that the color tone suitability of the dental adhesive comprising such a phosphate monomer is remarkably improved.  As described above/ the present inventors have found for the first time the fact that the content of a carbonyl compound in a raw material diol affects an extent of coloring of the phosphate monomer obtained therefrom.

Furthermore, there have been found that the lower the content of a carbonyl compound, the less the extent of

coloring of the resulting phosphate monomer, and the less the coloring change of the phosphate monomer with passage of time.

Although the causation for an increase in the coloring of the phosphate monomer with passage of time in a case where the carbonyl compound is contained in a large amount is not altogether clear, the present inventors have deduced that in the process of methacrylic acid esterification and phosphate esterification, a carbonyl compound (especially aldehyde) self-oxidizes, or is allowed to cause condensation reaction with other impurities components, thereby forming a compound with an intensive coloring which has n conjugate chromophore.

Specifically, the phosphate monomer of the present invention has a low content of a carbonyl compound, which is a causative substance for the coloring, concretely the phosphate monomer having a given level or higher level of light transmittance, when the phosphate monomer is stored

at 45°C for 14 days, and thereafter the light transmittance at 455 nm is measured.  The storage of the phosphate

monomer at 45°C for 14 days is equivalent to an about two-year storage at 4°C in a refrigerator, which can be regarded as a reasonable storage period for actual use of the phosphate monomer.

In addition, the present inventors have found that an

extent of coloring of the phosphate monomer obtained in the manner described above greatly affects the color tone suitability of the dental adhesive comprising the phosphate monomer.  In other words, the higher the extent of coloring of the phosphate monomer, the more the occurrence of coloring of the composition itself comprising the phosphate monomer, so that a desired color tone thereof cannot be obtained.  Also-, a distinct correlation has been found that the lower the light transmittance of the phosphate monomer at 455 nm, the poorer the color tone suitability.

Moreover, in order to improve the problem concerning the color tone suitability described above, they have found that the light transmittance at 455 nm of the phosphate monomer is 90% or more, more preferably 95% or more.

The light transmittance of a phosphate monomer referred to in the present invention is measured by a spectrophotometer, and the light transmittance is expressed as a proportion of intensity of the light passing through a measurement cell made of glass or silica, which is charged v/ith a phosphate monomer v/ithout dilution, to intensity of the light passing through a vacant cell.

The light transmittance of the phosphate monomer will be further described below.  The light transmittance

varies in a visible light wavelength region of from 370 to 800 nm according to the extent of coloring, the extent of coloring change near 455 nm being the largest.  Further, by measuring the light transmittance without dilution, the detection accuracy of the variation of the light transmittance can be made remarkably high.  Incidentally, some phosphate monomers may be solid at an ambient temperature, and in such cases, a thermostat is attached in a spectrophotometer, and a cell is heated to melt the phosphate monomer.  Thereafter, the measurement of the light transmittance of the phosphate monomer is taken.

(2)  Improvement in Storage Stability

First, the impurities in the phosphate monomer obtained are analyzed in the same manner as in item (1) mentioned above.  However, the studies of the present inventors have elucidated that the purity of the phosphate monomer and the kinds and contents of the above impurities, as determined from the results of NMR and HPLC analyses, have substantially no correlation with the present problem.

Next, the present inventors have remarked on trace amounts of impurities other than these compounds. Therefore, various analyses were performed against the resulting phosphate monomer, and as a result it has been found that a considerable amount of ionic substances is

admixed in the resulting product.  When analyzed by ion chromatography, there are detected ions such as Na+, SO42-, CI", PO^^", NH4% NO3" and Fe"".  These ions may be ascribed to raw materials and reagents used, impurities in a solvent, by-products, reaction vessels, and the like.

As a result of the progress of the studies on the effects of these ionic substances, there has been found a tendency that the larger the content of these ionic substances, the more remarkable the exhibition of the problem mentioned above.  Further, when electric conductivity of the resulting phosphate monomer is determined as a method for quantifying these ionic substances admixed in the phosphate monomer, there has been found a distinct correlation that the larger the electric conductivity, the poorer the storage stability.

The studies by the present inventors have revealed that the electric conductivity of the phosphate monomer without substantially containing ionic impurities is in the range of from 0.1 to 0.2 mS/cm, and the storage stability when using a phosphate monomer having such a high purity is at a satisfactory level.  However, there is found a tendency that the more the ionic substances are admixed, the higher the electric conductivity, and the poorer the storage stability.  In order to improve the problem concerning the storage stability described above.

'the present inventors have found that it is necessary to adjust the electric conductivity of the phosphate monomer to 0,5 mS/cm or less, more preferably 0.4 mS/cm or less. The above relationship between the electric conductivity and the storage stability of the phosphate monomer is a fact found for the first time by the present inventors.

The electric conductivity of the phosphate monomer in the present invention refers to a value obtained by preparing a 10% by weight methanol solution of the resulting phosphate monomer, and thereafter determining

the electric conductivity of the solution at 25°C-

In a phosphate monomer only having an organic group

having 3 or less carbon atoms, there is substantially no special correlation.between the electric conductivity and the problem of the storage stability addressed in the present invention, and the storage stability is excellent even though the electric conductivity is high.  Such facts are also new findings by the present inventors.

Further, there is a tendency that the larger the number of carbon atoms of the organic group in a phosphate monomer, the lower the electric conductivity has to be, in order to have the same level of storage stability.  For instance, in a case where the hydrocarbon group of a phosphate monomer has 4 to 7 carbon atoms, a satisfactory storage stability is obtained when the electric

conductivity of the phosphate monomer is 0.5 mS/cm or less, and when the hydrocarbon group has 8 or more carbon atoms, it is desirable that the electric conductivity is 0.4 mS/cm or less.

In a phosphate monomer having a hydrocarbon group having a large number of carbon atoms, although the reason why the storage stability of the composition becomes poor when the amount of ionic substances is large are not clear at present, it is deduced as follows.  When ionic substances are present, phosphate monomers are associated with each other in a solution via the ionic substances as a cross-linking site.  Further, when the phosphate monomer has a hydrocarbon group with high hydrophobicity, which has a large number of carbon atoms, it is likely to easily form a molecular agglomerate structure in a very large network manner, so that the viscosity increases and the gelation accelerates.

In addition, when such a large molecular agglomerate structure is present in a dental polymerizable composition, the penetration of the phosphate monomer to dentine at the adhesion interface upon the adhesion to teeth, especially dentine tissues, becomes poor, so that the formation of a resin-immersion layer is inhibited, thereby lowering the adhesive strength.

Next, the process for preparing a phosphate monomer

of the present invention will be described.

In general, several processes have been known as a process for preparing a phosphate-based monomer.  For instance, the phosphate monomer is prepared by the esterification reaction of phosphoric acid or an active derivative thereof with an alcohol, or the reaction of phosphorus pentoxide with an alcohol.  On the other hand, as a process for preparing a phosphate monomer of the present invention, it is desired to employ a preparation process in which the amount of a substance causative of coloring or the amount of ionic substances admixed in the resulting product is made as small as possible.  From this viewpoint, there is employed a process of subjecting a compound having two or more hydroxyl groups to (meth)acrylic acid esterification with a (meth)acrylic acid derivative, the compound keeping at least one hydroxyl group; and subjecting the resulting (meth)acrylate compound having at least one hydroxyl group as a raw material to phosphate esterification of the hydroxyl group of the compound with a phosphorus oxyhalide In this process, an especially economically advantageous and simple process is a process in which phosphorus oxychloride as a phosphorus oxyhalide is used, and phosphorus oxychloride and a (meth)acrylate compound having a hydroxyl group are reacted by adding a tertiary

amine such as triethylamine as a hydrogen chloride-removing reagent.  Subsequently, water is added thereto to hydrolyze P-Cl bond to form a phosphate group, to thereby give a desired phosphate monomer.  Incidentally, if the initial amount of the (meth) acrylate compound having a hydroxyl group to that of the phosphorus oxychloride is 1 mole or less, the resulting phosphate monomer mainly comprises a monoester of phosphate having a dihydrogenphosphate group, and if the initial amount of the (meth)acrylate compound is larger than 1 mole, the proportion of a diester of phosphate having a monohydrogenphosphate group increases.

In addition, in the preparation process described above, as the (meth)acrylate compound, there can be also used a monohydroxy(meth)acrylic acid ester comprising one hydroxyl group, at least one (meth)acrylic group and at least one organic residue having a hydrocarbon group of 4 to 30 carbon atoms as a raw material.  The organic residue refers to a group having a structure of a hydrocarbon group which is unsubstituted or substituted by a halogen atom, or the like, wherein the hydrocarbon group may contain one or more binding units such as an ether bond, an ester bond and an amide bond..

Concrete examples of the above monohydroxy(meth)acrylic acid ester include the following:

Incidentally, when the phosphate monomer according to the present invention is prepared by the process described above, there can be preferably used, as a compound having two or more hydroxyl groups, a polyol compound having an organic group having 4 or more carbon atoms and two or more hydroxyl groups in the molecule, especially a diol having 4 to 30 carbon atoms.  A diol having 5 to 30 carbon atoms is preferably used.  In addition, among the phosphate monomers obtained by the process described above in such a case, a phosphate monoester is preferable. Incidentally, the structure of the diol other than two hydroxyl groups thereof may have a hydrocarbon group which is unsubstituted or substituted by a halogen atom, or the like, wherein the hydrocarbon group may contain one or more binding units such as an ether bond, an ester bond and an amide bond, with proviso that two hydroxyl groups of the diol is not directly bound with these binding units

Concrete examples of the diols are the following.

Among the diols, a phosphate monoester prepared from a compound:

HO- (CH2)n-0H	n = 9 to 16

can be suitably used as a raw material for a dental polymerizable composition having excellent adhesive strength and high level of water resistance.

Also, if a phosphate monoester is prepared using the did, the difference in the solubilities between the desired phosphate monoester and the (meth)acrylic acid diester to be removed is large in a nonpolar solvent such as hexane used for the extraction process in the purification process of step {IV), so that only the (meth)acrylic acid diester can be readily dissolved into hexane, to easily remove the diester from the reaction mixture.  Therefore, the use of the diol is preferable.

As a means for obtaining a phosphate monomer having high light transmittance with preventing admixture of substances causative of the coloring in the process described above, there is a process where raw materials, reagents, solvents and the like having high purities are selected for use.  In this aspect, as previously described, a process using a compound having two or more hydroxyl groups, which contains a carbonyl compound as an impurity in as low an amount as possible, when subjecting the

compound having two or more hydroxyl groups to methacrylic acid esterification reaction is especially useful.

The carbonyl compound contained in a compound having a hydroxyl group is detected by the following method. Specifically, when a solution prepared by diluting a raw material diol with an appropriate solvent is treated with an aqueous hydroxylamine hydrochloride solution, those having a carbonyl group among the impurities contained in the raw material diol liberate an equimolar hydrochloric acid to the carbonyl group by the oxime-formation reaction, and the liberated hydrochloric acid is subjected to neutralization titration with an alcoholic potassium hydroxide solution, and the number of carbonyl groups is obtained by converting the amount of potassium hydroxide consumed in the titration.  This process is employed as a method for measuring carbonyl value (COV) in the industrial field.  According to the studies by the present inventors, when measured by this method, the amount of carbonyl compounds in the polyol compound such as rav; material diol, as expressed as the number of carbonyl groups to the polyol compound, is concretely preferably 0.1% by mole or less, more preferably 0.05% by mole or less .

In addition, as a means for preventing admixture of ionic substances, reagents used such as phosphorus

oxychloride or amine are not to be used in excess in the proportion to a raw material (meth)acrylate having hydroxyl group, besides selecting raw materials, reagents, solvents and the like having high purities for use.  The excessive addition gives rise to causes for remaining phosphate ions and amine hydrochloride.

The process for preparing a phosphate monomer of the present invention, especially the process for preparing a phosphate monoester, will be concretely explained for each process, taking an example of using a diol as the polyol compound.

(A)  Preparation of (Meth)acrylic Acid Monoester

A (meth)acrylic acid monoester is prepared by carrying out esterification reaction of a (meth)acrylic
