Repository: anandvc/allindianpatents

File: patents/206688-polyester-polymerization-catalyst-polyester-produced-by-using-the-same-and-process-for-producing-polyester.html (part 1 of 5)
Indian Patents. 206688:POLYESTER POLYMERIZATION CATALYST, POLYESTER PRODUCED BY USING THE SAME AND PROCESS FOR PRODUCING POLYESTER

Indian Patents

Recently Granted Patents

  Recently Published Patents

Title of Invention	POLYESTER POLYMERIZATION CATALYST, POLYESTER PRODUCED BY USING THE SAME AND PROCESS FOR PRODUCING POLYESTER

Abstract	The present invention present a novel polycondensation catalyst which is not an antimony compound. The polycondensation catalyst is a polymerization catalyst for polyester production which comprises an aluminium compound and a phosphorous compound having a specific structure. Also provided are a polyester produced with the polymerization catalyst; a process for producing a polyester, and a fiber, a film, and a hollow molding each made of the polyester.	

Full Text	 

SPECIFICATION POLYESTER POLYMERIZATION CATALYST , POLYESTER PRODUCED BY USING THE SAME, AND PROCESS FOR PRODUCING POLYESTER

BACKGROUND OF THE INVENTION Field of the Invention

This invention relates to a polyester polymerization catalyst, polyester produced by using the same and a process for producing polyester, and in particular to a novel polymerization catalyst not using a germanium or antimony compound as a maj or catalytic component, polyester produced by using the same and a process for producing polyester.

Description of the Related Art

Polyesters represented by polyethylene terephthalate (PET) ,polybutylene terephthalate (PBT) , polyethylene naphthalate (PEN) etc. are excellent in mechanical and chemical characteristics, and are used in various fields for example in fibers for clothing and industrial materials, films for such as packaging or magnetic tapes, sheets, hollow molded articles such as bottles, casings for electrical or electronic parts , and other molded articles of engineering plastics, depending on the characteristics of each polyester.

As typical polyester, polyester comprising an aromatic dicarboxylic acid and an alkylene glycol as maj or constituent components , for example polyethylene terephthalate (PET), is industrially produced by esterification or transesterification of terephthalic acid or dimethyl terephthalate and ethylene glycol to produce bis (2-hydroxyethyl) terephthalate which is then subjected to polycondensation at high temperatures in vacuo in the presence of a catalyst.

As a conventional polyester polymerization catalyst used in polycondensation of polyester, antimony trioxide has been used widely.  Antimony trioxide is an inexpensive and highly active catalyst, but when antimony trioxide is used as a maj or component, that is, when it is used in such an amount as to exhibit a practical rate of polymerization, an antimony metal is precipitated thus causing problems such as gray disdiscoloration or generation of insoluble particles in polyester.  For this reason, polyester absolutely free of antimony or not containing antimony as a major catalytic component is desired.

The above-described insoluble particles in polyester causes the following problems: (1) In polyester for film, the antimony metal precipitated serves as insoluble particles in

polyester, which causes not only deposits around die during melt extrusion but also deficiency in the surface of film. Further, when the polyester with insoluble particles is used as a starting material of hollow molded articles, it is difficult to obtain hollow molded articles excellent in transparency.

(2) The insoluble particles in polyester for fibers serves as insoluble particles not only causing a reduction in the strength of fibers, but also deposits around spinnerets during spinning. In production of polyester fibers, a polyester polymerization catalyst not causing formation of insoluble particles is desired from the viewpoint of productivity.

As a method of solving the problem described above , an attempt had been made at preventing gray discoloration and formation of insoluble particles in PET while using antimony trioxide as a catalyst*  In Japanese Patent No. 2666502, for example, formation of black insoluble particles in PET is prevented by using antimony trioxide, a bismuth compound and a selenium compound as a polycondensation catalyst. Further, JP-A 9-291141 describes that precipitation of an antimony metal is prevented when antimony trioxide containing sodium and iron oxides is used as a polymerization catalyst.  However, these

polycondensation catalysts cannot achieve the object of reducing the content of antimony in polyester.

As a method of solving the problem of the antimony catalyst in uses requiring transparency of PET bottles etc. r for example JP-A 6-279579 discloses a method of improving transparency by prescribing the proportion of antimony and phosphorus compounds used. However, it cannot be said that hollow molded articles made of polyester obtained by this method are sufficiently transparent.

Further, JP-A 10-36495 discloses a process for producing polyester excellent in transparency, which comprises use of antimony trioxide, phosphoric acid and a sulfonic acid compound. However, polyester obtained by such a method has lower thermal stability, and there is the problem of a high content of acetaldehyde in the resultant hollow molded article.

Polycondensation catalysts substituted for antimony containing catalysts such as antimony trioxide have also been examined, and titanium compounds such as tetraalkoxy titanate or tin compounds have previously been proposed, but have a problem that polyester produced by using these compounds is easily thermally degraded during melt molding, and the polyester is significantly discolored.

In an attempt at solving the problem arising when such titanium compounds are used as the polycondensation catalyst, for example JP-A 55-116722 proposes a method of simultaneously using tetraalkoxy titanate in combination with a cobalt salt and a calcium salt-  Further, JP-A 8-73581 proposes a method of using tetraalkoxy titanate in combination with a cobalt compound as the polycondensation catalyst and simultaneously using a optical brightener.  By these techniques, PET discoloration occurring when tetraalkoxy titanate is used as the polycondensation catalyst can be reduced, but prevention of thermal degradation of PET cannot be efficiently achieved.

In another attempt at preventing thermal degradation during melt molding of polyester polymerized in the presence of a titanium compound as the catalyst, for example JP-A 10-259296 describes a method of adding a phosphorus compound after polymerization of polyester in the presence of the titanium compound as the catalyst.  However , effective mixing of the additive with the polymer after polymerization is technically difficult and leads to higher costs, so this prior art method is not practically used under the present circumstances.  It is known that aluminum compounds are generally inferior

in catalytic activity.  Among the aluminum compounds, aluminum chelate compounds are reported to have a higher catalytic activity as the polycondensation catalyst than other aluminum compounds , but the aluminum chelate compounds cannot be said to have a sufficient catalytic activity as compared with the antimony compound or titanium compound described above, and polyester polymerized for a long time using the aluminum compound as the catalyst has the problem of lower thermal stability.

A method of adding an alkali metal compound to an aluminum compound to form a polyester polymerization catalyst having a sufficient catalytic activity is also known.  When such a known catalyst is used, polyester excellent in thermal stability can be obtained, but this catalyst using an alkali metal compound in combination should be added in a larger amount in order to attain a practical catalytic activity, and as a result, there arises at least one of the following problems attributable to the alkali metal compound in the resultant polyester polymer.

1) The amount of insoluble particles is increased so that when the polyester is used in fibers, the spinnability and the physical properties of fibers are getting worse, and when used in films, the physical

properties of films are getting worse.

2)	The hydrolytic stability of the resultant polyester polymer is lowered, and due to formation of insoluble particles, the transparency thereof is lowered.

3)	There arises the phenomenon of deficiency in color tone of the resultant polyester polymer r that is , yellow discoloration of the polymer, and when the polyester is used in films or hollow bottles, there arises the problem of degradation in the color tone of the molded articles.

4)	During production of molded articles by melt molding, filter pressure is increased due to clogging of a filter with insoluble particles, to lower productivity.

As an non-antimony catalyst for giving polyester free of the problem described above, a germanium compound has been practically used, but this catalyst has a problem that it is very expensive and easily distilled away from a reaction system during polymerization, thus changing the concentration of the catalyst in the reaction system and making control of polymerization difficult, so use of the germanium component as a major catalytic component is problematic.

For preventing thermal degradation of polyester during melt molding, there is also a method of removincr

a catalyst from polyester. JP-A 10-251394 discloses a method of removing a catalyst from polyester wherein a polyester resin is brought into contact with an extractant as supercritical fluid in the presence of an acidic substance.  However , the method of using such supercritical fluid is technically difficult and leads to higher costs for products, and is thus not preferable.

For the reasons described above, there is demand for a polymerization catalyst which comprises as a maj or catalytic component a metal component other than antimony and germanium, is excellent in catalytic activity and gives polyester free of the problems described above.

This invention provides a novel polyester polymerization catalyst comprising, as a major catalytic metal component, a metal component other than antimony or germanium, polyester produced by using the same and a process for producing polyester by using the catalyst.

Further, this invention provides a novel polyester polymerization catalyst comprising not an antimony compound or a germanium compound as a major catalytic component but aluminum as a major metal component, polyester produced by using the same and

aprocess for producing polyester by using the catalyst.

Another obj ect of this invention is to provide a polyester polymerization catalyst which comprises not an antimony compound or a germanium compound as a major catalytic component but aluminum as a major metal component, is excellent in catalytic activity, and without deactivating or removing the catalyst, gives polyester not only excellent in thermal stability by effectively inhibiting thermal degradation during melt molding but also superior in color tone and transparency without formation of insoluble particles.

Further, this invention provides polyester which improves thermal stability, the problem of formation of insoluble particles and productivity by using the catalyst during melt molding thereof into films , hollow molded articles such as bottles , fibers and engineering plastics, and gives products superior in quality level by using virgin resin thereof or by reutilizing scraps thereof generated during molding, as well as a process for producing polyester by using the polyester polymerization catalyst.

Another obj ect of this invention is to provide a polyester polymerization catalyst giving polyester excellent in thermal oxidation stability and hydrolytic stability, polyester excellent in thermal

oxidation stability and hydrolytic stability, and a process for producing polyester by using the polyester polymerization catalyst.

Another object of this invention is to provide molded articles such as fibers, films and bottles comprising polyester produced by using the catalyst. As a result of extensive study for solving the problems described above, the present inventors found that an aluminum compound is originally inferior in catalytic activity, but the aluminum compound when used in the coexistence of a phosphorus compound having a specific structure can have a sufficient activity as the polymerization catalyst, thus arriving at the present invention .  When the poly condensation catalyst of this invention is used, polyester excellent in qualities which does not use an antimony compound or a germanium compound can be obtained.

That is, this invention provides a polyester polymerization catalyst comprising an aluminum compound and a phosphorus compound having a specific structure, polyester produced by using the same and a process for producing polyester, in order to solve the problems described above.

DETAILED DESCRIPTION OF THE INVENTION

This invention provides a novel polycondensation catalyst, other than antimony compounds, polyester produced by using the same, and a process for producing polyester.  The polycondensation catalyst of this invention is a polyester polymerization catalyst comprising an aluminum compound and a phosphorous compound having a specific structure.  Further, this invention relates to polyester produced by using this polyester polymerization catalyst and a process for producing polyester .  Further, this invention relates to fibers, films and hollow molded articles comprising this polyester.

These inventions are as follows;

1.	A polyester polymerization catalyst comprising at least one member selected from aluminum and compounds thereof as a metal-containing component and at least one of phosphorus metal salt compounds.

2.	The polyester polymerization catalyst according to the invention 1, wherein the phosphorus metal salt compound is at least one member selected from the compounds represented by the general formula (1):

wherein R1 represents hydrogen, a C1-50 hydrocarbon group , or a C1-50 hydrocarbon group containing a hydroxyl group, halogen group, alkoxyl group or amino group; R2 represents hydrogen, a C3.-50 hydrocarbon group, or a C1-50 hydrocarbon group containing a hydroxyl group or alkoxyl group; R3 represents hydrogen, a C1-50 hydrocarbon group, or a C1-50 hydrocarbon group containing a hydroxyl group , alkoxyl group or carbonyl; 1 is an integer of 1 or more, m is 0 or an integer of 1 or more, and 1 + m is 4 or less; M represents a (1 + m) -valent metal cation; n is an integer of 1 or more; and the hydrocarbon group may contain an alicyclic structure, a branched structure and an aromatic ring structure.

3, The polyester polymerization catalyst according to the invention 2, wherein the phosphorus compound represented by the general formula (1) is at least one member selected from the compounds represented by the general formula (2) :

wherein R* represents hydrogen, a Ci_50 Hydrocarbon group , or a C1-50 hydrocarbon group containing a hydroxyl group, halogen group, alkoxyl group or amino group;

R3 represents hydrogen, a C1-50 hydrocarbon group, or a C1-50 hydrocarbon group containing a hydroxyl group, alkoxyl group or carbonyl; 1 is an integer of 1 or more, m is 0 or an integer of 1 or more, 1 + m is 4 or less; M represents a (1 + m)-valent metal cation; and the hydrocarbon group may contain an alicyclic structure, a branched structure and an aromatic ring structure. 4. A polyester polymerization catalyst comprising at least one member selected from the group consisting of aluminum and compounds thereof as a metal-containing component and at least one member selected from compounds represented by the general formula (3):

wherein R1 and R2 independently represent hydrogen or a C1-.30 hydrocarbon group; R3 represents hydrogen, a C1-.50 hydrocarbon group, or a C1-50hydrocarbon group containing a hydroxyl group or alkoxyl group; R4 represents hydrogen, a C1-50 hydrocarbon group, or a C1-50 hydrocarbon group containing a hydroxyl group, alkoxyl group or carbonyl; 1 is an integer of 1 or more, m is 0 or an integer of 1 or more, 1 + in is 4 or less, M represents a (1 + m)-valent metal cation; n is an

integer of 1 or more; and the hydrocarbon group may contain an alicyclic structure, a branched structure and an aromatic ring structure.

5.	The polyester polymerization catalyst according to

the invention 4, wherein the phosphorus compound

represented by the general formula (3) is at least one

member selected from the compounds represented by the

general formula (4):

wherein Mn+ represents an n-valent metal cation, and n is 1, 2, 3 or 4.

6.	The polyester polymerization catalyst according to any one of the above invention 1 to 5 , wherein the metal moiety of the phosphorus metal salt compound is selected from Li, Na, K, Be, Mg, Sr, Ba, Mn, Ni, Cu and Zn.

7.	A polyester polymerization catalyst comprising at least one member selected from aluminum salts of a phosphorus compound.

8.	The polyester polymerization catalyst according to

the invention 7, wherein the aluminum salt of a

phosphorus compound is at least one member selected

from the compounds represented by the general formula (5) :

wherein R1 represents hydrogen, a C1-50 hydrocarbon group , or a C1-50 hydrocarbon group containing a hydroxyl group, halogen atom, alkoxyl group or amino group; R2 represents hydrogen, a C1-50 hydrocarbon group, or a C1-50 hydrocarbon group containing a hydroxyl group or alkoxyl group; R3 represents hydrogen, a C1-50 hydrocarbon group, or a C1-50  hydrocarbon group containing a hydroxyl group, alkoxyl group or carbonyl; 1 is an integer of 1 or more, m is 0 or an integer of 1 or more, 1 + m is 3; n is an integer of 1 or more; and the hydrocarbon group may contain an alicyclic structure, a branched structure and an aromatic ring structure.

9. A polyester polymerization catalyst comprising at least one member selected from the compounds represented by the general formula (6):

* t

wherein R1 and R2 independently represent hydrogen or a C1-30 hydrocarbon group; R3 represents hydrogen, a C1-50 hydrocarbon group, or a C1-50 hydrocarbon group containing a hydroxyl group or alkoxyl group; R4 represents hydrogen, a C1-50 hydrocarbon group, or a C1-50 hydrocarbon group containing a hydroxyl group, alkoxyl group or carbonyl; 1 is an integer of 1 or more, m is 0 or an integer of 1 or more, l+mis3;nis an integer of 1 or more; and the hydrocarbon group may contain an alicyclic structure, a branched structure and an aromatic ring structure.

10. The polyester polymerization catalyst according to the invention 9, wherein the phosphorus compound represented by the general formula (6) is at least one member selected from the compounds represented by the general formula (7):

wherein R3 represents hydrogen, a C1-50 hydrocarbon group , or a C1-50 hydrocarbon group containing a hydroxyl group or alkoxyl group; R4 represents hydrogen, a C1-50 hydrocarbon group, or a C1-50 hydrocarbon group

containing a hydroxyl group, alkoxyl group or carbonyl; 1 is an integer of 1 or more, m is 0 or an integer of 1 or more, and 1 + m is 3; and the hydrocarbon group may contain an alicyclic structure, a branched structure and an aromatic ring structure.

11.	A polyester polymerization catalyst comprising at

least one member selected from the group consisting

of aluminum and compounds thereof as an

metal-containing component and at least one member

selected from phosphorus compounds having at least one

P-OH bond.

12.	The polyester polymerization catalyst according

to the invention 11, wherein the phosphorus compound

is at least one member selected from the compounds

represented by the general formula (8):

wherein R1 represents hydrogen, a C1-50 hydrocarbon group , or a C1-50 hydrocarbon group containing a hydroxyl group, halogen group, alkoxyl group or amino group; R2 represents hydrogen, a C1-50 hydrocarbon group, or a C1-5o hydrocarbon group containing a hydroxyl group or alkoxyl group; n is an integer of 1 or more; and the hydrocarbon group may contain an alicyclic

structure, a branched structure and an aromatic ring structure.

13 . A polyester polymerization catalyst comprising at least one member selected from the group consisting of aluminum and compounds thereof as a metal-containing component and at least one member selected from the phosphorus compounds represented by the general formula (9):

wherein R1 and R2 independently represent hydrogen or a C1-30 hydrocarbon group; R3 represents hydrogen, a C1-50 hydrocarbon group, or a C1-50 hydrocarbon group containing a hydroxyl group or alkoxyl group; n is an integer of 1 or more; and the hydrocarbon group may contain an alicyclic structure, a branched structure and an aromatic ring structure.

14. The polyester polymerization catalyst according to the invention 13, wherein the phosphorus compound represented by the general formula (9) is at least one member selected from the compounds represented by the general formula (10) :

wherein R3 represents hydrogen, a C1-50 hydrocarbon group , or a C1-50 hydrocarbon group containing a hydroxyl group or alkoxyl group, and the hydrocarbon group may contain an alicyclic structure, a branched structure and an aromatic ring structure.

15- The polyester polymerization catalyst according to any one of the above invention 1, 6 , 7 and 11, wherein the phosphorus compound has the structure of a phosphonic acid derivative compound.

16,	The polyester polymerization catalyst according

to any one of the above invention 1, 2, 3, 6, 7, 8,

11,12 and 15, wherein the phosphorus compound has an

aromatic ring structure.

17.	A polyester polymerization catalyst comprising at

least one member selected from the group consisting

of aluminum and compounds thereof as a metal-containing

component and at least one member selected from the

phosphorus compounds represented by the general

formula (11):

wherein R1 represents a C1-50 Hycir oca r b on group or a C1-50 hydrocarbon group containing a hydroxy1 group, halogen group, alkoxyl group or amino group; R2 and R3 independently represent hydrogen, a C1-50 hydrocarbon group , or a C1-50 hydrocarbon group containing a hydroxyl group or alkoxyl group; and the hydrocarbon group may contain an alicyclic structure, a branched structure and an, aromatic ring structure.

18.	The polyester polymerization catalyst according

to 17, wherein the phosphorus compound represented by  1 the general formula (11) is at least one member selected from the phosphorus compounds represented by the general formula (12):

wherein R1 represents a C1-49 hydrocarbon group or a C1-49 hydrocarbon group containing a hydroxyl group, halogen group, alkoxyl group or amino group; R2 and R3 independently represent hydrogen , a C1-50 hydrocarbon group , or a C1-50 hydrocarbon group containing a hydroxyl group or alkoxyl group; and the hydrocarbon group may contain an alicyclic structure, a branched structure and an aromatic ring structure.

19.	The polyester polymerization catalyst according

to the above invention 17 or 18, wherein at least one of R1, R2 and R3 contains an aromatic ring structure.

20.	A polyester polymerization catalyst comprising at

least one member selected from the group consisting

of aluminum and compounds thereof as a metal-containing

component and at least one member selected from the

phosphorus compounds represented by the general

formula (13):

wherein R1 and R2 independently represent hydrogen or a C1-3o hydrocarbon group; R3 and R4 independently represent hydrogen, a C1-50 hydrocarbon group, or a C1-50 hydrocarbon group containing a hydroxyl group or alkoxyl group; n is an integer of 1 or more; and the hydrocarbon group may contain an alicyclic structure, a branched structure and an aromatic ring structure.

21.	The polyester polymerization catalyst according

to the invention 20, wherein the phosphorus compound

represented by the general formula (13) is at least

one member selected from the compounds represented by

the general formula (14):

wherein R3 and R4 independently represent hydrogen, a C1-50 hydrocarbon group, or a C1-50 hydrocarbon group containing a hydroxyl group or alkoxyl group, and the hydrocarbon group may contain an alicyclic structure, a branched structure and an aromatic ring structure.

22.	A polyester polymerization catalyst comprising at

least one member selected from the group consisting

of aluminum and compounds thereof as a metal-containing

component and at least one member selected from the

group consisting of phosphinic acid derivative

compounds, phosphine oxide derivative compounds,

phosphonous acid derivative compounds, phosphinous

acid derivative compounds and phosphine derivative

0

compounds.

23.	The polyester polymerization catalyst according to any one of the above invention 1 to 22, characterized in that one or more metals and/or metal compounds selected from the group consisting of alkali metals and compounds thereof and alkaline earth metals and compounds thereof are co-exist therewith.

24.	Polyester produced by using a catalyst described

in any one of the above invention 1 to 23.

25.	A process for producing polyester which comprises using a catalyst described in any one of the above invention 1 to 23 to produce polyester.

26.	The process for producing polyester according to the invention 25 wherein an antimony compound is added in an amount of 50 ppm or less in terms of antimony atom relative to polyester.

27.	The process for producing polyester according to the invention 25 wherein a germanium compound is added in an amount of 20 ppm or less in terms of germanium atom relative to polyester.

2 8 . The polyester according to the invention 2 4 , wherein the polyester is selected from polyethylene terephthalate, polybutylene terephthalate, polypropylene terephthalate, or polyethylene terephthalate copolymerized with cyclohexane dimethanol.

29.	Fibers comprising the polyester described in the invention 24.

30.	Films comprising the polyester described in the invention 24.

31.	Hollow molded articles comprising the polyester described in the invention 24.

DESCRIPTION OF THE PREFERRED EMBODIMENTS

As aluminum or aluminum compounds constituting the polycondensation catalyst of this invention, not only metal aluminum but also known aluminum compounds can be used without limitation.

Specifically, the aluminum compounds include carboxylates such as aluminum formate, aluminum acetate, basic aluminum acetate, aluminum propionate, aluminum oxalate , aluminum acrylate , aluminum laurate , aluminum stearate, aluminum benzoate, aluminum trichloroacetate, aluminum lactate, aluminum citrate and aluminum salicylate, inorganic acid salts such as aluminum chloride, aluminum hydroxide, aluminum hydroxide chloride, aluminum carbonate, aluminum phosphate and aluminumphosphonate , aluminum alkoxides such as aluminum methoxide, aluminum ethoxide, aluminum n-propoxide, aluminum iso-propoxide, aluminum n-butoxide and aluminum t-butoxide, aluminum chelate compounds such as aluminum acetyl acetonate, aluminum acetyl acetate, aluminum ethyl acetoacetate, aluminum ethyl acetoacetate di-iso-propoxide, organoaluminum compounds such as trimethyl aluminum and triethyl aluminum, and partial hydrolyzates thereof and aluminum oxides.  Among these, the carboxylates, inorganic acid salts and chelate

compounds are preferable , among which aluminum acetate , basic aluminum acetate, aluminum chloride, aluminum hydroxide, aluminum hydroxide chloride and aluminum acetyl acetonate are particularly preferable.

The amount of aluminum or the aluminum compound used in this invention is preferably 0 . 001 to 0.05 mol-% , more preferably 0.005 to 0.02 mol-% relative to the number of moles of the whole constituent units of carboxylic acid components such as dicarboxylic acids and polyvalent carboxylic acids in the resultant polyester.  When the amount thereof is less than 0-001 mol-% , the activity of the resultant catalyst may not be sufficient, while the amount thereof is greater than 0 . 05 mol-% , there may arise problems such as a reduction in thermal stability and thermal oxidation stability, formation of insoluble particles attributable to aluminum, and an increase in discoloration.  A distinctive feature of the polymerization catalyst of this invention is that the catalyst exhibits a significant catalytic activity even in a small amount of the aluminum component added.  As a result, the catalyst of this invention is superior in thermal stability and thermal oxidation stability with a reduction in insoluble particles and discoloration attributable to aluminum.

The phosphorus compound having a specific structure, which constitutes the polymerization catalyst of this invention, refers to at least one phosphorus compound selected from the group consisting of phosphorus metal salt compounds, at least one phosphorus compound selected from the group consisting of phosphorus compounds having at least one P-OH bond, at least one phosphorus compound selected from the group consisting of phosphinic acid derivative compounds, phosphine oxide derivative compounds,phosphonous acid derivative compounds, phosphinous acid derivative compounds and phosphine derivative compounds , at least one phosphorus compound selected from the group consisting of the compounds represented by the general formula (22) below, or at least one phosphorus compound selected from the group consisting of the compounds represented by the general formula (30) below.  Among these, at least one phosphorus compound selected from the group consisting of phosphorus metal salt compounds , at least one phosphorus compound selected from phosphorus compounds having at least one P-OH bond, at least one phosphorus compound selected from the group consisting of the compounds represented by the general formula (22) below, or at least one phosphorus compound selected from the group consisting of the compounds

represented by the general formula (30) below is used preferably for effectively improving the catalytic activity.  The phosphorus metal salt compound constituting the polymerization catalyst of this invention is not particularly limited insofar as it is a metal salt of a phosphorus compound, but a metal salt of a phosphonic acid derivative compound is used preferably for a higher effect of improving the catalytic activity.  The metal salt of a phosphorus compound includes mono-metal salts , di-metal salts and tri-metal salts.

In the phosphorus compound described above, the metal moiety used in the metal salt is preferably a member selected from Li, Na, K, Be, Mg, Sr, Ba, Mn, Ni, Cu and Zn in order to achieve a higher effect of improving the catalytic activity. Among these, Li, Na and Mg are particularly preferable.

As the phosphorus metal salt compound constituting the polymerization catalyst of this invention, at least one member selected from the compounds represented by the general formula (15) below is used preferably for a higher effect of improving the catalytic activity.

wherein R1 represents hydrogen, a C1-50 hydrocarbon group , oraC1-50 hydrocarbon group containing a hydroxy 1 group, halogen group, alkoxyl group or amino group; R2 represents hydrogen, a C1-50 hydrocarbon group, or a C1-50 hydrocarbon group containing a hydroxyl group or alkoxyl group; R3 represents hydrogen, a C1-50 hydrocarbon group, or a C1-50hydrocarbon group containing a hydroxyl group , alkoxyl group or carbonyl; 1 is an integer of 1 or more, m is 0 or an integer of 1 or more, and 1 + m is 4 or less; M represents a (1+m) -valent metal cation; n is an integer of 1 or more; and the hydrocarbon group may contain an alicyclic structure or branched structure such as cyclohexyl and an aromatic ring structure such as phenyl and naphthyl.

The above group R1 includes e.g. phenyl, 1-naphthyl, 2-naphthyl, 9-anthryl, 4-biphenyl, 2-biphenyl etc.  The above group R2 includes e.g. hydrogen, a methyl group, ethyl group, propyl group, isopropyl group, n-butyl group, sec-butyl group, tert-butyl group, long aliphatic group, phenyl group, naphthyl group, substituted phenyl group and naphthyl

group, and the group -CH2CH2OH. R30- includes e.g. a hydroxide ion, alcoholate ion, acetate ion and acetyl acetone ion.

Among the compounds represented by the general formula (15) above, at least one member selected from the compounds represented by the general formula (16) below is preferably used.

wherein R1 represents hydrogen, a C1-50 hydrocarbon group , oraC1-50 hydrocarbon group containing a hydroxyl group, halogen group, alkoxyl group or amino group; R3 represents hydrogen, a C1-50 hydrocarbon group, or a C1-50 hydrocarbon group containing a hydroxyl group, alkoxyl group or carbonyl; 1 is an integer of 1 or more, m is 0 or an integer of 1 or more, and 1 + m is 4 or less; M represents a (1+m)-valent metal cation; and the hydrocarbon group may contain an alicyclic structure or branched structure such as cyclohexyl and an aromatic ring structure such as phenyl and naphthyl. The above group R1 in the general formula (16) above includes e.g. phenyl, 1-naphthyl, 2-naphthyl, 9-anthryl, 4-biphenyl, 2-biphenyl etc.  R30" includes e.g. a hydroxide ion, alcoholate ion, acetate ion and

acetyl acetone ion.

Among the phosphorus compounds described above, the compounds having an aromatic ring structure are used preferably for a higher effect of improving the catalytic activity.

In the compounds of the general formula (16) above, M is preferably a member selected from Li, Na, K, Be, Mg, Sr, Ba, Mn, Ni, Cu and Zn in order to achieve a higher effect of improving the catalytic activity. Among these , Li , Na and Mg are particularly preferable .

The phosphorus metal salt compound of this invention includes lithium [ethyl (1-naphthyl) methylphosphonate], sodium [ethyl (1-naphthyl) methylphosphonate] , magnesium bis [ethyl (1-naphthyl) methylphosphonate], potassium [ethyl (2-naphthyl) methylphosphonate] , magnesium bis [ethyl (2-naphthyl) methylphosphonate], lithium [ethyl

benzylphosphonate] , sodium [ethyl benzylphosphonate] , magnesium bis[ethyl benzylphosphonate], beryllium bis[ethyl benzylphosphonate], strontium bis[ethyl benzylphosphonate] , manganese bis [ethyl benzylphosphonate], sodium benzylphosphonate,

magnesium bis[benzylphosphonic acid], sodium [ethyl

«

(9-anthryl) methylphosphonate], magnesium bis[ethyl (9-anthryl) methylphosphonate], sodium [ethyl

4-hydroxybenzylphosphonate], magnesium bis[ethyl 4-hydroxybenzylphosphonate], sodium [phenyl 4-chlorobenzylphosphonate], magnesium bis[ethyl 4-chlorobenzylphosphonate], sodium [methyl 4-aminobenzylphosphonate], magnesium bis[methyl 4-aminobenzylphosphonate], sodium phenylphosphonate, magnesium bis[ethyl phenylphosphonate], zinc bis[ethyl phenylphosphonate] etc.  Among these, lithium [ethyl (1-naphthyl) methylphosphonate], sodium [ethyl (1-naphthyl) methylphosphonate], magnesium bis [ethyl (1-naphthyl) methylphosphonate] , lithium [ethyl benzylphosphonate], sodium [ethyl benzylphosphonate], magnesium bis[ethyl benzylphosphonate], sodium benzylphosphonate and magnesium bis [benzylphosphonic acid] are particularly preferable.

Another phosphorus metal salt compound constituting the polymerization catalyst of this invention comprises at least one member selected from the compounds represented by the following general formula (17).

wherein R1 and R2 independently represent hydrogen or a C1-30 hydrocarbon group; R3 represents hydrogen, a C1-50 hydrocarbon group, or a C1-50 hydrocarbon group containing a hydroxyl group or alkoxyl group; R4 represents hydrogen, a C1-50 hydrocarbon group, or a C1-50 hydrocarbon group containing a hydroxyl group, alkoxyl group or carbonyl; R40" includes e.g. a hydroxide ion, alcoholate ion, acetate ion and acetyl acetone ion; 1 is an integer of 1 or more, m is 0 or an integer of 1 or more, and 1 + m is 4 orless; Mrepresents a (l+m)-valent metal cation; n is an integer of 1 or more ; and the hydrocarbon group may contain an alicyclic structure or branched structure such as cyclohexyl and an aromatic ring structure such as phenyl and naphthyl. Among these, at least one member selected from the compounds represented by the general formula (18) below is preferably used.

wherein Mn+ represents an n-valent metal cation, and n is 1, 2, 3 or 4.

In the compounds of the general formula (17) or

(18) above, M is preferably a member selected from Li, Na, K, Be, Mg, Srr Ba, Mn, Ni, Cu and Zn in order to achieve a higher effect of improving the catalytic activity.  Among these , Li, Na and Mg are particularly preferable.

The specific phosphorus metal salt compound of this invention includes lithium [ethyl 3,5-di-tert-butyl-4-hydroxybenzylphosphonate], sodium [ethyl

3,5~di~tert-butyl-4-hydroxybenzylphosphonate], sodium [3 ,5-di-tert-butyl-4-hydroxybenzylphosphonic acid], potassium [ethyl

3,5-di-tert-butyl-4-hydroxybenzylphosphonate], magnesium bis[ethyl

3,5-di-tert-butyl-4-hydroxybenzylphosphonate], magnesium

bis[3,5-di-tert-butyl-4-hydroxybenzylphosphonic acid], beryllium bis[methyl

3,5-di-tert-butyl-4-hydroxybenzylphosphonate], strontium bis[ethyl

3,5-di-tert-butyl-4-hydroxybenzylphosphonate], barium bis[phenyl

3,5-di-tert-butyl-4-hydroxybenzylphosphonate], manganese bis[ethyl 3,5-di-tert-butyl-4-hydroxybenzylphosphonate],

nickel bis[ethyl

3,5-di-tert-butyl-4-hydroxybenzylphosphonate],

copper bis[ethyl

3,5-di~tert-butyl-4-hydroxybenzylphosphonate], zinc

bis[ethyl

3,5-di~tert-butyl-4-hydroxybenzylphosphonate] etc.

Among these, lithium [ethyl

3,5-di-tert-butyl-4-hydroxybenzylphosphonate],

sodium [ethyl

3,5-di-tert-butyl-4-hydroxybenzylphosphonate] and

magnesium bis[ethyl

3,5-di-tert-butyl-4-hydroxybenzylphosphonate] are

particularly preferable.

The phosphorus compound having at least one P-OH bond, which constitutes the polymerization catalyst of this invention, is not particularly limited insofar as it is a phosphorus compound having at least one P-OH in the molecule. Among these phosphorus compounds, the phosphonic acid derivative compounds having at least one P-OH bond are used preferably for a higher effect of improving the catalytic activity.

Among the phosphorus compounds described above, the compounds having an aromatic ring structure are ased preferably for a higher effect of improving the catalytic activity.

The phosphorus compound having at least one P-OH bond, which constitutes the polymerization catalyst of this invention, is preferably at least one member selected from the compounds represented by the following general formula (19) in order to achieve a higher effect of improving the catalytic activity.

wherein R1 represents hydrogen, a C1-50 hydrocarbon group , or a C1-50 hydrocarbon group containing a hydroxyl group, halogen group, alkoxyl group or amino group; R2 represents hydrogen, a C1-50 hydrocarbon group, or a C1-50 hydrocarbon group containing a hydroxyl group or alkoxyl group; n is an integer of 1 or more; and the hydrocarbon group may contain an alicyclic structure or branched structure such as cyclohexyl and an aromatic ring structure such as phenyl and naphthyl. In the general formula (19) above, R1 includes e.g. phenyl, 1-naphthyl, 2-naphthyl, 9-anthryl, 4-biphenyl, 2-biphenyletc.  The above R2 includes e.g. hydrogen, a methyl group, ethyl group, propyl group, isopropyl group, n-butyl group, sec-butyl group, tert-butyl group, long aliphatic group, phenyl group, naphthyl group, substituted phenyl group and naphthyl

group, and the group -CH2CH2OH.

Among the phosphorus compounds described above, the compounds having an aromatic ring structure are used preferably for a higher effect of improving the catalytic activity.
