Repository: anandvc/allindianpatents

File: patents/206751-process-for-the-production-of-propylene-copolymers.html
Indian Patents. 206751:PROCESS FOR THE PRODUCTION OF PROPYLENE COPOLYMERS

Indian Patents

Recently Granted Patents

  Recently Published Patents

Title of Invention	PROCESS FOR THE PRODUCTION OF PROPYLENE COPOLYMERS

Abstract	PROCESS FOR THE PRODUCTION OF PROPYLENE COPOLYMERS Polymers of propylene with one or two olefin comonomers are produced through the use of a polymerization catalyst supported on a carrier produced by spray crystallization and having a maximum dimension of 55wn. Copolymers of superior properties are obtained, and the production process is de-snagged.	

Full Text	FORM 2

THE PATENTS ACT, 1970 (39 of 1970)

COMPLETE

I	SPECIFICATION

y

(See Section 10)

Z	TITLE

55	"PROCESS FOR THE PRODUCTION OF PROPYLENE COPOLYMERS"

o

APPLICANT

Borealis Technology OY

ofPOBox330

-4-	FIN-06101 Porvoo, Finland

Q	Nationality: a Finnish company

1	The following specification particularly describes

^  -—	the nature of this invention and the manner in which

tj  X	it is to be performed

P

r

PROCESS FOR THE PRODUCTION OF PROPYLENE COPOLYMERS

The present invention relates to the production of propylene polymers, in particular copolymers of propylene with one or two olefin comonomers. The copolymers are suitable for applications where good heat sealability and softness are required.

Polyolefms used in film applications as sealing layers should have low melting temperatures for good heat sealing performance. In polypropylene films, random copolymers having a relatively high content of comonomers, usually ethylene, are commonly used as such a sealing component. A high comonomer content is required for obtaining low melting temperatures. There are, however, problems associated with the process of production of random copolymers and terpolymers (i.e. propylene polymers with two comonomers), and with the end-properties of the materials themselves, because of their low melting temperature, in-process stickiness, and polymer solubility in the polymerisation medium. Further, catalyst activity increases significantly during copolymerisation, particularly in terpolymerisation, leading to undesirable growth in polymer particle size.

In comparison to homopolymer production, when a terpolymer or high comonomer content copolymer having a low melting temperature is to be produced in a slurry reactor, the solubles content of the polymer is high. Further, the comonomers used in the polymerisation, such as ethylene and/or butylene, cause swelling of the polymers in the polymerisation medium of the slurry reactor, resulting in excessively large and soft polymer particles. There is also a higher demand for external heat if it is desired to evaporate unreacted monomer by flashing after the slurry reactor, which may cause surface melting

of polymer particles. If pressure in the flash vessel is reduced too much to improve monomer evaporation, flashing takes place too fast and the morphology of the particles is destroyed, causing problems downstream.

Because of the above-mentioned increased catalyst activity, product polymer particles can grow too rapidly and to too great a size, causing pipe plugging and product inhomogeneity and attrition. Moreover if a gas-phase reactor is employed, fluidisation efficiency and continuous take-out may be compromised. Further downstream problems may also arise in post-polymerisation procedures and units, such as catalyst deactivation, steaming and drying.

Polymerisation catalyst particle size is principally determined by the particle size of the carrier upon which catalytically active matter is supported. Such carriers can be produced by various processes such as spray crystallisation, spray-drying or emulsion processes. When, as is common, magnesium dichloride is used as carrier, the process is referred to as spray crystallisation. Typically a melt of MgCl2 in a suitable quantity of a lower alcohol such as methanol is fed to a spray dryer operating at 150-200°C, whereupon the alcohol is flashed off and a dry magnesium chloride crystallite powder of quite broad particle size distribution is obtained.

The particle size extremes of the carrier powder range from 1 j^m to 1.4 mm or even higher, the mass distribution between these limits following the usual bell curve. The powder is separated, according to standard practice, by screening to remove large particles, agglomerates and small particles. The intervening fraction is generally employed for catalyst manufacture, the large particles and agglomerates are usually recycled to melt preparation, and the small particles are discarded as being unusable.

Such a procedure is disclosed in WO-A-87/7620, in which a 

particles are removed from the spray-crystallised product to yield a 45-212 jim intervening fraction as carrier product. EP-A-700,936 stresses the desirability of good catalyst shape and relatively large particle diameter, its carrier being the intervening fraction remaining after screening to remove 120 \xm particles.

It has now been discovered that if, instead of the intervening material, the smallest-crystallite fraction is employed as carrier in catalyst manufacture, the aforesaid problems in the manufacture of propylene copolymers and terpolymers can be effectively avoided.

According to the present invention, therefore, a process for producing a copolymer of propylene with ethylene and/or a C4 to Cs ct-olefm comprises contacting propylene and said ethylene and/or olefin under polymerisation conditions with an olefin polymerisation catalyst which includes a carrier, the carrier particles included in said catalyst being substantially free of particles having a minimum dimension greater than 55 (im. In the preferred practice of the invention, the copolymer is a propylene/ethylene/C^Cg cc-olefm terpolymer.

In a preferred embodiment the carrier is produced by spray crystallisation of a melt of a carrier precursor to yield a spray-crystallised product containing

particles up to at least 500 jim in size.

Thus, following standard procedure, the catalyst carrier may, after its formation, be separated into a plurality of fractions, including one having a maximum particle dimension of 55 (im, by screening. The preferred carrier is magnesium dichloride, and a suitable melt for feed to the spray-crystallizer is represented by the formula:

MgCl2.nROH.mED in which R is CrC6 alkyl, ED is an electron donor, m=0-l and n=l-6. The electron donor, ED, is preferably an aromatic carboxylic acid ester, particularly a dialkyl phthalate or maleate, most preferably di-2-ethyl hexyl phthalate.

It is not necessary that all ingredients of the final copolymer be present at the start of polymerisation. Production of the copolymer or terpolymer may be commenced by contacting propylene alone with the catalyst. Production of the terpolymer may be commenced by contacting propylene and ethylene and/or said a-olefin with the catalyst. The contacting may be performed in at least one slurry reactor and/or at least one gas phase reactor. In a preferred embodiment of the invention the contacting is performed in at least one slurry reactor and at least one gas phase reactor, the gas phase reactor or reactors being advantageously downstream of the slurry reactor or reactors.

When the copolymer is a terpolymer it preferably comprises 0.1 to 3 wt% of units derived from ethylene and 1 to 15 wt% of units derived from C4-C8 a-olefin, and the a-olefin of choice is butene.

The carrier of the polymerisation catalyst preferably has an average particle size of 15 to 45 ^m. The olefin polymerisation catalyst itself is suitably a stereospecific Ziegler-Natta catalyst system comprising a component containing Ti, CI and Mg as essential components; a cocatalyst; and an external electron donor. The cocatalyst is preferably an organoaluminium compound, such as triethylaluminium, and the preferred electron donors are silane-based donors. Generally, the silane based donors have the formula (I)

RnR'mSi(R"0)4_n-m	(I)

wherein R and R'  can be the same or different and stand for linear, branched or cyclic

aliphatic or aromatic group;

R"	is methyl or ethyl;

n	is an integer 0 to 3;

m	is n integer 0 to 3; and

n+m	is 1 to 3.

The aliphatic groups in the meanings of R and R5 can be saturated or unsaturated.

Preferably, R and R' are linear Q to Ci2 hydrocarbons which include methyl, ethyl, propyl, butyl, octyl and decanyl. As examples of suitable saturated branched Q.8 alkyl groups, the following can be mentioned: isopropyl, isobutyl, isopentyl, tert.-butyl, teit-amyl and neopentyl. Cyclic aliphatic groups containing 4 to 8 carbon atoms comprise, e.g. cyclopentyl, cyclohexyl, methylcyclopentyl and cycloheptyl.

Alternatively, the olefin polymerisation catalyst may be a single-site catalyst comprising a single-site/activator reaction product impregnated in the pores of the carrier.

The invention further embraces the use of spray-crystallised MgCl2 having an average particle size below 55 |im as carrier for a polymerisation catalyst in the production of propylene copolymers or terpolymers.

It is particularly preferred to produce the material in a combination of one or more slurry polymerisation reactor(s) and one or more gas phase reactor(s). Thereby, the comonomer conversion can be increased, and comonomer distribution can be optimised and tailored. However it is possible to employ a slurry-slurry (preferably loop-loop) system; or two gas phase reactors; or any combination thereof It is known (the so-called "replication effect") that the physical structure of the polymerisation catalyst carrier is reproduced in the overall catalyst composition, and eventually in the particulate polymer product itself. In the process according to the invention, therefore, the use of the small particle size catalyst leads to the formation of a correspondingly small particle size product. This is particularly advantageous because of the concomitant reduction in production of large particles which, through breakdown, are normally the principal source of undesired product fines.

A favoured procedure for terpolymer production thus comprises:

a)	feeding into a slurry reactor a mixture containing 50 to 85 wt% of propylene, 0.1 to 10 wt% of ethylene, 3 to 40 wt% of another ct-olefin, a catalyst system capable of achieving olefin polymerisation at said temperature conditions, and optionally hydrogen,

b)	polymerising said reaction mixture at a temperature of less than 70°C for a sufficient time to obtain a propylene terpolymer amounting to 50 to 99.5 wt% of the end product,

c)	transferring said reaction mixture into a gas phase reactor operating at a pressure higher than 5 bar, preferably higher than 10 bar, and optionally adding 0 to 10 wt% of ethylene, 0 to 10 wt% of another a-olefm, 0 to 40 wt% of propylene, of said transferred mixture, and optionally hydrogen, and

d)	continuing polymerisation in said gas phase reactor for obtaining a propylene terpolymer amounting to 0.5 to 50 wt% of the end product,

Preferably a bulk loop reactor is used as slurry reactor, and the slurry phase may be carried out in two slurry reactors, preferably but not necessarily in two loop reactors. When continuing the polymerisation in a gas phase reactor or reactors, the comonomer distribution can be easily controlled and ' comonomer content can be increased further. Thus, the final polymer properties can be tailored by adjusting comonomer ratios in different reactors.

In a typical terpolymer production, a polymerisation catalyst system and monomer mixture is fed into a slurry reactor. Propylene acts as a monomer and a diluent in the reaction mixture. The C4-Cs a-olefm can be 1-butene, 1-pentene, 4-methyl-l-pentene, 1-hexene, 1-heptene or 1-octene.

In the first slurry step a terpolymer is produced, in which the content of ethylene monomer is in the range of 1 to 4 wt%, preferably less than 3 wt%. The C4-C8 olefin content in the product will be in the range of 5 to 12 wt%.

Hydrogen is added, when desired. The temperature in the slurry reactor is preferably below 70°C.

In the gas phase reactor, 0.5 to 50 wt%, preferably 0.5 to 30 wt% of the final end product is formed. The polymerisation can be carried out at a temperature of 60 to 90°C and at a pressure higher than 5 bar, preferably higher than 10 bar. Propylene and other monomers can be added, but not necessarily, into the gas phase reactor. Hydrogen can be added also into the gas phase reactor, when desired.

Terpolymers of propylene are obtained in which the ethylene content is generally 0.1 to 10 wt% and the content of other a-olefms is 1 to 25 wt%. These products have low melting point and thus they can be used for applications such as heat-sealable sheets and films, when softness is required. Products having low stiffness can be used in applications like moulded sheets, lids, bottles and fibres. It is preferred to produce terpolymers containing less than 3 wt% units (e.g. 0.3 to 3 wt%) derived from ethylene and less than 15 wt% (e.g. 1 to 15 wt%) of the other units of a-olefms.

The catalyst used in such an operation, whether directed to production of terpolymer or of a propylene/C4-C8 a-olefin copolymer, may be of the Ziegler-Natta or of the single-site kind, supported on the prescribed carrier.

Ziegler-Natta catalysts typically comprise the reaction product of a Gp IVB metal halide with a magnesium/electron donor complex. They are usually synthesised by reacting a dialkyl magnesium with a polyhydric alcohol and with a carboxylic acid dihalide to produce the complex; and reacting the so-produced complex with a titanium tetrahalide to produce a solution of the desired Ti/Mg/electron-donor catalyst component. This component is then recovered from its solution, usually by precipitation through the use of aliphatic and/or aromatic hydrocarbon precipitating agents, and subjected to conventional washing and drying. Alternative means of Recovering it include simple evaporative removal of solvent; and its isolation as the dispersed phase

of an emulsion, followed by solidification (suitably by heating) and recovery by filtration or decantation.

The carrier may be introduced into this sequence of operations at any stage, provided that efficient uptake of the final catalyst component will result. Preferably it is added to the solution of Ti/Mg/electron donor component, or to either of the reagents (complex or titanium halide) which are combined to produce it. However it may be added to that component after its recovery from its solution. When that component constitutes the dispersed phase of an emulsion, the emulsion is preferably caused to form in the presence of the carrier, so that the component forms in situ in the carrier's interstices.

It is possible to introduce the carrier into the synthesis at an earlier stage, for instance during or immediately after the formation of the magnesium/electron donor complex, provided that the nature of the materials employed permits the efficient progress in the carrier's interstices of the subsequent reactions which are to occur.

The following examples illustrate the present invention. In them:

Melt Flow rates were measured with a load of 2.16 kg and at 230°C according to ISO 1133.

Comonomer contents (ethylene and butene) were measured with Fourier transform infrared spectroscopy (FTIR) calibrated with NMR.

Determination of xylene soluble fraction (XS) 2.0 g of polymer is dissolved in 250 ml p-xylene at 135°C under agitation. After 30+2 minutes the solution is allowed to cool for 15 minutes at ambient temperature and then allowed to settle for 30 minutes at 25+0.5°C. The solution is filtered with filter paper into two 100 ml flasks.

The solution from the first 100 ml vessel is evaporated in nitrogen flow and the residue is dried under vacuum at 90°C until constant weight is reached.

The xylene soluble fraction is calculated using the following equation:

XS% = (100 xmix v0)/(mo x v0, wherein  m0 = initial polymer amount (g)

m{ = weight of residue (g) v0 = initial volume (ml) Vi = volume of analysed sample (ml)

EXAMPLE

Carrier preparation:

An MgCl2(C2H5OH)n melt (at 115°C) was top-fed into a spray crystallisation chamber through an atomiser wheel to form droplets. An inert gas, nitrogen, was fed in two parts: from the top and from the middle part of the chamber, at respective temperatures 64°C and -21°C. Solidified carrier particles fell to the bottom of the chamber on a 53 |im screen. The retained material was discarded, and the material passing the screen employed as carrier in catalyst synthesis.

Catalyst synthesis:

A highly active polypropylene polymerisation catalyst of Ziegler-Natta type was prepared in the following manner. 1100 kg of TiCl4 was fed to a leactor and cooled to -20°C. 77 kg of the carrier was suspended in 223 kg aliphatic hydrocarbon solvent (bp 90°-1 10°C) and cooled before adding it to the cold TiCU. Controlled heating to 130°C was performed. During heating dimethyl hexyl phtalate (DOP) was added, and transesterification (DOP^DEP, diethyl phtalate) effected by keeping the mixture for 30 minutes at 130°C. The solid was separated by filtration. The procedure was repeated 3 times, each repeat adding the TiCl4 to the filtered solid recovered from the previous titanation. The catalyst, resulting from the third repeat, was washed 4 times with the aliphatic hydrocarbon solvent and dried in vacuum to free flowing powder.

Table 1 and Fig 1 show the particle distribution size of the carrier and of the catalyst as produced above.

Polymerisation:

A combination of a loop reactor and a gas phase reactor was used to produce propylene terpolymers for films. Propylene, ethylene, butene and hydrogen were fed into the loop reactor. The polymer slurry produced in the loop reactor, along with unreacted monomers and hydrogen, was passed directly into the gas phase reactor and polymerisation was completed therein.

The external electron donor used was dicyclopentyl dimethoxy silane and the activator (cocatalyst) was triethylaluminium.

The polymerisation conditions and product composition are summarised in Table 3.

COMPARATIVE EXAMPLE

Example 1 was repeated, except that the carrier employed for catalyst synthesis was that passed by a 125 (im screen and retained by a 53 |-im screen.

Table 2 and Fig 2 show the particle size distribution of the carrier and of the titanized catalyst product obtained from it.

However as shown in Table 4 (below) there were major difference in the respective polymer products' particle size distribution (screening method).

It will be observed that the polymerisation according to the invention resulted in a product heavily (two-thirds) concentrated about the ideal particle size of 1 mm, and essentially free of >2.3 mm matter, with only 15.5% of particles >1.7 mm. By contrast the comparative product was diffusely spread over the size range 0.5-2.36 mm, with a significant quantity of >2.3 mm particles (12.4%) present and 45% over 1.7 mm. Additionally the amount of fine particles (size range 
Moreover, the production according to the Comparative Example showed critical process disturbances. The pipe between loop and GPR was fouled, and gradually plugged. The catalyst deactivation and dryer (after

polymerisation reactors) showed pressure disturbances leading to production shutdown. The polymer had a strong smell of 1-butene.

In the inventive Example the production went smoothly, without any disturbances. When the catalyst was changed from that of the Comparative Example to that of the inventive Example, the fluidisation in the dryer restored itself. As the polymer is very sticky, due to the low sealing temperature, continuous fluidisation is essential to prevent lump formation which can easily plug outlet values and lines. When this happens, a shutdown is inevitable.

We claim,

1.	A process for producing a copolymer of propylene with ethylene and/or a C* to C8 alpha-olefin comprising contacting propylene and ethylene and/or said C4 to Cs alpha-olefin under polymerisation conditions with an olefin polymerization catalyst which includes a carrier, wherein said carrier is produced by spray-crystallization of a melt of a carrier precursor to yield a spray-crystallized product and selecting from said product a fraction of carrier particles which is substantially free of particles having a minimum dimension greater than 55 micrometer.

2.	The process as claimed in claim 1 comprising contacting propylene, ethylene and said C4 to Cs alpha-olefin with said catalyst, and wherein said copolymer is a propylene/ethylene Q to Cs alpha-olefin terpolymer.

3.	The process as claimed in claim 1 or 2 wherein the selection of said product fraction of carrier particles is done by screening.

4.	The process as claimed in any preceding claim, wherein said carrier is magnesium dichloride.

5.	The process as claimed in any of claims 2 to 4, wherein said melt is represented by the formula:

MgCb.nROH.mED in which R is a Ci - Ce alkyl, ED is an electron donor, m = 0-1 and n = 1-6.

6.	The process as claimed in claim 5, wherein ED is an aromatic carboxylic acid ester.

7.	The process as claimed in claim 6, wherein ED is a dialkyl phthalate or maleate.

8.	The process as claimed in any preceding claim, wherein the production of

the copolymer or terpolymer is commenced by contacting propylene alone

with said catalyst.

9.	The process as claimed in any of claims 2 to 7, wherein the production of said terpolymer is commenced by contacting propylene and either ethylene or said alpha-olefin with said catalyst.

10.	The process as claimed in any of claims 1 to 7, wherein said contacting is performed in at least one slurry reactor.

11.	The process as claimed in any of claims 1 to 7, wherein said contacting is performed in at least one gas phase reactor.

12.	The process as claimed in any of claims 1 to 7, wherein said contacting is performed in at least one slurry reactor and at least one gas phase reactor.

13.	The process as claimed in claim 12, wherein the gas phase reactor or reactors are downstream of the slurry reactor or reactors.

14.	The process as claimed in any of claims 2 to 13, wherein the terpolymer comprises 0.1 to 3 wt.% of units derived from ethylene and 1 to 15 wt.% of units derived from G* - Cs alpha-olefins.

15.	The process as claimed in any preceding claim, wherein the alpha-olefin is butene.

16.	The process as claimed in any preceding claim, wherein the carrier of said polymerisation catalyst has an average particle size of 15 to 45 pm.

17.	The process as claimed in any preceding claim, wherein the olefin polymerisation catalyst system comprises a stereospecific ZieglerNatta catalyst comprising as essential components Ti, CI and Mg.

18.	The process as claimed in claim 17, wherein said catalyst system comprises an external electron donor and a cocatalyst

19.	The process as claimed in claim 18, wherein said cocatalyst is an organoaluminium compound and said electron donor is a silanebased donor.

20.	The process as claimed in any of claims 1 to 16, wherein the olefin poymerisation catalyst is a single-site catalyst comprising a single-site/activator-reaction product impregnated in the pores of said carrier.

21. A spray-crystallised particulate carrier which is substantially free of particles having a minimum dimension greater than 55 micrometer, as a carrier for a polymerisation catalyst when used for the production of propylene copolymers or terpolymers.

Documents:

				0730-chenp-2004-abstract.pdf

				0730-chenp-2004-claims.pdf

				0730-chenp-2004-correspondnece-others.pdf

				0730-chenp-2004-correspondnece-po.pdf

				0730-chenp-2004-description(complete).pdf

				0730-chenp-2004-drawings.pdf

				0730-chenp-2004-form 1.pdf

				0730-chenp-2004-form 26.pdf

				0730-chenp-2004-form 3.pdf

				0730-chenp-2004-form 5.pdf

				0730-chenp-2004-other document.pdf

				0730-chenp-2004-pct.pdf

« Previous Patent

Next Patent »

Patent Number	206751	

Indian Patent Application Number	730/CHENP/2004	

PG Journal Number	26/2007	

Publication Date	29-Jun-2007	

Grant Date	11-May-2007	

Date of Filing	07-Apr-2004	

Name of Patentee	M/S. BOREALIS TECHNOLOGY OY	

Applicant Address	P.O. Box 330 FIN-06101 Porvoo	

Inventors:

#	Inventor's Name	Inventor's Address	

1	ALASTALO, Kauno	Karjapolku 4 FIN-06400 Porvoo	

2	PITKÄNEN, Päivi	Linnunherne 15 FIN-07190 Halkia	

3	SUTELA, Marita	Raatimiehenkatu 4 C67 FIN-06100 Porvoo	

4	PELCKMANS, Lucas	Mgr. Cuysbergslaan 41 B-2450 Meerhout	

5	ALA-HUIKKU, Sirpa	Korvatunturintie 5 B7 FIN-00970 Helsinki	

6	HOKKANEN, Harri	Riihikallionpolku, 2 FIN-01100 Häsalmi	

PCT International Classification Number	C08F210/06	

PCT International Application Number	PCT/EP2002/011092	

PCT International Filing date	2002-10-02	

PCT Conventions:

#	PCT Application Number	Date of Convention	Priority Country	

1	01124046.2	2001-10-09	EUROPEAN UNION	

© All Indian Patents, 2013-2021.

  Patent data available in the public domain from Indian Patents Office, Department of Industrial Policy and Promotions, Ministry of Commerce and Industry, Government of India.
