Repository: anandvc/allindianpatents

File: patents/206815-a-method-and-an-apparatus-for-producing-elastomer-masterbatch.html (part 1 of 5)
Indian Patents. 206815:A METHOD AND AN APPARATUS FOR PRODUCING ELASTOMER MASTERBATCH

Indian Patents

Recently Granted Patents

  Recently Published Patents

Title of Invention	A METHOD AND AN APPARATUS FOR PRODUCING ELASTOMER MASTERBATCH

Abstract	Elastomer composites are produced by novel continuous flow methods and apparatus in which fluid streams of particulate filler and elastomer latex are fed to the mixing zone of a coagulum reactor to form a mixture in semi-confined flow continuously from the mixing zone through a coagulum zone to a discharge end of the reactor. The particulate filler fluid is fed under high pressure to the mixing zone, such as to form a jet stream to entrain elastomer latex fluid sufficiently energetically to substantially completely coagulate the elastomer with the particulate filler prior to the discharge end. Highly efficient and effective elastomer coagulation is achieved without the need for a coagulation step involving exposure to acid or salt solution or the like. Novel elastomer composites are produced. Such novel elastomer composites may be cured or uncured, and combine material properties, such as choice of filler, elastomer, level of filler loading, and macro-dispersion, not previously achieved.	

Full Text	 

625163CIP	Ox	PATENT

NOVEL ELASTOMER COMPOSITES,

: ,v		

METHOD AND APPARATUS

Field of the Invention

The present invention is directed to novel methods and apparatus for producing elastomer composites, and to novel elastomer composites produced using such methods and apparatus. More particularly, the invention is directed to continuous flow methods and apparatus for producing elastomer masterbatch of particulate filler finely dispersed in elastomer, for example, elastomer composites of carbon black particulate filler finely dispersed in natural rubber, such as curative-free masterbatch compositions, curative-bearing base compositions, and rubber materials and products formed of such masterbatch compositions.

Background

Numerous products of commercial significance are formed of elastomeric compositions wherein particulate filler is dispersed in any of various synthetic elastomers, natural rubber or elastomer blends. Carbon black, for example, is widely used as a reinforcing agent in natural rubber and other elastomers. It is common to produce a masterbatch, that is, a premixture of filler, elastomer and various optional additives, such as extender oil. Carbon black masterbatch is prepared with different grades of commercially available carbon black which vary both in surface area per unit weight and in "structure." Numerous products of commercial significance are formed of such

elastomeric compositions of carbon black particulate filler dispersed in natural rubber. Such products include, for example, vehicle tires wherein different elastomeric compositions may be used for the tread portion, sidewalls, wire skim and carcass. Other products include, for example, engine mount bushings, conveyor belts, windshield wipers and the like.  While a wide range of performance characteristics can be achieved employing currently available materials and manufacturing techniques, there has been a long standing need in the industry to develop elastomeric compositions having improved properties and to reduce the cost and complexity of current manufacturing techniques. In particular, it is known for example that macro-dispersion level, that is, the uniformity of dispersion of the carbon black or other filler within the elastomer, can significantly impact performance characteristics. For elastomeric compositions prepared by intensively mixing the carbon black or other filler with natural rubber or other elastomer (such as in a Banbury mixer or the like), any increase in macro-dispersion requires longer or more intensive mixing,  with the consequent disadvantages of increased energy costs, manufacturing time, and similar concerns. For carbon black fillers of certain surface area and structure characteristics, dispersion beyond a certain degree has not been possible or commercially practicable using known mixing apparatus and techniques.  In addition, such prolonged or more intensive mixing degrades the natural rubber by reducing its molecular weight, rendering the finished elastomeric compound undesirable for certain applications.

It is well known to employ carbon blacks having higher or lower structure and surface area to manipulate the performance characteristics of an elastomeric composition. Carbon blacks of higher surface area and lower structure are known to improve crack growth resistance and cut-and-chip resistance as well as, generally, abrasion resistance,

and other performance qualities. Commercially available mixing techniques have been unable to achieve excellent uniformity of dispersion of carbon blacks throughout the elastomer, however, without unacceptable degradation of the natural rubber. In fact, for typical carbon black loading levels in natural rubber, such as 45 phr to 75 phr, and oil loading from 0 phr to 10 phr, low structure caibon blacks, such as carbon blacks of DBPA less than 110cc/100g, particularly those having surface area above about 45m2/g to 65m2/g (CTAB), it has not been possible to achieve compounds having less than about 1% undispersed carbon black (measured as macro-dispersion, as described below) regardless of the duration and level. Furthermore, as noted above, in the highly energy consumptive intensive dry mixing methods currently in widespread commercial use, the mastication of the elastomer necessary for dispersing such carbon blacks results in unacceptable levels of disruption of the polymeric chains of the natural rubber elastomer.  The resultant reduction in the molecular weight of the natural rubber is undesirable for many industrial applications. For use in tire tread, for example, reduced molecular weight is known to cause an undesirable increase in the so-called rolling resistance of the tire.

Furthermore, while theoretical analysis has indicated desirable improvements in certain performance characteristics of elastomeric compositions employing carbon blacks of higher surface area and lower structure, it has not been possible using known physical milling or other mastication processes to obtain such elastomeric compositions in which both the molecular weight of the natural rubber is well preserved and satisfactory macro-dispersion levels of the carbon black are achieved. Generally, it has been found, for example, that the elastomer reinforcing properties of a carbon black increase as the particle size of the carbon black decreases. However, with extremely fine carbon blacks an anomalous condition is known to be encountered, in which the expected improvement

in properties is not achieved. This is understood to be due at least in part to the inability of conventional elastomer compounding methods to adequately disperse the carbon black in the natural rubber without undue breakdown of the elastomer polymer. There has been, therefore, consequent inability to take full advantage of the natural affinity of the carbon black and the natural rubber for each other in the case of such carbon blacks.

Since good dispersion of carbon black in natural rubber compounds has been recognized for some time as one of the most important objectives for achieving good quality and consistent product performance, considerable effort has been devoted to the development of procedures for assessing dispersion quality in rubber. Methods developed include, e.g. the Cabot Dispersion Chart and various image analysis procedures. Dispersion quality can be defined as the state of mixing achieved. An ideal dispersion of carbon black is the state in which the carbon black agglomerates (or pellets) are broken down into aggregates (accomplished by dispersive mixing) uniformly separated from each other (accomplished by distributive mixing), with the surfaces of all the carbon black aggregates completely wetted by the rubber matrix (usually referred to as incorporation).

Common problems in the rubber industry which are often related to poor macro-dispersion can be classified into four major categories: product performance, surface defects, surface appearance and dispersion efficiency. The functional performance and durability of a carbon black-containing rubber formulation, such as tensile strength, fatigue life and wear resistance, are affected substantially by macro-dispersion quality. Undispersed carbon black can also cause surface defects on finished products, including visible defects. Eliminating the presence of surface defects is of critical importance in molded thin parts for functional reasons and in extruded profiles for both aesthetic and functional reasons.

A commercial image analyzer such as the DBAS Compact model image analyzer available from Kontron Electronik GmbH (Munich, Germany) can be used to measure macro-dispersion of carbon black or other filler. Typically, in quantitative macro-dispersion tests used in the rubber industry, the critical cut-off size is 10 microns. Defects larger than about 10 microns in size typically consist of undispersed black or other filler, as well as any grit or other contaminants, which can affect both visual and functional performance. Thus, measuring macro-dispersion involves measuring defects on a surface (generated by microtoming, extrusion or cutting) greater than 10 microns in size by total area of such defects per unit area examined using an image analysis procedure. Macro-dispersion D(%) is calculated as follows:

where Am= Total sample surface area examined

Nj = Number of defects with size Dt

Dj = Diameter of circle having the same area as that of the defect (equivalent circle diameter).

m = number of images

Macro-dispersion of carbon black or other filler in uncured natural rubber or other suitable elastomer can be assessed using image analysis of cut surface samples. Typically, five to ten arbitrarily selected optical images are taken of the cut surface for image analysis. Knife marks and the like preferably are removed using a numerical filtering technique. Cut surface image analysis thus provides information regarding the carbon black dispersion quality inside a natural rubber compound.  Specifically, percent

undispersed area D(%) indicates carbon black macro-dispersion quality. As macro-dispersion quality is degraded, percent undispersed area increases. Dispersion quality can be improved, therefore, by reducing the percent undispersed area. As noted above, the mixing operations have a direct impact on mixing efficiency and on macro-dispersion. In general, better carbon black macro-dispersion is achieved in the elastomer, for example in a natural rubber masterbatch, by longer mixing and by more intensive mixing. Unfortunately, however, achieving better macro-dispersion by longer, more intensive mixing, degrades the elastomer into which the carbon black is being dispersed. This is especially problematic in the case of natural rubber, which is highly susceptible to mechanical/thermal degradation. Longer and more intensive mixing, using known mixing techniques and apparatus, such as a Banbury mixer, reduces the molecular weight of the natural rubber masterbatch-composition. Thus, improved macro-dispersion of carbon black in natural rubber is known to be achieved with a corresponding, generally undesirable reduction in the molecular weight of the rubber.

In addition to dry mixing techniques, it is known to continuously feed latex and a carbon black slurry to an agitated coagulation tank. Such "wet" techniques are used commonly with synthetic elastomer, such as SBR. The coagulation tank contains a coagulant such as salt or an aqueous or acid solution typically having a pH of about 2.5 to 4. The latex and carbon black slurry are mixed and coagulated in the coagulation tank into small beads (typically a few millimeters in diameter) referred to as wet crumb. The crumb and acid effluent are separated, typically by means of a vibrating shaker screen or the like. The crumb is then dumped into a second agitated tank where it is washed to achieve a neutral or near neutral pH. Thereafter the crumb is subjected to additional vibrating screen and drying steps and the like. Variations on this method have been

suggested for the coagulation of natural and synthetic elastomers.  In U.S. patent 4,029,633 to Hagopian et al, which like the present invention is assigned to Cabot Corporation, a continuous process for the preparation of elastomer masterbatch is described. An aqueous slurry of carbon black is prepared and mixed with a natural or synthetic elastomer latex.  This mixture undergoes a so-called creaming operation, optionally using any of various known creaming agents. Following the creaming of the carbon black/latex mixture, it is subjected to a coagulation step. Specifically, the creamed carbon black/latex mixture is introduced as a single coherent stream into the core of a stream of coagulating liquor. The solid stream of creamed carbon black/latex mixture is said to undergo shearing and atomizing by the stream of coagulating liquor prior to coagulation, being then passed to a suitable reaction zone for completion of the coagulation.  Following such coagulation step, the remainder of the process is substantially conventional, involving separation of the crumb from the waste product "serum" and washing and drying of the crumb. A somewhat similar process is described in U.S. patent 3,048,559 to Heller et al.  An aqueous slurry of carbon black is continuously blended with a stream of natural or synthetic elastomer or latex. The two streams are mixed under conditions described as involving violent hydraulic turbulence and impact. As in the case of the Hagopian et al patent mentioned above, the combined stream of carbon black slurry and elastomer latex is subsequently coagulated by the addition of an acid or salt coagulant solution.

There has long been a need in various industries for elastomeric compounds of particulate filler dispersed in suitable elastomer, especially, for example, carbon black dispersed in natural rubber, having improved macro-dispersion. As discussed above, improved macro-dispersion can provide correspondingly improved aesthetic and

functional characteristics. Especially desirable are new elastomeric compounds of carbon black in natural rubber wherein improved macro-dispersion is achieved together with higher molecular weight of the natural rubber. It is an object of the present invention to meet some or all of these long felt needs.

Summary of the Invention

In accordance with a first aspect, a method for preparing elastomer masterbatch involves feeding simultaneously a particulate filler fluid and an elastomer latex fluid to a mixing zone of a coagulum reactor. A coagulum zone extends from the mixing zone, preferably progressively increasing in cross-sectional area in the downstream direction from an entry end to a discharge end. The elastomer latex may be either natural or synthetic and the particulate filler fluid comprises carbon black or other particulate filler effective to coagulate the latex. The particulate filler fluid is fed to the mixing zone preferably as a continuous, high velocity jet of injected fluid, while the latex fluid is fed at low velocity. The velocity, flow rate and particulate concentration of the particulate filler fluid are sufficient to cause mixture with high shear of the latex fluid and flow turbulence of the mixture within at least an upstream portion of the coagulum zone so as to substantially completely coagulate the elastomer latex with the particulate filler prior to the discharge end. Substantially complete coagulation can thus be achieved, in accordance with preferred embodiments, without the need of employing an acid or salt coagulation agent.

In accordance with another aspect, a continuous flow method of producing elastomer masterbatch comprises the continuous and simultaneous feeding of latex fluid and particulate filler fluid to the mixing zone of the coagulum reactor establishing a

continuous, semi-confined flow of a mixture of the elastomer latex and particulate filler in the coagulum zone. Elastomer masterbatch crumb in the form of "worms" or globules are discharged from the discharge end of the coagulum reactor as a substantially constant flow concurrently with the on-going feeding of the latex and particulate filler fluid streams into the mixing zone of the coagulum reactor. Notably, the plug-type flow and atmospheric or near atmospheric pressure conditions at the discharge end of the coagulum reactor are highly advantageous in facilitating control and collection of the elastomer masterbatch product, such as for immediate or subsequent further processing steps.

In accordance with an apparatus aspect, means are provided for feeding elastomer latex fluid to the mixing zone of the aforesaid coagulum reactor, preferably under low pressure, substantially laminar type flow conditions, and means are provided for simultaneously feeding particulate filler fluid to the mixing zone under pressure sufficient to create a jet of sufficient velocity or kinetic energy to entrain the elastomer latex as described above, and achieve coagulation before the mixture flowing downstream from the mixing zone reaches the discharge end of the coagulum reactor. In accordance with certain preferred embodiments described in detail below, means for feeding the elastomer latex fluid and separate means for feeding the particulate filler fluid each may comprise a feed channel in a mix head integral with a substantially tubular member defining the coagulum zone. The mixing zone may be provided at the junction of such feed channels within the mix head. In accordance with certain preferred embodiments, the mixing zone is simply a coaxial extension of the coagulum zone. Progressive increase in the cross-sectional area of the coagulum reactor is continuous in certain preferred embodiments and is step-wise in other preferred embodiments. Additionally, the coagulum reactor may be provided with such optional features as a diverter at its discharge end, as further described

below. Additional optional and preferred features of the apparatus disclosed here for continuous flow production of elastomer masterbatch are discussed in the detailed description below.

In accordance with yet another aspect, elastomer composites are provided as a product of the process or apparatus disclosed above. In accordance with preferred embodiments, novel elastomer composites are provided having macro-dispersion level of the particulate filler, molecular weight of the elastomer, particulate loading level, choice of particulate filler (including, for example, carbon black fillers of exceptionally high surface area and low structure) and/or other characteristics not previously achieved. In that regard, the methods and apparatus disclosed here can achieve excellent macro-dispersion, even of certain fillers, such as carbon blacks having a structure to surface area ratio DBP:CTAB less than 1.2 and even less than 1, in elastomers such as natural rubber, with little or no degradation of the molecular weight of the elastomer. In accordance with yet other aspects of the invention, intermediate products are provided as well as final products which are formed of the elastomer composites produced by the method or apparatus disclosed here.

In accordance with another aspect, novel elastomer composites are provided, comprising a particulate filler dispersed in natural rubber, the macro-dispersion level of the filler in the elastomer composite being less than about 0.2% undispersed area, preferably less than about 0.1% undispersed area. Consistent with the discussion above, macro-dispersion here means the macro-dispersion D(%) of the carbon black measured as percent undispersed area for defects larger than 10 microns. In natural rubber masterbatch and other elastomer composites disclosed here, the molecular weight of the natural rubber, that is, the MW^ (weight average) of the sol portion, preferably is at least

about 300,000, more preferably at least about 400,000, being in certain preferred embodiments between 400,000 and 900,000. The elastomer composites optionally comprise extender oil, such as about 0 to 20 phr, more preferably about 0 to 10 phr extender oil, and/or other ingredients such as are well known for optional use in compounding natural rubber with carbon black filler. As discussed further below in connection with certain preferred and exemplary embodiments, the novel elastomer composites disclosed here can provide highly desirable physical properties and performance characteristics. Accordingly, the invention presents a significant technological advance.

In accordance with another aspect, novel elastomer composites are provided in which there is a novel, heretofore unobtained, combination of properties, including certain macro-dispersion level of the carbon black filler, molecular weight of the natural rubber, carbon black loading level, carbon black characteristics (including surface area and structure, e.g., carbon black fillers of exceptionally high surface area and low structure) and/or other characteristics. In accordance with various aspects of the invention, masterbatch compositions and intermediate products are provided, as well as final products which are formed of them.

These and other aspects and advantages of various embodiments of the invention will be further understood in view of the following detailed discussion of certain preferred embodiments.

Brief Description of the Drawings

The following discussion of certain preferred embodiments will make reference to the appended drawings wherein:

Fig. 1 is a schematic flow chart illustration of the apparatus and method for preparing elastomer masterbatch in accordance with certain preferred embodiments;

Fig. 2 is an elevation view, partly schematic, of a preferred embodiment consistent with the schematic flow chart illustration of Fig. 1;

Fig. 3 is an elevation view, partially schematic, of an alternative preferred embodiment consistent with the schematic flow chart illustration of Fig. 1;

Fig. 4 is an elevation view, partially in section, of the mix head/coagulum reactor assembly of the embodiment of Fig. 3;

Fig. 5 is an elevation view, partially in section, corresponding to the view of Fig. 4, illustrating an alternative preferred embodiment;

Fig, 6 is a section view taken through line 6-6 of Fig. 5;

Fig. 7 is a section view of a mix head suitable for use in an alternative preferred embodiment;

Fig. 8 is a graph showing the surface area and structure properties (CTAB and DBPA) of caibon blacks employed in certain highly preferred masterbatch compositions in accordance with the present invention;

Figs. 9 - 25 are graphs showing the macro-dispersion, natural rubber molecular weight and/or other characteristics of novel elastomer composites in accordance with this invention comprising carbon blacks shown in Fig. 8, in some cases along with data relating to control samples for comparison, exemplifying the significant improvements in physical characteristics and performance properties achieved by the elastomer composites;

Figs. 26 - 29 are graphs showing morphological properties of carbon blacks, i.e., structure (DBPA) and surface area (CTAB), and identifying regions or zones of carbon

blacks (by such morphological properties) which are suitable for specific product applications; and

Figs. 30 and 31 are graphs showing the macro-dispersion and natural rubber molecular weight of novel elastomer composites in accordance with this invention, along with control samples for comparison.

It should be understood that the appended drawings are not necessarily precisely to scale. Certain features may have been enlarged or reduced for convenience or clarity of illustration. Directional references used in the following discussion are based on the orientation of components illustrated in the drawings unless otherwise stated or otherwise clear from the context. In general, apparatus in accordance with different embodiments of the invention can be employed in various arrangements. It will be within the ability of those skilled in the art, given the benefit of the present disclosure, to determine appropriate dimensions and orientations for apparatus of the invention employing routine technical skills and taking into account well-known factors particular to the intended application, such as desired production volumes, material selection, duty cycle, and the like. Reference numbers used in one drawing may be used in other drawings for the same feature or element.

Detailed Description of Certain Preferred Embodiments

By virtue of the method and apparatus disclosed here, elastomer masterbatch can be produced in a continuous flow process involving mixture of elastomer latex and particulate filler fluids at turbulence levels and flow control conditions sufficient to achieve coagulation even without use of traditional coagulating agents. In fact, it will be immediately recognized to be of great commercial benefit that elastomer masterbatch

crumb is achieved, that is, coagulated latex is achieved, here without the need for either intensive dry mastication of elastomer with filler or exposing a liquid latex/particulate composition to a stream or tank of coagulant. Thus, in routine commercial implementation the cost and complexity of employing acid coagulation solutions can be avoided. Prior techniques involving premixing of latex and particulate, such as in the above-mentioned Heller et al patent and Hagopian et al patent do not even recognize the possibility of achieving coagulation without exposing the latex/particulate mixture to the usual coagulant solution with its attendant cost and waste disposal disadvantages.

Feed rates of latex fluid and particulate filler fluid to the mixing zone of the coagulum reactor can be precisely metered to achieve high yield rates, with little free latex and little undispersed filler in the product crumb at the discharge end of the coagulum reactor. Without wishing to be bound by theory, it presently is understood that a quasi-mono-phase system is established in the mixing zone except that coagulum solids are being formed there and/or downstream thereof in the coagulum zone. Extremely high feed velocity of the particulate filler fluid into the mixing zone of the coagulum reactor and velocity differential relative the latex fluid feed are believed to be significant in achieving sufficient turbulence, i.e., sufficiently energetic shear of the latex by the impact of the particulate filler fluid jet for thorough mixing and dispersion of the particulate into the latex fluid and coagulation. High mixing energies yield product masterbatch crumb with excellent dispersion, together with controlled product delivery. The coagulum is created and then formed into a desirable extrudate.

Certain preferred embodiments are discussed below, of methods and apparatus for producing the novel elastomer composites disclosed here. While various preferred embodiments of the invention can employ a variety of different fillers and elastomers,

certain portions of the following detailed description of method and apparatus aspects of the invention will, in some instances, for convenience, describe their use primarily in producing masterbatch comprising natural rubber and carbon black. It will be within the ability of those skilled in the art, given the benefit of this disclosure, to employ the method and apparatus disclosed here in accordance with the principles of operation discussed below to produce masterbatch comprising a number of alternative or additional elastomers, fillers and other materials. In brief, such methods for preparing elastomer masterbatch involve feeding simultaneously a slurry of carbon black or other filler and a natural rubber latex fluid or other suitable elastomer fluid to a mixing zone of a coagulum reactor. A coagulum zone extends from the mixing zone, preferably progressively increasing in cross-sectional area in the downstream direction from an entry end to a discharge end. The slurry is fed to the mixing zone preferably as a continuous, high velocity jet of injected fluid, while the natural rubber latex fluid is fed at relatively low velocity. The high velocity, flow rate and particulate concentration of the filler slurry are sufficient to cause mixture and high shear of the latex fluid, flow turbulence of the mixture within at least an upstream portion of the coagulum zone, and substantially completely coagulate the elastomer latex prior to the discharge end. Substantially complete coagulation can thus be achieved, in accordance with preferred embodiments, without the need of employing an acid or salt coagulation agent. The preferred continuous flow method of producing the elastomer composites comprises the continuous and simultaneous feeding of the latex fluid and filler slurry to the mixing zone of the coagulum reactor, establishing a continuous, semi-confined flow of a mixture of the latex and filler slurry in the coagulum zone. Elastomer composite crumb in the form of "worms" or globules are discharged from the discharge end of the coagulum reactor as a substantially

constant flow concurrently with the on-going feeding of the latex and carbon black slurry streams into the mixing zone of the coagulum reactor. Notably, the plug-type flow and atmospheric or near atmospheric pressure conditions at the discharge end of the coagulum reactor are highly advantageous in facilitating control and collection of the elastomer composite product, such as for immediate or subsequent further processing steps. Feed rates of the natural rubber latex fluid and carbon black slurry to the mixing zone of the coagulum reactor can be precisely metered to achieve high yield rates, with little free latex and little undispersed carbon black in the product crumb at the discharge end of the coagulum reactor. Without wishing to be bound by theory, it presently is understood that a quasi-mono-phase system is established in the mixing zone except that coagulum solids are being formed there and/or downstream thereof in the coagulum zone.  Extremely high feed velocity of the carbon black slurry into the mixing zone of the coagulum reactor and velocity differential relative the natural rubber latex fluid feed are believed to be significant in achieving sufficient turbulence, i.e., sufficiently energetic shear of the latex by the impact of the particulate filler fluid jet for thorough mixing and dispersion of the particulate into the latex fluid and coagulation.  High mixing energies yield the novel product with excellent macro-dispersion, together with controlled product delivery. The coagulum is created and then formed into a desirable extrudate.

The aforesaid preferred apparatus and techniques for producing the elastomer composites disclosed here are discussed in conjunction with the appended drawings, wherein a continuous flow method of producing elastomer masterbatch employs a continuous, semi-confined flow of elastomer latex, for example, natural rubber latex (field latex or concentrate) mixed with a filler slurry, for example, an aqueous slurry of carbon black, in a coagulum reactor forming an elongate coagulum zone which extends,

preferably with progressively increasing cross-sectional area, from an entry end to a discharge end. The term "semi-confined" flow refers to a highly advantageous feature. As used here the term is intended to mean that the flow path followed by the mixed latex fluid and filler slurry within the coagulum reactor is closed or substantially closed

5	upstream of the mixing zone and is open at the opposite, downstream end of the coagulum

reactor, that is, at the discharge end of the coagulum reactor. Turbulence conditions in the upstream portion of the coagulum zone are maintained in on-going, at least quasi-steady state fashion concurrently with substantially plug flow-type conditions at the open discharge end of the coagulum reactor. The discharge end is "open" at least in the sense

3	that it permits discharge of coagulum, generally at or near atmospheric pressure and,

typically, by simple gravity drop (optionally within a shrouded or screened flow path) into suitable collection means, such as the feed hopper of a de-watering extruder. Thus, the semi-confined flow results in a turbulence gradient extending axially or longitudinally within at least a portion of the coagulum reactor. Without wishing to be bound by theory,

5	it presently is understood that the coagulum zone is significant in permitting high

turbulence mixing and coagulation in an upstream portion of the coagulum reactor, together with substantially plug-type discharge flow of a solid product at the discharge end. Injection of the carbon black or other filler slurry as a continuous jet into the mixing zone occurs in on-going fashion simultaneously with ease of collection of the elastomer

)	masterbatch crumb discharged under substantially plug-type flow conditions and generally

ambient pressure at the discharge end of the coagulum reactor. Similarly, axial velocities of the slurry through the slurry nozzle into the mixing zone and, typically, at the upstream end of the coagulum zone are substantially higher than at the discharge end. Axial velocity of the slurry will typically be several hundred feet per second as it enters the

mixing zone, preferably from a small bore, axially oriented feed tube in accordance with preferred embodiments discussed below. The axial velocity of the resultant flow at the entry end of a coagulum reactor with expanding cross-sectional area in a typical application may be, for example, 5 to 20 feet per second, and more usually 7 to 15 feet per second. At the discharge end, in contrast again, axial velocity of the masterbatch crumb product being discharged there will in a typical application be approximately 1 to 10 feet per second, and more generally 2 to 5 feet per second. Thus, the aforesaid semi-confined turbulent flow achieves the highly significant advantage that natural rubber or other elastomer latex is coagulated by mixture with carbon black or other filler even in the absence of subsequent treatment in a stream or tank of acid, salt or other coagulant solution, with controlled, preferably quasi-molded product delivery from the coagulum reactor for subsequent processing.

It should be understood in this regard that reference to the coagulum reactor as being "open" at the discharge end is not intended to mean that the discharge end is necessarily exposed to view or easily accessed by hand. It may instead be permanently or releasably attached to a collection device or subsequent processing device, such as a diverter (discussed further below), dryer, etc. The discharge end of the coagulum reactor is open in the important sense that the turbulent flow within the coagulum zone of the coagulum reactor, which is under high pressure and sealed against any significant rearward (i.e., upstream) travel at the mixing zone, is permitted to establish the aforesaid pressure and/or velocity gradient as it travels toward and exits from the discharge end.

It should also be recognized in this regard that the turbulence of the flow lessens along the coagulum reactor toward the discharge end. Substantial plug flow of a solid product is achieved prior to the discharge end, dependent upon such factors as percent of

capacity utilization, selection of materials and the like. Reference here to the flow being substantially plug flow at or before the discharge end of the coagulum reactor should be understood in light of the fact that the flow at the discharge end is composed primarily or entirely of masterbatch crumb, that is, globules or "worms" of coagulated elastomer masterbatch. The crumb is typically quasi-molded to the inside shape of the coagulum zone at the point along the coagulum zone at which flow became substantially plug flow. The ever-advancing mass of "worms" or globules advantageously have plug-type flow in the sense that they are traveling generally or primarily axially toward the discharge end and at any point in time in a given cross-section of the coagulum zone near the discharge end have a fairly uniform velocity, such that they are readily collected and controlled for further processing. Thus, the fluid phase mixing aspect disclosed here can advantageously be carried out at steady state or quasi-steady state conditions, resulting in high levels of product uniformity.

A preferred embodiment of the method and apparatus disclosed here is illustrated schematically in Fig. 1. Those skilled in the art will recognize that the various aspects of system configuration, component selection and the like will depend to some extent on the particular characteristics of the intended application. Thus, for example, such factors as maximum system through-put capacity and material selection flexibility will influence the size and layout of system components. In general, such considerations will be well within the ability of those skilled in the art given the benefit of the present disclosure. The system illustrated in Fig. 1 is seen to include means for feeding natural rubber latex or other elastomer latex fluid at low pressure and low velocity continuously to a mixing zone of a coagulum reactor. More particularly, a latex pressure tank 10 is shown, to hold the feed supply of latex under pressure.  Alternatively, a latex storage tank can be used,

equipped with a peristaltic pump or series of pumps or other suitable feed means adapted to hold elastomer latex fluid to be fed via feed line 12 to a mixing zone of a coagulum reactor 14. Latex fluid in tank 10 may be held under air or nitrogen pressure or the like, such that the latex fluid is fed to the mixing zone at a line pressure of preferably less than 10 psig, more preferably about 2-8 psig, and typically about 5 psig. The latex feed pressure and the flow lines, connections, etc., of the latex feed means should be arranged to cause shear in the flowing latex fluid as low as reasonably possible. Preferably all flow lines, for example, are smooth, with only large radius turns, if any, and smooth or faired line-to-line interconnections. The pressure is selected to yield the desired flow velosity into the mixing zone; an example of a useful flow velocity is no more than about 12 feet per second.

Suitable elastomer latex fluids include both natural and synthetic elastomer latices and latex blends. The latex must, of course, be suitable for coagulation by the selected particulate filler and must be suitable for the intended purpose or application of the final rubber product. It will be within the ability of those skilled in the art to select suitable elastomer latex or a suitable blend of elastomer latices for use in the methods and apparatus disclosed here, given the benefit of this disclosure. Exemplary elastomers include, but are not limited to, rubbers, polymers (e.g., homopolymers, copolymers and/or terpolymers) of 1,3-butadiene, styrene, isoprene, isobutylene, 2,3-dimethyl-l,3-butadiene, acrylonitrile, ethylene, and propylene and the like. The elastomer may have a glass transition temperature (Tg) as measured by differential scanning calorimetry (DSC) ranging from about -120° C to about 0°C. Examples include, but are not limited to, styrene-butadiene rubber (SBR), natural rubber and its derivatives such as chlorinated rubber, polybutadiene, polyisoprene, poly(stryene-co-butadiene) and the oil extended
