Repository: anandvc/allindianpatents

File: patents/206820-a-piezoelectric-actuator.html
Indian Patents. 206820:A PIEZOELECTRIC ACTUATOR

Indian Patents

Recently Granted Patents

  Recently Published Patents

Title of Invention	A PIEZOELECTRIC ACTUATOR

Abstract	The invention relates to a piezoelectric actuator, in particular for actuating control valves or injection valves of internal combustion engines in motor vehicles, having a piezoelectric actuator body (1), in particular in the form of a multi-layer laminate of stacked layers of piezoelectric material and between them metal or electrically conductive layers acting as electrodes, in which the actuator body (1) is surrounded by a module wall (2), while maintaining an intermediate chamber (10, 11) that is divided into an upper chamber (11) and lower chamber (10) by an axially movable partition (8) located transversely on the actuator head, which is characterized in that the upper chamber (11) and/or lower chamber (10) experiences a flow through it of a cooling air stream (Lzu, Lab) for cooling the actuator body . FIG 1	

Full Text	 

PIEZOELECTRIC ACTUATOR

Prior Art

The invention is based on a piezoelectric actuator, in particular for actuating control valves or injection valves of internal combustion engines in motor vehicles, having a piezoelectric actuator body, in particular in the form of a multi-layer laminate of stacked layers of piezoelectric material and between them metal or electrically conductive layers acting as electrodes, in which the actuator body is surrounded by a module wall, while maintaining an interstice or intermediate chamber that is divided into an upper chamber and lower chamber by an axially movable partition located transversely on the actuator head.

One such piezoelectric actuator is known for instance from German Patent Disclosure DE 196 50 900 Al of Robert Bosch GmbH.

As is well known, piezoelectric actuators can for instance be used for injection valves of a vehicle motor and in brake systems with anti-lock and traction control systems

Such injection valves equipped with piezoelectric actuators have an injection nozzle controlled by a tappetlike closure device.  An operative face toward the nozzle is disposed on the tappet and is acted upon by the pressure of

the fuel supplied to the nozzle; the pressure forces seek to urge the tappet in the opening direction of the closure device.  The tappet protrudes with a plungerlike end, whose cross section is larger than the aforementioned operative face, into a control chamber.  The pressure effective there seeks to urge the t&ppet in the closing direction of the closure device.  The control chamber communicates with the fuel supply, which is at a high pressure, via an inlet throttle and with a fuel return line that has only low pressure, via an outlet valve that is throttled as a rule or is combined with an outlet throttle.  When the outlet valve is closed, a high pressure prevails in the control chamber, by which the tappet is moved in the closing direction of the closure device, counter to the pressure on its operative face toward the nozzle, or is kept in the closing position.  Upon opening of the outlet valve, the pressure in the control chamber drops; the magnitude of the drop in pressure is determined by the size of the inlet throttle and by the throttle resistance of the opened outlet valve, or the outlet throttle combined with it.  As a result, the pressure in the control chamber decreases when the outlet valve is opened, in such a way that the tappet is moved in the opening direction of the closure device, or held in the open position, by the pressure forces that are operative on its operative face toward the nozzle.

In comparison with electromagnetically actuated injection valves, piezoelectric actuators can switch faster.  However,

in the design of a piezoelectric actuator, it must be noted that internal losses in the piezoelectric body of the actuator cause lost heat, which has to be dissipated so that the actuator will not overheat.  Since the ceramic materials of the piezoelectric ceramic have poorer heat conductivity, the dissipation inside the actuator body, which substantially comprises ceramic material, is unfavorable.

Cooling the actuator with a liquid coolant, such as fuel, water, motor oil and the like, is unfavorable, first because of the risk of a short circuit from the water component that is contained both in the fuel and in motor oil, and second because the actuator module is more expensive because of complicated seals, which must preclude the coolant used from escaping from the actuator module, especially when the actuator becomes heated.

Objects and Advantages of the Invention

It is therefore the object of the invention to make a piezoelectric actuator of this generic kind possible in such a way that cooling can be done during its operation without a liquid coolant, such as motor oil, water or fuel; that the piezoelectric actuator can be installed simply; and that no special seals, as in liquid cooling, are needed.

To attain these objects, a piezoelectric actuator according to the invention is characterized in that the upper

and/or lower chamber, which surrounds the actuator body inside the module wall, experiences a flow through it of cooling air for cooling the actuator body.

A piezoelectric actuator designed according to the invention can use compressed air, which is available anyway in commercial or utility vehicles, for cooling the actuator body. Even small quantities of air flowing through the actuator module suffice to achieve adequate actuator cooling, and the engineering expense is slight, except for the hose connection to supply the cooling air.  The functional safety of the piezoelectric actuator according to the invention is great, since liquid coolant cannot escape from the actuator module.

In one embodiment, a cooling air stream is delivered to the lower chamber, which is located below the partition resting crosswise on the actuator head.  In this embodiment, by means of an elastomer jacket or shrink-fit hose sheathing the actuator body and its flow connections, care is taken to prevent any moisture contained in the cooling air stream from causing damage or short circuits in the interior of the actuator module.  In this case, special provisions for sealing off the upper chamber in moisture-proof fashion from the lower chamber through which the cooling air stream flows are unnecessary.

In an alternative embodiment, only the upper chamber above the actuator head has a cooling air stream flowing

through it.  In that case, care is taken to assure that the upper chamber is sealed off from the lower chamber in moisture-proof fashion.  In this type of embodiment, the engine heat does not reach the actuator body, either.  To that end, the partition resting crosswise on the actuator head is sealed off on its periphery from the actuator wall by an 0-ring.  In addition, as in the first embodiment, in which the cooling air stream flows through the lower chamber, the actuator body and its connection lines are sheathed by an elastomer jacket or shrink-fit hose.  Furthermore, an additional elastomer sealing ring can be provided for sealing purposes above the partition; it is fixed to the module wall on its periphery by radial bumps or an annular bead.  In the interior region, sealing of the upper chamber from the lower chamber can be attained by an adhesive layer with good thermal conductivity.

In a further variant, a cooling baffle can additionally be joined to the partition in a manner assuring good thermal conductivity and can assure additional cooling, since it is located in the upper chamber through which the cooling air flows.

Instead of an elastic seal of elastomer material, a steel diaphragm can also be used, which at the same time has good thermal conductivity and assures additional heat dissipation from the lower chamber of the actuator module to the upper chamber, through which the cooling air flows.  Such a steel

diaphragm can be joined tightly and thermally conductively to the module wall by screwing, using a screw ring.

Especially advantageously, the invention can be employed in commercial vehicles for Diesel fuel injection in a common rail injector system.  As noted, in commercial vehicles compressed air is available, and a slight quantity of it can be utilized to cool the piezoelectric actuator.

Further advantageous characteristics of a piezoelectric actuator designed according to the invention will become even more apparent from the description of various exemplary embodiments, taken in conjunction with the drawing.

Drawings

Fig. 1, in the form of a schematic longitudinal section, shows a first embodiment according to the invention of a piezoelectric actuator;

Fig. 2, also in the form of a schematic longitudinal section, shows a second embodiment according to the invention of a piezoelectric actuator;

Figs. 3A, 3B, 3C and 3D show details of preferred refinements of the second embodiment according to the invention of a piezoelectric actuator shown in Fig. 2.

Exemplary Embodiments

In the first exemplary embodiment, shown as a fragmentary longitudinal section in Fig. 1, of a piezoelectric actuator of the invention, an actuator body 1, which can take the form of a multi-layer laminate of stacked layers of piezoelectric material and metal or electrically conductive layers acting as electrodes located between them, is elastically prestressed with its face ends on the left and right by two spring bands 12 between a lower, stationary actuator base, not identified by reference numeral, and an upper, axially movable plate resting on the actuator head 3 and embodied as a partition 8. The actuator module is enclosed by a metal actuator wall 2.

If the actuator body 1 is acted upon at its electrodes by a pulsating electrical voltage, it executes similarly pulsating strokes, changing the spacing between its face ends that are fastened by the spring bands 12 between the upper, movable plate and the lower actuator base.  These strokes are transmitted (see action arrow S) via a piston to the needle (not shown) of a valve.  It should also be noted that the electrode lead lines, only one of which is visible in Fig. 1, are extended downward to connection terminals, not identified by reference numeral.  The axially movable partition 8 also divides the intermediate chamber, surrounding the actuator body 1, into a lower chamber 10, which directly the surrounds the actuator body 1, and an upper chamber 11, located above the actuator head 3.

In the embodiment shown in Fig. 1, the lower portion of the wall 2 of the actuator module has an air inflow opening 16, through which cooling air Lzu flows in, and an air outlet opening 17, through which cooling air Lab flows out.  As can be seen, the air inflow opening 16 and the air outlet opening 17 face one another in the module wall 2 and are offset from one another axially.  As a result, an especially effective flow of air around the actuator body 1 is achieved.  The actuator body 1, including its electrode lead lines, is protected against direct moisture in the air by an elastomer jacket or shrink-fit hose 5, 15.

However, the elastomer layer 5, 15 cannot protect the actuator body 1 against moisture with certainty as soon as major water formation occurs.

Since no special provisions for sealing off the upper chamber 11 from the lower chamber 10 are made, cooling air can also reach the upper chamber 11 in a slight amount.

Fig. 2 shows a second embodiment of a piezoelectric actuator according to the invention.  In the embodiment, also shown in longitudinal section in Fig. 2, the lower chamber 10 is sealed off from the upper chamber 11 in a moisture-proof fashion, and only the upper chamber 11 has cooling air flowing through it.  To that end, an air inflow opening 16 and opposite it an air outlet opening 17 are made in the module wall 2, and through them cooling air Lzu flows in and, after

its cooling action, this air flows out as outflowing air Lab The air stream at this point also assures that the heat from the engine region will not reach the actuator body 1 by heat dissipation.

To seal off the lower chamber from the upper chamber 11, the partition 8 is sealed off in the region of the actuator head 3 by an 0-ring 6, which rests on the inside of the module wall 2.  This sealing with the 0-ring 6 makes the axial mobility of the partition 8 possible and is sufficient to prevent water from accumulating in the actual actuator region, that is, the region of the actuator body 1.

Seams 4, at points where the tension springs 12 pierce the movable partition 8, are tightly glued with adhesive.

It is advantageous here as well if, as in the embodiment shown in Fig, 1, the actuator body 1 and the electrode terminals are each sheathed by a respective elastomer jacket 5, 15,  Instead of the elastomer jacket, an elastic paint, or a shrink-fit hose can also be used for sealing and insulation.

Fig. 3A, in an enlarged view, shows a portion, located around the actuator head 3, of an improved version of the embodiment of Fig. 2.  To improve the sealing at the crosswise partition with the 0-ring 6, in Figs. 3A through 3C an elastomer sealing ring 18 is built in; it is fixed in its axial position by radial bumps 19 in the module wall.  The

elastomer sealing ring according to Fig. 3A can be a composite body comprising a radially inner metal ring 18a, a radially outer metal ring 18b, and an elastomer ring 18c enclosed between them.  On the inside, in the region of the actuator head, sealing is done by an adhesive layer 20 that has good thermal conductivity.

For better heat dissipation, a cooling baffle 21 is additionally joined, with good thermal conductivity, to the inner metal ring 18a.  The cooling baffle 21 protrudes into the upper chamber 11 through which the cooling air flows.

Fig. 3B shows a variant in which the cooling baffle 21 is integral with the elastomer sealing ring 18 made up of the three portions 18a, 18c, 18b.

In Fig. 3C a further variant is shown, in which the sealing is done with an elastomer ring 18 which is designed as in Fig. 3A but without a solid inner ring, as in a rotary shaft seal.  The inner ring 18a is replaced by the actuator head 3.

Fig. 3D, finally, shows that the sealing of the lower chamber 10 from the upper chamber 11 is done with a steel diaphragm 12, instead of with an elastomer seal.  A metal diaphragm 22 of this kind has an excellent sealing action and at the same time good thermal conductivity.  The diaphragm 22 in Fig. 3D is fixed to the module wall 2 by a screw ring 23

and nevertheless enables the axial mobility of the actuator head.  The diaphragm is welded on the inside to the actuator head 3.

With the cooling means according to the invention, that is, the cooling air flowing through the lower chamber 10 and/or upper chamber 11, and optionally with the additional provisions, such as the cooling baffle and the connection with good thermal conductivity between the cooling baffle and the partition 8 in the region of the actuator head 3 or with the tight steel diaphragm 22 in Fig. 3D, a piezoelectric actuator according to the invention is highly suited to switching injectors, of the kind used for injecting Diesel fuel in common rail injector systems.  Especially in commercial vehicles, a slight proportion of the compressed air that is present anyway can be utilized to cool the piezoelectric actuator.  Even slight quantities of air already suffice to provide adequate actuator cooling, and the engineering expense aside from the hose connection for supplying and removing the cooling air is slight.  The functional safety is great, because no liquid coolant, such as fuel, motor oil or water, is used.  In the second embodiment, in which the cooling air is supplied only to the upper chamber of the actuator module, the actuator is reliably protected against moisture in the air, and the engine heat during operation does not reach the actuator.

We  Claims

1.  A piezoelectric actuator, in particular for actuating control valves or injection valves of internal combustion engines in motor vehicles, having a piezoelectric actuator body (1), in particular in the form of a multi-layer laminate of stacked layers of piezoelectric material and between them metal or electrically conductive layers acting as electrodes, in which the actuator body (1) is surrounded by a module wall (2), while maintaining an intermediate chamber (10, 11) that is divided into an upper chamber (11) and lower chamber (10) by an axially movable partition (8) located transversely on the actuator head, characterized in that the upper chamber (11) and/or lower chamber (10) experiences a flow through it of a cooling air stream (Lzu, Lab) for cooling the actuator body (1).

2.  The piezoelectric actuator of claim 1, characterized in that the module wall (2) in the portion of the lower chamber (10) has an air inflow opening (16) and an air outlet opening (17) .

3.  The piezoelectric actuator of claim 1 or 2, characterized in that the air outlet opening (17) is located opposite the air inflow opening (16) and is axially offset relative to the air inflow opening (16).

4.  The piezoelectric actuator of one of the foregoing claims, characterized in that the actuator body, including its flow connections in the region of the lower chamber (10) through which air flows is protected against moisture by an elastomer jacket (5, 15) or shrink-fit hose or a layer of paint.

5.  The piezoelectric actuator of claim 1, characterized in that only the upper chamber (11) above the actuator head (3) experiences a cooling air stream through it.

6.  The piezoelectric actuator of claim 5, characterized in that the module wall (2) in the portion of the upper chamber (11) has an air inflow opening (16) and an air outlet opening (17) ,

7.  The piezoelectric actuator of claim 5 or 6, characterized in that the lower chamber (10) is sealed off in moisture-proof fashion from the upper chamber (11).

8.  The piezoelectric actuator of one of claims 5-7, characterized in that the partition (8) located crosswise is sealed off at its periphery from the actuator wall (2) by an 0-ring (6).

9.  The piezoelectric actuator of one of claims 5-8, characterized in that the actuator body (1), including its flow connections, is sheathed in the lower chamber (10) by an

elastomer jacket (5, 15) or shrink-fit hose or a layer of paint to protect against moisture.

10,  The piezoelectric actuator of one of claims 5-9, characterized in that in addition an elastomer sealing ring (18) is provided for sealing off the upper chamber (11) from the lower chamber (10) above the crosswise partition (8).

11.  The piezoelectric actuator of claim 10, characterized in that the elastomer sealing ring (18) is axially fixed by radial bumps (19) or an annular bead made in the module wall (2) .

12.  The piezoelectric actuator of claim 10 or 11, characterized in that the upper chamber (11) is sealed off from the lower chamber in the interior by a layer of adhesive (20) that is a good heat conductor.

13.  The piezoelectric actuator of one of the foregoing claims, characterized in that the crosswise partition (8) is of metal and is joined with good thermal conductivity to a cooling baffle (21) that protrudes into the upper chamber (11) .

14. The piezoelectric actuator of claim 13, characterized in that the cooling baffle and the elastomer sealing ring form a unit.

15.	The piezoelectric actuator of one of claims 5-9,

characterized in that additionally above the crosswise

partition (8), a steel diaphragm (22) is provided, which

elastically seals off the upper chamber (11) from the lower

chamber (10).

16.	The piezoelectric actuator of claim 15, characterized in

that the steel diaphragm (22) is fixed positively and

nonpositively and with good thermal conductivity to the

interior of the module wall (2) by a screw ring (23).

17.	The piezoelectric actuator of claim 15, characterized in

that the steel diaphragm (22) is welded on the inside to the

actuator head (3),

18.	A Piezoelectric actuator, substantially  as  hereinabove  described  and

illustrated with  reference to the  accompanying drawings.

Documents:

				abs-in-pct-2000-303-che.jpg

				in-pct-2000-303-che- abstract.pdf

				in-pct-2000-303-che- claims duplicate.pdf

				in-pct-2000-303-che- claims original.pdf

				in-pct-2000-303-che- correspondence others.pdf

				in-pct-2000-303-che- correspondence po.pdf

				in-pct-2000-303-che- descripition complete duplicate.pdf

				in-pct-2000-303-che- descripition complete original.pdf

				in-pct-2000-303-che- drawings.pdf

				in-pct-2000-303-che- form 1.pdf

				in-pct-2000-303-che- form 26.pdf

				in-pct-2000-303-che- form 3.pdf

				in-pct-2000-303-che- form 5.pdf

				in-pct-2000-303-che- other documents.pdf

				in-pct-2000-303-che- pct.pdf

« Previous Patent

Next Patent »

Patent Number	206820	

Indian Patent Application Number	IN/PCT/2000/303/CHE	

PG Journal Number	26/2007	

Publication Date	29-Jun-2007	

Grant Date	11-May-2007	

Date of Filing	22-Aug-2000	

Name of Patentee	ROBERT BOSCH GMBH	

Applicant Address	POSTFACH 30 02 20, D-70442STUTTGART	

Inventors:

#	Inventor's Name	Inventor's Address	

1	RUDOLF HEINZ	ELTINGER WEG 26,71272 RENNINGEN	

PCT International Classification Number	F16K31/00	

PCT International Application Number	PCT/DE99/03530	

PCT International Filing date	1999-11-05	

PCT Conventions:

#	PCT Application Number	Date of Convention	Priority Country	

1	19856202.0	1998-12-05	Germany	

© All Indian Patents, 2013-2021.

  Patent data available in the public domain from Indian Patents Office, Department of Industrial Policy and Promotions, Ministry of Commerce and Industry, Government of India.

File: patents/206821-a-process-for-producing-polyamides-by-polymerization-of-lactams.html
Indian Patents. 206821:A PROCESS FOR PRODUCING POLYAMIDES BY POLYMERIZATION OF LACTAMS

Indian Patents

Recently Granted Patents

  Recently Published Patents

Title of Invention	A PROCESS FOR PRODUCING POLYAMIDES BY POLYMERIZATION OF LACTAMS

Abstract	The invention relates to a method for producing polyamides by polymerization of lactams in the presence of metal oxides as heterogeneous catalysts. According to the invention, the metal oxides are placed inside a mold which permits mechanical separation from the reaction mixture and are removed from the reaction mixture during or after completion of the polymerization.	

Full Text	 

This invention relates to a process for producing polyamides by polymerization of lactams in the presence of metal oxides as heterogeneous catalysts.

The hydrolytic polymerization process is one of the most important processes for producing polyamides from lactams. Acidic catalysts are known to speed up the lactam polymerization.

For instance, the use of mono- and bifunctional acids in the hydrolytic polymerization of caprolactam for the purpose of chain regulation has the advantage that the space-time yield can be improved compared with base-regulated polyamide. EP-A 0 462 476 concerns the use of dicarboxylic acids in nylon-6 production. However, acidic compounds, such as terephthalic acid, adipic acid or isophthalic acid, react with the amino end groups of the resulting polymer chains and thus have a decisive influence on the number of end groups available for condensation and on the rate of the polycondensation. The amount of reactive acidic regulator which can be used is therefore limited by the desired final molecular weight and the required space-time yield when condensing in the melt and in the solid phase.

Acidic, condensation-capable regulators reduce not only the space-time yield of the polymerization but also the amino end group number and thus compromise the dyeing properties of polyamides and especially of nylon fibers, since amino end groups play a leading role in binding dyes to the polymer in numerous applications.

GB-B 1 148 508 proposes adding acidic salts, such as TiCl2, AlCl3, SiCl4 and FeCl3, to the reaction mixture to speed up the hydrolytic polymerization process.

DE-C 2 554 788 mentions the use of the metal oxides TiO2, V2O5, CrOs, MnO2, CuO, CuO2, C0O3, M0O3 and WO3 in finely divided form as catalysts, optionally under the additional effect of ionizing radiation. The catalysts, which are used in an amount from 0.1 to 50% by weight, are discharged from the reactor together with the polymer melt and remain in the polymer. The disadvantages of using the abovementioned salts and metal oxides depend on the type of catalyst. For instance, the end product may discolor or the mechanical and rheological properties of the polymer may deteriorate badly. It is also known that the deterioration of the property profile of the polymers becomes noticeable in spinning applications at very low catalyst or filler concentrations.

DD 280 766 proposes the use of a catalyst system which is composed of calcium carbonate, barium sulfate and TiO2 and which is coated with a silica gel ester mixture to prevent discoloration of the end product. In this case too the catalyst remains in the product in an amount from 2 to 10% by weight, which again has an adverse effect on processing and product properties in the case of spinning applications in particular.

Moreover, with all the abovementioned catalysts and catalyst mixtures which contain metal oxides and remain in the end product, a comparatively pronounced light and heat instability has to be assumed, since uncoated, reactive metal oxides are known to possess a pronounced photocatalytic effect and to speed up the degradation of the polymer.

It is an object of the present invention to provide a process for producing polyamides from lactams with an improved space-time yield and improved polymerization economics without the abovementioned product and processing properties being adversely affected.

We have found that this object is achieved according to the invention by a process for producing polyamides by polymerization of lactams in the presence of metal oxides as heterogeneous catalysts, which comprises the metal oxides being used in a form which permits mechanical removal from the reaction mixture and being removed from the reaction mixture in the course of or on completion of the polymerization. The catalysts can be used in the form of pellets, extrudates, fixed beds or catalyst-coated packing elements or internals.

The use of metal oxides or metal oxide mixtures as fixed bed catalysts in the polymerization reactor significantly speeds up the molecular weight buildup compared with no fixed bed catalyst being present, whereby the polymerization may advantageously be carried out at reduced temperature and reduced water content.

The reaction mixture is separated from the catalyst material before or after attainment of the desired final viscosity.

To produce polyamide according to the invention, all known monomers can be polymerized in the presence of the catalysts of the invention. In a preferred embodiment of the process of the invention, the starting monomer used is ε-caprolactam. Hereinbelow "caprolactam" is preferably "ε-caprolactam".

As heterogeneous catalysts there can be used known metal oxides, such as zirconium oxide, aluminum oxide, magnesium oxide, cerium oxide, lanthanum oxide and preferably titanium dioxides and also beta-zeolites and sheet-silicates. Particular preference is given to titanium dioxide in the anatase form. The titanium dioxide is preferably at least 70% by weight, particularly preferably at least 90% by weight, especially essentially completely, in the anatase form. Silica gel, zeolites and doped metal oxides, examples of dopants used being ruthenium, copper or fluoride, have also been found to provide a considerable improvement in the reaction of the reactants mentioned. Suitable catalysts are especially notable for the fact that they are Bronsted acid. According to the invention, the heterogeneous catalyst has a macroscopic form which permits mechanical separation of the

polymer melt from the catalyst, tor example Dy means of serces. The nvention proposes the use of the catalyst in extrudate or pellet form or as a coating on packing elements.

In another embodiment, the lactam is reacted with homogeneously dissolved acidic cocatalysts or a mixture of different catalytically active compounds in the presence of the abovementioned heterogeneous catalysts. The cocatalysts used are preferably acidic catalysts selected from organic mono- and dicarboxylic acids, inorganic acids, their salts or mixtures thereof, for example the abovementioned carboxylic acids, terephthalic acid, adipic acid, propionic acid and isophthalic acid, or oxygen-containing phosphorus compounds, especially phosphoric acid, phosphorous acid, hypophosphorous acid, their alkali metal and alkaline earth metal salts and ammonium salts, or oxygen-containing sulfur compounds, especially sulfuric acid and sulfurous acid.

The process of the invention is batch or preferably continously operated. The monomers and the desired comonomers, the chain regulators and the catalysts are melted and mixed either in the polymerization reactor, preferably prior to heating to the reaction temperature, or in a separate makeup vessel prior to being introduced into the reactor. The water content of the starting mixture is within the range from 0 to 20% by weight, preferably within the range from 0 to less than 10% by weight, particularly preferably within the range from 0.005 to 1% by weight.

The way the process is carried out according to the invention can be characterized by temperature-time and pressure-time profiles, which depend on the reactants and catalysts used. The time dependence of pressure and temperature is directly dependent on the progress of the reaction, on the desired molecular weight distribution, or the viscosity of the end product, and on the amount of water to be removed from the reaction mixture.

The molecular weight buildup can be improved if the reaction mixture passes sequentially through a plurality of process phases or stages each having different process parameter (pressure, temperature and residence time) settings. The pressure and temperature time-

courses within and between the phases are not necessarily canstant of discontinous, out can also change monotonously and continuously, respectively.

Two-phase process

Preferably, the polymerization is carried out in at least two phases or stages, the first stage being carried out under an elevated pressure at which the reaction mixture (except for the heterogeneous catalyst) is present as a single liquid phase and the last stage preferably being carried out as a postcondensation under a pressure within the range from 0,01 to 10 x 105 Pa, and the heterogeneous catalyst may be present in either or both of the stages. In this case, after heating to the desired reaction temperature, the reaction mixture is reacted at elevated pressures in the first phase and at low pressures in the second phase. The low pressure phase ensures removal of the condensation products formed. The phases may be technically implemented in a single reactor. If the reaction of the reaction mixture in the presence of the fixed bed catalyst is to take place in one production phase only, spatial separation of the phases is advisable.

If the production phases are to be separate, the metal oxide catalyst is preferably used in the first production phase, since the reaction mixture has a comparatively low viscosity during the first phase, allowing a more effective separation of the resulting prepolymer melt from the catalyst. In this case, the necessary separation of the converted reaction mixture from the fixed bed catalyst takes place for example by transferring the reaction mixture into a second reactor which does not contain a fixed bed catalyst. This embodiment has the advantage of good contact of the reactants with the catalyst surface.

In another procedure, the reaction mixture is present in the first production phase as a gaseous-liquid two-phase system, in a sealed reactor. The gas volume present cannot be exchanged, so that the molecular weight buildup is restricted by the given water content of the polymer melt and by the gas volume. Subsequent phases, especially a postcondensation of the product, are preferably preceded by a separation of the reaction mixture from the

fixed bed catalyst, for example by transterrmg tne mtermediate into a caralyst -free reactor volume.

By polymerizing the lactams with less than 1% by weight of water in the presence of the catalyst it is possible to obtain a high molecular weight in the production of polyamide. In this case, it is again advantageous to separate the prepolymer melt from the fixed bed catalyst prior to the polycondensation - at low pressures - to the desired final viscosity. In a preferred method of producing polyamides using very little water, the first phase of the polymerization is carried out at elevated pressure in a sealed system with the reaction mixture present as a single liquid phase or as a gaseous-liquid two-phase system, i.e., without removal of condensation products, and the subsequent phases at low pressures - for postcondensation.

If the reaction mixture is reacted in the presence of the fixed bed catalyst, then the bulk temperature of the mixture is preferably within the range from 190 to 300°C, more preferably within the range from 220 to 290°C, particularly preferably within the range from 230 to 280°C. The lower temperature limit here also depends on the degree of polymerization and on the water content of the melt, since a liquid-solid phase transition is to be absolutely avoided. When no fixed bed catalyst is employed, the bulk temperature is preferably within the range from 220 to 350°C, more preferably within the range from 240 to 290°C, particularly preferably within the range from 260 to 280°C.

The reaction vessels used are packed with the catalyst material in such a way as to maximize the catalyst surface area available to all volume elements of the reaction solution. If desired, the reaction mixture can be recirculated to improve the exchange of reactants at the catalyst surface.

As the Examples hereinbelow show, a viscosity sufficient for many applications can be achieved in the sealed reaction system even without postcondensation, i.e., by means of only one production phase.

In another preferred embodiment, the reaction mixture is reacted in three phases. A first high pressure phase, in which the reactants are present as a single liquid phase, is followed by a two-phase high pressure phase in an open reactor which permits removal of condensation products. In a third, low-pressure phase, finally, the desired degree of polymerization is achieved by postcondensation and efficient water removal.

All the production phases described above can be implemented in a single reactor, in this embodiment, too. Preferably, the reaction mixture to be postcondensed at low pressures is transferred into a reactor volume which is catalyst-free. The catalyst is removed mechanically, for example by means of filters, grids and/or sieves.

In the last, postcondensation phase of the multiphase production process, the reaction mixture, or, to be more precise, the prepolymer melt, is postcondensed at pressures which are preferably within the range from 0.01 to 10 x 10 Pa, particularly preferably within the range from 10 to 300 x 10 Pa. If desired, an inert gas can be passed over the product mixture. The duration of the postcondensation phase thus initiated then determines the degree of polymerization of the polyamide melt formed and ranges from 0 to 10 hours, depending on the water content of the reaction mixture. Very highly viscous polyamides may require postcondensation times of more than 10 hours.

It is possible to carry out the postcondensation in the presence of the catalyst mixture. Separating catalyst and reaction mixture prior to the postcondensation phase increases the catalyst onstream time. Preferably, therefore, the reaction mixture is (prior to decompression to low pressures) transferred into a catalyst-free reactor via sieves, grids and/or filters whose filtering limit is 20 μm to retain the catalyst and thus separate it from the reaction mixture.

As part of the process of the invention, it is also possible to carry out a chain lengtnening or a branching or a combination thereof For this purpose, known substances for branching or for chain-lengthening polymers are added to the reaction mixture. The substances can be added both to the starting mixture and to the reaction mixture which is postcondensed. Usable substances are:

Trifucctional amines or carboxylic acids as branching agents or crosslinkers. Examples of suitable at least triflinctional amines or carboxylic acids are described in EP-A-0 345 648. The at least triflmctional amines have at least three amino groups which are capable of reaction with carboxylic acid groups. They preferably do not have any carboxylic acid groups. The at least triflmctional carboxylic acids have at least three carboxylic acid groups which are capable of reaction with amines and which can also be present, for example, in the form of their derivatives, such as esters. The carboxylic acids preferably do not contain any amino groups capable of reaction with carboxylic acid groups. Examples of suitable carboxylic acids are trimesic acid, trimerized fatty acids, which can be prepared for example from oleic acid and can have from 50 to 60 carbon atoms, naphthalenepolycarboxylic acids, such as naphthalene-1,3,5,7-tetracarboxylic acid. The carboxylic acids are preferably defmed organic compounds and not polymeric compounds.

Examples of amines having at least 3 amino groups are nitrilotrialkylamine, especially

nitrilotriethaneamine,	dialkylenetriamines,	especially	diethylenetriamine,

trialkylenetetramines and tetraalkylenepentamines, the alkylene moieties preferably being ethylene moieties. Furthermore, dendrimers can be used as amines. Dendrimers preferably have the general formula I

(R2N-(CH2)n)2-N(CH2)x-N((CH2)n-NR2)2	(I)

where

R is H or -(CH2)n-NR'2, where

R1 is H or -(CH2)n-NR32, where

R1 is H or -(CH2)n-NR2, where R1 is H or -(CH2)n-NH2, n is an integer from 2 to 6, and X is an integer from 2 to 14.

Preferably, n is 3 or 4, especially 3, and x is an integer from 2 to 6, preferably from 2 to 4, especially 2. The radicals R can also have the stated meanings independently of one another. Preferably, R is a hydrogen atom or a -(CH2)n-NH2 radical.

Suitable carboxylic acids are those having from 3 to 10 carboxylic acid groups, preferably 3 or 4 carboxylic acid groups. Preferred carboxylic acids are those having aromatic and/or heterocyclic nuclei. Examples are benzyl, naphthyl, anthracene, biphenyl, triphenyl radicals or heterocycles such as pyridine, bipyridine, pyrrole, indole, furan, thiophene, purine, quinoline, phenanthrene, porphyrin, phthalocyanine, naphthalocyanine. Preference is given to 3,5,3',5'-biphenyltetracarboxylic acid-phthalocyanine, naphthalocyanine, 3,5,5',5'-biphenyl-tetracarboxylic acid, 1,3,5,7-naphthalenetetracarboxylic acid, 2,4,6-pyridinetricarboxylic acid, 3,5,3',5'-bipyridyltetracarboxylic acid, 3,5,3',5'-benzophenonetetracarboxylic acid, 1,356,8-acridinetetracarboxylic acid, particularly preferably 1,3,5-benzenetricarboxylic acid (trimesic acid) and l,2,4,5-ben2enetetracarboxylic acid. Such compounds are commercially available or can be prepared by the process described in DE-A-43 12 182. If ortho-substituted aromatic compounds are used, imide formation is preferably prevented through the choice of suitable reaction temperatures.

These substances are at least trifunctional, preferably at least tetrafunctional. The number of functional groups can be from 3 to 16, preferably from 4 to 10, particularly preferably from 4 to 8. The processes of the invention are carried out using either at least trifrinctional amines or at least trifunctional carboxylic acids, but not mixtures of such amines or carboxylic acids.

However, small amounts of at least trifunctional amines may be present in the trifunctional carboxylic acids, and vice versa.

The substances are present in an amount from 1 to 50 ?mol/g of polyamide, preferably from 1 to 35, particularly preferably 1 to 20, ?mol/g of polyamide. The substances are preferably present in an amount from 3 to 150, particularly preferably from 5 to 100, especially from 10 to 70, ?mol of equivalents/g of polyamide. The equivalents are based on the number of functional amino groups or carboxylic acid groups.

Difunctional carboxylic acids or difunctional amines are used as chain lengtheners. These have 2 carboxylic acid groups which can be reacted with amino groups, or 2 amino groups which can be reacted with carboxylic acids. The difunctional carboxylic acids or amines, besides the carboxylic acid groups or amino groups, do not contain any further functional groups capable of reaction with amino groups or carboxylic acid groups. Preferably, they do not contain any further functional groups. Examples of suitable difunctional amines are those which form salts with difunctional carboxylic acids. They can be Imear aliphatic, such as C\. 14-alkylenediamine, preferably C2-6-alkylenediamine, for example hexylenediamine. They can also be cycloaliphatic. Examples are isophoronediamine, laromine. Branched aliphatic diamines are likewise usable, an example being Vestamin TMD (trimethylhexamethylenediamine, from Htils AG). Entire amines can each be substituted by Ci-n-alkyl, preferably Ci-n-alkyl, radicals on the carbon skeleton.

Difunctional carboxylic acids are for example those which form salts with difunctional diamines. They can be linear aliphatic dicarboxylic acids, which are preferably C4-20-dicarboxylic acids. Examples are adipic acid, azelaic acid, sebacic acid, suberic acid. They can also be aromatic. Examples are isophthalic acid, terephthalic acid, naphthalenedicarboxylicacid, as well as dimerized fatty acids.

The reaction mixture may have added to it additives and fillers, aliphatic and aromatic chain regulators such as mono- and bifunctional amines and acid and also heat stabilizers, photostabilizers and substances to improve the dyeability of the polymer. Substances

which are not homogeneously dissolved in the reaction mixture, such as pigments and fillers, are preferably added to the reaction mixture after the producjtion phases which take place in the presence of the fixed bed catalyst.

Pigments and dyes are generally present in amounts of up to 4%, preferably from 0.5 to 3.5%, especially from 0.5 to 3%, by weight.

The pigments for coloring thermoplastics are commonly known, see for example R. Gachter and H. Miiller, Taschenbuch der Kunststoffadditive, Carl Hanser Verlag, 1983, pages 494 to 510. The first preferred group of pigments to be mentioned are white pigments such as zinc oxide, zinc sulfide, lead white (2 PbCOs, Pb(0H)2), lithopone, antimony white and titanium dioxide. Of the two most common crystal polymorphs (rutile and anatase) of titanium dioxide, the rutile form is preferred for use as white pigment for the molding compositions of the invention.

Black pigments which can be used according to the invention are iron oxide black (Fe3O4), spinel black (Cu(Cr,Fe)2O4), manganese black (mixture of manganese dioxide, silicon dioxide and iron oxide), cobalt black and antimony black and also, particularly preferably, carbon black, which is usually used in the form of furnace or gas black (see G. Benzing, Pigmente fur Anstrichmittel, Expert-Verlag (1988), p. 78ff).

It will be appreciated that inorganic color pigments such as chromium oxide green or organic color pigments such as azo pigments and phthalocyanines can be used according to the invention to obtain certain hues. Such pigments are generally commercially available.

It can ftirther be of advantage to use the abovementioned pigments or dyes in a mixture, for example carbon black with copper phthalocyanines, since this generally facilitates the dispersion of color in the thermoplastic.

Oxidation retardants and thermal stabilizers which can be added to the thermoplastic compositions of the invention include for example halides of metals of group I of the periodic table, e.g., sodium halides, potassium halides, lithium halides, optionally in conjunction with copper(I) halides, for example chlorides, bromides or iodides. The halides, especially of copper, may also contain electron-rich p-ligands. Examples of such copper complexes are copper halide complexes with triphenylphosphine, for example. It is further possible to use zmc fluoride and zinc chloride. Other possibilities are sterically hindered phenols, hydroquinones, substituted representatives of this group, secondary aromatic amines, optionally in conjunction with phosphorus-containing acids and salts thereof, and mixtures of these compounds, preferably in a concentration up to 1% by weight, based on the weight of the mixture.

Examples of UV stabilizers are various substituted resorcinols, salicylates, benzotriazoles and benzophenones, which are generally used in amounts of up to 2% by weight.

Lubricating and demolding agents, which are generally included in the thermoplastic material in amounts of up to 1% by weight, are stearic acid, stearyl alcohol, alkyl stearates and N-alkylstearamides and also esters of pentaerythritol with long-chain fatty acids. It is also possible to use salts of calcium, of zinc or of aluminum of stearic acid and also dialkyl ketones, for example distearyl ketone.

The polyamides of the invention, especially nylon-6 and its copolymers, can be used for producing fibers or fabrics and materials of construction. Appropriate processes are described in EP-A-0 462 476, for example.

In a preferred embodiment, the level of low molecular weight constituents such as caprolactam, linear and cyclic oligomers in the polyamide produced according to the invention can be reduced by subjecting the polyamide to an extraction with first an aqueous solution of caprolactam and then with water and/or to a gas phase extraction.

The Examples hereinbelow illustrate the invention.

Examples

The Examples compare the polymerization of caprolactam in a one-phase process in a sealed reactor and in a two-phase process with an additional decompression phase in an open reactor in the presence of a fixed bed catalyst with the same polymerizations without fixed bed catalyst. Production processes utilizing different teniperature and residence-time profiles and also utilizing high or low water content in the starting mixture are contrasted.

Analysis

The relative viscosity (RV), a measure of the molecular weight buildup and the degree of polymerization, is measured in 1% strength by weight solution in the case of extracted material and in 1.1% strength by weight solution in the case of unextracted polymer, in 96% strength sulfuric acid, at 25°C using an Ubbelohde viscometer. Unextracted polymers are dried under reduced pressure for 20 hours prior to analysis.

The amino and carboxyl end group contents were determined on extracted polycaprolactam by an acidimetric titration. The amino groups were titrated with perchloro acid in 70:30 (parts by weight) phenol/methanol as solvent. The carboxyl end groups were titrated with potassium hydroxide solution in benzyl alcohol as solvent.

For extraction, 100 parts by weight of polycaprolactam are stirred with 400 parts by weight of demineralized water at 100°C for 32 hours under reflux and, after removal of the water, dried gently, i.e., without risk of postcondensation, at 100°C under reduced pressure for 20 hours.

Catalyst

The heterogeneous catalyst used is titanium dioxide in extrudate form having a diameter of 4 mm and a length within the range from 5 to 20 mm. The titanium dioxide of the catalyst is all anatase (Finnti, type SI50).

Production in batch vessel: Examples 1-8

The runs are carried out in an autoclave with or without catalyst pellets, the bed of pellets completely covering the reaction mixture, which contains 10% by weight of water. After the reactants and, as the case may be, the catalyst have been introduced, the autoclave is sealed, vented and repeatedly flushed with nitrogen. The heating-up phase to the desired reaction temperature at a pressure of up to 18 bar, manually regulated with a valve, is followed by decompression of the autoclave to ambient pressure (about 1 bar), so that the prepolymer melt formed can be postcondensed. The temperatures, pressures and the description of the procedures are listed in Table 1. Both the postcondensation and decompression times and the reaction temperatures are varied.

The tables summarize the product properties of the polymer as a function of the procedure. The experiments involving different reaction times are listed in Table 2 and the experiments involving different reaction temperatures in Table 3. Table 1 describes the laboratory autoclave procedures.

Table 2:	Hydrolytic polymerization of caprolactam in the presence of titanium

dioxide catalyst. Variation of reaction times

RV:	relative viscosity

AEG:	amino end group content

CEG:	carboxyl end group content

The Examples show a considerably faster increase in the viscosity with increasing reaction time when the polymerization is carried out in the presence of a fixed bed catalyst. Moreover, even at a reaction temperature of only 230°C, the presence of the catalyst provides high product viscosities (see Table 3).

Table 3:	Hydrolytic polymerization of caprolactam in the presence of titanium

dioxide catalyst. Variation of reaction temperature

Experiments in sealed reactor: Examples 9 -16.

Caprolactam plus 50% by weight of TiO2 pellets and 0.6% by weight of water, each based on the mass of monomer used, are introduced into a glass reactor, which is then sealed under nitrogen. The reaction mixture together with the fixed bed catalyst occupies about 2/3 of the reactor volume. The reactor heated to the selected reaction mixture bulk temperature is cooled down, and emptied, after reaction times of 2, 4, 8 or 16 hours within a few minutes. The polymer obtained is then chipped and analyzed.

The dependence of the relative product viscosity on the reaction time, listed in Tables 4 and 5, provides clear evidence that the polymerization is greatly speeded up in the presence of a fixed bed metal oxide catalyst.

Table 4:	Hydrolytic polymerization of caprolactam in the presence of titanium

dioxide catalyst in sealed reactor at 230°C. Variation of reaction time

Table 5:	Hydrolytic polymerization of caprolactam in the presence of titanium

dioxide catalyst in sealed reactor at 250°C. Variation of reaction time

AS ENCLOSED TO IPER

We claim:

1. A process for producing polyamides by polymerization of lactams in the presence of metal oxides as heterogeneous catalysts, wherein the metal oxide catalysts are used in the form of pellets, extrudates, fixed beds or catalyst-coated packing elements or intemals, which permits mechanical removal from the reaction mixture and being removed from the reaction mixture in the course of or on completion of the polymerization.

2. A process as claimed in claim 1, wherein the metal oxide catalysts are selected from zirconium oxide, aluminum oxide, magnesium oxide, cerium oxide, lanthanum oxide, titanium dioxide, beta-zeolites and sheet-silicates.

3.	A process as claimed in claim 2, wherein the metal oxide catalyst used is titanium

dioxide which is at least 70% by weight in the anatase form.

4. A process as claimed in any of claims 1 to 3, wherein the metal oxide catalysts are used together with acidic cocatalysts in homogeneous solution in the reaction mixture.

5. A process as claimed in claim 4, wherein the acidic cocatalysts are selected from organic mono- and dicarboxylic acids, inorganic acids, their salts or mixtures thereof

5. A process as claimed in any of claims 1 to 5, whei;ein the polymerization of the lactams is carried out in the presence of organic monocarboxylic acids, dicarboxylic acids or their mixtures as chain regulators and/or cocatalysts.

7. A process as claimed in any of claims 1 to 6, wherein the polymerization is carried out in at least two stages, the first stage being carried out under an elevated pressure at which the reaction mixture (except for the heterogeneous catalyst) is present as a single liquid phase and the last stage being carried out as a postcondensation under a pressure within the range from 0.01 to 10 x 10 Pa, and the heterogeneous catalyst may be present in either or both of the stages.

8. A process as claimed in claim 7, wherein the reaction is carried out at a temperature within the range from 190 to 300°C if the heterogeneous catalyst is present and at a temperature within the range from 220 to 350°C if the heterogeneous catalyst is absent.

9. A process as claimed in any of claims 1 to 8, wherein the reaction is carried out in the presence of less than 10% by weight of water, based on the entire reaction mixture.

10.  A  process for producing  polyamides by polymerization of lactams, substantially as hereinabove described and examplified

Documents:

				in-pct-2000-311-che-abstract.pdf

				in-pct-2000-311-che-claims  duplicate.pdf

				in-pct-2000-311-che-claims  original.pdf

				in-pct-2000-311-che-correspondance  po.pdf

				in-pct-2000-311-che-correspondance others.pdf

				in-pct-2000-311-che-description complete duplicate.pdf

				in-pct-2000-311-che-description complete original.pdf

				in-pct-2000-311-che-form 1.pdf

				in-pct-2000-311-che-form 26.pdf

				in-pct-2000-311-che-form 3.pdf

				in-pct-2000-311-che-form 5.pdf

				in-pct-2000-311-che-other documents.pdf

				in-pct-2000-311-che-pct.pdf

« Previous Patent

Next Patent »

Patent Number	206821	

Indian Patent Application Number	IN/PCT/2000/311/CHE	

PG Journal Number	26/2007	

Publication Date	29-Jun-2007	

Grant Date	11-May-2007	

Date of Filing	24-Aug-2000	

Name of Patentee	M/S. BASF AKTIENGESELLSCHAFT	

Applicant Address	D-67056 Ludwigshafen	

Inventors:

#	Inventor's Name	Inventor's Address	

1	MOHRSCHLADT, Ralf	Sternallee 5 D-68723 Schwetzingen	

2	HILDEBRANDT, Volker	Am Brunnengarten 23 D-68169 Mannheim	

3	PIPPER, Gunter	Schlangenthaler Weg 10 D-67098 Bad Dürkheim	

4	FUCHS, Eberhard	Bensheimer Ring 5c D-67227 Frankenthal	

PCT International Classification Number	C08G69/20	

PCT International Application Number	PCT/EP1999/001135	

PCT International Filing date	1999-02-22	

PCT Conventions:

#	PCT Application Number	Date of Convention	Priority Country	

1	19808190.1	1998-02-26	Germany	

© All Indian Patents, 2013-2021.

  Patent data available in the public domain from Indian Patents Office, Department of Industrial Policy and Promotions, Ministry of Commerce and Industry, Government of India.
