Repository: anandvc/allindianpatents

File: patents/206850-wear-resistant-synchronizer-ring-for-automatic-transmissions-made-of-improved-wear-resistant-copper-alloy.html
Indian Patents. 206850:"WEAR-RESISTANT SYNCHRONIZER RING FOR AUTOMATIC TRANSMISSIONS MADE OF IMPROVED WEAR-RESISTANT COPPER ALLOY"

Indian Patents

Recently Granted Patents

  Recently Published Patents

Title of Invention	"WEAR-RESISTANT SYNCHRONIZER RING FOR AUTOMATIC TRANSMISSIONS MADE OF IMPROVED WEAR-RESISTANT COPPER ALLOY"

Abstract	There is disclosed a wear-resistant synchronizer ring for automatic transmissions made of an improved wear-resistant copper alloy having the following composition - Zn : 20 to 40 wt % ; Al : 2 to 11 wt % ; at least one element selected from a group consisting of Fe, Ni, Co : 1 to 5 wt % ; Ti : 0.1 to 4 wt % ; Mn : 0.02~0.08 wt % and/or S : 0.0005 to 0.01 wt % ; Mg : 0.01 to 0.5 wt % optionally; and Cu and unavoidable impurities: balance.	

Full Text	The present invention relates to a wear-resistant synchronizer ring for automatic transmissions made of improved wear-resistant copper alloy,  and/

in particular,  to a synchronizer-ring

for  automatic  transmissions  having  improved  wear  resistance

over  conventional  rings.  These  automatic  transmissions  are

used  in  internal  combustion-engines. This application is divided out of Indian Patent Application NO.1313/CAL/95.

In  the  prior  art,  a  synchronizer-ring  for  automatic

transmissions  was  made  of  copper  alloy  having  the  following

composition  :

Zn  :  17  to  40  wt.  %  ;

Al  :  2  to  11  wt.  %  ;

at least one element selected

from a group consisting of Fe, Ni and Co : 0.02 to 3 wt. % ;

one element or at least two

elements selected from a

group consisting of Ti, Zr and V : 0.1 to 3.5 wt. % ;

one element or at least two

elements selected from a

group consisting of P, Mg and Ca : 0.003 to 0.3 wt. % ;

Mn : 0.1 to 4 Wt. % ; and

Cu accompanied by unavoidable impurities : Balance

In this connection, reference is made to Japanese Patent No.

65-55347 (laid open).

Due to increase in the power of internal combustion engines in the recent years, synchronizer-rings for automatic transmissions are required to meet demands of higher load and higher rotation speed.  Prior art synchronizer-rings made of prior art copper alloys are not able to meet the severe conditions of present day use and do

-2-

not have sufficient wear resistance. As a result, the life time of these rings is shortened.

Object of the present invention is to obtain a synchronizer-ring of copper alloy having better wear resistance than conventional synchronizer-rings.

It has now been found that by reducing the content of Mn in alloy composition of the conventional synchronizer rings, the wear resistance can be increased.

Accordingly the present invention provides a wear-resistant synchronizer ring for automatic transmissions made in the manner such as herein described, from an improved wear-resistant copper alloy which has the

following composition -

Zn : 20 to 40 wt % ;

Al : 2 to 11 wt % ;

at least one element selected from a group consisting of

Fe, Ni, Co : 1 to 5 wt % ;

Ti : 0.1 to 4 wt % ;

Mn : 0.02~0.08 wt % and/or S : 0.0005 to 0.01 wt % ;

Mg : 0.01 to 0.5 wt % optionally; and

Cu and unavoidable impurities: balance.

The composition is made by well known methods for making alloys. The synchronizer rings of the present invention have better wear resistance than those known in the prior art and these rings are used in automatic transmissions of internal combustion-engines.

-3-

ZN AND A1 in the composition of the alloy used for the synchronizer ring

according to the present invention have the effect of increasing strength and toughness of the

synchronizer-ring.  When Zn content is less than 20% or Al content is less than 2%, the desired strength and toughness cannot be achieved.  Similarly when Zn content exceeds 40% or Al content exceeds 11%, both strength and toughness decrease considerably.  So, the Zn content should be 20 to 40% and Al content should be 2 to 11%.  The preferred range is Zn : 25 to 40% and Al : 2 to 7% .

At least one element selected from a group consisting of Fe, Ni and Co (hereinafter referred to as iron family metal) and Ti form intermetallic compounds which have the effect of enhancing the wear resistance by dispersion into the matrix. Desired effects cannot be achieved with iron family metal content less than 1% or Ti content less than 0.1%.  If the iron family metal content exceeds 5% or the Ti content exceeds 4%, the toughness decreases considerably. Accordingly, the iron family metal content should be in the range of 1 to 5% and Ti content should be in the range of 0.1 to 4%.  Preferably, the iron family metal content should be 2 to 4% and the Ti content should be 0.1 to 4%.

Mn content less than in conventional composition improves wear resistance of the synchronizer ring.  But Mn content less than 0.01 % is not so effective as to improve wear resistance.  Also Mn content over 0.1% reduces wear

-4-

resistance and affects hot workability.  Therefore, Mn content should be in the range of 0.01 to less than 0.1 % and preferably in the range of 0.03 to 0.07%.

Inclusion of S improves wear resistance furthermore. But S content less than 0-0005 % does not give sufficient effect while more than 0.01% reduces hot workability. Therefore, the S content should be in the range of 0.0005 to 0.01 %, and preferably in the range of 0.001 to 0.005 % .

Mg improves hardness, especially at high temperatures. Therefore Mg has the effect of exhibiting excellent wear resistance under operating conditions at high load and / or high speed of rotation.  While Mg content below 0.01 % does not give the desired effect, Mg content over 0.5 % results in lower toughness. Therefore Mg content should be in the range of 0.01 to 0.5 and preferably in the range of 0.05 to 0.35 %.

It will be apparent to a person skilled in the art that the copper alloy composition as aforesaid can be manufactured by well known techniques in the field of alloy making.

Example :

The  following  example  shows  the  improvement  effected  by the  present  invention,  although  the  example  does  not  limit

the  scope  described  and  claimed  herein.

Copper alloys having composition as shown in Tables 1/  2 and 3 were prepared in a high frequency melting  furnace and  ingots having 65mm 0 and

-5-

22.0mra length were made by die casting. These inqots were hot forged at 750  C to prepare synchronizer-ring blanks having 15 mm thickness, 100 mm width and 300 mm length.  These blanks were cut to prepare test pieces 1 to 30 which form the synchronizer-rings of the present invention indicated as Test pieces S I in the Tables.  Test pieces 1 to 3 in Table 3 were prepared from conventional alloy compositions.  These are designated as S II in Table 3.  In addition, a circular carburizing and quenching steel (with surface toughness of

2.0 to 2.5 Rz) was used for preparing a counterpart member.

Table 1

S I : THE INVENTION'S TEST PIECES S II : CONVENTIONAL TEST PIECES

-6-

Table 2

S I : THE INVENTION'S TEST PIECES S II : CONVENTIONAL TEST PIECES

-7-

Table 3

S I : THE INVENTION'S TEST PIECES S II : CONVENTIONAL TEST PIECES

-8-

Table 4

SI : THE INVENTION' S TEST PIECES SIT : CONVENTIONAL TEST PIECES

-8A-

Table 5

SI : THE INVENTION'S TEST PIECES SIL: CONVENTIONAL TEST PIECES

-8B-

In the accompanying drawing, the sole figure shows diagramattically the wear testing means adopted for the test pieces SI and S II.

The test piece 1 and counter-part member 2 were positioned in a container 3 containing transmission oil 4.  A load 5 of 50 Kg was applied on the test piece 1 pressing the counterpart member 2 rotating under the following conditions:

Sliding velocity : 5 m/s ; Sliding distance : 10 km ; and transmission oil temperature : 80  C

The test was carried out for each of the S I samples 1 to 30 and S II samples 1 to 3.  Wear depths of the test pieces were measured.  The results of the measurements are shown in Tables 1  to  3 for evaluation of the wear resistance  of the S I and S II test pieces.

It  can  be seen from Tables 1 to 3 that S I test pieces 1 to 30 have more excellent wear resistance than the S II test pieces 1 to 3 of Table 3, the latter being made of prior art conventional compositions.  Synchronizer-rings made of copper alloys of the present invention's S I test pieces have thus more excellent wear resistance as compared to synchronizer-rings made of copper alloys prior art of S II test pieces.

-9 -

Thus synchronizer-rings of the

present invention have better wear resistance than those made of conventional copper alloys, and even when used under severe conditions, have a longer life.

Although the invention has been described above with reference to examples, a man skilled in the art will appreciate that the scope of the invention is not limited to the particular examples, but may include proportions of the ingredients falling within the scope of the invention claimed hereinafter in the statement of claims.

-10-

We claim:

1.  A wear-resistant synchronizer ring for automatic

in the manner, such as herein described,from transmissions made  an improved wear-resistant copper alloy

which has the following composition -Zn : 20 to 40 wt % ; Al : 2 to 11 wt % ;

at least one element selected from a group consisting of Fe, Ni, Co : 1 to 5 wt % ; Ti : 0.1 to 4 wt% ;

Mn : 0.02 ~ 0.08 wt % and/or S : 0.0005 to 0.01 wt % ; Mg : 0.01 to 0.5 wt % optionally; and Cu and unavoidable impurities: balance.

2.	A wear-resistant synchronizer ring, as claimed in claim

1, wherein said composition contains 2 to 7 wt % of Al.

3.	A wear-resistant synchronizer ring, as claimed in claim

1 or 2, wherein said composition contains 25 to 40 wt % of

Zn.

4.	A wear-resistant synchronizer ring, as claimed in any of

claims 1 to 3, wherein content of said at least one element

selected from the group consisting of Fe, Ni and Co is 2 to 4

wt %.

5.	A wear-resistant synchronizer ring, as claimed in any of

the preceding claims wherein said composition contains 0.03

to 0.07 wt % of Mn.

6.	A wear-resistant synchronizer ring, as claimed in any

preceding claim, wherein S content is 0.001 to 0.005 wt % .

-11-

-12-

7.	A wear-resistant synchronizer ring, as claimed in any

preceding claim, wherein Mg content is 0.05 to 0.35 wt % .

8.	A wear-resistant synchronizer-ring for automatic

transmissions substantially as herein described, particularly

with reference to the example and the accompanying drawings.

There is disclosed a wear-resistant synchronizer ring for automatic transmissions made of an improved wear-resistant copper alloy having the following composition -

Zn : 20 to 40 wt % ;

Al : 2 to 11 wt % ;

at least one element selected from a group consisting of

Fe, Ni, Co : 1 to 5 wt % ;

Ti : 0.1 to 4 wt % ;

Mn : 0.02~0.08 wt % and/or S : 0.0005 to 0.01 wt % ;

Mg : 0.01 to 0.5 wt % optionally; and

Cu and unavoidable impurities: balance.

Documents:

				00358-cal-2000 abstract.pdf

				00358-cal-2000 assignment.pdf

				00358-cal-2000 claims.pdf

				00358-cal-2000 correspondence.pdf

				00358-cal-2000 description(complete).pdf

				00358-cal-2000 drawings.pdf

				00358-cal-2000 form-1.pdf

				00358-cal-2000 form-2.pdf

				00358-cal-2000 form-3.pdf

				00358-cal-2000 g.p.a.pdf

				00358-cal-2000 letters patent.pdf

				00358-cal-2000 reply f.e.r.pdf

				358-CAL-2000-(20-04-2012)-CORRESPONDENCE.pdf

				358-CAL-2000-(20-04-2012)-OTHERS.pdf

« Previous Patent

Next Patent »

Patent Number	206850	

Indian Patent Application Number	358/CAL/2000	

PG Journal Number	20/2007	

Publication Date	18-May-2007	

Grant Date	15-May-2007	

Date of Filing	21-Jun-2000	

Name of Patentee	MITSUBISHI MATERIALS CORPORATION	

Applicant Address	1-5-1,OTEMACHI,CHIYODA-KU,TOKYO 100,	

Inventors:

#	Inventor's Name	Inventor's Address	

1	MAE YOSHIHARU	C/O.SOHGO-KENKYUSHO MITSHUBISHI MATERIALS CORPORATION 1-297,KITABUKURO-CHO OMIYA-SHI,SAITAMA-KEN	

2	KOBAYASHI MASAO	C/O.SOHGO-KENKYUSHO MITSUBISHI MATERIALS CORPORATION 1-297,KITABUKURO-CHO OMIYA-SHI,SAITAMA-KEN	

PCT International Classification Number	C 22C 9/00	

PCT International Application Number	N/A	

PCT International Filing date		

PCT Conventions:

#	PCT Application Number	Date of Convention	Priority Country	

1	HEI6-340659	1994-10-27	Japan	

© All Indian Patents, 2013-2021.

  Patent data available in the public domain from Indian Patents Office, Department of Industrial Policy and Promotions, Ministry of Commerce and Industry, Government of India.

File: patents/206868-system-for-determining-the-effectiveness-of-a-shroud-in-tundish-stream-during-continuous-casting-of-steel-so-as-to-prevent-undesired-oxygen-intake-from-atmosphere.html
Indian Patents. 206868:SYSTEM FOR DETERMINING THE EFFECTIVENESS OF A SHROUD IN TUNDISH STREAM DURING CONTINUOUS CASTING OF STEEL SO AS TO PREVENT UNDESIRED OXYGEN INTAKE FROM ATMOSPHERE.

Indian Patents

Recently Granted Patents

  Recently Published Patents

Title of Invention	SYSTEM FOR DETERMINING THE EFFECTIVENESS OF A SHROUD IN TUNDISH STREAM DURING CONTINUOUS CASTING OF STEEL SO AS TO PREVENT UNDESIRED OXYGEN INTAKE FROM ATMOSPHERE.

Abstract	System for detemriining the effectiveness of a shroud in tundish stream during continuous casting of steel so as to prevent undesired oxygen intake from atmosphere is provided for all types of gas shrouds e.g., Can, Pollard and Ring shrouds as well as all mechanical shrouds. The system may be used for tundish nozzles of different diameters and also for varying lengths of the stream. The system provides a simple and inexpensive method of detemining the effectiveness of shrouds. The system comprises an upper tank (1) for holding liquid and having a nozzle (2) at the bottom for the outflow of the liquid contained therein, the shroud (15) placed below the nozzle (2) to receive liquid from the upper tank (1) and prevent intake of oxygen by the liquid from the atmosphere, a bottom tank (3) having a gas collection unit (6) for receiving liquid stream from the upper tank (1) through the shroud (15), The gas collection unit (6) is operatively connected to an oxygen meter (11) which measures the amount of oxygen in the said liquid. The shroud efficiency is determined based on the amounts of total gas and oxygen in the liquid.	

Full Text	Field of Invention

The present invention relates to a system for measurement of effectiveness of shrouding in tundish stream during continuous casting of steel so as to prevent undesired oxygen intake from atmosphere.

Background of the invention

During continuous casting of steel, the liquid steel is tapped from the ladle into a tundish. From the tundish, steel stream falls through a nozzle and finally enters the mould. This steel stream during casting operation, picks up oxygen from the atmosphere resulting in reoxidation of the steel and nullifying considerably the effect of deoxidation upstream In order to reduce the oxidation of the steel stream coming out of the tundish, suitable shroud systems are introduced. Both mechanical and gas shrouding systems are in vogue. These help in reduction of reoxidation of steel and in improving the quality of steel by lowering non-metallic inclusion. Shrouds also help in improving sequence length of casting

Shroud systems like Can shroud, Potlard shroud, Ring shroud and Bellow shroud are commonly used. Each shroud system has its own merits and demerits. For example, Ring shroud is cheap and easy to use while Bellow shroud is difficult to operate. On the other hand, Bellow shroud requires very little inert gas compared to a Ring shroud while the gas requirement of a Pollard shroud is intermediate.

These different shroud systems have to be carefully studied keeping in mind the logistics of the shop and the cleanliness requirement of the final steel

Presently, no standard technique to measure the effectiveness of shrouding is known other than to measure the cleanliness of steel by looking at the microstructure of the cast steel The drawback of this technique is that one does not actually know the exact location where the oxygen was picked up. The other method is to actually measure oxygen of liquid steel at various places. This method is not only cumbersome but also expensive.

2

Objects of the invention

Therefore the primary object of the present invention is to provide a system for measuring the effectiveness of a shroud in cutting down oxygen pick-up

Another object of the present invention is to provide a system which is simple and economic and provides a less cumbersome method for measuring the effectiveness of shrouding.

Summary of the invention

Accordingly the present invention relates to a system for determining the effectiveness of a shroud in tundish stream during continuous casting of steel so as to prevent undesired oxygen intake from atmosphere, the system comprising:

an upper tank for holding liquid and having a nozzle at the bottom for the outflow

of the liquid contained therein;

a shroud placed below said nozzle in liquid communication to receive liquid from

the upper tank and prevent intake of oxygen by the liquid from the atmosphere;

a bottom tank having a gas collection unit for receiving liquid stream from the

upper tank  through  the  shroud,  said  gas  collection  unit  being  operatively

connected to an oxygen meter which measures the amount of oxygen in the said

liquid; and

means for determining the shroud efficiency based on the amounts of total gas

and oxygen in said liquid.

Detailed description of the invention

The system of the present invention is a water model that measures effectiveness of shrouding. In the system the Reynolds number of the liquid metal stream leaving through the nozzle of the tundish is simulated so as to keep the flow characteristics of water stream in the system similar to that of actual liquid metal flowing from tundish to mould. The amount of oxygen pick-up is measured by a gas collection unit and an oxygen meter

3

The system comprises an upper tank having a nozzle at the bottom, a bottom tank having a gas collection unit for receiving liquid stream from the upper tank and shrouding means placed below the nozzle at the bottom of the upper tank wherein the gas collection unit is operatively connected to an oxygen meter.

The gas collection unit preferably comprises a U-tube and an Inverted container, preferably a bell jar. The gas collection means is preferably connected to oxygen meter by a tube having at least one needle valve. The system also comprises means to create vacuum in the inverted container. Preferably a vacuum pump is used for the purpose. The vacuum pump may be connected to the inverted container through an overflow water collector to collect any excess water that may be drawn while creating vacuum in the inverted container.

The shrouding means is connected to an inert gas source. If the operative gas used Is argon then the shroud is connected to an argon gas cylinder. A rotameter may be present in between the shroud and the gas source for measuring the gas flow rate.

The system of the invention will now be described with respect to a preferred embodiment and accompanying drawings in which figure 1 shows a schematic drawing of the system of the present invention and figure 2 shows a graph of the efficiency of shroud for different gas flow rates.

Description of the preferred embodiment

The system illustrated measures effectiveness of argon shrouding. The system is fabricated using 8 mm Perspex sheet. The main components of the system are a upper tank or tundish (1) with nozzle (2) at the bottom. The bottom tank (3) is placed below the tundish representing mould. The tank has a gas collection unit (4) which comprises a U tube (5) and an inverted bell jar (6) for gas collection with a top outlet (7). The bell jar has a Perspex tube (8) with a needle valve (9) at the top. The upper end of the Perspex tube is connected to an overflow water collector (10) and also to an oxygen meter (11) through a needle valve (12). The overflow collector is connected to a vacuum pump (13) through a valve (14).

4

The shroud (15) is placed below the nozzle of the tundish in the path of the water stream. The shroud (15) is connected to argon gas cylinders (17) via a rotameter (16).

Method of measurement of effectiveness of shrouding

Water is first filled in the upper tank or tundish (1) which has nozzle (2) at the bottom. The nozzle is kept closed while water is being filled. Height of water filled in the tundish depends on the diameter of the nozzle so that the water coming out of the nozzle will have the same Reynolds number as the steel stream coming out of the tundish nozzle in actual steel plant in practice. This is necessary so as to keep the flow characteristics of the water and the steel same. The height of the water in the upper tank is kept fixed throughout with the help of a pump.

The lower tank (3) which resembles the mould is also filled with water to a level so that the bottom of the inverted bell jar (6) is below the water level in the tank (3). At the beginning of the measurement procedure, the needle valve (9) above the bell jar is kept open and the valve connected to the oxygen meter (12) is kept closed. The vacuum pump (13) is then started. Water from the lower tank (3) is sucked into the bell jar (6) till it is completely filled At this point the needle valve (9) above the bell jar is closed and the vacuum pump (13) is shut off. The valve (12) in front of oxygen meter is opened and the valve (14) connecting the over flow water collector is closed. The shroud (15) is then placed below the tundish nozzle (2) and its distance from the mould measured. Argon gas is allowed to flow to the shroud and the gas flow rate is noted in the rotameter (16) The nozzle IS opened and the water stream starts flowing into the mould. The gas that is picked up by the stream is directed to the bell jar using the U-tube The gas is collected in the bell jar. The oxygen of the collected gas in the bell jar is measured by the oxygen meter. A low percentage of oxygen in the collected gas indicates better shrouding. The amount of air entrapped is known from the percentage oxygen in the gas and the volume of the collected gas. The following calculations are carried out to measure the shrouding efficiency.

Let Vi = Initial amount of gas present in bell jar Let Vf = Final volume of total gas in the bell jar

5

  )

The system as described above was used to measure the shroud efficiency at different argon slow rates and the results have been plotted in a graph shown in figure 2. The procedure was carried out for shroud to mould distance of 0 cm and 2 cm

Advantages of the present invention

The shroud efficiency measurement system of the invention may be used for measuring effectives of all types of gas shrouds e.g., Can, Pollard and Ring shrouds as well as all mechanical shrouds. The system may be used for tundish nozzles of different diameters and also for varying lengths of the stream. The system provides a simple and inexpensive method of testing of the effectiveness of shrouds.

6

We claim

A system for determining the effectiveness of a shroud in tundish stream during

continuous casting of steel so as to prevent undesired oxygen intake from atmosphere,

the system comprising:

an upper tank for holding liquid and having a nozzle at the bottom for the outflow of the

liquid contained therein;

a shroud placed below said nozzle in liquid communication to receive liquid from the

upper tank and prevent intake of oxygen by the liquid from the atmosphere;

a bottom tank having a gas collection unit for receiving liquid stream from the upper tank

through the shroud, said gas collection unit being operatively connected to an oxygen

meter which measures the amount of oxygen in the said liquid; and

means for determining the shroud efficiency based on the amounts of total gas and

oxygen in said liquid.

A system as claimed in claim 1, wherein said liquid is water.

A system as claimed in claim 1, wherein said gas collection unit comprises a U-tube and an inverted container.

A system as claimed in claim 3, wherein said container Is a Perspex bell jar.

A system as claimed in claim 1, wherein said gas collection means is connected to oxygen meter by a tube having at least one needle valve.

A system as claimed in claim 5, wherein said tube is Perspex tube.

A system as claimed in any of the preceding claims, comprising means for creating vacuum operatively connected to said inverted container.

A system as claimed in claim 7, wherein said means for creating vacuum is a vacuum pump.

7

9. A system as claimed in any of the preceding claims, wherein said means for creating vacuum is operatively connected to said inverted container via an overflow water collector.

10.A system as claimed in any of the preceding claims, wherein said shrouding means is operatively connected to inert gas source.

11.	A system as claimed in any of the preceding claims, wherein said shrouding means is operatively connected to inert gas source via means for measuring the gas flow rate.

12.	A system as claimed in any of the preceding claims, wherein said means for measuring gas flow rate is a rotameter.

13.	A system as claimed in any of the preceding claims, wherein said inert gas is argon.

System for detemriining the effectiveness of a shroud in tundish stream during continuous casting of steel so as to prevent undesired oxygen intake from atmosphere is provided for all types of gas shrouds e.g., Can, Pollard and Ring shrouds as well as all mechanical shrouds. The system may be used for tundish nozzles of different diameters and also for varying lengths of the stream. The system provides a simple and inexpensive method of detemining the effectiveness of shrouds. The system comprises an upper tank (1) for holding liquid and having a nozzle (2) at the bottom for the outflow of the liquid contained therein, the shroud (15) placed below the nozzle (2) to receive liquid from the upper tank (1) and prevent intake of oxygen by the liquid from the atmosphere, a bottom tank (3) having a gas collection unit (6) for receiving liquid stream from the upper tank (1) through the shroud (15), The gas collection unit (6) is operatively connected to an oxygen meter (11) which measures the amount of oxygen in the said liquid. The shroud efficiency is determined based on the amounts of total gas and oxygen in the liquid.	

Documents:

				00562-kol-2003-abstract.pdf

				00562-kol-2003-claims.pdf

				00562-kol-2003-correspondence.pdf

				00562-kol-2003-description(complete).pdf

				00562-kol-2003-drawings.pdf

				00562-kol-2003-form-1.pdf

				00562-kol-2003-form-18.pdf

				00562-kol-2003-form-2.pdf

				00562-kol-2003-form-3.pdf

				00562-kol-2003-letters patent.pdf

				00562-kol-2003-p.a.pdf

				00562-kol-2003-reply f.e.r.pdf

« Previous Patent

Next Patent »

Patent Number	206868	

Indian Patent Application Number	562/KOL/2003	

PG Journal Number	20/2007	

Publication Date	18-May-2007	

Grant Date	15-May-2007	

Date of Filing	29-Oct-2003	

Name of Patentee	STEEL AUTHORITY OF INDIA LIMITED.	

Applicant Address	RESEARCH AND DEVELOPMENT CENTER FOCR IRON AND STEEL,DORANDA,RANCHI-834002	

Inventors:

#	Inventor's Name	Inventor's Address	

1	NILADRI SEN	RESEARCH AND DEVELOPMENT CENTER FOR IRON AND STEEL,DORANDA,RANCHI-834002	

2	RADHESHYAM SAU	RESEARCH AND DEVELOPMENT CENTER FOR IRON AND STEEL,DORANDA,RANCHI-834002	

3	BALAKRISHNA BIRUDAVELU REDDY	RESEARCH AND DEVELOPMENT CENTER FOR IRON AND STEEL,DORANDA,RANCHI-834002	

PCT International Classification Number	B22D 11/00	

PCT International Application Number	N/A	

PCT International Filing date		

PCT Conventions:

#	PCT Application Number	Date of Convention	Priority Country	

1			NA	

© All Indian Patents, 2013-2021.

  Patent data available in the public domain from Indian Patents Office, Department of Industrial Policy and Promotions, Ministry of Commerce and Industry, Government of India.

File: patents/206878-a-device-for-fetching-out-flat-struips-on-a-card-machine.html
Indian Patents. 206878:"A DEVICE FOR FETCHING OUT FLAT STRUIPS ON A CARD MACHINE"

Indian Patents

Recently Granted Patents

  Recently Published Patents

Title of Invention	"A DEVICE FOR FETCHING OUT FLAT STRUIPS ON A CARD MACHINE"

Abstract	This is invention relates to a device for fetching out flat strips on a card machine for fiber processing, the machine comprising at least one revolving flat (13) with at least one revolving flat rod (14) disposed on an endless cogged belt (23) provided with a plurality of clothings (14a), the fiats (14) being guided by a plurality of flat guide pulleys (13a, 13b) supported on a machine frame (20) of the card; a rotating clearer roller (18) having a plurality of clothings (18a) remaining in locked contact with at least one hook-shaped clothings (17a) of a rotating brush (17) being allocated to at least one clothing (14a) of the rotating flat rod (14), a detachment between the flat rods (14) and the clearer roller (18) taking place via the hooked-shaped clothings (17a), the device comprising a drive means (24) having an input (25) being operably connected to a drive motor (28) and not less than two outputs (26,27) one each co-axially connected to a shaft (17b) of the flat brush (17) and to a shaft (13al') of the flat guide pulley (13a), the guide pulley (13a) rotating in a direction (A) with a rotation speed (n1), the flat brush (17) rotating in a direction (F) with a rotation speed (n2) such that at least one clothing (17a) of the rotating brush (17) consistently grip at least one clothing (14a) of the flat rods (14) during entire operating sequence of the card machine thereby avoiding feed of flat strips between adjoining clothings when viewed circumferentially and between adjoining clothings when viewed axially, characterized in that a distance (a) between both the outputs (26,27) is maintained at a constant value.	

Full Text	-1A-

Drive unit in a card with revolving flat and a flat brush	

The invention pertains to a drive unit in a card with a revolving flat and & flat, brush, in which the driven, rotating flat brush (cleaning device) is allocated to the flat rods of the revolving flat  rotating endlessly around two flat guide pulleys.

In a known drive unit, both drives, the drive of the one flat guide pulley and the drive of the flat brush are drawn off by the motor-driven drive for the drum over flat belts. For this, a special gear is available, which has two worm drives, a bevel gear drive and a cogged belt drive with several guide pulleys. This leads to the fact that, for each service the cogged belt drive has to be released and again tensioned. Besides, the unit is also very cumbersome.

It is therefore the task of this invention to produce a drive unit of the type already described above, which avoids the mentioned disadvantages, which is design-wise particularly simple and allows simplified service jobs.

This task is fulfilled with the help of the highlighted features of the invention.

Through the measure as per the invention, a significant design simplificationisattained. Especially, the cogged belt drive with several guide pulleys is no longer required. Thereby, the device is also production-technically and, from the point of view of assembly, significantly less cumbersome. A further advantage lies in the fact, that for each service the cogged belt no longer has to be released and again tensioned to a pregiven precise value. Apart from these simplifications, there is a significant reduction in service time and hence increase in production time.

Ideally, the gear can be axially rotated around the axis of the flat guide pulley. The gear is preferably a push-on gear  It is advantageous that the revolving flat circulates slowly. The revolving flat should preferably circulate at a speed of approx. 200 mm/min. The flat brush

2

also ideally circulates slowly. The flat brush should preferably circulate at a speed of approx 4 to 8 per minute. A drive motor is allocated to the inlet of the gear. The gear is arranged in a housing. The housing is ideally rotatable around the axis of the flat guide pulley. Preferably, the housing of the flat cleaning device and the bracket (drive housing of the revolving flat) are combined into one housing.

The invention is explained in more details below on the basis of drawn design examples.

The following are shown:

Fig. 1  Schematic side view of a card with a device as per the invention;

Fig. 2  Side view of the flat cleaning device with flat brush and clearer pulley in the

region of a flat guide pulley; Fig. 3a Front view of the push-on gear with drive motor and two outputs in allocation

to a flat guide pulley and to the flat brush; Fig.3b Side view in section as per fig. 3a; Fig. 4  Side view of a separate housing for the flat cleaning device with fulcrum in a flat

guide pulley (flat drive); Fig. 5  Side view of a combined housing for the flat cleaning device and the bracket

(drive housing of the revolving flat); Fig. 6a The device as per the invention with gear, in which the flat brush is fixed and

the drive belt with the flat rods are movable back and forth in gripped-in

position;

Fig.6b The device as shown in fig. 6a outside gripped-in position; Fig. 7a The device as per the invention, in which the flat brush is movable to the drive

belt with the flat rods back and forth in gripped-in position; and Fig. 7b The device as shown in fig. 7a outside gripped-in position.

Fig. 1 shows a card, e.g. Trutzschler EXACTACARD DK 803, with feed roller 1, feed table 2, lickers 3a, 3b, 3c, drum 4, doffing cylinder 5, stripping roller 6, squeezing rollers 7, 8, web guiding element 9, web funnel 10, draw-off rollers 11, 12, revolving flat 13 with flat rod 14, can 15 and can coiler 16. The rotation directions of the rollers are indicated with bent arrows. M denotes the centre point (axis) of the drum 4. The rotation direction (arrow A, B) of the front and rear flat guide pulley 13a, 13b (cogged belt wheels) is opposite to the rotation

3

direction (arrow E) of the drum 4. The flat rods 14 are drawn over the sliding guide through an endless cogged belt 23  On the upper side of the revolving flat 13 lying opposite to the sliding guide, the flat rods 14 lying on the endless cogged belt 23 are guided back in the direction of the arrow C.

To the clothings of the flat rods 14, a slow-running, rotating flat brush 17 is allocated, whose clothing is in locked contact with the clothing of the quick-running rotating clearer roller 18. The flat guide pulley 13a and the flat brush 17 are driven through two output of a common gear, whose input is connected to a drive motor.

To the machine frame 20 of the card, according to fig. 2, sampsons are fastened, in which the flat guide pulleys 13a, 13b are supported. Through these flat guide pulleys 13a, 13b, in the known method, the flats 44 ire guided. The detachment of the flat clearer from the flats 14 takes place by means of the flat brush 17 with a hook-shaped clothing 17a. At a flat speed of say 200 mm/min., the flat brush 17 has a rotation speed of 6 per minute (circumference speed 2564 mm/min. for a diameter of 136 mm). A rotating clearer roller 18 cleans the flat brush 17, whereby the 18a of the clearer roller 18 has a small distance to the clothing of the flat brush 17 The clearer roller 18 has a rotation speed of 1350 per minute (circumference speed 466.5 m/min. for a diameter of 110 mm). Between the clearer roller 18 and the flats 14, a guard 42 is foreseen, which is supposed to prevent that centrifuged waste gets on to and between the flats 14. The clearer roller 18 spins the card flat strip into a suction device 22.

The gear 24 as shown in fig. 3a has an input 25 and two outputs 26 and 27. To the input, a drive motor 28, e.g. electrical motor, is allocated. The output 26 is coaxially connected to the shaft 17a of the flat brush 17, and the output 27 is coaxially connected to the shaft 13a1 of the flat guide roller 13a. The distance 'a' between both the outputs 26 and 27 is constant  The gear 24 is surrounded by a housing. Within the housing, the input 25 is designed as worm gear, which works together with a worm gear 30 staggered by 90°, which is arranged on a shaft 31. Both the ends of the shaft 31 are designed as worm shaft 31a, 31b, which work together with worm gears 32 or 33, which on their part are allocated to both the outputs 27 or 26 respectively.

4

According to fig. 3b, the flat guide pulley 13a circulates in direction A with a rotation speed n( and the flat brush 17 in direction F with rotation speed n2.

According to fig. 4, the housing 29 - in which the gear 24 is arranged - is axially rotatable around the axis 13a' of the flat guide pulley 13a in the direction of the arrow G, H. The figure 34 denotes an adjustable unit, with which the housing 29 is rotated. The adjustable unit has two screw bolts 35a, 35b with different thread turning, which grip with their ends respectively with a common union 36 with inner threading. The one end of the screw bolt 35a is fastened on to the machine frame and the other end of the screw bolt 35b is guided on to the housing 29. Through axial rotation of the union 36, the housing 29 is rotated around the axis 13a', so that the flat brush 17 goes in the direction towards the flat rods 14 and away from it.

It is emphasised that the design as shown in fig. 4 can also be fixed, i.e without the adjustable unit 34 and without rotatability of the housing around the axis 13a1.

According to fig. 5, the housing 29 and bracket 21 are combined in one housing  The number 37 denotes an adjustable unit, in which - on the return side of the flat rods 14 - is arranged on the side of the cogged belt 23 away from the flat rods 14, and is in a position to shift the location of the cogged belt 23 along with the flat rods 14 in the direction of the arrow 1, K  If the flat brush 17 is arranged in a fixed manner, then in this way the cogged belt 23 can moved along with the flat rods 14 towards the flat brush 17 to and fro in such a way location-wise shifted - as compared to fig. 6a - in direction I to the extent that the clothing 14a and 17a stay in grip-contact with one another or get into this position  During operation, the flat brush 17 rotates in the direction F and the section 23a of the cogged belt 23 is moved in direction C In this way, different clothings 17a grip into the clothing 14a of different flat rods 14 timewise one after the other and fetch out flat strips.

The flat brush 17 and the clearer roller 18 together form the flat-cleaning device

According to fig. 7a, the housing 27 with the flat brush 17 is rotated in the direction of the arrow H to such an extent around the axis of the flat guide pulley 13a, that the clothing 14a of the flat rods 14 and the clothing 17a of the flat rods 17 are in grip-contact with one another or get into this position. The cleaning effect is the same as described in the case of fig 6b

5

According to fig. 7b, between the tips of die clothing 17a of the shiftable flat brush 17 and the tips of the clothing 14a of the fiat rods 14, there is a distance 'c\ i.e. the clothings 17a and 14a are not in contact. The housing 29 with the flat brush is rotated in the direction of the arrow G around the axis of the flat guide pulley 13a.

6 WE CLAIM

1.	A device for fetching out flat strips on a card machine for fiber processing,

the machine comprising at least one revolving flat (13) with at least one

revolving flat rod (14) disposed on an endless cogged belt (23) provided

with a plurality of clothings (14a), said flats (14) being guided by a

plurality of flat guide pulleys (13a, 13b) supported on a machine frame

(20) of the card; a rotating clearer roller (18) having a plurality of

clothings (18a) remaining in locked contact with at least one hook-shaped

clothings (17a) of a rotating brush (17) being allocated to at least one

clothing (14a) of said rotating flat rod (14), a detachment between said

flat rods (14) and said clearer roller (18) taking place via said hooked-

shaped clothings (17a), said device comprising a drive means (24) having

an input (25) being operaWy connected to a drive motor (28) and not less

than two outputs (26,27) one each co-axially connected to a shaft (17b)	,

of said flat brush (17jTand to a shaflf(13a' dist said flat guide pulley * (13a), said guide pulley (13a) rotating in a direction (A) with a rotation speed (nl), said flat brush (17) rotating in a direction (F) with a rotation speed (n2) such that at least one clothing (17a) of said rotating brush (17) consistently grip at least one clothing (14a) of said flat rods (14) during entire operating sequence of said card machine thereby avoiding feed of flat strips between adjoining clothings when viewed circumferentialiy and between adjoining clothings when viewed axially, characterized in that a distance (a) between both said outputs (26,27) is maintained at a constant value.

2.	A Device as claimed in claim 1, wherein said gear is axially rotatable

around the axis (13a', 13b1) of said flat guide pulley (13a, 13b).

3.	A Device as claimed in one of the claims 1 or 2, wherein said gear (24) is

a push-on gear.

7

4.	A Device as claimed in one of the claims 1 to 3, wherein the revolving flat

(13) circulates slowly.  

5.	A Device as claimed in one of the claims 1 to 4, wherein the revolving flat

(13) circulates at a speed 2OO mm/min.

6.	A Device as claimed in one of the claims 1 to 5, wherein the flat brush

(17) circulates slowly.

7.	A Device as claimed in one of the claims 1 to 6, wherein the flat brush

(17) circulates at a speec1 to 8 per minute.

8.	A Device as claimed in one of the claims 1 to 7, wherein a drive motor

(28)	is allocated to the input (25) of said gear (24).

9.	A Device as claimed in one of the claims 1 to 8, wherein the gear (24) is

arranged in a housing (29).

10.A Device as claimed in claims 2 and 9, wherein the housing (29) is axially rotatable in the direction (G, H) around the axis (13a', 13b7) of the flat guide pulley (13a, 13b).

11.A Device as claimed in one of the claims 1 to 10, wherein said housing

(29)	of said flat cleaning device (17,18) and the bracket (drive housing of

the revolving flat) (21) of said machine frame (20) are combined into one

housing.

This is invention relates to a device for fetching out flat strips on a card machine for fiber processing, the machine comprising at least one revolving flat (13) with at least one revolving flat rod (14) disposed on an endless cogged belt (23) provided with a plurality of clothings (14a), the fiats (14) being guided by a plurality of flat guide pulleys (13a, 13b) supported on a machine frame (20) of the card; a rotating clearer roller (18) having a plurality of clothings (18a) remaining in locked contact with at least one hook-shaped clothings (17a) of a rotating brush (17) being allocated to at least one clothing (14a) of the rotating flat rod (14), a detachment between the flat rods (14) and the clearer roller (18) taking place via the hooked-shaped clothings (17a), the device comprising a drive means (24) having an input (25) being operably connected to a drive motor (28) and not less than two outputs (26,27) one each co-axially connected to a shaft (17b) of the flat brush (17) and to a shaft (13al') of the flat guide pulley (13a), the guide pulley (13a) rotating in a direction (A) with a rotation speed (n1), the flat brush (17) rotating in a direction (F) with a rotation speed (n2) such that at least one clothing (17a) of the rotating brush (17) consistently grip at least one clothing (14a) of the flat rods (14) during entire operating sequence of the card machine thereby avoiding feed of flat strips between adjoining clothings when viewed circumferentially and between adjoining clothings when viewed axially, characterized in that a distance (a) between both the outputs (26,27) is maintained at a constant value.	

Documents:

				00730-cal-1999 abstract.pdf

				00730-cal-1999 claims.pdf

				00730-cal-1999 correspondence.pdf

				00730-cal-1999 description(complete).pdf

				00730-cal-1999 drawings.pdf

				00730-cal-1999 form-1.pdf

				00730-cal-1999 form-2.pdf

				00730-cal-1999 form-26.pdf

				00730-cal-1999 form-3.pdf

				00730-cal-1999 form-5.pdf

				00730-cal-1999 letters patent.pdf

				00730-cal-1999 priority  document others.pdf

				00730-cal-1999 priority  document.pdf

« Previous Patent

Next Patent »

Patent Number	206878	

Indian Patent Application Number	730/CAL/1999	

PG Journal Number	20/2007	

Publication Date	18-May-2007	

Grant Date	15-May-2007	

Date of Filing	26-Aug-1999	

Name of Patentee	TRUTZSCHLER GMBH AND CO.KG	

Applicant Address	DUVENSTRASSE 82-92, D-41199 MONCHENGLADBACH	

Inventors:

#	Inventor's Name	Inventor's Address	

1	LEDER ARMIN HERR	AM PASTORAT 21, D-41189 MONCHENGLADBACH	

2	MOSGES HELMUT HERR	REGENTENSTRASSE 42, D-41061 MONCHENGLADBACH	

PCT International Classification Number	D 01 G 15/76	

PCT International Application Number	N/A	

PCT International Filing date		

PCT Conventions:

#	PCT Application Number	Date of Convention	Priority Country	

1	198447790.6	1998-09-30	Germany	

© All Indian Patents, 2013-2021.

  Patent data available in the public domain from Indian Patents Office, Department of Industrial Policy and Promotions, Ministry of Commerce and Industry, Government of India.
