Repository: anandvc/allindianpatents

File: patents/206976-a-process-wherein-one-or-more-monomers-are-polymerized-to-make-acrylic-co-polymers.html
Indian Patents. 206976:A PROCESS WHEREIN ONE OR MORE MONOMERS ARE POLYMERIZED TO MAKE ACRYLIC(CO) POLYMERS

Indian Patents

Recently Granted Patents

  Recently Published Patents

Title of Invention	A PROCESS WHEREIN ONE OR MORE MONOMERS ARE POLYMERIZED TO MAKE ACRYLIC(CO) POLYMERS

Abstract	1 ne presern mvennon relateS to a process wnerem one or more monomers are pojymerised using at least one initiator selected from trioxepan compounds of with R 1-3 being independently selected from hydrogen and substituted or unsubstituted hydrocarbyl groups, while two of the groups R 1-3 may be linked to form a ring! structure	

Full Text	 

USE OF TRIOXEPANS IN THE PROCESS TO MAKE HIGH-SOLID ACRYLIC. STYRENIC, AND LDPE-TYPE RESINS

The present invention relates to the use of trioxepan compounds, or substituted 1,2,4-trioxacycIoheptanes, in the process to make acr/iic (co)polymers, preferablv high-solid acrylic resins, styrenic (co) polymers and/or ethylenic (co)polymers, preferably low-density polyethylene (LDPE).

High-solid acrylic resins are resins that are typically used in coating compositions. For environmental reasons, such coating compositions preferably release as little volatile matter as possible when used. In order to achieve this, resins that contain as little as possible of one or more solvents are needed. In order to be able to handle the coating compositions, particularly when they are to be sprayed, it is typically required that acrylic resin compositions with a low molecular weight be used, so that a low solution viscosity is obtained. In practice, this means that in said coating compositions often use is made of acrylic resins with a low molecular weight and a narrow molecular weight distribution. An example of processes wherein such specific high-solid coating resins are produced can be found in WO 96/27620. In this patent application it is disclosed to use specific cyclic ketone peroxides. Similarly, WO 00/08072 discloses, the use of specific dialkyl compounds in order to obtain the high-solid acn/lic resins. However, there is a need for further alternative processes. In these alternative processes, preferably use is made of a peroxide that does not need to be phlegmatised, so- that the high amount of peroxide that is used dees not introduce an undesired solvent such as solvents that alter the boiling point of the polymerisation medium.

For the production of styrenic resins, styrene is typically (co)polymerised by means of a radically induced process. The radicals can be formed by means of a thermal process wherein it is believed that styrene first dimerises and subsequently forms

radicals with a third monomer molecule. However, in order to increase the reactor output and to gain better control over the molecular weight of the polymer, often one or more peroxides are used as a source of free radicals. Typically, a peroxide is sought that generates a polymer with a high molecular weight, compared with polymers produced with other peroxides under similar conditions. Such peroxides can be used in greater amounts, which will increase the polymerisation rate with an attendant reduction of the molecular weight of the resin. Hence, the same polymer as before can be produced at an increased polymerisation rate, leading to an increased reactor space-time yield. For this reason, difunctional peroxides, peroxides with two peroxygen bonds in one molecule, or peroxides that cause controlled cross-linking are considered for use or being used in conventional styrene polymerisation processes. However, alternative polymerisation systems, preferably ones that allow the reactor space-time yield to be increased even further, are still desired. To avoid undesired contamination of the final resin, it is preferred that the alternative peroxides contain less than 25% by weight, more preferably, less than 20% by weight, even more preferably less than 10% by weight of a phlegmatiser, based on the weight of the final formulation. Depending on the situation, it may be most preferred to have a peroxide formulation that is essentially phlegmatizer free.

Similarly, there is a need for a peroxide-initiated process wherein ethylene (co)polymers are produced that have a reduced level of phlegmatiser and/or which makes use of highly efficient peroxides.

The present invention relates to alternative processes wherein a new specific type of peroxide is used. In these processes, it was found that the molecular weight of the resulting resin could be accurately controlled, that the polymer yield was very

high, and that seme processes led to a colourless prcduct. More particularly, the present invention relates to a process wherein monomers are polymerised using at least  one  initiator  selected  from  trioxepan  compounds  of  formula  I

  (i), with R1'3 being independently selected from hydrogen and substituted or unsubstituted hydrocarbyl groups, while two of the groups R1*3 may be linked to form a ring structure. Preferably, R1"3 are independently selected from the group consisting of hydrogen and substituted or unsubstituted CrC:o alkyl, C3-C2Q cycloalkylT *C6-C20 aryl, C7-C20 aralkyl, and C7-C20 aikaryl, which groups may include linear or branched alkyl moieties, while two of the groups Ruz may be connected to form a (substituted) cycloalkyl ring; the optional one or more substituents on each of R1-R3 being selected from the group consisting of hydroxy, alkoxy, linear or branched alk(en)yl, aryloxy, halogen, carboxylic acid, ester, carboxy, nitrite, and amido. Preferably, R1 and R3 are selected from lower alkyl groups, such as methyl, ethyl, and isopropyi, methyl and ethyi being most preferred. R2 is preferably selected from hydrogen, methyl, ethyl, iso-propyl, iso-butyl, tert-butyl, amyl,  iso-amyl,  cyclohexyl,  phenyl/  CH3C(0)CH2-,  C2H5OC(0)CH2-f

HOC(CH3)2CH2-,  and  ,  wherein  R4  is  independently

selected from any of the group of compounds given for R1'3. Another preferred

product is 

A first group of preferred processes according to the invention are the polymerisation processes to make high-solid acrylate resins. These processes are of the conventional type, for example in bulk, suspension, emulsion or solution, except that at least one peroxide as described above is used. Preferably, use is made of a solution polymerisation.

A second group of preferred polymerisation processes according to the invention are the styrene polymerisation processes wherein at least 40% by weight of the monomer is styrene. Such processes include the production of copolymers such as polystyrene acrylonitrile (SAN), and rubber-modified polymers such as methacrylate-butadiene-styrene (MBS) and high-impact polystyrene (HIPS) resins, as is known in the art. The processes can be carried out by mass, suspension, emulsion or solution polymerisation processes as known in the art. Within this second group of processes, mass polymerisation processes, also known as bulk polymerisation processes, and/or suspension/mass processes, wherein first part of the polymerisation is carried out in suspension after which the reaction mixture is transferred to a mass process, are most preferred. In these most preferred processes, typically general-purpose polystyrene (GPPS) and/or HIPS is produced.

A third preferred group of preferred polymerisation processes are the high-pressure polymerisation processes wherein ethylene is (co)polymerised at pressures ranging from 500 to 4,000 bara. In these processes, the unique properties of the peroxides

according to the invention are expected tc allow very efficient polymerisation reactions with an improved control over the molecular weight of the resulting polyethylene or ethylene copolymer.

Typically, the polymerisation temperature for all of these processes will range from ambient to 400°C, preferably from 40° to 350°C. It is also possible to conduct the polymerisation using a temperature profile, e.g., to perform the initial polymerisation below 100°C and then elevate the temperature above 100°C to complete the polymerisation. In solvent polymerisation processes, the polymerisation is often conducted at the reflux temperature of the solvent or mixture of solvents. These variations are all known to the man skilled in the art, who will have no difficulty in selecting the reaction conditions of choice, depending on the particular polymerisation process and the specific radical polymerisation initiator used. However, the trioxepans are pre-eminently suited for use in high-temperature polymerisation processes, particularly those where the temperature is higher than 140°C, more preferably higher than 165°C, where conventional peroxides are too reactive, resulting in poor yields.

Suitable (co)monomers for producing high-solid solvent based coating resins are olefinic or ethylenically unsaturated monomers, for example substituted or unsubstituted vinyl aromatic monomers, including styrene, a-methylstyrene, p-methyistyrene, and haiogenated styrenes; divinylbenzene; ethylene; ethylenically unsaturated carboxylic acids and derivatives thereof such as (meth)acrylic acids, (meth)acrylic esters, (meth)acrylic acid, methoxyethyl aery late, dimethylamino (meth)acrylate, isobutyf methacrylate, lauryl methacryiate, stearic methacrylate, ally! methacrylate, 2-hydroxypropyl (meth)acrylate, methacrylamide, e.g., butyl (meth)acrylate,  2-ethylhexyl  (meth)acrylate,  2-ethylhexyl  (meth)acrylate,  2-

hydroxyethyl (meth)aoylate and giycidyl (meth)acry!ate, methyl (meth)acryiate and

ethyl (meth)acrylate; ethylenically unsaturated nitriles and amides such as

acrylonitrile, methacrylonitriie, and acrylamide; substituted or unsubstituted

ethylenically unsaturated monomers such as butadiene, isoprene, and chloroprene;

vinyl esters such as vinyl acetate and vinyl propionate and vinyl ester of versatic

acid; ethylenically unsaturated dicarboxylic acids and their derivatives including

mono- and diesters, anhydrides, and imides, such as maleic anhydride, citraconic

anhydride, citraconic acid, itaconic acid, nadic anhydride, maleic acid, fumaric acid,

aryl, alkyl, and aralkyl citraconimides and maleimides; vinyl halides such as vinyl

chloride and vinylidene chloride; vinyl ethers such as methyl vinyl ether and n-butyl

vinyl ether; olefins such as ethylene isobutene and 4-methy!pentene; allyl

compounds such as (di)allyl esters, for example diallyl phthalates, (di)allyl

carbonates, and triailyi (iso)cyanurate. Monomers like methacryiic acid,

diethylaminoethyl methacrylate, di-methylaminoethyl methacrylate, tertiary-

butylaminoethyl	methacrylate,	3-(2-methacryIoxyethyI)-2,2-spirocylohexyl

oxasolidene, and the like can be used to modify the adhesion properties of the final coating compositions.

Generally, it is required that the high-solid acrylic resins contain chemically active groups (usually hydroxyl or carboxyl functionality) in order to undergo molecular weight build-up and network formation during the final cross-linking (curing) reaction when the coating composition is applied to the surface to be coated. Since melamine or isocyanates are often used as the curing agents, it is typically desired that the high-solid acrylic resin has a hydroxyl content of from about 2 to about 7% by weight (%w/w). To prepare a polymer which has a hydroxyl content of about 2-7. %w/w, a sufficient amount of hydroxyalkyl acrylate or methacrylate is used (normally, 20-40 %w/w of the monomer composition) and/or an initiator is used which introduces such

functional groups into the resin. For this reason the use of trioxepan compounds with hydroxy groups may be preferred. However, also other functional groups, such as carboxyiic acid, may be used.

Examples of hydroxyalkyl acrylates and methacrylates that can be used to prepare such functional polymers include: 2-hydroxyethyl (meth)acrylater 2-hydroxypropyl (meth)acrylate, 2-hydroxybutyi (meth)acryiate, 3-hydroxypropyl (meth)acrylate, 4-hydroxybutyl (meth)acrylate, and the like. The amount of these functional (co)monomers to be used depends on the desired hydroxy! value of the final resin and on the type of initiator that is used, as will be clear to the man skilled in the art.

Preferred comonomers that can be used to make the high-solid acn/lic resins include: methyl (meth)acrylate, ethyl (meth)acrylate, butyl (meth)acrylate, isobutyl (meth)acryiate, hexyl (meth)acrylate, 2-ethylhexyl (meth)acrylate, lauryl (meth)acrylate, propyl (meth)acrylate, isopropyl (meth)acrylate, styrene, para-methyl styrene, (meth)acrylic acid, and vinyl acetate.

The comonomers that can be used in the conventional styrene polymerisation process of the second preferred group of polymerisations are of the conventional type and include monomers like (m)ethyl (meth)acrylate, aery Ion itrile, vinyl pyridine, and cross-linking ccmoncmersr such as divinyl benzene and trialfyl isocyanurate. As mentioned above, also rubbers can be present during the polymerisation process, with styrene being grafted on this rubber, as in processes to make HIPS, MBS, and acryionitriie-styrene-butadiene rubber (ABS) resins.

The comonomers that can be used in the third preferred group of polymerisation processes are of the conventional type and include alkenes, like hexene and octene,

vinyl acetate, and acn/Iic acid.

The amount of initiator that is used in any of these processes will van/, depending on the polymerisation temperature, the capacity for removing the heat of polymerisation, the kind(s) of monomer(s) used, and, when applicable, the applied pressure. Usually, from 0.001-25 %w/w of initiator, based on the total weight of the monomers, is employed. Preferably, from 0.001-15 %w/w of initiator is employed.

Suitable solvents for use in a solvent polymerisation process are, for example, toluene, xylene, tetrahydronaphthalene, ethyl acetate, methoxypropyl acetate, n-butyl acetate, oxo-hexyl acetate, oxo-heptyl acetate, propylene glycol methyl ether acetate, butyl glycol acetate, ethyl ethoxy propionate, acetone, acetyl acetone, methylethyi ketone, methylisobutyl ketone, methyl n-amyl ketone, methylisoamyl ketone, ethyl alcohol, isopropanol, butanol, benzyl alcohol, diacetone alcohol, methoxy propanal, mineral spirits, other aliphatic, cycioaliphatic and/or aromatic hydrocarbons, e.g. Solvesso 100®, esters such as Exxate 700®, ethers, ketones, alcohols, and mixtures thereof, which are conventionally used. It is noted that in mass GPPS and HIPS processes typically ethyl benzene is used as the solvent Commercially, the primary considerations in the selection of a suitable solvent are cost, toxicity, flammability, volatility, and chain-transfer activity.

It is noted that certain "trioxepans are known. See for instance Kirk & Othmer's Encyclopedia of Chem.  Tech.,  3m Ed, Vol.  17, page 57, disclosing a  1r2,4-

trioxacycloheptane of formula  ~' "3

WO 98/50354 discloses fcur reiated tnoxepar compounds, including the product of

t

formula  and teaches the use of these compounds together

with a co-agent in cross-linking processes. The presently claimed process does not extend to processes where duromers or non-thermoplastic elastomers are formed. The terms are used in their conventional meaning as disclosed inT for instance, Chapter 1.3 of W. Hofmann's Rubber technology handbook (Carl Hanser Verlag, 1989).

US 3,517,032 discloses that  may be formed in a process to

make a cyclic trioxide of the formula 4I4l7,7-tetramethyl-1I2,3-trioxyacycloheptane. The cyclic trioxide is said to be useful as a polymerization catalyst. There is no disclosure that the contaminant trioxepan can be used for said purpose.

The trioxepans for use according to the present invention can be synthesised, for example, in a conventional way by reacting HOC(CH3)HCH2C(CH3)2OOH with a ketone, typically in the presence of a catalyst and followed by purification steps. Such a procedure is disclosed, for instance, in WO 98/50354 (see Example 1). .

Suitable ketones for use in the synthesis of the present peroxides include, for example, acetone, acetophenone, methyl-n-amyl ketone, ethylbutyl ketone, ethylpropyl ketone, methylisoamyl ketone, methylheptyl ketone, methylhexyl ketone, ethylamyl ketone, dimethyl ketone, diethyl ketone, dipropyl ketone, methylethyl ketone, methylisobutyl ketone, methylisopropyl ketone, methylpropyl ketone, methyl-

t-butyi ketone, isobutyi heptyl ketone, diiscbutyl ketone, 2,4-pentanedione, 2,4-

hexanedione, 2,4-heptanedione, 3,5-heptanedione, 3,5-octanedione, 5-rnethy!-2,4-

hexanedione, 2,6-dimethyl-3,5-heptanedione, 2,4-octanedione, 5,5-dimethyl-2,4-

hexanedione, 6-methyl-2,4-heptanedione, l-phenyl-l^-butanedione, 1-phenyl-1,3-

pentanedione,	1,3-diphenyM,3-propanedione?  1-phenyl-2,4-pentanedione,

methylbenzyi ketone, phenytmethyl ketone, phenylethyl ketone, methyichloromethyl ketone, methylbromomethyl ketone, and coupling products thereof. Of course, other ketones having the appropriate R groups corresponding to the peroxides of formula I can be employed, such as compounds of formula HORC(0)ROH, as well as mixtures of two or more different ketones.

Examples of preferred ketones are acetone, methylethyl ketone (any isomer), diethyl ketone (any isomer), methylpropyi ketone (any isomer), methylbutyl ketone (any isomer), methyiamyl ketone (any isomer), methylhexyl ketone (any. isomer), methylheptyl ketone (any isomer), ethylpropyl ketone (any isomer), ethylbutyl ketone (any isomer), ethylamyl ketone (any isomer), ethylhexyl ketone (any isomer); cyclohexanone, acetyl acetone, ethyl acetoacetate, diacetone alcohol, and mixtures thereof.

The peroxides can be prepared, transported, stored, and applied as such or in the form of powders, granules, pellets, pastilles, flakes, slabs, pastes, and solutions. These formulations may optionally be phiegmatised, as necessary, depending on the particular peroxide and its concentration in the formulation. Preferably the peroxides are used in a form such that at least 50, more preferably at least 75, even more preferably more than 85 percent by weight (%w/w) of the peroxide.formulation is one or more of the trioxepans according to the invention. Most preferably the peroxide is used in its technically pure form.

The term "high-solid" is used to denominate resin compositions that contain at least 50 percent by weight (%w/w) of solids (non-volatile matter), based on the total weight of the resin composition. More preferably, they contain more than 60%w/w, most preferably more than 70 %w/w of solids.

The term "low molecular weight" is used to denominate (co)polymers with a molecular weight below 50,000, preferably below 25T000, more preferably below 15,000 Dalton,

During the polymerisation processes of the present invention, the usual additives may be employed in conventional amounts. Examples of such additives include chain transfer agents such as thiolsfdisulphides and/or CCI4.

Coating compositions based on the high-solid acrylic resins as produced according to the invention will comprise the conventional curing agents and can comprise conventional additives, such as stabilisers, surfactants, UV-absorbers, catalyst blockers, anti-oxidants, pigment dispersants, flow additives, rheology control agents, levelling agents, and solvents. Such additives for the coating compositions may be present in the process according to the invention if they do not adversely affect the polymerisation process.

Experimental

Chemicals used:

Styrene ex Merck (distilled before use)

Dichloromethane ex Baker

Solvesso®100 and Exxate®700 ex ExxonMobil

Trigonox®  301  ex  Akzo  Nobel  (cyclic  methylethyl  ketone  peroxide  41%  in

phlegmatiser)

Trigonox® 22 ex Akzo Nobel (1 J-di(tert-butyIperoxy) cycichexane in phlegmatiser)

Trigonox® B ex Akzo Nobel (di-tertbutyl peroxide)

All other chemicals used were supplied by Acros Chemicals, analytical quality, anc

used without further purification.

Molecular weight (distribution) of polymers was determined in the conventional way

using a Waters 510 HPLC pump, the usual columns and detection equipment, and

polystyrene standards.

The degree of polymerisation was determined  by analysing the amount of

unreacted monomer in a conventional way by gas chromatography.

Examples 1-10 and Comparative Examples A - D

In these examples acrylates are polymerised in a solvent using a jacketed glass

reactor with a diameter of 60 mm and a height of 80 mm, equipped with a turbine

stirrer, a reflux condenser, and an injection port.

Solvent (40 g) was added to the reactor. The temperature was adjusted such that

the peroxide used in the experiment has a half life of 15 minutes at said

temperature. For polymerisation temperatures up to and including 126°C, butyl

acetate was used as the solvent. For polymerisations from 126 up to and including

165°C, Solvesso® 100 was used, Exxate® 700 was used for polymerisations at a

temperature from 165-200°C, and ethylnonanoate was used for polymerisations at

220°C.

Nitrogen was used to obtain oxygen-free polymerisation conditions.

Monomers (40 g butyl acrylate, 28 g hydroxyethyl methacrylate, 20 g styrene, 10 g

methyl methacrylate, and 2 g methacryiic acid) and 30 meq. (30 mmoles for a

compound with one OO bond per molecule, 15 mmoles for a compound with two

OO bonds per molecule, etc.) initiator were metered into the reactor using a

Watscn Marlow pump ever a 4-hcur period. Thereafter the polymerisation was continued for another hour at the same temperature.

The resulting polymer was analysed in a conventional way. The molecular weights were determined by HP-SEC, using polystyrene standards. The solid content (solids) of the resin produced was determined by gravimetric analysis by accurately weighing about 1 g of resin, dissolving this sample in about 10 g of toluene, and subsequently drying in an oven with forced air circulation for 4 hours at 125°C. After cooling of the sample, the weight of the residual material divided by the weight of the original sample is the solid content. The viscosity was measured using a Brookfield viscometer at 25°C.

The reference product "cydic-MIAKP" was produced on-site using the procedure as given for composition V in WO 96/03397, but using iso-amyl ketone instead of iso-butyl ketone. This compound, as well as the commercial product Trigonox® 301, is considered to be representative of modem high-solid acrylate polymerisation initiators. The cyclic-MIAKP was phlegmatized and contained 67.3 %w/w of peroxide. The trioxepans according to the invention were in the technically pure form and contained more than 95 %w/w of peroxide. The following products were used:

These results show that the trioxepans according to the invention are very efficient initiators for making low-molecular weight, high-solid acrylate resins that have a narrow molecular weight distribution in high yield. Furthermore, these products could be used without phlegmatizers being needed. For reasons unknown the products of examples 7 and 8 gave a colourless resin, while the colour of the other resins varied from slightly to a more distinct yellow.

Example 11 and Comparative Example E

Glass ampoules (2.5 ml) were filled with about 1.3 g of the initiator/styrene mixture (0.75 milliequivafent of initiator, being 0.75 mmole in Example 7 and 0.375 mmole in Example C, per 100 g styrene) and placed in dry ice to cool the mixture to about -70°C. The air above the frozen mixture was flushed out with nitrogen and the ampoules were sealed. The ampoules were placed in an oil bath with a temperature of 120°C to allow the contents to polymerise. Ampoules were taken from the bath after 2, 4, 6, and 8 hours. After removal from the bath , they were cleaned, broken, transferred to a 100 ml conical flask, and the contents were allowed to dissolve for at least 48 hours in 20 ml dichloromethane. The dichloromethane contained 25 g n-butylbenzene and 6.25 "g butylated hydroxy toluene per 2500 ml dichloromethane as an internal reference for subsequent GC analysis and anti-oxidant, respectively. After dissolution, the conversion of styrene into polystyrene and the molecular weight of the polystyrene were determined in a conventional way using GC and GPC techniques, respectively. The following table shows the conversion of styrene and the weight averaged " molecular weight (Mw) of the resin as observed after 2, 4, 6, and 8 hours of polymerisation time.

Example 12 and Comparative Example F

In Examples 12 and F the experiments of examples 11 and E were repeated, but

the polymerisation was conducted at 140°C.

* = estimated trom data atter tnree nours (ab%)

** = estimated

From examples 11, 12, E, and F it follows that the product according to the

invention gives very high yields of polystyrene and desirable higher molecular

weight at equal conversion when compared with a conventional peroxide such as

Trigonox® 22.

CLAIMS

1.	A process wherein cne or more monomers are polymerised using at least one

initiator selected from trioxepan compounds of formula I  with R:"3 being independently selected from hydrogen and substituted or unsubstituted hydrocarbyl groups, while two of the groups R1*3 may be linked to form a ring structure.

2.	A process according to claim 1 wherein R1*3 are independently selected from

the group consisting of hydrogen and substituted or unsubstituted C1-C20 alkyi,

C3-C20 cycloalkyl, C5-C:o aryl, C7-C20 aralkyl, and C7-C20 alkaryl, which groups may

include linear or branched alkyl moieties, while two of the groups R1"3 may be

connected to form a cycloalkyl ring; the optional one or more.substituents on

each of R1-R3 being selected from the group consisting of hydroxy, alkoxy,

carboxylic acid, linear or branched alkenyl, aryloxy, halogen, ester, carboxy,

nitrile, and amido.

3.	A process according to claim 2 wherein R1 and R3 are selected from lower alkyl

groups, such as methyl, ethyl, and isopropyl, and R2 is selected from hydrogen,

methyl, ethyl, isopropyl, iso-butyl, tert-butyl, amyf, iso-amyl, cyclohexyl, phenyl,

CH3C(0)CH2-, C2H5OC(0)CH2-, HOC(CH3)2CH2-, and 

wherein R4 is independently selected from any of the group of compounds given for R1"3 in any one of the preceding claims, or R' and R2 are linked to form a substituted or unsubstituted cycloaikyl ring.

4.	A process according to any one of claims 1-3 wherein a high-solid acrylate resin is formed.

5.	A process according to any one of claims 1-3 wherein a styrenic resin is formed from a monomer mixture comprising at least 40% by weight of styrene.

6.	A process according to any one of claims 1-3" wherein ethylene is radically polymerised or copolymerised at pressures from 500 to 4,000 bar.

8. A process wherein one or more monomers are polymerized substantial as herein described and exemplified.

Documents:

				0269-chenp-2003-abstract.pdf

				0269-chenp-2003-claims duplicate.pdf

				0269-chenp-2003-claims original.pdf

				0269-chenp-2003-correspondnece-others.pdf

				0269-chenp-2003-correspondnece-po.pdf

				0269-chenp-2003-description(complete) duplicate.pdf

				0269-chenp-2003-description(complete) original.pdf

				0269-chenp-2003-form 1.pdf

				0269-chenp-2003-form 26.pdf

				0269-chenp-2003-form 3.pdf

				0269-chenp-2003-form 5.pdf

				0269-chenp-2003-other documents.pdf

				0269-chenp-2003-pct.pdf

				269.bmp

« Previous Patent

Next Patent »

Patent Number	206976	

Indian Patent Application Number	269/CHENP/2003	

PG Journal Number	26/2007	

Publication Date	29-Jun-2007	

Grant Date	16-May-2007	

Date of Filing	14-Feb-2003	

Name of Patentee	M/S. AKZO NOBEL N.V	

Applicant Address	Velperweg 76 NL-6824 BM Arnhem	

Inventors:

#	Inventor's Name	Inventor's Address	

1	HOGT Andreas Herman	Oldenzaalsestraat 203 NL-7523 AB Enschede	

PCT International Classification Number	C 08 F 4/34	

PCT International Application Number	PCT/EP2001/009267	

PCT International Filing date	2001-08-08	

PCT Conventions:

#	PCT Application Number	Date of Convention	Priority Country	

1	60/225,313	2000-08-15	U.S.A.	

© All Indian Patents, 2013-2021.

  Patent data available in the public domain from Indian Patents Office, Department of Industrial Policy and Promotions, Ministry of Commerce and Industry, Government of India.
