Repository: anandvc/allindianpatents

File: patents/207090-an-improved-apparatus-for-charging-a-shaft-section-of-a-furnace-in-particular-a-blast-furnace.html
Indian Patents. 207090:"AN IMPROVED APPARATUS FOR CHARGING A SHAFT SECTION OF A FURNACE IN PARTICULAR A BLAST FURNACE

Indian Patents

Recently Granted Patents

  Recently Published Patents

Title of Invention	"AN IMPROVED APPARATUS FOR CHARGING A SHAFT SECTION OF A FURNACE IN PARTICULAR A BLAST FURNACE

Abstract	This invention relates to an apparatus for charging a shaft furnace, in which each of plane faces of a second segment of a guiding member of a unit for distributing a burden over a cross section of the furnace is formed so that its first line of intersection with the first vertical plane passing through its geometric center and tangentially to a circle lying in a horizontal plane and having the center on the axis of the furnace and the radius equal to the distance from the furnace axis to the geometric center, the inclined angle " " to the horizontal plane, the intersection line© of all plane faces forming a polygonal line, exact subsequent length of the polygonal line, in a burden flow direction, making a greater angle of inclination with the horizontal plane than the preceding one, and a second line of intersection of each plane face with a second vertical plane passing through its geomettic center and the furnace axis is inclined at angle "beta" to the horizontal plane. With angle "beta" increasing with the burden flow.	

Full Text	  1A

The present invention relates to ferrous metallurgy, and more particularly, to an apparatus for charging a shaft furnace.

The invention may be most successfully used in blast furnaces.

As of now, in the quest to intensify the iron-making process the efforts are directed to improving the blast-furnace process through optimum distribution of a gas flow over the blast furnace shaft section, which determines the quality of iron produced, the specific fuel consumption for its production and the blast furnace output as a whole. The uniform distribution of the gas flow over the furnace section is attained by controlling the rate of blowing and changing the layer contours of ore and coke components of the burden which is fed into a throat zone by a charging device installed on the furnace cone. Therefore, the requirements that are placed upon the charging device are to provide a desired contour of the burden layer over the furnace cross section with minimum nonuniformity in the circumferential grain-size distribution of the burden in the throat zone, and, essentially, a controlled thickness of the burden layer charged.

Conventional blast furnace charging apparatuses include a double-cone charging apparatus equipped with movable throat plates, which is disclosed in DE A 2125062.

The above apparatus for charging a shaft furnace comprises a bin having an inlet and an outlet, the bin being connected through flanges with a top portion of the furnace. The bin outlet is located in the furnace chamber, within its throat zone, and closed by a cone-shaped locking member. The locking member is adapted to move vertically. The furnace throat zone is provided with movable plates which carry distributing plates with a reflecting surface  facing  the  bin  outlet.  The  plates  are  uniformly  circumferentially

2 disposed and adapted to radially move along the guides which are rigidly

fixed to the furnace shell.

In operation of the apparatus, the locking member is displaced towards the furnace chamber, and a burden is admitted through an annular gap formed to the peripheral region of the throat zone. If the blast-furnace process is disturbed, it is required to change the contour of the charged burden layer. To this end, the plates are radially displaced towards the furnace axis until they reach a position in which the path of the falling burden intersects the surface of the distributing plates, which results in altering the burden flow direction so that the burden moves towards the furnace axis. The above prior art apparatus, however, changes the contour of the burden layer charged only in the peripheral annular region due to the restricted displacement of the movable plate, which reduces the potentials of the apparatus, limiting the burden laying control only to 1/3 the furnace radius.

Most closely approaching the present invention by the combination of technical features and the achieved result is an apparatus for charging a shaft furnace, comprising a bin for a burden having an inlet and an outlet, a unit for distributing the burden over a cross section of the furnace, said unit being mounted in a throat zone beneath the bin outlet and adapted to rotate about the furnace axis. The burden distributing unit comprises a horizontal member having at least two guiding members disposed around its periphery, each of the guiding members being connected with the horizontal member and consisting of two segments which are arranged sequentially in the direction of the burden flow. A first segment is located in the immediate vicinity to the horizontal member, and a second segment is defined by at least two plane faces and has a burden shoot edge facing the furnace throat zone (WO Application No. 92/19776, C21B 7/20).

3 Owing to the design of the distributing unit, the burden body leaving

the bin outlet is divided into at least two flows which form a charge layer in the throat zone with approximately even circumferential grain-size distribution. This is attained due to laying the burden pellets of the same size symmetrically about the furnace axis, thereby significantly reducing the nonuniformity of the circumferential burden weight distribution in the furnace. The uniform arrangement of the guiding members around the periphery with the first segment being disposed in the immediate vicinity to the horizontal member, makes it possible to change the radial direction of the burden flow to the circumferential one. On the guiding member second segments, the circumferential direction of the burden flow changes to a tangential one, or towards the furnace axis, under the effect of the resultant of frictional, centrifugal and Coriolis forces. This enables the burden to be charged to any throat region and provides the possibility to form a required stockline contour in the throat zone. This is attained by a single type of motion, in particular, by rotation of the burden distributing unit about the furnace axis. The above structural features of the charging unit provide the improvement in the blast-furnace process parameters and the reduction in energy losses. The rotary drive of the unit has a simpler structure.

In operation, a burden portion is charged from the burden bin on the horizontal member of the burden distributing unit and further along the guiding members into the furnace chamber. A burden layer is formed in the furnace throat zone by virtue of rotation of the burden distributing unit. Owing to the possibility to change the rotational speed of said unit, the apparatus provides a desired stockline contour in the shaft furnace. This improves the blast-furnace process characteristics. However, a required stockline contour is not provided when laying the burden by the above apparatus in the region adjacent to the furnace axis, since the non-optimal

4 spatial orientation of the plane faces of the guiding member second segment

hinders the admission of a sufficient amount of material to the furnace axial region. As a consequence, the optimum gas distribution over the furnace cross section is not provided, resulting in the increased coke consumption and some reduction in the output. In addition, in the prior art apparatus the position of plane faces of the guiding members fails to be unambiguously defined which makes the manufacture of the apparatus as such problematic, and further hampers the attainment of a desired stockline contour in the furnace throat zone.

Summary of the Invention

It is an object of the present invention to provide an apparatus for charging a shaft furnace, having a unit for distributing a burden over the furnace cross section, designed so that to provide a required stockline contour in the furnace throat zone with a highly uniform circumferential grain-size and weight distribution of the burden.

The foregoing and other objects of the present invention are achieved in an apparatus for charging a shaft furnace, comprising a bin for a burden, having an inlet and an outlet, said bin being connected with a unit for distributing the burden over the furnace cross section, said unit being adapted to be mounted in the throat zone and rotate about the furnace axis beneath the bin outlet along a burden flow which is formed by a horizontal member having at least two uniformly circumferentially disposed guiding members, each of the guiding members being connected to the horizontal member and including two segments which are arranged sequentially in the burden flow direction, a first of the segments being disposed in the immediate vicinity to the horizontal member, while a second segment is defined by at least two plane faces and has a burden shoot edge which faces the furnace throat zone, wherein in accordance with the invention each

5 of the plane faces of the second segment is formed so that its first line of

intersection with a first vertical plane passing through its geometric centre and tangentially to a circle lying in a horizontal plane and having the centre on the furnace axis and the radius equal to the distance from the furnace axis to the geometric centre is inclined at angle "a" to the horizontal plane, the intersection lines of all plane faces (25, 25a, 25b) forming a polygonal line, each sequential length of which in the burden flow direction has greater inclination angle "a" than the preceding one, and a second line of intersection of each plane face with a second vertical plane passing through its geometric centre and the furnace axis is inclined at angle "p" to a horizontal plane, with angle "p" increasing with the burden flow.

The increase in inclination angle "a" of the plane faces in the burden flow direction provides the reduction in bonding forces between each subsequent plane face and the burden flow, promoting the burden descent from the guiding members. As a consequence, the material falls closer to the furnace axial region at a minimum rotational speed of the unit, providing the charging of the middle region of the throat zone.

The design of the guiding member, with plane faces of the second segment simultaneously changing angles "p" of inclination to the furnace axis, changes the burden flow direction towards the furnace axis at low rotational speeds of the unit, providing the charging of the throat zone centre.

The above design of the burden distributing unit allows the attainment of a required stockline contour by changing the rotational speed of the unit. This enables the peripheral region of the throat zone to be charged at a maximum rotational speed, the axial region to be charged at a minimum rotational speed and the middle region to be charged at intermediate values of the unit rotational speed. With the rotational speed of the distributing unit

6

being unchanged, the burden will be laid in the throat zone in the form of an annular ridge with a distinct apex. When the rotational speed of the distributing unit changes during the discharge from high to low, the burden is laid in the throat zone in a spiral, so that a layer with a smoothened surface is formed.

Preferably the first segment of each guiding member comprises a trough with side wails having a height which is equal to 1/2 the segment width at the beginning of the segment and 1/5 the segment width at the end thereof.

The trough-like configuration of the first segment results in forming a burden flow entering the second segment as a directed jet, which ensures the provision of a required weight ratio of coke and ore components in the vertical stock column over the entire furnace volume

Preferably a bottom of the first segment trough at the connection with the surface of the second segment is deeper than the latter. This deepening amounts to 20 to 60mm which is about one-half an average diameter of burden particles charged into the shaft surface. Consequently, the lower plane of the guiding member trough portion will be lined with small charge fractions and have an optimally rough surface on which the burden flow will be formed.

Owing to such configuration of the first segment, the trough bottom surface is afforded the protection against abrasive wear due to forming a burden layer on the first segment surface, which extends the life of the burden distributing unit. Moreover, the burden flow motion over the burden layer formed on the first segment of the guiding member results in a blended grain-size distribution of the burden charged into the throat zone of the furnace. With the unit being rotated, the above circumstance ensures that

7

the burden layer formed in the above region has a minimum nonuniformity in the circumferential burden grain-size distribution in the furnace throat zone.

These and other objects and advantages of the invention will be best appreciated from the following detailed description of a preferred embodiment, taken in conjunction with the accompanying drawings in which:

Fig. 1 is a schematic perspective view of an apparatus for charging a shaft furnace, with a partial cutout;

Fig.2 is an enlarged perspective view of a unit for distributing burden over the furnace cross section, in accordance with the present invention;

Fig.3 is a perspective view of a guiding member;

Fig.4 is a view developed through section IV-IV of Fig.3 formed by first vertical planes;

Fig.5 is a view developed through section V-V of Fig.3 formed by second vertical planes;

, Fig.6 is a stockline contour in the furnace throat zone at a forward rotation direction of the charging unit;

Fig.7 is a stockline contour in the furnace throat zone at a reverse rotation direction of the charging unit.

An apparatus for charging a shaft furnace, such as a blast furnace, in accordance with the invention includes a burden bin 1 (Fig.1) connected with the furnace 2 via a casing 3 which is coaxial with the bin 1 and the furnace 2. The casing 3 accommodates a rotary drive of a unit 4 for distributing burden over the cross section of the furnace 2 and has a ring 5 for connection with the latter. The bin 1 has a burden inlet 6 closed by a cone-shaped locking member 7 and an outlet 8 closed by a cone-shaped locking member 9. The inlet 6 and the outlet 8 are concentric with the axis of symmetry of the bin 1. The cone-shaped locking members 7 and 9 are connected to vertical displacement drives (not shown in Fig.1) via bars 10

8 and 11, respectively. Burden is charged into the bin 1 through a hopper 12

which is mounted on the bin 1 and serves to accumulate a burden portion which is loaded, for instance, by a conveyor (not shown in Fig. 1). The unit 4 is connected with the top portion of the furnace 2 and disposed in its chamber in a throat zone 13 beneath the outlet 8 of the bin 1. The geometric axis of rotation of the unit 4 is coaxial with the outlet 8 which communicates with the casing 3 cavity connected with the throat zone 13 of the furnace 2. The unit 4 (Fig.2) comprises a horizontal member 14 in the form of a hub 15 which serves to divide the burden axial flow into radial flows and has an opening 15a for mounting on a shaft (not shown). The hub is defined by a polyhedron having, for instance, five uniformly circumferentially disposed guiding members 16 around its periphery. Each of the members 16 is comprised of a first and second segments 17 and 18, respectively, which are disposed sequentially in the burden flow direction. The first segment 17 of each of the guiding members 16 serves to change the radial burden flow to the circumferential one, while the second segment 18 deflects the circumferential direction, depending on the rotational speed and direction of the unit 4. Rigidity of the unit 4 is increased by stiffening ribs 19, 20, for instance, in the trapezium form. In order to reduce the weight of the unit 4, the hub 15 is provided with blind holes 21. The first segment 17 of the guiding member 16 is made in the form of a trough with walls 22, while the second segment 18 is defined, for instance, by three plane faces 25, 25a and 25b and has a burden shoot edge 24. The trough bottom of the first segment 17 is 20 to 60 mm deeper than the plane faces 25, 25a, 25b of the second segment 18, i.e. a step is formed in the connection region between the first segment 17 and the second segment 18. A height of the trough walls 22 decreases with the burden flow, making up 1/2 the segment width at beginning of the first segment  17 and  1/5 the segment width at the end

9

thereof. Each guiding member 16, being a part of the unit 4, makes an angle with a horizontal plane so that its burden shoot edge 24 faces the throat zone 13 of the furnace 2 (Fig.1), and the vectors of circumferential velocity components of the burden motion over all guiding members 16 have the same direction. Inclination angles "a" of the plane faces 25, 25a and 26b of the second segment 18 increase with the burden flow so as to meet inequality  25 
vertical plane passing through geometric centre O25 of this plane face and tangentially to the circle lying in the horizontal plane and having the centre on axis A-A of the furnace 2 and the radius equal to the distance from the furnace axis to geometric centre O25 is inclined at angle " 25" to the horizontal plane. First line m25 of intersection of the plane face 25a with a

first vertical plane passing through its geometric centre O25 and tangentially to the circle lying in the horizontal plane and having the centre on axis A-A of the furnace 2 and the radius equal to the distance of the furnace axis to geometric centre O25a is inclined at angle  25 to the horizontal plane, with

 25a  >  25

The plane face 25b is made in a similar manner, in particular, its first line  m25b  of  intersection  with  a  first  vertical  plane  passing  through  its

geometric centre O25b and tangentially to the circle lying in a horizontal plane and having the centre on axis A-A of the furnace 2 and the radius equal to the distance from the furnace axis to geometric centre O25b is inclined at angle  25b to the horizontal plane, with  25b >  25a Consequently, the first lines of intersection of all plane faces 25, 25a and 25b form a polygonal line (Fig.4), each subsequent length of which has a greater inclination angle than

10 the preceding one, i.e. the inclination angles increase with the burden flow

so as to meet inequality  25 
The limit of the variation in the inclination angle of the plane faces 25, 25a and 25b is defined experimentally. The plane faces 25, 25a and 25b are also inclined to axis A-A of the furnace 2, making angles "p" with a horizontal plane. For this purpose the plane face 25 of the second segment 18 is made so that its second line n25 (Fig.5) of intersection with a second vertical plane passing through geometric centre O25 and axis A-A of the furnace 2 is inclined at angle p2S to a horizontal plane. Second line n25a of

intersection of the plane face 25a with a second vertical plane passing through geometric centre O25a and axis A-A of the furnace 2 is inclined at angle  25a to a horizontal plane, with  25a >  25. The plane face 25b is made in a similar manner, in particular, its second line n25b of intersection with a second vertical plane passing through geometric centre O25b and axis A-A of the furnace 2 is inclined at angle  25b to a horizontal plane, with  25a >  25a-Therefore, each subsequent line of intersection of the plane face, in the burden flow direction, is inclined at greater angle p so as to meet inequality  25 
An apparatus for charging a shaft furnace operates in the following manner. The inlet 6 of the bin 1 is closed by a cone-shaped locking member 7 (Fig.1), and the hopper 12 is filled by a burden portion supplied thereto by a conveyor (not shown). Further, a drive (not shown) displaces, via the bar 10, the cone-shaped locking member 7, the latter descends and opens the inlet 6, and the burden is admitted through an annular gap into the bin 1. Here, the burden grain-size composition and weight are distributed over the cross section of the bin  1  by any conventional method,  the burden  being

11 accumulated since the cone-shaped member 9 closes the outlet 8. Once the

hopper 12 has been emptied, the cone-shaped member 7 is displaced by a drive (not shown) via the bar 10 upwards to close the inlet 6. It is a common knowledge that in performing the blast-furnace process at increased gas pressure in the throat zone of the furnace 2, prior to discharging a burden portion from the bin 1 into the furnace 2 the gas pressure is equalized between the cavities of the bin 1 and furnace 2 using any conventional technique. After that a drive (not shown) displaces, via the bar 11, the cone-shaped locking member 9 downwards to form an annular gap through which the burden is admitted into the casing 3 cavity and further to holes 21 in the hub 15. Once the blind holes 21 have been filled with the burden, the latter forms on the surface of the hub 15 a pyramidal surface, the edges of which divide the burden into separate flows which are shot to the troughs of the guiding members 16 along the faces of the burden pyramidal surface. A charge layer is accumulating in each trough until the layer surface is even with the plane face 25. Then, the burden flow direction-on the burden layer surface in the trough changes from radial to circumferential. Generated in the trough is a jet flow of the burden which is actively stirred due to its motion over the burden layer surface, resulting in a blended grain-size distribution of the burden. The premature shooting of the burden from the trough is prevented by the trough side walls having a height of 1/2 the segment width at the beginning of the first segment 17, and 1/5 the segment width at the end thereof. The above relationships have been found experimentally in order to provide an optimum cross section of the charge flow formed. From every trough of the first segment 17, the burden flow passes to the second segment 18 of the guiding member 16, where, with the unit 4 rotating in the direction shown by arrow "a" (Fig. 1), the burden flows change  their  direction  under  the  action  of  the  resultant  of  frictional,

12

centrifugal and Coriolis forces. When the direction of the unit 4 rotation is the same as the direction of the burden flow over the guiding member 16 and the rotational speed of the unit 4 is, for example, 2 r.p.m., the burden moves along the dotted path (Fig.6), providing the charging of the middle portion of the throat zone 13. As the rotational speed of the unit 4 increases to 9,5 r.p.m., the burden flow changes its initial direction, and the burden drop path, shown by the dash-dot jine, displaces from the furnace middle region to its periphery. At a maximum rotational speed of the unit 4, for example, 17 r.p.m., the throat zone is charged at its periphery, in particular, the burden is laid immediately against the furnace 2 wall, as shown by the solid line in Fig.6. The axial region of the furnace 2 is charged when the unit 4 increases the speed and reverses the direction of rotation, as shown by arrow "b" (Fig.1). When the rotational speed of the unit 4 reaches, for instance, 5 r.p.m., the burden is charged directly to the furnace centre, as shown by the solid line in Fig.7. Thus, a required contour of the burden charged into the throat zone 13 of the furnace 2 is provided by changing-the rotation direction and speed of the unit 4, ensuring a minimum nonuniformity in the circumferential grain-size and weight distribution of the burden in the furnace 2. To compensate disturbances in the blast-furnace process, caused by a circumferentially asymmetric gas flow distribution in the furnace 2, the nonuniformity of the burden grain-size and weight distribution in the annular flow received at the unit 4 is increased in agreement with the gas flow asymmetry by any conventional method .

When the unit 4 rotates in the direction of arrow "a" (Fig. 1) which is coincident with the burden flow over the guiding member 16, at the rotational speed of the unit 4 close to a minimum one, as the burden travels, from the surface 25 to the surface 25a, and from the surface 25a to the surface 25b (provided inequality  25 

13 burden and the surfaces 25, 25a, 25b decreases, with the velocity of the

burden descent from the final surface 25b being increased. The foregoing results in changing the initial conditions of the burden free fall from the guiding member 16, under which the burden flight range reduces, providing the charging of the furnace middle region which is located closer to its axis. Furthermore, the axial region of the furnace is charged at the rotational speed less than a maximum one.

To enhance the efficiency of forming a required stockline contour of the charge closer to the central region of the furnace, components of the plane faces 25, 25a and 25b of the second segment 18 are further inclined

to axis A-A of the furnace 2. If the inclination angle of line n25 of intersection

of the plane face 25 with a second vertical plane is less than p2s, only the peripheral region 13 of the furnace 2 is charged due to the considerably increased action of the centrifugal force on the burden, which inhibits the

burden from charging the axial region. With the inclination angle of line n25

of intersection of the plane face 25b with a second vertical plane being greater than  25b, only the axial region of the furnace 2 is charged due to an increase in the gravity component acting on the burden and directed along the slope line of the second portion 18 to the furnace axial region, as compared to the resultant of centrifugal, frictional and Coriolis forces.

The mechanism of the effect of the plane face inclinations to the furnace axis is as follows: When the burden distributing unit 4 rotates in the direction of arrow "a" which is coincident with the direction of the burden motion over the guiding member 16, and the rotational speed of the unit 4 is close to a minimum one, as the burden travels from the surface 25 to the surface 25a and further from the surface 25a to the surface 25b, the frictional  force  between  the  burden  and  the  surfaces  25,  25a  and  25b

14

decreases, provided inequality  25 
An apparatus for charging a shaft furnace in accordance with the invention, when installed at a blast furnace with a working volume of, for example, 2000 cu m, provides a high-quality circumferential distribution of every burden portion over the entire surface of the throat zone in a short time, such as 20, ... 30 s, thereby increasing furnace output up to 20% and enhancing the cost efficiency due the coke consumption reduced by 15%.

15 WE CLAIM:

1.  An improved apparatus for charging a shaft section of a furnace (2) in

particular blast furnaces comprising a bin for a burden, having an inlet (6) and an outlet (8), the bin (1) being connected to a unit (4) for distributing the burden over a cross section of the furnace (2), the unit (4) being adapted & be disposed in a threat zone (13) and rotate about an axis of said furnace (2) beneath the bin outlet (6) along a flow of the burden, characterized in that the unit comprising a horizontal member (14) having at least two guiding members uniformly ctrcumferentially disposed around its periphery, each of the guiding members (16) being connected with the horizontal member (14) and having two segments (17,18) which are configured sequentially In a biffden flow direction, a first (17) of the segments being located in the immediate vicinity of the horizontal member (14), while a second (18) segment is defined by at least two plane faces (25,25a, 25b) whereinanJntersection line (rns) formed when intersecting  each plane face (25,25a25b) Mth a first vertical plane passing through  ofihe plane face and tangentially to a circle lying in a horizontal plane and having the center on the axis (A-A) of said furnace (2) and the radius equal to the distance from the axis (A-A) of said furnace to the geometric center (02s), is inclined at angle tta* to the horizontal plane, the intersection lines (m^^^,. m^) of all plane faces (25,25a, 25b) forming a polygonal line, each successive length of which, in the burden flow direction, makes greater inclination angle *a* with the harizontai plane

than the preceding one (o35

16

formed when intersecting each plane face (25) with a second vertical plane passing through the geometric center (0s) of the plane face and the axis (A-A) of the furnace (2), is inclined at angle "JJ^to the horizontal plane, with angle  increasing with the burden flow  25a ajburden shoot edge (24) of the second

segment (18) facing the throat zone (13) of said furnace (2).	

2.	The apparatus as claimed in claim 1, wherein said first segment (17) of

each guiding member (14) comprises a trough with side walls (22) having a

height decreasing with the burden flow; the height of the walls being equal

to Vt the width of the segment at the beginning and 1/5 the width of the

segment at the end thereof.

3.	The apparatus as claimed in claim 2, wherein a bottom of the trough of the

first segment is deeper than the plane faces (25,25a, 25b) of the second

segment (18) by an amount equal to one-half the average size of particles

of the burden charged.

4.	An improved apparatus for charging a shaft section of a furnace in

* particular blast furnaces substantially as described in the description and shown in drawings of Fig. I to 7.

This invention relates to an apparatus for charging a shaft furnace, in which each of plane faces of a second segment of a guiding member of a unit for distributing a burden over a cross section of the furnace is formed so that its first line of intersection with the first vertical plane passing through its geometric center and tangentially to a circle lying in a horizontal plane and having the center on the axis of the furnace and the radius equal to the distance from the furnace axis to the geometric center, the inclined angle " " to the horizontal plane, the intersection line© of all plane faces forming a polygonal line, exact subsequent length of the polygonal line, in a burden flow direction, making a greater angle of inclination with the horizontal plane than the preceding one, and a second line of intersection of each plane face with a second vertical plane passing through its geomettic center and the furnace axis is inclined at angle "beta" to the horizontal plane. With angle  "beta"  increasing with the burden flow.	

Documents:

				00234-cal-1999-abstract.pdf

				00234-cal-1999-claims.pdf

				00234-cal-1999-correspondence.pdf

				00234-cal-1999-description(complete).pdf

				00234-cal-1999-drawings.pdf

				00234-cal-1999-form-1.pdf

				00234-cal-1999-form-2.pdf

				00234-cal-1999-form-3.pdf

				00234-cal-1999-letters patent.pdf

				00234-cal-1999-p.a.pdf

« Previous Patent

Next Patent »

Patent Number	207090	

Indian Patent Application Number	234/CAL/1999	

PG Journal Number	21/2007	

Publication Date	25-May-2007	

Grant Date	23-May-2007	

Date of Filing	18-Mar-1999	

Name of Patentee	ZAKRYTOE AKTSIONERNOE OBSCHESTVO"NAUCHNO-PROIZVODSTVENNY I KOMMERCHESKY TSENTR"TOTEM"	

Applicant Address	RUSSIAN FEDERATION, MOSCOW, 3 MYTISCHINSKAYA ULITSA, D. 16, KORPUS 60	

Inventors:

#	Inventor's Name	Inventor's Address	

1	ABRAMIN GERMAN VASILIEVICH	RUSSIAN FEDERATION, NOVOKUZNETSK, ULITSA KLIMENKO, D. 29/3, KV.17	

2	KOSHELNIKOV ANDREI VASILIEVICH	RUSSIAN FEDERATION, NOVOKUZNETSK, ULITSA AVIATOROV,D.91,KV 100	

PCT International Classification Number	C 21B - 7/08	

PCT International Application Number	N/A	

PCT International Filing date		

PCT Conventions:

#	PCT Application Number	Date of Convention	Priority Country	

1	98105182	1998-03-20	Russia	

© All Indian Patents, 2013-2021.

  Patent data available in the public domain from Indian Patents Office, Department of Industrial Policy and Promotions, Ministry of Commerce and Industry, Government of India.

File: patents/207106-process-for-making-improved-high-alumina-refractory-cement-containing-mg-al-spinel-from-dolomite.html
Indian Patents. 207106:PROCESS FOR MAKING IMPROVED HIGH ALUMINA REFRACTORY CEMENT CONTAINING MG-AL SPINEL FROM DOLOMITE.

Indian Patents

Recently Granted Patents

  Recently Published Patents

Title of Invention	PROCESS FOR MAKING IMPROVED HIGH ALUMINA REFRACTORY CEMENT CONTAINING MG-AL SPINEL FROM DOLOMITE.

Abstract	The present invention relates to the process for developing high alumina refractory cement comprising spinel phase and the said spinel phase comprises magnesia and alumina from dolomite and calcined alumina source. The said process comprises steps like selection of viable compositions comprising suitable percentages of dolomite containing cementing phases, preparation of refractory cement samples from said compositions for treating of cementing properties, characterization and optimization of different phases of refractory cement based on X-ray diffraction properties and identification and formation of high alumina refractory cement comprising 30 to 35 % spinel phase.	

Full Text	Field of invention

The present invention relates to a process of developing high alumina refractory cement with improved thermo-mechanical properties. More particularly, the present invention relates to the process of developing improved high alumina refractory cement comprising a mixture of 40-50 % dolomite and 50-55 % calcined alumina adapted for improving the thermo-mechanical properties of the cement by incorporating Mg-AI spinel.

Background of invention

At present refractory cements are obtained by fusing or sintering a mixture of aluminous and calcareous materials. The aluminous and calcareous materials are mixed in a suitable proportion. The resultant product thus obtained is grinded to a fine powder. Different qualities of cements are obtained based on the relative quantity of calcium-based phases like CA, C12A7, C5A3, C2S, etc.

High alumina cements are used in low cement castable (LCC) and ultra low cement castable (ULCC) as bond to impart strength. Though a lot of studies have been done on the impact of these calcium aluminate phases in castable, still this castable cannot be used as working lining where the temperature is more than 1600 °C. Castable containing Calcium Aluminate phases reacts with SiO2, MnO2 etc. present in the slag and thus get dissolved fast.

From CaO-MgO-AI2O3 system, it is founu mat an addition of alumina in dolomite results in a slow drop in refractoriness from 2400 °C to 1700 °C. A similar addition of alumina to lime yields melting points as low as 1500 °C. These are not only more refractory, but have been shown to give substantially longer lives when used to bond magnesia castable.

Drawbacks of known art

The main disadvantage of the conventional process for making high alumina refractory cement is that the compositions containing proper ratio of Mg-Al spinel and calcined alumina having better thermo-mechanical properties cannot be produced.

Another disadvantage is that, since limestone is taken as source of CaO (calcium oxide), the addition of alumina to lime yields melting point as low as 1500°C.

Further disadvantage is that the cement containing calcium aluminate produced by the process is less refractory and therefore cannot be used in operating conditions of ladle and other refractory lining where the temperature is more than 1600°C.

Yet further disadvantage is that the wear of the castable containing calcium aluminate phases formed by the process is very high in the slag zone as the calcium aluminate phases react with SiO2, MnO2 etc. present in the slag dissolving very fast.

Thus there is a need for a process of developing high alumina refractory cement with good thermo-mechanical properties comprising a defined ratio of dolomite and calcined alumina producing Mg-AI spinel.

Objects of invention

The basic object of the present invention is to prepare high alumina refractory cement containing Mg-AI spinel from dolomite.

Another object of the present invention is to consider dolomite as a source of calcium oxide instead of limestone. Dolomite has magnesium oxide alongwith calcium oxide.

Further object of the present invention is to produce both calcium aluminate cement and spinel as sintered product after firing calcium oxide with aluminous materials.

2

The other object of the present invention is to provide cement with improved refractoriness, which would serve better in operating conditions of iadfe and other refractory linings.

Summary of invention

Thus according to the main aspect of the present invention there is provided A process for developing high alumina refractory cement comprising cement phases and spinel phase; the said spinel phase comprising Magnesia and Alumina from dolomite and calcined alumina, the said process comprising:

(i)  selection  of viable  compositions  comprising  suitable  percentage  of

dolomite and calcined alumina for providing defined cement phases

alongwith Mg-AI spinel phase; (ii)  characterization and optimization of different phases of said refractory

cement and spinel by X-ray diffraction; (iii)  identification and formation of high alumina refractory cement alongwith

30-35 wt% of spinel without free MgO.

Detailed description of invention

in the process for developing high alumina refractory cement with Mg-AI spinel phases, different raw materials used are raw dolomite and calcined alumina. From the raw materials the selection of viable compositions comprising suitable percentages of dolomite containing cementing phases is carried out. For this initially different batches are made containing 10 to 90% by weight of dolomite in dolo-alumina system as given in Table-I.

3

TABLE -1 INITIAL FORMULATION OF BATCH

The  chemical  analysis  of such  raw  dolomite,  calcined  alumina  and  various formulations are given in Table-ll.

4

TABLE - II CHEMICAL COMPOSITION

Samples are made from batches as indicated in Table 1 in the form of small discs of diameter 29 mm and around 5 mm thick under the specific pressure of 1.5t/cm2, using polyvinyl chloride as binder. Raw dolomite lumps are crushed in a jaw crusher followed by roll crusher. After that it is dry ground in a ball mill to pass through 200 BS rush and the powdered dolomite and calcined alumina are mixed intimately in required proportions as shown in TABLE - I in a planetary mixer. Powder mixtures are granulated using binder for better flow and compaction. They are then pressed in a cover press taking a definite amount of powdered granulated mix. After pressing, samples are dried at 110 °C for 24 hours in a hot air oven and then tested for green density by taking weights and geometrical dimensions. Samples are sintered at 1400 °C for 180 minutes in a 17OO°C chamber furnace with super kanthal heating elements at the rate of 5°C per minute and then analyzed for phases present using XRD. Physical examination of sintered samples is also done before testing for phases.

Based on the phases observed from initial studies, further formulations are made which would contain cement phases. These formulations have 30 to 60% by weight of dolomite. Compositions of these batches are given in Table-Ill.

TABLE - 111 FORMULATION OF CEMENT FORMING BATCHES

Such samples are prepared and sintered at 1350 °C, 1400 °C and 1500 °C for different soaking times ranging from 10 to 240 minutes. Some samples are also sintered at 1600 °C and 1650 °C for phase identifications. Sintered samples are tested for bulk density and phase identification.

5

For large scale operation, 5kg batches of selected compositions are made. Briquettes are made in the form of small rectangular blocks of dimensions 50mm x 50mm x 100mm. These are sintered at 1500 °C for 6 hours duration. After firing samples are grounded in a pot mill to fineness of 200 mesh. Powder samples are tested for specific gravity, particle size, surface area, water for normal consistency, setting time and identification of phases.

Samples are analyzed for identification of phases by Bruker D8 Advance X-ray Diffraction Unit at 40 mA (milliampere) and 40 volt with Cu-tube. The analysis reveals that compositions IV and V contains sufficient amount of cementing phases as well as Mg-AI spinel. Sample No.VI contains cementing phases and spinel but it also contains free MgO. Therefore, it cannot be used as refractory cement. The amount of main cementing phase i.e. CA is nil in composition III.

Thus composition IV and V are identified and used for formation of the alumina refractory cement. These are crushed and grounded to pass -200 mesh sieve. Samples are tested for specific gravity, surface area, normal water consistency, initial and final setting times and strength. The results are given in Table IV. The setting time is varied between 2 hrs 30 minutes for composition IV and 2 hrs 50 minutes for composition V. Commercial cement being used for castabte also take this time for setting. Therefore, no additions are required for controlling this initial setting. However, final setting time is around 3 hrs 35 min to 4 hrs. During application of cement in plant condition initial setting time allows appropriate time for casting.

6

TABLE - IV

CEMENTING PROOPERTIES OF DOLOMITE CEMENT

Ultra low cement castables are made using developed cement in the laboratory. Samples are tested for apparent porosity (AP), bulk density (BD), cold crushing strength (CCS), permanent linear change (PLC) and hot modulus of rapture (MOR). Slag resistance test is also carried by crucible test. A hole is made into the castable block. It is fired at 1500 °C for 3 hours. Basic oxygen furnace (BOF) slag is put in the hole and fired again at 1600 °c for 4 hours. After the test, slag corrosion is measured by cutting the block into two halves. For micro-structural studies by scanning electron microscope samples are metallic mounted and coated with gold.

Samples of ultra low cement castables as above using developed cement Nos. IV and V are tested for various cementing properties including physical and thermal properties such as apparent porosity, bulk density, old crushing strength, permanent linear change, hot modulus of rapture (MOR) of slag resistance. Test results of developed castables are given in Table - V.

7

TABLE - V

TEST R ESULTS OF DEVELOPED CASTABLES USING CEMENT

COMPOSITIONS IV &V

Different cementing phases are formed in different compositions sintered at 1400°C. Table-VI describes the samples produced due to sintering. The first sample DA9 produces 66% by weight of Corundum, 6.2 % by weight of spinel and 27.8 % by weight of Hibonite. The other phases are not produced in this sample. The next sample DA4 produces 44.3 % by weight of Corundum, 16.5 % by weight of spinel and 39.3 % by weight of Hibonite. The other phases are not produced using this sample. In the figure the third sample D3A7 on sintering produce 21 % by of Corundum, 29.4 % by weight of spinel, 42.6% by weight of Hibonite and 7 % by weight of CA2. Another sample D2A3 produces 13 % by weight of Corundum, 48.6 % of spinel, 7.9 % weight of CA, 26.2 % weight of CA2 and 4.2 % weight of C5A3. The next sample DA produces 6 % weight of Corundum, 44.2 % by weight of spinel, 42.2 % by weight of CA, 4.6 % by weight of CA2 and 3 % by weight of Periclase. Another sample D3A2 on sintering produces 62.4 % by weight of spinel, 23.6 % by weight of

8

C5A3 and 9.4 % by weight of Mayenite. The next sample D7A3 produces 30.2 % by weight of spinel, 28.4 % by weight of C5A3, 10.7 % by weight of Mayenite, 26.3 % by weight of Periclase and 4.5 % by weight of CaO. Next sample D4A on sintering produces 7.7 % by weight of Mayenite and 92.3 % by weight of Periclase. The last sample D9A shown in the graph produces 36.1 % by weight of C3A, 54.1 % by weight of Periclase and 9.8 % by weight of CaO.

TABLE - VI

PHASES FORMED IN DIFFERENT COMPOSITION SINTERED AT 1400°C FOR 3 HOURS

On sintering at 1450 °C for 2 hrs. different composition produce different phases as shown in Table-VII. Composition I contains 6.4% AI2O3l 30.3% MA, 27.9% CA2, 22.7% CAe, 3.5% C3A, 9.1% CMA and 3.7% C9A3. Composition II contains 6.1% AI2O3, 32.5% MA, 38.3% CA2 7.4% CA6 and 11.9% C5A3. Composition IV contains 4.4% AI2O3, 31.7% MA, 38.1% CA, 10.9% CA2, 3.8% CA6 and 10.9 C3A5. Composition V contains 1.3% AI2O3, 35.6% MA, 53.1% CA, 4.9% CA2 and 5.2% CAe.

9

Composition VI contains 1.9% AI2O3l 39.4% MA, 22.7% CA, 26.5% C12A7and 9.5% CXA11.

TABLE - VII

AMOUNT OF PHASES PRESENT IN DIFFERENT COMPOSITION SINTERED AT 1450 °C/2 hrs.

On sintering at 1500 °C for 2 hrs. different composition produce different phases as shown in Table-VIII. Composition I contains 11.8% MA, 23.4% CA2, 30.3% CA6and 24.6% CMA. Composition II contains 2.08% AI2O3, 37.5% MA, 39.06% CA2, 2.86% CA6and 9.9% C3A2. Composition III contains 19.1% MA, 48.3% CA2| 3.2% CA6, 12.9% C3A and 15% CMA. Composition IV contains 25.7% MA, 30.9% CA, 30.2% CA2 and 3.8% CA6. Composition V contains 29.3% MA, 66.5% CA and 4.2% CA2. Composition VI contains 1.9% AI2O3,11.4% MgO, 47.5% MA, 32.9% C3A and 6.4% C12A7.

10

TABLE - VIII

AMOUNT OF PHASES PRESENT IN DIFFERENT COMPOSITION SINTERED AT 1500 °C/2 hrs.

Brief description of accompanying figures

Figure 1 illustrates the phases formed in different compositions sintered at 1400 °C for 3 hours.

Figure 2a illustrates the densification curves for composition I. Figure 2b illustrates the densification curves for composition II. Figure 3a illustrates the densification curves for composition III. Figure 3b illustrates the densification curves for composition IV.

11

Figure 4 illustrates the densification curves for composition V. Figure 5 illustrates the XRD pattern of composition I, sintered at 1500 °C/2 hrs. Figure 6 illustrates the XRD pattern of composition II, sintered at 1500 °C/2 hrs. Figure 7 illustrates the XRD pattern of composition III, sintered at 1500 °C/2 hrs. Figure 8 illustrates the XRD pattern of composition IV, sintered at 1500 °C/2 hrs. Figure 9 illustrates the XRD pattern of composition V, sintered at 1500 °C/2 hrs. Figure 10 illustrates the XRD pattern of composition VI, sintered at 1500 °C/2 hrs.

Figure 11 illustrates the amount of phases present in different samples, sintered at 1450 °C/2 hrs.

Figure 12 illustrates the amount of phases present in different compositions, sintered at1500°C/2hrs.

In figure 1 the graph describes various phases present in different compositions. The x-axis of the graph represents different cementing phases and the y-axis represents the weight percentages of the phases formed in different compositions. From figure 1 it is observed that samples containing 10 to 30% by weight of dolomite do not contain any cementing phases. Composition containing 70 to 90% weight of dolomite though contains some cementing phases but these samples also contain large amount of free MgO. Hence samples containing 10 to 30 and 70 to 90% by weight of dolomite are not considered for further investigation. Composition containing 30 to 60% by weight of dolomite are selected for further investigation.

12

Figure 2a illustrates the densification behaviour of composition I with variation in temperatures. In the figure x-axis represents time during which the temperature is varied and the y-axis represents the variation in the bulk density expressed in g/cm3. In the curve it is observed that there is a large variation in the bulk density with respect to time and temperature at the early parts of soaking between 0 and 100 minute. Between the time span of 100 and 200 minute the variations in bulk density (BD) are marginal with respect to the changes in time. From the figure it is realizable that there is no specific trend of increase in BD with respect to the changes in sintering time and temperature at the early parts of soaking. At sintering temperature of 1350 °C, it is observed that there is a decrease in the density upto a time of about 55 minutes. Then between the time slab of 55 and 120 minutes (approx) there is a steady increase in BD. Then there is no further increment in BD and the curve takes the form of a straight line. From figure 2a it is also observed that at a sintering temperature of 1400 °C there are number of crests and troughs in the curve indicating frequent variation in BD upto time of 120 minutes (approx) after which the rate of increase of bulk density is slow. At 1450 °C the slopes of the curves indicates the sharp variations in BD upto a time span of 55 minutes (approx) after which it is almost flat upto 200 minutes. At 1500 °C between time span of 120 and 200 minutes there is a steady increase in BD.

Figure 2b illustrates the densification behaviour of composition II with variation in temperatures. In the figure x-axis represents time during which the temperature is varied and the y-axis represents the variation in the bulk density expressed in g/cm3. In the curve it is observed that there is a large variation in the bulk density with respect to time and temperature at the early parts of soaking between 0 and 100 minute. Between the time span of 100 and 200 minute the variations in bulk density (BD) are marginal with respect to the changes in time. From the figure it is realizable that there is no specific trend of increase in BD with respect to the changes in sintering time and temperature at the early parts of soaking. At sintering temperature of 1350 °C, it is observed that there is a slight decrease in the density upto a time of about 55 minutes. Then between the time slab of 55 and 120 minutes (approx) there

13

is a slight increase in BD. Then there is no further increment in BD and the curve takes the form of a straight line. From figure 2b it is also observed that at a sintering temperature of 1400 °C there is a increase in BD upto 30 °C after which BD starts decreasing at a very slow rate upto 200 minutes. At 1450 °C the slopes of the curve almost overlap with that at 1400 °C upto a time span of 55 minutes (approx) after which it increases slowly upto 200 minutes. At 1500 °C upto 55 minutes the slopes of the curve indicate moderate variation in BD and between time span of 55 and 200 the curve is almost flat indicating minute variation in BD.

Figure 3a illustrates the densification behaviour of composition III with variation in temperatures. In the figure x-axis represents time during which the temperature is varied and the y-axis represents the variation in the bulk density expressed in g/cm3. In the curve it is observed that there is a large variation in the bulk density with respect to time and temperature at the early parts of soaking between 0 and 100 minute. Between the time span of 100 and 200 minute the variations in bulk density (BD) are marginal with respect to the changes in time. From the figure it is realizable that there is no specific trend of increase in BD with respect to the changes in sintering time and temperature at the early parts of soaking. At sintering temperatures of 1350 °C, 1400 °C and 1450 °C the variation in the values of BD is less. At 1500 °C upto 55 minutes (approx) the slopes of the curve indicate large variation in BD. After that between time span of 55 and 200 minutes the value of the BD almost saturates.

Figure 3b illustrates the densification behaviour of composition IV with variation in temperatures. In the figure x-axis represents time during which the temperature is varied and the y-axis represents the variation in the bulk density expressed in g/cm3. In the curve it is observed that there is a large variation in the bulk density with respect to time and temperature at the early parts of soaking between 0 and 100 minute. Between the time span of 100 and 200 minute the variations in bulk density (BD) are marginal with respect to the changes in time. From the figure it is realizable that there is no specific trend of increase in BD with respect to the changes in

14

sintering time and temperature at the early parts of soaking. At sintering temperature of 1350 °C, it is observed that the curve is almost flat between 0 and 200 minutes maintaining the value of BD at 1.5 g/cm3 (approx). From figure 3b it is also observed that at a sintering temperature of 1400 °C there are number of crests and troughs in the curve indicating frequent variation in BD upto time of 120 minutes (approx) after which the value of BD slowly drops around 1.5 g/cm3. At 1450 °C the slopes of the curves indicates the decrease in BD upto 30 minutes and a slow increase in BD between 30 and 55 minutes after which the value of BD saturates around 2 g/cm3. At 1500 °C between time-spans of 0 and 200 minutes there is a slight variation in the value of BD around 2.5 g/cm3.

Figure 4 illustrates the densification behaviour of composition V with variation in temperatures. In the figure x-axis represents time during which the temperature is varied and the y-axis represents the variation in the bulk density expressed in g/cm3. In the curve it is observed that there is a large variation in the bulk density with respect to time and temperature at the early parts of soaking between 0 and 100 minute. Between the time span of 100 and 200 minute the variations in bulk density (BD) are marginal with respect to the changes in time. From the figure it is realizable that there is no specific trend of increase in BD with respect to the changes in sintering time and temperature at the early parts of soaking. At sintering temperature of 1350 °C and 1400 °C, it is observed that the values of BD in both the curves vary roughly around 1.5 g/cm3. At 1450 °C the slopes of the curve indicates the sharp fall in the value of BD upto 30 minutes and increment in the value of BD upto a time span of 55 minutes (approx) after which it is almost flat upto 200 minutes. At 1500 °C the value of bulk density (BD) increases slightly above 2.5 g/cm3 after which the value of BD decreases upto 55 minutes and then the curve is almost flat.

Figure 5 illustrates the XRD pattern of composition I sintered at 1500C/2hr in which X-axis represents 29 angle in degree and the Y-axis represents the intensity of the peak in counts. It also illustrate the phases present in the composition with the semi-

15

quantitative % of phases present. The phases present are Spinel - 21.9%, Grossite (CA2) - 26.9% hibonite (CA6) - 40.9% and C3A.

Figure 6 illustrates the XRD pattern of composition II sintered at 1500C/2hr in which X-axis represents 29 angle in degree and the Y-axis represents the intensity of the peak in counts. It also illustrate the phases present in the composition with the semi-quantitative % of phases present. The phases present are Spinel - 33.1%, Grossite (CA2) - 57.9% hibonite (CAe) - 5.9% and corundum - 3.1%.

Figure 7 illustrates the XRD pattern of composition III sintered at 1500C/2hr in which X-axis represents 26 angle in degree and the Y-axis represents the intensity of the peak in counts. It also illustrate the phases present in the composition with the semi-quantitative % of phases present. The phases present are Spinel - 25.3%, Grossite (CA2) -44.0% hibonite (CAe) - 3.8%, C3A - 16.7% and corundum - 3.1%.

Figure 8 illustrates the XRD pattern of composition IV sintered at 1500C/2hr in which X-axis represents 29 angle in degree and the Y-axis represents the intensity of the peak in counts. It also illustrate the phases present in the composition with the semi-quantitative % of phases present. The phases present are Spinel - 25.7%, Grossite (CA2) - 40.3%, CA - 30.9%, hibonite (CAe) - 3.8%, C3A - 16.7% and corundum -3.1%.

Figure 9 illustrates the XRD pattern of composition V sintered at 1500C/2hr in which X-axis represents 26 angle in degree and the Y-axis represents the intensity of the peak in counts. It also illustrate the phases present in the composition with the semi-quantitative % of phases present. The phases present are Spinel - 29.3%, Grossite (CA2) - 18.9% CA-51.8%.

Figure 10 illustrates the XRD pattern of composition VI sintered at 1500C/2hr in which X-axis represents 26 angle in degree and the Y-axis represents the intensity of the peak in counts. It also illustrate the phases present in the composition with the

16

semi-quantitative % of phases present. The phases present are Spinel - 47.5%, corundum - 1.9%, C3A - 32.9%, C12A7 - 6.4% and MgC - 11.4%.

Figure 11 illustrates the amount of phases present in different samples when sintered at 1450 °C for 2 hrs. The x-axis of the graph represents compositions I, II, III, IV, V and VI whereas the y-axis represents the amount of different phases.

Figure 12 illustrates the amount of phases present in different samples when sintered at 1500 °C for 2 hrs. The x-axis of the graph represents compositions I, II, III, IV, V and VI whereas the y-axis represents the amount of different phases.

17

We claim

1.	A process for developing high alumina refractory cement comprising cement

phases and spinel phase; the said spinel phase comprising Magnesia and

Alumina from dolomite and calcined alumina, the said process comprising:

(i)  selection of viable compositions comprising suitable percentage of

dolomite and calcined alumina for providing defined cement phases

alongwith Mg-AI spine! phase; (ii)  characterization and optimization of different phases of said refractory

cement and spinel by X-ray diffraction; (iii)  identification and formation of high alumina refractory cement alongwith

30r35 wt% of spinel without free MgO.

2.	A process as claimed in claim 1 wherein the viable compositions comprise 40-50

wt% of dolomite 50-55 wt% calcined alumina.

3.	A process as claimed in claims 1 and 2 wherein dolomite and calcined alumina

sintered at 1450-1500°C give 30-35 wt% spinel and 65-70 wt% cementing

phases containing CA and CA2.

4.	A process as claimed in claims 1 to 3 wherein characterization and optimization

is carried out in steps wherein initial step comprise formation of  samples of

different batches of the compositions containing dolomite and calcined alumina in

small discs of diameter 29 mm and 5 mm thick under pressure of 1.5 t/cm2 with a

binder.

5.	A process as claimed in claim 4 wherein the binder used is polyvinyl chloride

adapted to provide high mechanical strength and compaction to the spinel phase.

18

6.	A process as claimed in claims 1 to 5 wherein next step for characterization

and optimization comprises sintering of samples at 1350°C, 1400°C, 1450°C

and 1500°C for soaking times ranging between 10 and 240 minutes.

7.	A process as claimed in claims 6 wherein the sintered samples are ground to

fineness of - 200 mesh (BS).

8.	A process as claimed in claims 1 to 7 wherein the samples are further

analyzed for detail characterization and optimization by X-ray diffraction unit

at 40 mA and 40 volt.

9.	A process as claimed in claims 1 to 8 wherein XRD pattern identified for

phases of sample of composition IV comprising 45 wt% dolomite and 55 wt%

calcined alumina indicate 31.7 wt% spinel and 49 wt% cementing phases CA

and CA2.

10.	A process as claimed in claims 1 to 9 wherein XRD pattern identified for

phases of sample of composition V comprising 50 wt% dolomite and 50 wt%

calcined alumina indicate are 35.6 wt% spinel and 58 wt% cementing phases

CA and CA2.

11 .A  process  as  substantially  described  and  illustrated  with  reference  to accompanying figures.

19

The present invention relates to the process for developing high alumina refractory cement comprising spinel phase and the said spinel phase comprises magnesia and alumina from dolomite and calcined alumina source. The said process comprises steps like selection of viable compositions comprising suitable percentages of dolomite containing cementing phases, preparation of refractory cement samples from said compositions for treating of cementing properties, characterization and optimization of different phases of refractory cement based on X-ray diffraction properties and identification and formation of high alumina refractory cement comprising 30 to 35 % spinel phase.	

Documents:

				00622-kol-2004-abstract.pdf

				00622-kol-2004-claims.pdf

				00622-kol-2004-correspondence.pdf

				00622-kol-2004-description(complete).pdf

				00622-kol-2004-drawings.pdf

				00622-kol-2004-form-1.pdf

				00622-kol-2004-form-18.pdf

				00622-kol-2004-form-2.pdf

				00622-kol-2004-form-3.pdf

				00622-kol-2004-letters patent.pdf

				00622-kol-2004-p.a.pdf

« Previous Patent

Next Patent »

Patent Number	207106	

Indian Patent Application Number	622/KOL/2004	

PG Journal Number	21/2007	

Publication Date	25-May-2007	

Grant Date	23-May-2007	

Date of Filing	30-Sep-2004	

Name of Patentee	STEEL AUTHORITY OF INDIA LIMITED	

Applicant Address	RESEARCH & DEVELOPMENT CENTRE FOR LRON & STEEL,DORANDA,RANCHI-834002	

Inventors:

#	Inventor's Name	Inventor's Address	

1	JAGADISH PRASAD	RE-SEARCH AND DEVELOPMENT CENTER FOR IRON AND STEEL,STEEL AUTHORITY OF INDIA LTD.,DORANDA,RANCHI-834002,	

2	PRASANTA NANDI	RESEARCH AND DEVELOPMENT CENTER FOR IRON AND STEEL,STEEL AUTHORITY OF INDIALTD.,DORANDA RANCHI-834002,	

3	KAUSHLESH KUMAR	RESEARCH AND DEVELOPMENT CENTER FOR IRON AND STEEL,STEEL AUTHORITY OF INDIALTD.,DORANDA RANCHI-834002,	

4	LAKSHMAN TIWARI	RESEARCH AND DEVELOPMENT CENTER FOR IRON AND STEEL,STEEL AUTHORITY OF INDIALTD.,DORANDA RANCHI-834002,	

5	BANSI DHAR CHATTARAJ	RESEARCH AND DEVELOPMENT CENTER FOR IRON AND STEEL,STEEL AUTHORITY OF INDIALTD.,DORANDA RANCHI-834002,	

PCT International Classification Number	C-04B 7 /22	

PCT International Application Number	N/A	

PCT International Filing date		

PCT Conventions:

#	PCT Application Number	Date of Convention	Priority Country	

1			NA	

© All Indian Patents, 2013-2021.

  Patent data available in the public domain from Indian Patents Office, Department of Industrial Policy and Promotions, Ministry of Commerce and Industry, Government of India.
