Repository: anandvc/allindianpatents

File: patents/207149-process-of-manufacturing-steel-drum-having-internal-reinforcing-of-round-seam.html
Indian Patents. 207149:PROCESS OF MANUFACTURING STEEL DRUM HAVING INTERNAL REINFORCING OF ROUND SEAM

Indian Patents

Recently Granted Patents

  Recently Published Patents

Title of Invention	PROCESS OF MANUFACTURING STEEL DRUM HAVING INTERNAL REINFORCING OF ROUND SEAM

Abstract	A process of manufacturing steel drum having internal reinforcing of round seam comprises steps of: a) Making steel cylindrical open end drum body by resistance welding longitudinally with overlap joint; b) Making dished end cover with the flange all around one for Top cover with filling openings and another bottom cover without any openings; c) Making ofcircular reinforcing Ring; d) Placing of said circular Reinforcing Ring over dished end flange from inside; e) Placing the said dished end provided with circular Reinforcing Ring over the cylindrical open end drum body where dished end flange overlap the said circular reinforcing Ring and drum body flange; and f) Folding the said flanges and circular Reinforcing Ring together with Rubber or any other sealing compound between the gap together to form Reinforced and stronger double seam or triple / spiral seam.	

Full Text	FORM 2

THE PATENTS ACT. 1970 (39 of 1970)

COMPLETE SPECIFICATION

(Section 10)

PROCESS OF MANUFACTURING STEEL DRUM HAVING INTERNAL REINFORCING OF ROUND SEAM,

BALBIR ONKAR SINGH

21, DHARAM JYOT,

AJB.N AIR ROAD, JUHU,

MUMRAI-400049

MAHARASTRA,INDIA

INDIAN

GRANTED

23-6-2004

ORIGINAL

432/MUM/2004

8-4-2004

23 JUN 2004

FIELD OF INVENTION

This invention relates to a process of manufacturing steel drum with internal reinforcing of round seam. More particularly this invention relates to a process of making round seam joint by providing internal extra steel sheet to make round seam stronger equivalent welded joint

TECHNICAL FIELD

A round steel drum is made of steel sheets in various gauges. It has three components (Fig. 1)

(1)	The body of the drum (I) which is a cylindrical steel sheet shell formed in round shape and welded normally by resistance welding longitudinally with a overlap joint It has corrugations (3), rolling hoops (2), and flanges (4) made on its body.

(2)	Top dished end (5) which has opening for tilling and has a flange.

(3)	Bottom dished end (5) also has a flange.

These components are assembled by fixing up top dished ends and bottom dished ends on both sides of body shell by folding the flanges of die shell and die ends together. There is a layer of rubber seaming compound in between to make it leak proof Accordingly in a drum there are three joints made during its construction.

(a)	The longitudinal joints on its body, which is resistance, welded to form a overlap joint

(b)	The round seam, a round joint made for fixing the top dished ends with the body of the drum.

(c)	Bottom round seam, a joint made for fixing a bottom dished ends to the body of the drum.

The two round seam joints (b and c above) in a drum are similar and comparatively weaker than the longitudinal welded joint on the body of the drum and often fails when put under pressure. This invention relates to die construction design of both round seam joints in die drum with die objective of strengthening diese joints to bring it as close as possible to die welded body joints. This would give uniform strengm of the drum, which will help in downgauging the steel of the drum to achieve better packing economy.

BACKGROUND OF INVENTION

The steel body shell of the drum has flanges on both the sides of the shell. The other two components i.e. top and bottom dished ends when fixed into the body shell overlap the flange on the body shell. These two flanges are folded to form the round seam joints on both sides of the body shell. To improve the efficiency of these joints they are sometimes welded which is slow and costly process. Normally the joints are formed by folding with seaming compound in between the flanges and dished ends. The folding design called double seam (fig.2) being used have five folds of sheet layers with seaming compounds in between. The improvement of mis joint already in practice is the triple / spiral seam (fig-5) which have seven layers of steel sheet folding with seaming compound in between. The triple / spiral joint is stronger than the double seam joint and can withstand more internal pressure before failure. This is because of triple / spiral seams having two external layers of sheet folds and also because of it's round construction. This design has been effectively used to downgauge the steel thickness of drum for the same capacity to reduce the packing cost per unit of material packed.

The triple / spiral seam construction of the round seam has limitations of effectiveness of farther downgauging the steel and there is need for farmer reduction of gauge which can be done only by improving the efficiency of round seam further, as done in this invention.

In the design of Internal Reinforcing Round seam as per the new invention mere are two additional folded layers of sheet and by this way is stronger than the triple / spiral seam which has seven layers. Accordingly this will help in downgauging the steel sheet of the drum further.

Internally Reinforced design as invented can be used with double seam (fig.3) and also with triple / spiral seam (fig.6) joints. This also provides an extra barrier or leakage protection in the form of seaming compound field cavity.

OBJECTIVE OF INVENTION

By increasing the strength of top and bottom round seams of drum which are weaker joints by Internal reinforcing and making these joints stronger the objective of downgauge the steel sheet of the drum thereby improving the packing economy of the drum is achieved.

INVENTION SUMMARY

a)	Making steel cylindrical open end drum body by resistance welding longitudinally with overlap joint;

b)	Making dished end cover with the flange all around one for Top cover with tilling openings and another bottom cover without any openings;

c)	Making of circular reinforcing Ring;

d)	Placing of said circular Reinforcing Ring over dished end flange from inside;

e)	Placing the said dished end provided with circular Reinforcing Ring over the cylindrical open end drum body where dished end flange overlap the said circular reinforcing Ring and drum body flange; and

f)	Folding the said flanges and circular Reinforcing Ring together with Rubber or any other sealing compound between the gap together to form Reinforced and stronger double seam or triple / spiral seam.

BRIEF DESCRIPTION OF DRAWING

Fig 1 shows Cross section of standard steel drum showing body (1), top bottom dished ends (5) and the round seam.

Fig 2 shows Double seam presently in use for folding the body flange (4) and end flange together and pressing leaving cavities of seaming compound (7) to block leakage.

Fig 3 shows Internal Reinforcing double seam by providing extra sheets (S) overlapping the seams showing additional cavities created by seaming compound (7) and the vertical support given by the extra sheet to the dished portion of the ends and other end curled and held in a groove in the dished ends.

Fig 4 shows Internally Reinforced double seam with more than one sheet (8) Fig 5 shows Triple / spiral seam presently in use.

Fig 6 shows Internally Reinforced triple / spiral seam by providing extra sheets (8) in between the seams showing additional cavities created for the seaming compound (7).

Fig 7 shows Internally Reinforced with more than one sheet triple / spiral seam by providing extra sheets (8) in between overlapping the seams showing additional cavities created by seaming compound (7) by the extra sheet

DETAIL DESCRIPTION OF INVENTION

The round seam joints being made presently by way of double seaming or triple seaming which have five of seven layer of sheet folded together. These joints are strengthen by inserting one additional sheet in between the seam. This additional layer of sheet in the form of a flange is curled in this position. This provides extra strength to the round seam of the drum and design results in

a.	Increase in the seam width by two-sheet thickness making it stronger and offering

more resistance to unfolding.

b.	Provides additional cavity packed with seaming compound to give additional

protection against failure of the drum under pressure.

These factors help in downgauging the drum sheet for better packing economy.

a)	Making steel cylindrical open end drum body (1) by resistance welding longitudinally with overlap joint

b)	Making dished end cover with the flange all around (5) one for top cover with filling openings and another bottom cover without any openings.

c)	Making ofdrcuJar Reinforcing Ring (6).

d)	Placing of said circulating Reinforcing Ring (6) over dished end flange (5) from inside.

e)	Placing the said dished end (5) provided with circular Reinforcing Ring (6) over the cylindrical open end drum body (I) where dished end flange overlap the said circular reinforcing Ring and drum body flange, and

f) Folding the said flanges and circular Reinforcing Ring together with rubber or any other sealing compound between the gap together to form reinforced and stronger double seam or triple / spiral seam.

I CLAIM:-

1.	A process of manufacturing steel drum having internal reinforcing of round seam

comprises steps of:

a)	Making steel cylindrical open end drum body by resistance welding longitudinally with overlap joint;

b)	Making dished end cover with the flange all around one for Top cover with filling openings and another bottom cover without any openings;

c)	Making ofcircular reinforcing Ring;

d)	Placing of said circular Reinforcing Ring over dished end flange from inside;

e)	Placing the said dished end provided with circular Reinforcing Ring over the cylindrical open end drum body where dished end flange overlap the said circular reinforcing Ring and drum body flange; and

f)	Folding the said flanges and circular Reinforcing Ring together with Rubber or any other sealing compound between the gap together to form Reinforced and stronger double seam or triple / spiral seam.

2.	A process of manufacturing steel drum having internal reinforcing of round Seam as

claimed in claim 1 and substantially described as here in with reference to the

accompanying drawings.

Dated 21st day of APRIL 2004.

(BALBIR ONKAR SINGH)

Signature of Applicant

Documents:

				432-mum-2004-cancelled pages (23-06-2004).pdf

				432-mum-2004-claims(granted)-(23-06-2004).pdf

				432-mum-2004-claims(granted)-(23-6-2004).doc

				432-mum-2004-correspondence (23-06-2004).pdf

				432-mum-2004-correspondence(ipo)-(23-05-2007).pdf

				432-mum-2004-drawing(23-06-2004).pdf

				432-mum-2004-form 1(23-06-2004).pdf

				432-mum-2004-form 19(08-04-2004).pdf

				432-mum-2004-form 2(granted)-(23-06-2004).pdf

				432-mum-2004-form 2(granted)-(23-6-2004).doc

				432-mum-2004-form 5(22-04-2004).pdf

				abstract1.jpg

« Previous Patent

Next Patent »

Patent Number	207149	

Indian Patent Application Number	432/MUM/2004	

PG Journal Number	42/2008	

Publication Date	17-Oct-2008	

Grant Date	23-May-2007	

Date of Filing	08-Apr-2004	

Name of Patentee	BALBIR ONKAR SINGH	

Applicant Address	21, DHARAMJYOT, A.B. NAIR ROAD, JUHU, MUMBAI 400049, MAHARASHTRA, INDIA.	

Inventors:

#	Inventor's Name	Inventor's Address	

1	BALBIR ONKAR SINGH	21, DHARAMJYOT, A.B. NAIR ROAD, JUHU, MUMBAI-400049, MAHARASHTRA, INDIA.	

PCT International Classification Number	B65D003/04	

PCT International Application Number	N/A	

PCT International Filing date		

PCT Conventions:

#	PCT Application Number	Date of Convention	Priority Country	

1			NA	

© All Indian Patents, 2013-2021.

  Patent data available in the public domain from Indian Patents Office, Department of Industrial Policy and Promotions, Ministry of Commerce and Industry, Government of India.

File: patents/207173-positive-acting-photoresist-composition-and-imageable-element.html (part 1 of 2)
Indian Patents. 207173:"POSITIVE ACTING PHOTORESIST COMPOSITION AND IMAGEABLE ELEMENT

Indian Patents

Recently Granted Patents

  Recently Published Patents

Title of Invention	"POSITIVE ACTING PHOTORESIST COMPOSITION AND IMAGEABLE ELEMENT

Abstract	A positive acting, composition that can be heat-sensitive is presented, either coated on a lithographic base, or on a printing circuit board base, and comprises a water soluble heat-sensitive resin, a novel adhesion promoter and a radiation absorbing agent - a dye or a pigment. An excellent film forming polymer that comprises acetal units directly pendant from the polymer polyvinyl alcohol backbone may be the only binder resin, when other resins being optional. The solubility of the coated material in the areas exposed to near-IR laser radiation in mild alkaline developers becomes considerably higher, allowing to obtain high resolved patterns of the etch-resistant material on printing circuit boards or lithographic printing plates. The composition can be applied on the substrate from a liquid of laminated as a dry film. Sensitizers may be added to render the composition sensitive to radiation in a non-thermal sense.	

Full Text	1A

BACKGROUND OF THE INVENTION 1. FIELD OF THE INVENTION

The present invention relates to the field of imaging, particularly resist imaging, more particularly to thermal resist imaging, and still more particularly laser direct imaging. The invention describes novel positive-acting thermal resist compositions, thermal resist structures, thermal resist processes, and thermal resist systems, as well as novel synthetic procedures for the formation of the resist materials.

2. BACKGROUND OF THE ART

The merits of Laser Direct Imaging (LDI) have been recognized for a long  time in the printing industry for production of offset printing plates, and also in printed circuit board (PCB) production, LDI offers the potential benefits of better line quality, just in-time processing, improved manufacturing yields, elimination of film costs, and other recognized advantages. In direct imaging methods, the exposure of only the selected areas of the heat-sensitive coating by a suitably focused source of energy effects required changes in the coating composition. See, e.g. U.S. Patent No. 4,724,465, U.S, Patent No. 5,641,608 (McDermid), U.S. Patent No. 5,713,287 (Gelbart), the teachings of which are incorporated herein by reference.

Thermally-sensitive imaging elements are classified as compositions that undergo chemical transformation(s) in response to exposure to, and absorption of, suitable amounts of heat energy. The nature of thermally-induced chemical transformation may be to ablate the composition, or to change the solubility of the composition in a particular developer, or to change tackiness of the surface, or to change the hydrophilicity or the hydrophobicity of the surface of the thermally-sensitive layer, As such, selective heat exposure of predetermined areas (image-wise distribution of heat energy) of a film or layer formed of a thermally sensitive composition has the capability of directly or indirectly producing a suitably imaged pattern of composition which can serve as a resist pattern in PCB fabrication, or in production of lithographic printing plates.

2

In a manner similar to that with photoresists, heat-sensitive compositions can be positive- working or negative-working. With a positive-working heat-sensitive composition, the selective exposure of the film to an appropriately focused beam that can generate the requisite thermal energy will either (a) ablate the so-exposed composition, in which case the desired graphic pattern is directly produced, and the pattern is represented by the remaining film portions not exposed to the focused heat energy and thus not ablated, or (b) cause the so-exposed composition to become differentially more soluble in a suitable solvent, in which case what is essentially a latent image is produced in the film. This latent image enables the film to be dissolved in the heat-exposed areas and remain insoluble and left behind in the non-heat-exposed areas, providing the desired pattern, With a negative-acting heat-sensitive composition, selective exposure of the film to the appropriately focused beam of the requisite thermal energy causes the so-exposed areas to become "differentially less soluble in a suitable developer, such that contact with the developer dissolves away the areas that are not heat-exposed and leaves behind the heat-exposed areas as the desired pattern.

Through use of the heat-sensitive imaging elements, the ability to produce a pattern on a substrate surface by direct imaging without use of a phototool is greatly enhanced because the imaging beam need only be a suitably focused source of required thermal energy, such as can be formed from low-cost solid state lasers, as opposed to the focused source of narrow-band radiation of a particular wavelength required for direct imaging of photoresists. Focused thermal energy sources, such as an infrared laser beam, are inherently better suited for use in commercial-scale operations in terms of expense, life and reliability than the UV beams needed for direct imaging of many photo-sensitive compositions. Moreover, the heat-sensitive compositions, which need undergo only thermally-induced composition change rather than a photo-induced change in components or compositions, should be inherently less complicated than photo-sensitive compositions in direct imaging processes. As such, not only can thermally-sensitive compositions be formulated in the cost-effective manner needed for industrial uses such as PCB fabrication, but their simpler mechanism of operation enables operation in room light or day light and tends to provide or enable generally better shelf stability.

3

Positive working photosensitive compositions based on novolak-diozoquinone resins are the main imaging material of the computer chip industry (see, e.g. R,R. Dammel, "Diazonaphthoquinone-based Resists", Tutorial text No. 11, SPIE Press, Bellingham. WA, 1993)..

Compositions of light sensitive novolak-diazoquinone resins arc also widely used in the printing plate fabrication. The light sensitive diazonaphthoquinone derivatives (DNQ) added to novolak resins (a phenol-formaldehyde condensation polymer) slows down the dissolution of the resin, and the exposed films (with the photoinduced decomposition product of the DNQ) dissolves even somewhat faster than the pure novolak films. A revised molecular mechanism of novolak-DNQ imaging materials was recently published (A. Reiser, Journal of Imaging Science and Technology, Volume 42, Number 1, January/February 1998, p.p. 15-22) and teaches that the basic features of the imaging phenomena in novolak-diazonaphthoquinone compositions is the observed inhibition of dissolution (of the resin), which inhibition is based on the formation of phenolic strings by the interaction of the strong hydrogen acceptor which acts as a solubility inhibitor with the OH groups of the resin. On exposure, the phenolic strings are severed from their anchor by a thermal effect; the Wolff rearrangement, which follows photolysis of the diazoquinone moiety of the inhibitor molecule. This rearrangement is not only very fast, but also highly exothermic (delta H° is at least - 66 kcal/mol). The sudden appearance at the location of the solubility inhibitor of a heat pulse of that magnitude causes temperature spike of not less than about 220°C. At the high temperature that is produced, the phenolic string is severed from its anchor at the DNQ and becomes inactive (dispersed), because it is no longer held together by the inductive effect of the solubility inhibitor.

This model may explain the fact that a wide range of heat sensitive compositions based on novolak resins where different types of inhibitors were incorporated have appeared in patent literature and in commercial announcements. For example, positive working direct laser addressable printing form precursors based on phenolic resins sensitive to UV, visible nnd/or infra-red radiation were described (see, e.g. US Pat. 4,708,925 (Newman, 3M); U.S. Pat. 5,372,907 (Haley et al, Kudak); U.S. Pat. 5,491,046 (DeBoer et, al., Kodak)). In U.S. 4,708,925, the

4

phenolic resin dissolution in alkaline solution was decreased by a radiation sensitive onium salt instead of DNQ, with the native solubility of the resin being restored upon photolytic decomposition of the onium salt. The onium salt composition is intrinsically sensitive to UV radiation and can be additionally sensitized to infra-red radiation. U.S. Patents 5,372,907 and 5,491,064 utilize direct positive working systems based on a radiation induced decomposition of a latent Bronsted acid to increase the solubility of the resin matrix on imagewise exposure.  AH three described compositions can be additionally utilized as a negative working system with additional processing after imaging and predevelopment.

WO 97/39894 (Horsell) describes a heat sensitive composition and a process for making lithographic printing plates by laser direct imaging (LDI). The composition is based on a complex of a phenolic resin and a range of inhibitors containing strong hydrogen acceptors, examples of which are nitrogen containing heterocycles and compounds comprise at least one nitrogen atom which is quatemised. Also, a series of carbonyl containing compounds widely known as inhibitors in UV sensitive compositions of phenolic resins were found to be inhibitors for the heat-sensitive composition. This is not surprising in view of the above-mentioned model (A. Reiser). The compositipn described in WO 97/39894 (Horsell) is believed not be sensitive to UV and visible light, contrary to the above-mentioned compositions based on onium salts or Bronsted acid decomposition,

WO 97/39S94 describes radiation absorbing compounds capable of absorbing incident radiation and converting it to heat. The Horsell reference used, for example, dyes selected from following classes, squarilium, cyanine, merocyanine, pyrylium and other classes known to those skilled in the art. Organic and inorganic pigments such as carbon black or phtbalocyanine pigments may also be useful as radiation absorbing materials converting the absorbed incident light to heat,

WO99/08879 (Horsell) describes radiation sensitive compositions for coatings in the production of printed circuits and the electronic parts and for mask production. These coatings are based on phenolic resins with poor mechanical properties typical of that class of resins.

5

WO99/01795 (Horsell) describes a method for producing a predetermined resist pattern, for example on a printing plate, circuit board or mask. The method is characterized by the use of a novel polymeric material functionalized by groups to render it insoluble in a developer, but with properties such that exposure to radiation renders it soluble in the developer. The groups are not divide groups as in conventional systems, but are groups that do not release nitrogen on exposure to radiation and have hydrogen bonding capability. Examples of such groups are 2-naphthylsulfonyloxy, 2-thienylsulfonyloxy, dansyloxy, p-toluenesulfonyloxy, benzyloxy and n-butylsulfonyloxy.

WO99/21725 (Horsell) describes compositions based on novolak resins in the production of lithographic printing plates. The solubility of the compositions in aqueous developers is increased in heated areas. The composition contains a compound that increases the resistance in non-heated areas of the heat-sensitive composition to development (dissolution) in aqueous developer. The composition comprising compounds inclusive of A) poly(alkylene oxide) units; B) silane units; and C) esters, ethers and amides of polyhydric alcohols.

WO 98/42507,(Kodak Polychrome Graphics) discloses a positive-working heat-sensitive composition that is imageable using an Infrared (IR) radiation laser without the necessity of a post-exposure baking sicp and without any flooding exposure step. This composition comprises a phenoJicresin, an infrared radiation absorbing compound, and a dissolution inhibitor that is non-photosensitive, and which is capable of providing sites for hydrogen bonding with the phenolic moieties of the binder resin.

WO 99/08157 (Kodak Polychrome Graphics) provides an infrared imaging composition that contains two essential ingredients: a non-basic infrared radiations-absorbing material (such as carbon black) and a phenolic resin that is either mixed or reacted with a diazonaphthoquinone derivative. These compositions are useful in a positive-working or negative-working imaging mode, as in lithograpnic printing plates.

WO 99/11458 (Kodak Polychrome Graphics) also describes a phenolic-based resin (or other polymers having pendent hydroxy, carboxylic acid, amide, nitric acid or combinations thereon) and an infrared absorbing compound. The

6

imaging layer may also contain a second polymer that has bonded, pendent groups that are 1,2-naphthoquinone diazide, hydroxy, carboxylic acid, sulfonnmide, nitrile, etc. The imaging layer may also contain a solubility inhibiting agent, a visible dye, or both.

A wide range of thermally-induced compositions useful as tbermograpbic recording materials have been disclosed in GB 1,245,924 (Agfa), such that the solubility of any given area of the imagable layer in a given solvent can be increased by the heating of the layer by indirect exposure to a short duration high intensify visible light and/or infrared radiation transmitted or reflected from the background areas of a graphic original located in contact with the recording material. The systems described are varied and operate by many different mechanisms and use different developing materials ranging from water to chlorinated organic solvents. Included in the range of compositions disclosed which are aqueous developable are those which comprise a novolak resin, The patent describes that coated films of such resins show increased solubility on heating. The compositions may contain heat absorbing compounds such as carbon black or Milori Blue (C.I, Pigment Blue 27), these materials additionally color the images for their use as a recording medium,

To our knowledge, there are few positive-working heat-sensitive compositions directly related to fabrication of printing circuit boards using LDI which are described in the patent literature. Some compositions of this type are described in U.S. Pat. 5, 641,608 (McDermid), but the coating composition on the copper surface of-the printing circuit board was scanned previously using a UV-laser and only afterward by the infrared laser. Another example of a positive-acting thermo-resist described in this patent does not contain any radiation absorbing material able to convert the infrared light to heat, and it is not clear how the transparent to IR light composition changes its chemistry (acidic hydrolysis of the protecting t-butyloxy carbonyl group) to provide differentiation in the developer solution. The same is not clear regarding the negative-working compositions exposed to infrared beam, where the negative-working compositions do not contain radiation-absorbing material in the coated on copper transparent to IR film.

7

The advantages of positive-working photoresist applied as a monolayer dry film, versus negative-acting dry resists, in production of printing circuit boards are described in EP 0848290 (Morton) and in T.A, Koes and S.H. Wheeler, IPC Expo 98 Proceedings, SI2-3-1..

Examples of heat-sensitive negative-workirig resist compositions are presented in U.S. Pat. 5,512,418 (Ma, Du Pont), the energy needed for polymerization of the imaged areas is in the range of 600 mJ/cm2, and the time that will be needed for imaging should be very long, and not answering the requirements for high throughputs in the PCB industry.

Polyvinyl acetals polymers, especially polyvinyl butyrals are used in a very wide range of products as binders, due to their excellent film forming and outstanding mechanical characteristics, these polymers are also known as materials with very good resistance to chemical attack. One of the applications of these polymers is in radiation-sensitive compositions, where they serve as binders for negative-working printing plate fabrication, and production of photoresists for the printed circuit board field. The polyvinyl butyrals or polyvinyl formals belong to materials that are not soluble in aqueous developers used in the preparation of printing plates or printing circuit boards. Many different polymers have been proposed for use as binders in negative-working UV-sensitive compositions that provide the required aqueous solubility.

Particular advantages have been achieved for polymers containing hydroxyl or carboxyl groups in the acetal moieties.

These binder polymers are described in U.S. Patent Nos. 4,665,124; 4,940,646; 5,169,898; 5,169,897; 5,700,619. A photosensitive material containing a resin binder, including a vinylic polymer having phenolic hydroxyl groups and aromatic diazonium salt having only a single diazo group was disclosed in U.S. Patent No. 4,374,193.  Polymers containing p-hydroxybenzal moieties are also described in U.S. Patent No. 5,792,823 as precursors for polymers used as chemically amplified positive-working resists in microlithography, but the hydroxybenzaldehyde acctal polymers are not themselves used as the composition in the positive-acting resist layer. JP 09,328,519 teaches that similar polyvinyl acetals used as oxygen inhibitors.

8

SUMMARY OF THE INVENTION

The present invention provides novel positive-acting, thermally imagable compositions and elements.. The positive-acting thermally activatable compositions comprise a heat absorbing component, an adhesion promoter and a particular class of heat-sensitive acetal polymer as a resin binder component. Preferred imaging elements of the invention are heat-sensitive compositions based on these polymers that undergo a thermaily-induced change in their solubility, in mildly alkaline solutions when irradiated with near-infrared wavelength applied by a laser imaging device.

Therefore, according to a first embodiment, this invention comprises acetal polymers bearing the following recurring units within the polymer backbone: 

R2 is a phenol group which may have no substitutes or 1 (to a preferable maximum of 3) additional substiruent selected from the group consisting of-HO, -OCH3. Br- and - NO: or-COCH; which may be represented, at (east in part, by the formula;

9

where R7 = COOH, -(CH2)VCOOH, -O-(CH2).,-COOH, and  m =  5-40  mole % preferably 15 to 35 mole%

n =  1 0-60 mole %, preferably 20 to 40 mole %

o =  0-20 mole % preferably 0 to 10 mole %

p =  2-20 mole %, preferably 1 to 10 mole %

q=  5.50 mole% preferably 15 to 40 mole %

As indicated by the above structural formula, the acetal polymers of this invention can be tetramers, in which the recurring unit comprises a vinyl acetate moiety and a vinyl alcohol moiety-and first and second cyclic-acetal- groups, or pentamers in which the recurring unit comprises a vinyl alcohol moiety, a vinyl acetate moiety and first, second and third cyclic acetal group. All three of the acetal groups are six-member cyclic acetal groups, one of them is substituted with an alkyl group, another with an aromatic group substituted with a hydroxy-, or a hydroxy-and alkoxy-, or hydroxy-and nitro- and Br- groups; and a third is substituted with an acid group, an acid substituted alkyl group or an acid substituted aryl group. A particularly potential advantage on copper surfaces is provided where R5 - -C= CH. That particular group, as explained in greater detail herein, provided good adhesion to copper surfaces. The provision of the group within the polymer itself further reduces the need for compounding of the composition of the invention.

DETAILED DESCRIPTION OF THE INVENTION

One important component of the practice to the present invention is the selection of the thermally-sensitive polymer component for the positive-acting resist layer. The acetal polymer, as generally described above, should comprise from at

least about 5 to at most about 60% mole percent of phenolic groups (or number percent of units within the polymer chain):

10

R2 is a phenol group which may have no substituents or 1 (to a preferable maximum of 3) additional substituent selected from the group consisting of-HO, -OCH3, Br- and - NO2 or- -COCH; which may be represented, at least in part, by the formula:

whereto R4 - OH ; R5= OH or -OCH3 or Br- or -O-CH2-OCH; and R6 Br- or NO2

and m =	about 5-40  mole %, preferably 15 to 35 mole %

n =	about 5-60 or about 10-60 mole %, preferably 20 to 40

mole %

0 =	0-20 mole %, preferably 0 to 10 mole %

p =	2-20 mole %, preferably 1 to 10 mole %

q=	5-50 mole %, preferably 15 to 40 mole %

The variation in the proportion of these groups enables one of ordinary skill in the art to tailor the properties of the polymer to any specific needs in the resist process of resist element used in the practice of the present invention. The use of lower percentage portions of the required phenolic substituent (e.g., 5-40% 10-30%, 15-30%) provides for a more flexible, less brittle polymer, while the use of higher percentages (e.g., 30-60%, 35-50%) provides for a polymer which is made more readily solubilized by the thermal energy. It is within the scope of the present

11

invention to provide other linking groups within the polymer chain to tailor the polymer further.

Where the terminology "the polymer chain comprising" is used or no legally limiting language is used , that language allows for the presence of other groups within the polymer chain. Where the language "the polymer chain consisting essentially of or "the polymer chain consisting of is used, that language refers to limiting only the general types of repeating units on the polymer chain and does not apply to limiting the substitution on the polymer chain units themselves. As noted earlier, these polymers are described in the patent literature, and the inventors have provided a novel modified  method described herein which appears to be advantageous for the control of the amount of phenolic substituent during the process of manufacturing the polymer.

As indicated by the above structural formula, the acetal polymers of this invention can be the required tetrameric acetal polymers or pentameric polymers. In the tetrameric polymer, the recurring unit comprises a vinyl acetate moiety and a vinyl alcohol moiety and first and second cyclic acetal groups as defined above. In the pentamers, the recurring unit comprises a vinyl alcohol moiety, a vinyl acetate moiety nnd first, second and third cyclic nectal group ns described above. AH three of the described available acetal groups are six-member cyclic acetal groups, one of them is substituted with an alkyl group, another with an aromatic group substituted with a hydroxy, or a hydroxy- and alkoxy-, or hydroxy- and optionally nitro-, Br-group and acetylene -C = C- groups; and a third is substituted with an acid group, an acid substituted alkyl group or an acid substituted aryl group, The heat absorbing component of the composition of the present invention may be selected from amongst any of the known materials, which absorb infrared radiation and convert it to heat These materials include, for example, organic and inorganic dyes and pigments, which absorb IR radiation and convert it to heat.

Carbon black, certain phthalocyanine pigments, squarine dyes, squarilium dyes, cyanine dyes, merocyanine dyes, pyrylium dyes, benzindolium dyes, metal oxides, metal sulfides and other classes of materials absorbing in the near infrared region known to those skilled in the art. The amount of the infrared absorbing, heat converting material present within the composition, is selected upon the basis of the

12

amount of heat desired, the intensity of the IR source, the duration of the exposure (e.g., the length of the pulse from a laser), and other factors normally considered in addressing the sensitivity of the system. In general, the heat-absorbing component should be present in an amount of from 0.1 to 20% by weight of the composition, 0.5 to 10% by weight of the composition, 0.8 to 8% by weight of the composition, or 1 to .7% by weight of the composition. Higher amounts could be used, but these -higher amounts would affect the physical properties of the resist layer. Lower amounts could be used, but laser systems, which are optimized for that, would have to be used.

The heat-sensitive compositions based on polymers of this invention provide lithographic printing plates characterized by improved abrasion resistance, extended press performance, and provide also an important advantage that they can be processed in aqueous alkaline developing solutions not containing organic solvents. It is conceivable that lithographic printing plates made from later optimized compositions according to the present invention will be able to run 500,000 prints,

The heat-sensitive compositions based on polymers of this invention, provided also high printing circuit boards of high resolution, due to excellent film forming properties and improved adhesion resulting in low defect or no defect resist coatings at comparable low thickness and low cost, good solubility discrimination between irradiated and not exposed areas, good etch resistance to acidic and alkaline etchants, and good strippability in aqueous alkaline solutions.

There has also been provided, in accordance with another aspect of the present invention, the advantage of this composition to be applied from a liquid, or to be laminated as a dry monolayer film on the substrate for preparation of printing circuit board due to optimized thermal and mechanical characteristics of the invented composition.

To increase the sensitivity of the heat-sensitive composition of the present invention, a radiation absorbing agent capable of absorbing incident infrared radiationand convening it to heat is incorporated, The radiation absorbing materials suitable for the invented heat-sensitive compositions may be chosen from a wide range of organic and inorganic pigments such as carbon blacks, metal oxides, phthalocyanines, etc. Infrared absorbing dyes are also the preferable heat absorbing

13

agents, which may be used in the compositions of the invention, especially those

absorbing at wavelengths longer that 700 nm, such as between about 700 and 1300,

with near infrared absorbing materials (between about 700 and 1000 nm) generally

used.	

The present invention also includes blends of polyvinyl acetal resins derived from aliphatic and aromatic aldehydes containing hydroxyl and/of other functional groups , described above, with other polymers such as acrylates, methacrylates, polyurethanes, styrene-malcic anhydride copolymcrs, phenolics, polyvinyl ketones, alkylvinylethers, cellulose derivatives, epoxy resins and others. These other resins may also provide additional physical properties that may be desirable for particular applications of the resist coatings of the present invention. For example, more oleophilic resins or polymers may be used to enhance the inking properties of a lithographic element. Thermally softenable polymers having better adhesion to particular surfaces may be added to the primary polyvinyl acetal resins used in the present invention to improve adhesion and especially improve dry film laminability,

where a dry film laminating resist is used.

It is another aspect of the invention to provide a method for synthesis of the above mentioned polymers. The method provided in this invention allows facile achievement of high levels of acetalization of polyvinyl hydroxyl groups by an aromatic aldehyde containing a hydroxyl group with high conversion levels of aldehyde used.

It is another aspect of the invention, to provide a novel class of adhesion promoters to the resist compositions of the present invention for improved binding of the coated resist to at least copper surfaces due to the affinity of a triple bond (acetylene bond) within the adhesion promoter to copper.

The heat-sensitive compositions of the present invention suitable for application as a heat-sensitive positive working resist for producing printing circuit boards by heat mode imaging, and for application as a positive working printing form precursor also imaged by thermal laser, exhibit advantages generally described for positive thermal liquid resists. (Proceedings IPC Show 98, Ev. Halevy, Yossi Atiya). Another advantage of the developed compositions is their capability to form films with good mechanical properties, and improved adhesion to substrates like

14

anodized aluminum for printing plate preparation, and copper clad for producing printing circuit boards. The possibility to apply the composition from a liquid or by hot roller lamination as a dry film provides another Advantage of the composition.

The advantage of use of water based developers not containing organic

solvents and good solubility discrimination between the irradiated not exposed areas

in these developers provides additional advantage of the heat-sensitive compositions

described below. And at last, the insensitivity of the composition to white light

allows handling of the coated products in white light	

The resist element of the invention may be generally described as a positive-acting thermal resist element comprising a metal substrate having adhered to at least one surface of the substrate a positive-acting thermal resist layer comprising: an acetal polymer comprising from 5-40% (mole basis) aliphatic acetal

groups, and 10-60% (mole basis) phenolic acetal groups, and an infrared absorbing material in an amount of from 0,01 to 20 or 30% by weight of said positive-acting thermal resist layer. The resist layer is preferably from 1 to 30 micrometers in thickness, although if applied as a dry-film thermal resist layer, it may preferably be thicker, such as from 3 to 50 micrometers or 5-'50 micrometers, or 10-50 micrometers, The solubility changes effected in the polymer compositions of the present invention arc sufficiently persistent so that immediate development is not necessary, The latent image created by thermal imaging has been shown to persist for several days.

15

where R7 = COOH, -(CH2),COOH, -O-(CH2),COOH and  m =  about 5-40  mole %, preferably 15 to 35 mole % n =  about 10 - 60 mole %, preferably 20 to 40 mole % o =  0-20 mole %, preferably 0 to 10 mole % P =  1-20 mole %, preferably 1 to 10 mole % q =  5-50 mole %, preferably 15 to 40 mole %

As Indicated by the above structural formula, the acetal polymers of this invention can be tetramers, in which the recurring unit comprises a vinyl acetate moiety and a vinyl alcohol moiety and first and second cyclic acetal groups, or pentamers in which the recurring unit comprises a vinyl acetate moiety and first, second and third cyclic acetal group. AH three of the acelal groups are six-member cyclic acetal groups, one of them is substituted with an alkyl group, another with an aromatic group substituted with a hydroxyl-, or a bydroxyl- and alkoxyl-, or hydroxyl-, and nitro- and bromine- groups; and a third is substituted with a

16

This structure for heat-sensitive polymers was chosen for at least the reasons that the mechanical properties of polymers based on a polyvinyl alcohol backbone are known as superior, the film forming characteristics are excellent, abrasion resistance is very good, also the resistance to chemical attack is excellent. The possibilities of modifying the polyvinyl alcohol are broad and easy performable.

The acetal units containing the phenolic groups tend to be primarify responsible for the imagability (heat-sensitiviry) - they may act like the novolak based polymers mentioned above. The hydroxyl groups can build up inter- and intra-molecular hydrogen bonds with the acetal oxygens, or oxygens of the remaining hydroxyl groups from the backbone polymer molecules. These bonds will protect the polymer from easy dissolution in the alkaline developer. When the material is exposed to a source of incident energy, the radiation absorbing material converts the absorbed energy to heat that breaks the H-bonds built-up in the coated film, thereby promoting increased dissolution of the exposed areas. As a result of this bond breakage, discrimination in solubility of exposed and unexposed areas in aqueous alkaline developer occurs. The discrimination in solubility of the exposed and unexposed areas is an intrinsic property of the polymer films, and there is no need to introduce to the formulation dissolution inhibitors like diazonaphathoquinones (DNQ), or thermally generated species which might attack moieties or linkages within the polymer chain to increase their solubility. Such compounds may be present, but they add cost to materials and compounding of the resist layer and are not preferred additives. The solubility of the heated areas is substantially increased by an amount useful in a printing circuit board production, or lithographic printing plate process. The rate of discrimination may be just slightly increased due to formation of heat frangible complexes with any heat absorbing pigment or dye, used in the formulation in very low amount, the pigment or dye just being needed to convert the radiation energy to heat.

The pendant aliphatic acetal moiety is responsible for the thermal characteristics (Ta) hydrophobicity - ink acceptivity, when used for printing plates production, or etch resistance, when used in printing circuit boards fabrication.

The third acetal group, containing a carboxylic acid pendant to the acetal, or aromatic group bearing a carboxylic function, is believed to increase solubility in

17

aqueous developer, and is optional in the polymer structure. So, by optimizing or tailoring proportions between the acetal moieties and remaning hydroxyl group of the backbone polymer, it is possible to achieve a polymer with desired characteristics for various specific uses and applications; sensitivity, thermal properties, (which are important in lamination of a dry resist film), mechanical properties, controlled solubility in aqueous alkaline developer, etch resistance and hydrophilic/hydrophobic balance may each be manipulated by variation of the respective groups according to the above teachings describing their individual contributions to the properties of the polymer.

The polyvinyl acctal polymers that are used as the main or the only binder resin in heat-sensitive according to the present invention which undergo thermally-induced changes in their solubility in water/alkaline developers can be prepared by means of a novel synthesis and starting from inexpensive polymers available in large-scale technology. Starting substances for the preparation of the polymers according to the invention, are vinyl acetate-vinyl alcohol copolymers containing at least about 80% vinyl alcohol units and having mean molecular weights of about 2000 to 120000 or higher, preferably about 8000 to 50000 (the molecular weights being either number average or weight average molecular weights, the variations between them being relatively inconsequential for the overall practice of the present invention). Examples of suitable polyvinyl alcohols include those available in a range of molecular weights from Clariant GMbH under the trademarks MOWIOL 3-83, MOWIOL 3-98, MOWIOL 4-S8 etc., other suitable polyvinyl alcohols available from AIR PRODUCTS CORP. under the trademark AIRVOL 103, 203, 502, etc., from ALDRICH and other suppliers.

Examples of suitable aldehydes useful in preparing the first cyclic acetal group of the acetal polymers of this invention include; acetaldehyde propionaldehyde n-butyraldehyde n-valeraldehyde n-caproaldehyde n-heptaldehyde

18

i s obutyraldehyde

isovaleraldehyde, their mixtures and the like.

Examples of suitable aldehydes useful in preparing the second cyclic acetal group of the acetal polymers of this invention include: 2-hydroxybenzal denyde 3-hydroxyben2aldehyde 4-hydroxybenzaldehyde 2-hydroxy-1 -naphthal dehyde 2,4 -dihydroxybenzaldehyde 3,5-dibromo-4-hydroxybezaldehyde 4-oxypropynyl-3-hydroxybenzaldehyde vanillin isovanilin cinnamaldehyde their mixtures, and the like.

Examples of suitable aldehydes useful in preparing the third cyclic acetal group of the acetal polymers of this invention include: glyoxylic acid 2-formy]p,henoxyacetic acid 3-methoxy-4-formylphenoxy acetic acid propargyl aldehyde, their mixtures and the like.

Acetalization of the polyvinyl alcohols takes place according to known standard methods; examples are described in U.S. Pat. No. 4,665,124; US 4,940,646; US 5,169,898; US 5,700,619; US 5,792,823; Jp 09,328,519 etc.

This acetalization reaction generally requires addition of a strong inorganic or organic catalyst acid. Examples of catalyst acids are hydrochloric acid, sulfuric acid, phosphoric acid or p-toluenesulfonic acid. Other strong acids are also useful such as perfluoroalkylsulfonic acid, and other perfluoro-activated acids. The amount of acid should effectively allow protonation to occur, but will not significantly alter the final product by causing unwanted hydrolysis of the acetal groups. The reaction temperature of the acetalization depends on the kind of aldehyde as well as the desired level of substitution. It is between 0°C and, if

19

applicable, the boiling point of the used solvent, Organic solvents as well as mixtures of water with organic solvents are used. Particularly suitable organic solvents are alcohols (such as methanol, ethanol, propanol, butanol or glycol ether), cyclic ethers (such as 1,4-dioxane) or dipolar aprotic solvents (such as N,N-dimethylformamid, N-methyl pyrrolidone or dimethyl sulfoxide). If the acetalization is carried out in organic solvents or mixtures of organic solvents with water, the reaction product often remains in solution even if the starting polyvinyl alcohol was not completely dissolved. Not complete dissolution of the starting polyvinyl alcohol in organic solvents is a disadvantage that may lead to irreproducible degree of conversion and different products. Water or mixtures of  organic solvents with water should be used to achieve complete dissolution of polyvinyl alcohol and reproducible products as a result of acetalization, The sequence of the addition of the various acetalization agents is often of no importance and comparable finished products arc obtained from different preparation sequences. To isolate the finished products as a solid, the polymer solution is introduced into a non-solvent under vigorous stirring, filtered off and dried. Water is especially suitable as a non-solvent for the polymers.
