Repository: anandvc/allindianpatents

File: patents/207221-a-device-for-moving-and-orienting-spraying-nozzles-in-a-coating-pan.html
Indian Patents. 207221:"A DEVICE FOR MOVING AND ORIENTING SPRAYING NOZZLES IN A COATING PAN".

Indian Patents

Recently Granted Patents

  Recently Published Patents

Title of Invention	"A DEVICE FOR MOVING AND ORIENTING SPRAYING NOZZLES IN A COATING PAN".

Abstract	A device moves and orients spraying nozzles (4) inside a coating pan (1). The spraying nozzles (4) are carried, arranged in a line, by a shaft (5), which rotates on a horizontal axis parallel to the axis of the rotating drum (1). The shaft (5) is supported by a support frame (7), which is fastened to a bar (10), which is rotated to adjust the distance between the spraying nozzles (4) and the free surface (20) of said mass of articles (2) being treated. The shaft (5) is fastened to the lever mechanism (16,17) of a positioning member (15) for changing the inclination of the spraying nozzles (4), so as to maintain constant their orientation with respect to said free surface (20) of the mass of articles (2).	

Full Text	2

Field of Invention

The present invention relates to a device for moving and orienting spraying nozzles in a coating pan Such an pharmaceutical

or confectioner products with on outer layer.

More precisely, the invention relates to a device for moving and orienting the spraying nozzles in a coating pan of a machine for coating granular articles.

Description of the prior art

Currently, articles to be treated are coated in machines including a rotating drum, called coating pan, inside which the articles are introduced.

The coating pan is equipped with perforated hollow bodies, which extend from a manifold coaxial with the rotating drum, and which are immersed in the moving mass of articles to be treated.

A suitable liquid mixture is sprayed on the articles through nozzles, so as to form a protective coating.

Afterwards, a flow of hot air is sent into the articles mass, so as to dry the coating layer.

According to another use of the above mentioned machine, neutral  granules  are  coated with mixtures  of  active principles and excipients, so as to form e.g. controlled release medicine pellets.

In this case, a predetermined quantity of neutral granules are introduced into the coating pan, so as to be covered.

>

with help of a suitable binder, with layers of mixed powders containing active principles and excipients.

The binder is introduced into the rotating drum by the spraying nozzles.

During the drum rotation, the appearance of the mass of granular articles changes in relation to different working parameters, e.g. rotation speed and physical characteristics of the articles, generally with the free surface inclined with respect to a horizontal plane.

Therefore, adjusting the position of the spraying nozzles correspondingly to the articles position is a problem that is encountered.

Actually, it is known that best results are obtained when the spraying nozzles are oriented substantially perpendicular to the free surface of the mass of the articles being coated, and at a predetermined distance therefrom.

It is also to be noted that during the production cycle, the volume of the granular articles cnanges, usually increases, due to the coating layer which settles thereon.

Consequently, the position of the spraying nozzles must be changed in relation to the changing position of the free surface of the granular articles.

In known machines, the position of the spraying nozzles can usually be adjusted manually, with the machine stopped, by acting inside the coating pan or after having removed the [nozzles group therefrom.

It is obvious that such manual adjustment is not only difficult, but does not allow to intervene during the articles coating process.

4

This reduces considerably the efficiency of the coating process and does not allow to obtain best results in different situations.

Summary of the invention

The object of the present invention is to overcome the above problem by proposing a device which allows to move and locate the spraying nozzles by acting from outside the coating pan and during the granular articles coating process.

Another object of the present invention is to propose a device, which is very versatile in relation to the kind of liquid substance to be sprayed, and in particular, which can be used either for coating pharmaceutical or confectionery products with an outer protective layer, or coating the neutral granules with mixtures of active principles and excipients to obtain e.g. pharmaceutical pellets.

A further object of the present invention is to propose a device, whose construction is very simple and functional.

Accordingly, the present invention provides a device for moving and orienting spraying nozzles in a coating pan, the coating pan including:

a rotating drum rotated on a first rotation axis for mixing a predetermined mass of articles being coated, said mass of article defining a free surface; and

5

a group of spraying nozzles situated inside said rotating drum for spraying a liquid mixture for coating said articles;

said device being characterized by :

a bar supported inside said rotating drum and protruding partially outside sadd rotating drum;

a support frame, fastened to said bar and located inside said rotating drum;

a shaft rotatably supported by said support frame, said shaft being free to rotate on a second rotation axis parallel to said first rotation axis of said rotating drum;

a plurality of spraying nozzles carried, arranged in a line, by said shaft at a selected distance from said mass of articles being treated with a selected orientation with respect to said free surface of the mass of articles;

a positioning member having a lever mechanism connected to said shaft  for  changing  inclination  of  said  spraying

nozzles and maintaining constant the orientation of said spraying nozzles with respect to said free surface of the mass of articles;

said bar being rotated to adjust said distance between said spraying nozzles and said free surface of said mass of articles being treated.

Brief description of the accompanying drawings

The characteristic features of the present invention will be pointed out in the following description of a preferred, but not only embodiment, with reference to the /enclosed drawings, in which:

6

Figure 1 is a schematic longitudinal section view of a coating pan of a machine for coating particulate articles, equipped with the proposed device for moving and orienting of the spraying nozzles;

Figure 2 is a cross-section view of the coating pan;

Figure 2a is an enlarged view of a part of Figure 2, to show better the proposed device for moving and orienting the spraying nozzles;

Figure 3 is a lateral view of the device for moving

and orienting the spraying nozzles;

Figures 3a and 3b are views of an enlarged particular of the proposed device, indicated with K in Figure 3, in different working steps.

Best modes of carrying out the invention

With reference to the above figures, reference numeral 1 indicates a rotating drum, or coating pan, which receives particulate articles 2 to be treated.

The coating pan is formed e.g. by a central cylindrical part and two terminal truncated cone parts.

The coating pan 1 is rotatably carried by a stationary framework 2. The rotational axis of the coating pan is horizontal, and its front part features an opening 3 for introducing articles.

A tubular manifold, not shown for sake of clarity, is situated inside the coating pan 1,  substantially coaxial

with the coating pan.

The tubular manifold communicates with an outer pipe, through which the air for drying the treated articles passes.

7

A pair of perforated hollow bodies, not shown, extend from the manifold, so as to be dipped into the moving mass of the articles to be treated.

A group of spraying nozzles 4 is situated inside the coating pan 4, so as to spray the liquid mixture onto the articles to form a coating layer.

The spraying nozzles 4 are carried, arranged in line one beside another, by a horizontal shaft 5, which passes through a sleeve 6 and is free to rotate. The sleeve 6, which is integral with a support frame 7.

The support frame 7 is fastened to an arm 8, which extends, in a substantially radial position, from a bar 10, which adjusts the position of the nozzles 4.

The adjustment bar 10 is rotated, from outside the coating pan 1, by a handwheel 11, as will be explained later.

The adjustment bar 10 passes through a tube 12, whose axis is parallel to the bar 10 and to the axis of the coating pan 1, and protrudes from an end of the coating pan. 1, in the region of the front surface of the opening 3.

Outside of the coating pan 1, the tube 12 is fastened to a support column 14 by a flange 13.

The other end of the tube 12, situated inside the coating pan 1, supports a member 15, which positions the group of spraying nozzles 4.

The positioning member 15 includes substantially a lever mechanism formed by first lever 16 and a second lever 17, hinged to each other by means of a pin 18.

The first lever 16 is hinged to an annular disc 19 fixed to the tube 12, while the second lever 17 is integral with the shaft 5 of the spraying nozzles 4 (Figure 2a).

8

As seen in detail in Figures 3a, 3b, the handwheel 11 is fastened to a tubular hub 21, which is slidingly fitted, by a bush 22, to an inlet shaft 23 of a reducer unit 24.

The hub 21 is coupled to the reducer unit 24 in the region

of a prismatic head 25 of the inlet shaft 23.

At the outlet, the reducer unit 24 operates the bar 10 adjusting the position of the spraying nozzles 4.

The bush 22 is fastened to a ring 26, which is fixed to the front part of the hub 21 and acts as abutment for one end of a helical spring 127.  

The other end of the helical spring 12 7 pushes the prismatic head 25.

The handwheel 11 has also an annulus 27 surrounding the hub

21, with a pin 28  protruding from the annulus.

The pin 28 can engage with one of a plurality of equidistant holes made in a disc 29 fastened to the flange

13 of the tube 12.

Therefore, when in a rest position, seen in Figure 3a, the handwheel cannot rotate because the pin 28 is engaged with a hole of the motionless disc 29.

In order to rotate the handwheel 11, it is necessary to pull it, so as to make it slide axially against the action of the spring 127, until the pin 28 disengages from the hole 29a of the disc 29 (see Figure 3b).

In this disengaged position, it is possible to rotate	the

handwheel 11  through a desired angle,  thus rotating	the

inlet shaft 23 of the reducer unit 24 and consequently,	the

bar 10 of the device moving the nozzles 4.

Then, the handwheel 11 is brought . back to the locked position, with the pin 28 engaged with a corresponding hole

9

of the disc 29, due to the backward elastic reaction of the spring 127 .

A transducer 30 is joined to the inlet shaft 23 to control the rotation imposed by the handwheel 11.

The proposed device includes also a sensor 9, which detects in real time the distance of the granular articles 2 from the free surface 20.

Therefore, the proposed device allows to move the group of spraying nozzles 4 from outside of the coating pan 1 .

Actually, the rotation of the handwheel 11 drives the bar 10 into rotation.

The bar 10 carries the arm 8, on which the frame 7 supporting the nozzles 4 is mounted.

The movement of the support frame 7 determines the reciprocal rotation of the levers 16, 17 of the positioning member 15, as seen in Figure 2a, where the reference numeral 4a indicates a different position of the spraying nozzles 4 and the numeral 15a indicates the position assumed correspondingly by the lever mechanism of the positioning member 15.

Actually, one end of the first lever 16 is hinged to a fixed point, while the second lever 17 is driven to follow the movement of the support frame 7.

The reciprocal rotation of the levers 16, 17 of the positioning member 15 determines a corresponding rotation of the shaft 5 of the spraying nozzles 4, which compensates for the opposite rotation determined by the movement of the arm 8, so as to maintain substantially the same orientation of the spraying nozzles 4 with respect to the free surface 20 of the mass of articles 2 to be treated.

10

Practically, by acting on the handwheel 11, it is possible to drive the spraying nozzles 4 from outside of the coating pan 1, during the coating of the granular articles 2, so as to maintain the spraying nozzles 4 at a constant distance from the free surface 20 of the articles 2 when the volume of the mass of articles 2 changes. This distance is detected in real time by the sensor 9.

At the same time, the lever mechanism of the positioning member 15 changes automatically the orientation of the spraying nozzles 4, so as to maintain constant the orientation thereof with respect to the free surface 20 of the mass of granular articles 2, in particular perpendicular to the free surface 20.

It is to be noted that, after the arm 8 carrying the frame 7 of the spraying nozzles 4 has performed rotation of a certain angle, the spraying nozzles 4 are turned over, as indicated with 4b in Figure 2a.

The position assumed by the positioning member 15 is indicated with 15b in the same Figure.

This allows to position the group of spraying nozzles 4 in such a way that they can be removed from the coating pan 1.

Otherwise, the spraying nozzles 4 can be moved automatically by a special motor 31, mounted coaxially with

the bar 10, as schematically shown in Figure 1.

The motor 31 is controlled by known automatic proqrammable

control device,  including an electronic driver circuit and operated by the signal of the sensor 9.

Consequently, the proposed device allows to obtain best working conditions of the spraying nozzles inside a coating pan during coating of the granular articles, maintaining constant the distance between the spraying nozzles and the free surface of the mass of articles, or

changing this distance in a programmed way in relation to different characteristics of the liquid substances to be sprayed.

12

WE CLAIM

1. A device for moving and orienting spraying nozzles in a coating pan, the coating pan having:

a rotating drum (1) rotated on a first rotation axis for mixing a predetermined mass of articles (2) being coated, said mass of article defining a free surface; and

a group of spraying nozzles (4) situated inside said rotating drum for spraying a liquid mixture for coating said articles (2) ;

said device being characterized by :

a bar (10) supported inside said rotating drum (1) and protruding partially outside said rotating drum (1) ;

a support frame (7), fastened to said bar (10) and located inside said rotating drum (1) ;

a shaft (5) rotatably supported by said support frame (7), said shaft (5) being free to rotate on a second rotation axis parallel to said first rotation axis of said rotating drum (1);

a plurality of spraying nozzles (4) carried, arranged in a line, by said shaft (5) at a selected distance from said mass of articles (2) being treated with a selected orientation with respect to said free surface (20) of the mass of articles (2);

a positioning member (15) having a lever mechanism (16,17) connected to said shaft  (5) for changing inclination of said spraying nozzles  (4)  and maintaining constant the orientation of said spraying nozzles (4) with respect to said free surface (20) of the mass of articles (2);

13

said bar (10) being rotated to adjust said distance between said spraying nozzles (4) and said free surface (20) of said mass of articles (2) being treated.

2. A device as claimed in claim 1, wherein a

sensor (9) aimed at detecting, in real time, the distance between said spraying nozzles (4) and the free surface (20) of said mass of granular articles (2).

3. A device as claimed in claim 1, wherein said lever mechanism (16,17) of the positioning member (15) includes a first lever (16) hinged at one end to a fixed point and a second lever (17) hinged at one end to said first lever (16) and at the other end, integral with said shaft (5) of the spraying nozzles (4).

4. A device as claimed in claim 1, wherein said bar (10) is rotated by a motor (31), controlled by a sensor (9), which detects, in real time, the distance between said spraying nozzles (4) and the free surface (20) of said mass of granular articles (2) .

5. A device as claimed in claim 1, wherein said bar (19) is rotated by a handwheel (11) situated outside said coating pan (1)

6. A device as claimed in claim 5, wherein said handwheel (11) is equipped with a tubular hub (21) , which is slidingly mounted on an inlet shaft (23) of a reducer unit (24), so as to transmit motion to said bar (10), said hub

-13-

(21) being coupled to said inlet shaft (23) by prismatic means (25) , so as to move between a locked position and an axial pulling position, in which the handwheel (11) is allowed to rotate, said locked position being determined by-engaging of coupling means (28) , carried by said handwheel

(11} , with corresponding holes made in a motionless disc, due to the push of elastic means (127)  and said axial pulling position being determined by disengagement of the coupling means (28) against the action of said elastic means (127).

7. A device as claimed in claim 1, wherein said support frame (7) is fastened in an adjustable position, to an arm (8), which extends, in a substantially radial position, from said bar (10) adjusting the nozzles (4) position.

8. A device as claimed in claim 1, wherein said bar (10) for adjusting the nozzles (4) position passes through a motionless tube (12) , whose axis is parallel to the axis of the coating pan (1), and protrudes from one end of said coating pan (1), said tube (12) acting as a support for said positioning member (15) inside said coating pan (1) .

A device moves and orients spraying nozzles (4) inside a coating pan (1). The spraying nozzles (4) are carried, arranged in a line, by a shaft (5), which rotates on a horizontal axis parallel to the axis of the rotating drum (1). The shaft (5) is supported by a support frame (7), which is fastened to a bar (10), which is rotated to adjust the distance between the spraying nozzles (4) and the free surface (20) of said mass of articles (2) being treated. The shaft (5) is fastened to the lever mechanism (16,17) of a positioning member (15) for changing the inclination of the spraying nozzles (4), so as to maintain constant their orientation with respect to said free surface (20) of the mass of articles (2).	

Documents:

« Previous Patent

Next Patent »

Patent Number	207221	

Indian Patent Application Number	IN/PCT/2002/00167/KOL	

PG Journal Number	22/2007	

Publication Date	01-Jun-2007	

Grant Date	31-May-2007	

Date of Filing	01-Feb-2002	

Name of Patentee	G.S.S.R.L. COATING SYSTEM	

Applicant Address	VIA EMILIA,428-442,I-40064 OZZANO EMILIA,	

Inventors:

#	Inventor's Name	Inventor's Address	

1	GIOGOLI ANTONIO	VIA CAPELLI,7,I-40127 BOLOGNA ITALY	

PCT International Classification Number	B05B 13/02	

PCT International Application Number	PCT/IB01/00872	

PCT International Filing date	2001-05-16	

PCT Conventions:

#	PCT Application Number	Date of Convention	Priority Country	

1	B2000A000305	2000-05-19	Italy	

© All Indian Patents, 2013-2021.

  Patent data available in the public domain from Indian Patents Office, Department of Industrial Policy and Promotions, Ministry of Commerce and Industry, Government of India.

File: patents/207235-a-process-and-a-plant-for-the-continuous-dip-coating-of-a-metal-strip.html
Indian Patents. 207235:A PROCESS AND A PLANT FOR THE CONTINUOUS DIP-COATING OF A METAL STRIP

Indian Patents

Recently Granted Patents

  Recently Published Patents

Title of Invention	A PROCESS AND A PLANT FOR THE CONTINUOUS DIP-COATING OF A METAL STRIP

Abstract	The invention relates to a process for the continuous dip-coating of a metal strip (1) in a tank (11) containing a liquid metal bath (12), in which process the metal strip (1) is made to run continuously through a duct (13), the lower part (I3a) of which is immersed in the liquid metal bath (12) in order to define with the surface of the said bath a seal (14). A natural flow of the liquid metal from the surface of the liquid seal is set up in an overflow compartment (25) made in the said duct (13) and having an internal wall which extends the duct (13) in its lower part and the level of liquid metal in the said compartment (25) is maintained at a level below the surface of the liquid seal (14). The invention also relates to a plant for implementing the process. fig.1	

Full Text	 

Process and plant for the dip-coating of a metal strip

The present invention relates to a process and a plant for the continuous hot dip-coating of a metal strip especially a steel strip.

In many industrial applications, steel sheet is used which is coated with a protective layer, for example for corrosion protection, and usually coated with a zinc layer.

This type of sheet is used in various industries to produce all kinds of parts, in particular visual parts -

To obtain this kind of sheet, continuous dip-coating plants are used in which a steel strip is immersed in a bath of molten metal, for example zinc, which may contain other chemical elements, such as aluminium and iron, and possible addition elements such as, for example, lead, antimony, etc. The temperature of the bath depends on the nature of the metal, and in the case of zinc the temperature of the bath is around 460°C.

In the particular case of hot galvanising, as the steel strip runs through the molten zinc bath, an Fe-Zn-Al intermetallic alloy with a thickness of a few tens of nanometres forms on the surface of the said strip.

The corrosion resistance of the parts thus coated is provided by the zinc, the thickness of which is achieved usually by air wiping. The adhesion of the zinc to the steel strip is provided by the layer of the aforementioned intermetallic alloy.

Before the steel strip passes through the molten metal bath, this steel strip firstly runs through an annealing furnace in a reducing atmosphere where the purpose is to recrystallise it after the substantial work hardening resulting from the cold-rolling operation and to prepare its surface chemical state so as to favour the chemical reactions necessary

for the actual dip-coating operation. The steel strip is heated to about 650 to 900°C depending on the grade, for the time needed for recrytallisation and surface preparation. It is then cooled to a temperature close to that of the bath of molten metal by means of heat exchangers,

After it has passed through the annealing furnace, the steel strip runs through a duct, also called a "snout", containing an atmosphere which protects the steel, and is immersed in the bath of molten metal.

The lower part of the duct is immersed in the bath of metal in order to define, with the surface of the said bath and inside this duct, a liquid seal through which the steel sheet passes as it runs through the said duct.

The steel strip is deflected by a roller immersed in the metal bath. It emerges from this metal bath and then passes through wiping means used to regulate the thickness of the liquid metal coating on this steel strip.

In the particular case of hot galvanising, the surface of the liquid seal inside the duct is generally covered with zinc oxide, coming from the reaction between the atmosphere inside this duct and the zinc of the liquid seal and with solid dross particles coming from the steel strip dissolution reaction.

These dross or other particles, in super saturation in the zinc bath, have a density less than that of the liquid zinc and rise to the surface of the bath and especially to the surface of the liquid seal.

The running of the steel strip through the surface of the liquid seal causes entrainment of the stagnant particles. These particles entrained by the movement of the liquid seal, which depends on the speed of the steel strip, are not removed from the volume of

the bath and emerge in the region where the strip is extracted, creating visual defects.

Thus, the coated steel strip has visual defects which are magnified or revealed during the zinc wiping operation.

This is because the foreign particles are retained by the air wiping jets before the said particles are ejected or broken up, thus creating streaks of lesser thickness in the liquid zinc having a length ranging from a few millimetres to a few centimetres.

Various solutions have been proposed to try to remove the zinc particles and the dross from the surface of the liquid seal,

A first solution for avoiding these drawbacks consists in cleaning the surface of the liquid seal by pumping off the zinc oxides and dross coming from the bath.

These pumping operations allow the surface of the liquid seal to be cleaned only very locally at the point of pumping and their effectiveness and range of action are very low, which does not guarantee that the liquid seal through which the steel strip passes is completely cleaned-

A second solution consists in reducing the area of the liquid seal at the point through which the steel strip passes by placing a sheet-metal or ceramic plate at this liquid seal in order to keep some of the particles present at the surface away from the strip and to achieve self-cleaning of the liquid seal by this strip.

This arrangement does not keep away all the particles present at the surface of the liquid seal and the self-cleaning action is greater the smaller the area of the liquid seal, this being incompatible with industrial operating conditions.

Furthermore, after a given operating time, the store of particles outside the plate becomes greater

and greater and clusters of particles end up being detached and coming back onto the steel strip.

The addition of a plate emerging at the surface of the liquid seal also forms a preferential site for trapping zinc dust.

Another solution consists in adding a frame to the surface of the liquid seal in the duct and surrounding the steel strip.

This arrangement does not make it possible to remove all the defects associated with the entrainment of zinc oxides and dross caused by the running of the steel strip.

This is because the zinc vapour at the liquid seal will condense on the walls of the frame and at the slightest disturbance, brought about by the vibrations or thermal inhomogeneities of the immersed strip, the walls of the frame become fouled and thus become regions of retention of foreign matter.

This solution can therefore operate only for a few hours, at best a few days, before itself becoming an additional cause of defects. 

Thus, this solution deals only partly with the liquid seal and does not make it possible to achieve a very low defect density satisfying the requirements of customers desiring surfaces free of visual defects.

Also known is a solution which aims to clean the liquid seal by replenishing the bath of molten metal.

The replenishment is achieved by introducing pumped liquid zinc into the bath near the region where the steel sheet is immersed.

There are great difficulties in implementing this solution.

This is because it requires an extremely high pumping rate in order to provide an overflow effect and the pumped zinc injected at the liquid seal contains dross generated in the zinc bath.

Moreover, the pipe for replenishing the liquid zinc may cause scratches on the steel strip before it is immersed and is itself a source of defects caused by the accumulation of condensed zinc vapours above the liquid seal.

Also known is a process based on the replenishment of zinc at the liquid seal and in which this replenishment is accomplished by means of a stainless steel box surrounding the steel strip and emerging at the surface of the liquid seal. A pump sucks off the particles entrained by the overflow thus created and delivers them into the volume of the bath.

This process also requires a very high pumping rate in order to maintain a permanent overflow effect insofaras the box surrounding the strip in the volume of the bath above the bottom roller cannot be hermetically sealed.

The object of the invention is to provide a process and a plant for the continuous galvanising of a metal strip which make it possible to avoid the abovementioned drawbacks and to achieve the very low density of defects meeting the requirements of customers desiring surfaces free of visual defects.

The subject of the invention is therefore a process for the continuous dip-coating of a metal strip in a tank containing a liquid metal bath, in which process the metal strip is made to run continuously, in a protective atmosphere, through a duct, the lower part of which is immersed in the liquid metal bath in order to define with the surface of the said bath, and inside this duct, a liquid seal, the metal strip is deflected around a deflector roller placed in the metal bath and the coated metal strip is wiped on leaving the metal bath, characterised in that a natural flow of the liquid metal from the surface of the liquid seal is set up in an overflow compartment made in the said duct and having an internal wall which extends the duct in its lower part and at least facing that side of the strip

lying on the same side as the deflector roller, the upper edge of the compartment being positioned below the said surface and the drop in height of the liquid metal in this compartment being determined in order to prevent metal oxide particles and intermetallic compound particles from rising as a countercurrent to the flow of liquid metal and the level of liquid metal in the said compartment is maintained at a level below the surface of the liquid seal-

The subject of the invention is a plant for the continuous dip-coating of a metal strip, of the type comprising:

-	a tank containing a liquid metal bath,

a duct through which the metal strip in a protective atmosphere runs and the lower part of which duct is immersed in- the liquid metal bath in order to define with the surface of the said bath, and inside this duct, a liquid seal,

a roller, placed in the metal bath, for deflecting the metal strip and

-	means for wiping the toated metal  strip on

leaving the metal bath,

characterised in that the duct is extended, in its lower part and facing that side of the strip lying on the same side as the deflector roller, by an internal wall directed towards the surface of the liquid seal, the upper edge of which internal wall is positioned below the said surface and forming a compartment for overflow of the liquid metal, provided with means for maintaining the level of liquid metal in the said compartment at a level below the surface of the liquid seal in order to set up a natural flow of the liquid metal from this surface towards this compartment, the drop in height of the liquid metal in this compartment being greater than 50 mm in order to prevent the metal oxide particles and intermetallic compound particles from rising as a countercurrent to the flow of liquid metal.

According to other features of the invention:

-	the duct is extended, in its lower part and facing that side of the strip lying on the opposite side from the deflector roller, by an internal wall directed towards the surface of the liquid seal, the upper edge of which internal wall is positioned above the said surface and forming a sealed compartment for storing the metal oxide particles;

-	the drop in height of the liquid metal in the overflow compartment is greater than 100 mm;

-	the internal wall of each compartment has a lower part flared out towards the bottom of the tank and an upper part parallel to the metal strip;

-	the means for maintaining the level of liquid metal in the overflow compartment are formed by a pump connected on the suction side to the said compartment via a connecting pipe and provided on the delivery side with a pipe for discharging the withdrawn metal into the volume of the bath;

-	the plant includes means for displaying the level of liquid metal in the overflow compartment;

-	the display means are formed by a reservoir placed outside the duct and connected to the base of the overflow compartment via a connection pipe;

-	the duct is extended, in its lower part and facing each lateral edge of the metal strip, by an internal wall directed towards ,the surface of the liquid seal whose upper edge is positioned below the said surface and forming a liquid metal overflow compartment.

Further features and advantages of the invention will become apparent from the description which follows, given by way of example, with reference to the appended drawings in which:

Figure 1 is a schematic side view of a continuous dip-coating plant according to the invention;

-	Figure 2 is a sectional view of the duct on the line 2-2 in Figure 1;

-	Figure 3 is a schematic side view of a first embodiment of the upper edge of the overflow compartment of the plant according to the invention;

-	Figure 4 is a schematic side view of a second embodiment of the upper edge of the overflow compartment of the plant according to the invention; and

-	Figure 5 is a schematic cross-sectional view of a variant of the duct of the plant according to the invention.

In the following, a description will be given in the case of a process and a plant for the continuous galvanising of a metal strip. However, the invention applies to any continuous dip-coating process in which surface pollution may occur and for which a clean liquid seal must be maintained.

Firstly, on leaving the cold-rolling mill train, the steel strip 1 passes, in a reducing atmosphere, through an annealing furnace (not shown) for the purpose of recrystallising it after the substantial work hardening resulting from the cold rolling, and to prepare its chemical surface state so as to favour the chemical reactions needed for the galvanising operation.

The steel strip is heated in this furnace to a temperature of between, for example, 650 and 900°C.

On leaving the annealing furnace, the steel strip 1 passes through a galvanising plant, shown in Figure 1 and denoted by the overall reference 10.

This plant 10 comprises a tank 11 containing a bath 12 of liquid zinc which contains chemical elements such as aluminium and iron and possible addition elements such as, in particular, lead and antimony.

The temperature of this liquid zinc bath is around 460°C.

On leaving the annealing furnace, the steel strip 1 is cooled to a temperature close to that of the liquid zinc bath by means of heat exchangers and is then immersed in the liquid zinc bath 12.

During this immersion, an Fe-Zn-Al intermetallic alloy is formed on the surface of the steel strip 1, this alloy allowing bonding between the steel strip and the zinc remaining on the said steel strip 1 after wiping.

As shown in Figure 1-, the galvanising plant 10 includes a duct 13 within which the steel strip 1 runs in an atmosphere which protects the steel.

This duct 13, also called "snout", has, in the illustrative example shown in the figures, a rectangular cross-section.

The lower p-art 13a of the duct 13 is immersed in the zinc bath 12 so as to define with the surface of the said bath 12, and inside this duct 13, a liquid seal 14.

Thus, the steel strip 1 on being immersed in the liquid zinc bath 12 passes "through the surface of liquid seal 14 in the lower part 13a of the duct 13.

The steel strip 1 is deflected by a roller 15, usually called the bottom roller, placed in the zinc bath 12. On leaving this zinc bath 12, the coated steel strip 1 passes through wiping means 16 which consist, for example, of air spray nozzles 16a and which are directed towards each side of the steel strip 1 in order to regulate the thickness of the liquid zinc coating.

As shown in Figures 1 and 2, the lower part 13a of the duct 13 is extended, on the side facing that side of the strip 1 lying on the same side as the deflector roller 15, by an internal wall 20 which is directed towards the surface of the liquid seal 14 and makes, with the said lower part 13a of the duct 13, a liquid zinc overflow compartment 25, as will be seen later.

The upper edge 21 of the internal wall 20 is positioned below the surface of the liquid seal 14 and the compartment 2 5 is provided with means for maintaining the level of liquid zinc in the said compartment at a level below the surface of the liquid seal 14 in order to set up a natural flow of liquid zinc from this surface of the said liquid seal 14 towards this compartment 25.

Moreover, the lower part 13a of the duct 13, located so as to face that side of the strip 1 placed on the opposite side from the deflector roller 15, is extended by an internal wall 26 directed towards the surface of the liquid seal 14 and making with the said lower part 13a a sealed compartment 29 for storing particles, in particular zinc oxide particles.

The upper edge 27 of the internal wall 26 is positioned above the surface of the liquid seal 14.

The drop in height of the liquid metal in the overflow compartment 25 is determined in order to prevent the metal oxide particles and intermetallic compound particles from rising as a countercurrent to the flow of liquid metal and this drop is greater than 50 mm and preferably greater than 100 mm.

Preferably, the internal walls 20 and 2 6 have a lower part flared out towards the bottom of the tank 11. The internal walls 20 and 26 of the compartments 25 and 29 are made of stainless steel and have a thickness of between 10 and 20 mm for example.

According to a first embodiment, shown in Figure 3, the upper edge 21 of the internal wall 20 is straight and preferably tapered.

According  to  a  second embodiment,  shown  in Figure 4, the upper edge 21 of the internal wall 20, of the  overflow  compartment  25  comprises,  in  the longitudinal direction, a succession of hollows 22 and projections 23.

The hollows 22 and the projections 23 are in the form of circular arcs and the difference in height

"a" between the said hollows and the said projections is preferably between 5 and 10 mm.

In addition, the distance "d" between the hollows 22 and the projections 23 is, for example, of the order of 150 mm.

Again in this embodiment, the upper edge 21 of the internal wall 20 is preferably tapered.

The means for maintaining the level of liquid zinc in the overflow compartment 25 are formed by a pump 30 connected on the suction side to the said compartment 25 via a connecting pipe 31 and provided on the delivery side with a pipe 32 for discharging the withdrawn zinc into the volume of the bath 12.

Moreover, the plant also includes means for displaying the level of liquid zinc in the overflow compartment 25 or any other means allowing the level of the liquid zinc to be displayed.

In a preferred embodiment, these display means are formed by a reservoir 35 placed outside the duct 13 and connected to the base of the overflow compartment 2 5 via a connection pipe 3 6.

As shown in Figure 1, the point where the pump 30 is connected to the overflow compartment 25 lies above the point where the reservoir 35 is connected to the said compartment 25.

The addition of the external reservoir 35 makes it possible to transfer the level of the overflow compartment 25 to the outside of the lower part 13a of the duct 13, into a more propitious environment so that this level can be easily detected. For this purpose, the reservoir 35 may be equipped with a liquid zinc level detector such as, for example, a contactor supplying a warning lamp, a radar or a laser beam-According to a variant shown in Figure 5, the duct 13 is extended, in its lower part and facing each lateral edge of the steel strip 1, by an internal wall 4 0 directed towards the surface of the liquid seal 14 and the upper edge 41 of which internal wall 4 0 is

positioned below the said surface of the liquid seal 14.

Each internal wall 41 makes, with the lower part of the duct 13, a liquid zinc overflow compartment 42.

In general, the steel strip 1 penetrates the zinc bath 12 via the duct 13 and the liquid seal 14, and this strip entrains zinc oxides and dross coming from the bath, thus creating visual defects in the coating.

To avoid this drawback, the area of the liquid seal 14 is reduced by the internal walls 20 and 26 and the surface of the liquid seal 14 isolated between the said walls 20 and 26 flows into the overflow compartment 25, passing over the upper edge 21 of the internal wall 20 of .the said compartment 25.

The oxide particles and the dross or other particles which float on the surface of the liquid seal 14 and which are the cause of visual defects, are entrained into the overflow compartment 25 and the liquid zinc contained in this compartment 25 is pumped so as to maintain a depressed level sufficient to allow the natural flow of the zinc from the surface of the liquid seal 14 towards this compartment 25.

In this way, the free surface of the liquid seal 14 isolated between the two walls 20 and 26 is permanently replenished and the liquid zinc sucked up by the pump 30 from the compartment 25 is injected into the zinc bath 12 at the rear of the tank 11 by the discharge pipe 32.

By means of the effect thus created, the steel strip 1 upon immersion runs through the permanently cleaned surface of the liquid seal 14 and emerges from the zinc bath 12 with the minimum of defects.

The sealed compartment 29 acts as a receptacle for the zinc oxides or other particles which can come from the inclined lower wall of the duct and is used to retain these oxides so as to protect the seal strip 1.

The external reservoir 35 is used to detect the level of liquid zinc in the overflow compartment 25 and to adjust this level so as to maintain it below the level of the bath 12 by acting, for example, on the zinc ingots introduced into the tank 11.

If the plant comprises in addition to the overflow compartment 25 two lateral overflow compartments 42, the effectiveness of the plant is substantially increased.

By virtue of the plant according to the invention, the density of defects on the coated surfaces of the steel strip is substantially reduced and the surface quality thus obtained of this coating meets the criteria required by customers desiring parts whose surfaces are free of visual defects.

The invention applies to any metal dip-coating process.

CLAIMS

1- Process for the continuous dip-coating of a metal strip (1) in a tank (11) containing a liquid metal bath, in which process the metal strip (1) is made to run continuously, in a protective atmosphere, through a duct (13), the lower part (13a) of which is immersed in the liquid metal bath (12) in order to define with the surface of the said bath, and inside this duct (13), a liquid seal (14), the metal strip (1) is deflected around a deflector roller placed in the metal bath (12) and the coated metal strip (1) is wiped on leaving the metal bath (12), characterised in that a natural flow of the liquid metal from the surface of the liquid seal (14) is set up in an overflow compartment (25) made in the said duct and having an internal wall which extends the duct (13) in its lower part and at least facing that side of the strip (1) lying on the same side as the deflector roller (15), the upper edge (21) of the compartment (25) being positioned below the said surface and the drop in height of the liquid metal in this compartment (25) being determined in order to prevent metal oxide particles and intermetallic compound particles from rising as a countercurrent to the flow of liquid metal and the level of liquid metal in the said compartment (25) is maintained at a level below the surface of the liquid seal (14) .

2.  Plant for the continuous dip-coating of a metal strip (1), of the type comprising:

-	a tank (11) containing a liquid metal bath (12),

-	a duct (13) through which the metal strip (1) in a protective atmosphere runs and the lower part (13a) of which duct (13) is immersed in the liquid metal bath (12) in order to define with the surface of the said

bath (12), and inside this duct (13), a liquid seal (14),

-	a roller (15) , placed in the metal bath (12) ,

or deflecting the metal strip (1) and

-	means (16) for wiping the coated metal strip (1)

n leaving the metal bath (12),

characterised in that the duct (13) is extended, in its

lower part (13a) and facing that side of the strip (1)

dying on the same side as the deflector roller (15), by

n internal wall (20) directed towards the surface of

the liquid seal  (14),  the upper edge  (21)  of which

internal wall is positioned below the said surface and

forming a compartment (25) for overflow of the liquid

metal,  provided with means  (30)  for maintaining the

level of liquid metal in the said compartment (25) at a

level below the surface of the liquid seal  (14)  in

order to set up a natural flow of the liquid metal from

this surface towards this compartment (25), the drop in

height of the liquid metal in this compartment being

greater than 50 mm in order to prevent the metal oxide

particles  and intermetallic compound particles  from

rising as a countercurrent to the flow of liquid metal-

3.	Plant according to Claim 2, characterised in that the duct (13) is extended, in its lower part (13a) and facing that side of the strip (1) lying on the opposite side from the deflector roller (15), by an Internal wall (26) directed towards the surface of the Liquid seal (14), the upper edge (27) of which internal wall (26) is positioned above the said surface and forming a sealed compartment (2 9) for storing the metal oxide particles.

4.	Plant according to Claim 1 or 2, characterised in that the internal wall (20; 26) of each compartment (25; 29) has a lower part flared out towards the bottom of the tank (11) and an upper part parallel to the metal strip (1) ,

5.	Plant according to Claim 2 or 4, characterised in that the drop in height of the liquid metal in the overflow compartment (25) is greater than 100 mm.

Plant according to Claim 2 or 4, characterised n that the upper edge (21) of the internal wall (20) of the overflow compartment (25) is straight.

Plant according to Claim 2 or A,  characterised n that the upper edge (21) of the internal wall (20) of  the overflow compartment  (25)  comprises,  in the congitudinal direction, a succession of hollows  (22) and projections (23).

Plant according to Claim 1,  characterised in hat the hollows (22) and the projections (23) are in he form of circular arcs. 9.  Plant according to Claim 7 or 8, characterised _n that the difference in height between the hollows (22) and the projections (23) is between 5 and 10 mm. LO.  Plant according to Claim 7 or 8^ characterised Ln that the distance between the hollows (22) and the Drojections (23) is of the order of 150 mm. LI.  Plant according to Claim 6 or 1,  characterised Ln that the upper edge (21) of the internal wall (20) of  the overflow compartment (25) is tapered. L2.  Plant according to any one of the preceding claims, characterised in that the internal wall  (20; 26) of each compartment (25; 29) is made of stainless steel and has a thickness of between 10 and 20 mm for example.

13. Plant according to Claim 2, characterised in that the means for maintaining the level of liquid metal in the overflow compartment (25) are formed by a pump (30) connected on the suction side to the said compartment (25) via a connecting pipe (31) and provided on the delivery side with a pipe (32) for discharging the withdrawn metal into the volume of the bath (12).

14.  Plant according to any one of the preceding claims, characterised in that it includes means  (35) for  displaying  the  level  of  liquid  metal  in  the overflow compartment (25).

15.	Plant according to Claim 14, characterised in that the display means are formed by a reservoir (35) placed outside the duct (13) and connected to the base of the overflow compartment (25) via a connection pipe (36) .

16.	Plant according to Claims 13 and 15, characterised in that the point where the pump (30) is connected to the overflow compartment (25) lies above the point where the reservoir (35) is connected to the said compartment (25) .

17.	Plant according to Claim 15, characterised in that the reservoir (35) forms a buffer container of liquid metal for the overflow compartment (25).

18.	Plant according to Claim 15, characterised in that the reservoir (35) is equipped with a liquid metal level detector.

19.	Plant according to any one of the preceding claims, characterised in that the duct (13) is extended, in its lower part (13a) and facing each lateral edge of the metal strip (1) , by an internal wall (40) directed towards the surface of the liquid seal (14) , whose upper edge (41) is positioned below the said surface and forming a liquid metal overflow compartment	(42).

20.	Process for the continuous dip-coating of a metal strip substantially as herein described with reference to the accompanying drawings.

21.	Plant for the continuous dip-coating of a metal strip substantially as herein described with reference to the accompanying drawings.

Dated this 7 day of May 2003

Documents:

				682-chenp-2003-abstract.pdf

				682-chenp-2003-claims duplicate.pdf

				682-chenp-2003-claims original.pdf

				682-chenp-2003-correspondnece-others.pdf

				682-chenp-2003-correspondnece-po.pdf

				682-chenp-2003-description(complete) duplicate.pdf

				682-chenp-2003-description(complete) original.pdf

				682-chenp-2003-drawings.pdf

				682-chenp-2003-form 1.pdf

				682-chenp-2003-form 26.pdf

				682-chenp-2003-form 3.pdf

				682-chenp-2003-form 5.pdf

				682-chenp-2003-other documents.pdf

				682-chenp-2003-pct.pdf

« Previous Patent

Next Patent »

Patent Number	207235	

Indian Patent Application Number	682/CHENP/2003	

PG Journal Number	26/2007	

Publication Date	29-Jun-2007	

Grant Date	01-Jun-2007	

Date of Filing	07-May-2003	

Name of Patentee	M/S. USINOR	

Applicant Address	IMMEUBLE"LA PACIFIC", LA DEFENSE 7,11/13, COURS VALMY, 92800 PUTEAUX	

Inventors:

#	Inventor's Name	Inventor's Address	

1	DAUCHELLE,DIDIER	10 RUE HENRI BERGSON, F-60100 CREIL	

2	BAUDIN,HUGUES	39, RUE PABLO PICASSO, F-59229 TETEGHEM	

3	LUCAS,PATRICE	5, RUE NEUVE, F-69001 LYON	

4	GACHER,LAURENT	7, RUE DU BEAU SITE, F-57200 SARREGUEMINES	

5	PRIGENT,YVES	36, ROUTE DE I'EGLISE, F-60410 ROBERVAL	

PCT International Classification Number	C 23 C 2/00	

PCT International Application Number	PCT/FR01/03455	

PCT International Filing date	2001-11-07	

PCT Conventions:

#	PCT Application Number	Date of Convention	Priority Country	

1	00/14480	2000-11-10	France	

© All Indian Patents, 2013-2021.

  Patent data available in the public domain from Indian Patents Office, Department of Industrial Policy and Promotions, Ministry of Commerce and Industry, Government of India.
