Repository: anandvc/allindianpatents

File: patents/207283-semi-flooded-battery-cell.html
Indian Patents. 207283:SEMI-FLOODED BATTERY CELL

Indian Patents

Recently Granted Patents

  Recently Published Patents

Title of Invention	SEMI-FLOODED BATTERY CELL

Abstract	A storage battery cell having a sealed housing in which a positive electrode and a negative electrode are immersed in a liquid electrolyte. The negative electrode is partially exposed to a gas space within the battery cell housing. A pressure relief valve allows excess gas to escape the battery cell while preventing air from outside the ceU from entering the oxygen in the gas space. Exposing a section of the negative plate to oxygen in the gas space reduces water consumption of the cell and extends the maintenance -free life of the battery.	

Full Text	 

SEMI-FLOODED BATTERY CELL

BACKGROUND OF THE INVENTION 1. Field of the Invention

This invention relates to improvements in storage battery cells with regard to a reduction in water consumption during operation and service. More specifically, it relates to the design of a simple and reliable sealed or valve regulated (VR) battery cell that has benefits not available in existing designs. The invention will be described in terms of the lead-acid variety used in 

stationary applications, but may be equally applied to other cell types and other applications by anyone skilled in the art. 2.  Description of Related Art

a. Traditional Flooded Cells

The traditional flooded cell as illustrated schematically in FIG. 1 has at least two electrodes formed as plates immersed in an electrolyte solution. A rigid but porous separator between the plates prevents any electrical contact between them. One plate is positively charged and the other negatively charged. The plates are electrically connected to positive and negative terminals positioned outside the cell for connection to an electric circuit.

A typical application for such a battery is standby power for computers or telephone systems. Here, the cells are placed on racks, connected in series, and charged or "floated" continuously at a controlled voltage.

This continuous charging has the effect of consuming water by electrolysis; that is, water is broken down into oxygen gas (O2) at the positive plate and hydrogen gas (H2) at the negative plate.  These gasses rise to the surface of the electrolyte as bubbles and escape through a vent hole in the top of the cell. The water consumption of flooded cells has been reduced to a minimum by charging the cells at the lowest possible voltage, but the cells still require water additions from time to time. Large stationary batteries, for example, may need watering every year in some applications which, in remote sites and with

ever increasing labor costs, is expensive for the owner of the batteries.

It is, therefore, a commercial benefit to have batteries that do not require water additions, and there has been a great effort expended by the battery industry, particularly in the last decade, to develop sealed "valve regulated" (VR) cells. These VR cells use a- different technology to reduce water consumption.

b. Valve Regulated Batteries

The conventional valve regulated (VR) cell as illustrated schematically in FIG. 2 has the same kinds of plates that a flooded cell contains.  However, instead of being submerged in a bath of electrolyte, these plates are sandwiched between absorbent sponge-like separators made from fine glass fibers. Virtually all of the electrolyte is absorbed in the sponge-like separators and there is essentially no "free" electrolyte in the cell.  The VR cell also has a pressure relief valve, in place of the normal vent, that permits escape of pressurized gas but does not allow oxygen from the air to enter the cell. The conventional VR cell has two advantages over the flooded cell.  The first advantage is immobilized electrolyte. The electrolyte being absorbed in the sponge-like separators, cannot leak out of the cell -- even if the container is punctured or the cell is inverted.  This advantage is very important in some battery applications (e.g. toys) but much less  important in others  (e.g.  stationary standby power systems).

The second advantage is reduced water consumption. The absorbent sponge-like separator in the VR cell is deliberately designed to be less than 100% saturated, leaving gas-permeable channels between the plates. This feature allows a process called the "oxygen cycle" (described below) to be established, which reduces the water consumption of the cell very significantly and allows the cell, at least in theory, to survive its entire design life without any water addition.

For most industrial users, this second advantage is the more important of the two because it reduces maintenance costs

which,  over a 20 year life of a battery,  can be very substantial.

c.	Oxygen Cycle

FIG. 2 also shows, schematically, a valve regulated (VR) cell on charge. The oxygen gas produced on the positive plate, instead of bubbling to the surface of the electrolyte as in a flooded cell, penetrates the separator and comes into direct contact with the negative plate. This oxygen gas "depolarizes" or reduces the voltage of the negative plate so that a minimum of hydrogen gas is produced. Thus the cell has a reduced water consumption.

d.	Problems With VR Cells

VR cells of the lead-acid variety have been commercially successful and widely used in large stationary applications in the past few years. Their performance when new is usually excellent. However, as the cells age, their characteristics change for the worse and there are now many reports of field failures after only 4 or 5 years of service for cells designed for 20 years of life.

Extensive tests by my company of VR cells of different manufacturers confirm that serious variations exist in cell performance and behavior. It is my belief that the principal reason for the problems of the conventional VR cell is related to the sponge-like glass mat separators; as the cell ages, these separators become drier and drier, allowing more and more oxygen to penetrate the separators and reach the negative plate. Eventually, the rate of oxygen "transport"'becomes too great and negative plate becomes discharged.

In other words, while a small amount of oxygen transport is good and necessary for the oxygen cycle to function, too much is detrimental to the cell. The negative plate, in a sense, needs protection from "attack" by the oxygen in order to survive. However, thisf.model of cell behavior is not yet well understood by the industry.

Accordingly, one object of the present invention is to provide a storage battery that minimizes water consumption while protecting the negative electrode from excess oxygen.

Another object of the present invention is to provide a storage battery with improved reliability.

A further object is to provide a storage battery that requires less maintenance.

Another object is to provide a storage battery that will last longer.

Additional objects, advantages and novel features of the invention will be set forth in part in the description which follows, and in part will become apparent to those skilled in the art upon examination of the following or may be learned by practice of the invention. The objects and advantages of the invention may be realized and attained by means of the instrumentalities and combinations pointed out in the appended claims.

SUMMARY OF THE INVENTION

Broadly, the objects and advantages of the present invention are attained by an electric battery having a sealed housing containing a liquid electrolyte. The electrolyte has a liquid level above which is a gas space. Gas including oxygen produced within the battery cell collects in the gas space.

Immersed in the electrolyte is a positive electrode and a negative electrode. The negative electrode is partially exposed above the liquid level where it is exposed to the gaseous oxygen. A pressure relief valve is positioned in the battery to allow excess gas to escape the housing, but which prevents air from outside the housing from entering therein.

In this manner water consumption is minimized and the maintenance-free life of the battery extended.

BRIEF DESCRIPTION OF THE DRAWINGS The accompanying drawings, which are incorporated in and constitute a part of the specification, illustrate presently preferred embodiments of the invention. Together with the general description given above and the detailed description of the preferred embodiments given below, they serve to explain the principles of the invention.

FIG. 1 is a schematic view of a conventional flooded cell battery.

FIG. 2 is a schematic view of a conventional valve regulated cell,

FIG. 3 is a schematic view of a battery cell made in accordance with the present invention.

FIG. 4 is a schematic view of another battery cell (a second embodiment) made in accordance with the present invention showing the positive plate fully immersed in electrolyte.

FIG. 5 is a schematic view of a third embodiment made in accordance with the present invention.

FIG. 6 is a schematic view of another embodiment of the present invention having a sponge-like separator between the positive and negative plates.

FIG. 7 is a schematic view of a battery cell similar to that shown in FIG. 3 and which includes a catalyst.

FIG. 8 is a schematic view of another embodiment of the present invention having the leads completely submerged in the electrolyte.

FIG. 9 is a graph of gas emissions versus time for two conventional cells and one semi-flooded cell made in accordance with the invention.

DETAILED DESCRIPTION The invention will now be explained by way of an embodiment in the form of a "semi-flooded" cell.  This cell combines some of the features of the traditional flooded cell with the oxygen cycle used on the conventional VR cell.

FIG. 3 illustrates such a semi-flooded cell of the lead acid type in its simplest form. The semi-flooded cell 10 has a sealed housing 12 which is gas-tight as is known and used in the art. Within the housing 12 is a liquid electrolyte 14 having a liquid level 16. A gas space 18 defined by the liquid level 16 and the upper inside walls of housing 12 collect gas which floats up from the electrolyte 14.

A positive electrode 20 having active material supported and immersed within the electrolyte 14 is shown. The positive electrode 20 may be formed as a plate as typical in the art. A negative electrode 22 having active material is also supported and immersed within the electrolyte 14 as shown. The negative electrode 2 2 is likewise formed as a plate. Electrodes used in the type of batteries described herein are commonly formed as plates and thus commonly referred to in the art as plates. Thus, electrode and plate may be used interchangeably in this description, but it being understood that the present invention is not limited to electrodes formed as plates.

The positive and negative plates 20 and 22 are electrically connected to positive and negative terminals 24 and 26 respectively by straps 28 and 30 as they are commonly referred to in the art. A conventional rigid but porous separator 32 is provided to prevent electrical contact between the positive and negative plates 20, 22,

As illustrated, the liquid level 16 of the electrolyte 14 is set slightly below the tops of the plates 20, 22 having a plate section 36 of the negative plate 22 exposed to the oxygen in the gas space 18. That is, the plates are, 'by design, partially exposed to the gas space 18 above the electrolyte 14. Normally, on a conventional flooded cell as illustrated in FIG. 1, if the plates are exposed above the electrolyte, the oxygen from the air will enter the cell through the vent cap,

oxidize the exposed portions of the negative plates, causing them to discharge. This is why on most flooded cells a minimum level line is printed on the side of the container below which the electrolyte is not permitted to drop.

In this invention as illustrated in FIG. 3, however, a one-way pressure relief valve is provided, as in a conventional VR cell, to prevent oxygen from entering from outside the cell and to allow excess gas to escape the cell rather than over-pressurizing the cell.

During charge, the oxygen cycle takes place in the semi-flooded cell just as it does in the conventional VR cell but only the exposed part of the negative plate takes part in the reaction and the oxygen cycle proceeds above the electrolyte surface, not through the separators as in the case of the conventional VR cell. The obvious benefit is that the greater part of each negative plate is immersed in electrolyte and protected against the oxygen in the cell's atmosphere.

FIG. 4 illustrates a modification of the design. The cell 38 is similar to cell 10 shown in FIG. 3 with similar elements identified with the same reference numbers. Here, the positive plate 20 is completely submerged in the electrolyte 14. Since only the exposed part of the negative plate takes part in the oxygen cycle reaction, the positive electrode 20 may be submerged at all times if so preferred.

Referring to FIG. 5 another modification to the basic design is to shape the negative plate 2 2 so that the plate section 3 6 exposed to the oxygen is a projection 4 0 that projects above the electrolyte level. This allows easier control of electrolyte levels, especially on cells laid on their sides or having short, wide plates. If the projection is placed in the center portion of the plate, the effect of non-level installation will also be minimized. It is understood that the plate section 36 exposed to oxygen is not limited to the specific examples shown, and can include independent mini plates partially immersed in the electrolyte 14 and partially exposed to the oxygen above the liquid level 16. Such a mini plate would be electrically connected to the negative plate.

Illustrated in FIG. 6 is another embodiment of the invention which uses sponge-like separators in the semi-flooded design. For a higher charging current, usually used for shorter charge times, 4 larger amount of negative surface area may be exposed. In this later case, the ionic path may be too long to keep the electrodes charging and discharging uniformly. To counter this, a sponge-like separator may be used in addition, or instead of, the conventional separator in a like manner to a conventional VR cell having glass mats.

Referring to FIG. 6, the semi-flooded battery cell 44 is constructed similarly to the cell of FIG. 3 with the addition of a sponge-like separator 46 between the positive and negative plates partially immersed in the electrolyte 14 and partially exposed above the liquid level 16 of the electrolyte 14 as shown.

Suitable material for the sponge-like separator 46 preferably includes course glass fibers of 10 microns or more as well as other materials having suitable properties. The glass mats here need not be selected to have very strong wicking characteristics as required by VR cells (and which typically use glass separator mats made from very fine glass fibers), but rather relatively weak wicking characteristics. To illustrate, the conventional VR cell as shown in FIG. 2 has no definable electrolyte level because the sponge-like separator acts like blotting paper and distributes the electrolyte level throughout the cell. There is no free electrolyte in the cell housing and no electrolyte will emerge even if the cell is inverted.

In the present embodiment, by contrast, there is a well defined acid level. The intent of this "weak wick" is to draw the electrolyte up a few centimeters to provide an additional ionic path between the plates. A simple parallel would be a wick in an oil lamp which emerges from the liquid with a defined level. If an oil lamp were built like a conventional VR cell, all the oil would be contained in the wick.

Immobilization of the electrolyte is not desired in this case as it is with a conventional VR cell. The cell of this invention, if punctured, would spill electrolytet just like a

flooded cell.  The aim here is to create a recombinant cell which  retains  the  very  real  benefits  of  fully  mobile electrolyte including better ionic contact with the plates, better heat transfer and the other benefits described later. The extra sponge-like separators in this variation merely help provide an ionic path' between the plates above the normal electrolyte level for larger than normal plate exposures. Strong wick materials as used in VR cells may be used in addition to the weak wick materials as long as the saturation level is reduced or oxygen access to the plate through the material is provided such as with holes through the material. In technical terms,  while the conventional VR cell reguires a saturation level of the separators of about 90% to 95%, and will not function at a saturation level much below this, I would seek a saturation level of between 20% and 70% with a preferred saturation of about 40%.  The aim is a spongelike separator that is as open as possible to oxygen transport between the plates.  For example, a separator with holes perforated in it would suffice.  In the cell of this invention, it is the degree of exposure above the defined electrolyte level that controls the extent of the oxygen cycle, not the average degree of saturation of the separators.

Further improvements can be realized by providing a catalyst. Illustrated in FIG. 7 is a battery cell 48 of the present invention having a semi-flooded design similar to that of FIG. 3. A catalyst 50 capable of recombining hydrogen and oxygen to water is ini.communication with the gas in the gas space 18. In the present embodiment the catalyst is positioned in the gas space 18. Any catalyst capable of combining hydrogen and oxygen will suffice, for example palladium, platinum, and rhodium among the noble metals and tungsten carbide among the non-noble metals. An explosion limiting ceramic enclosure for the catalyst within the gas space 18 is preferable. The catalyst should be placed within or be accessible to the gas space 18, one preferred example combining the catalyst with the pressure relief valve 34 in the form of a removable plug.

Tests carried out by my company have demonstrated clearly that a catalyst device which can recombine hydrogen and oxygen will dramatically extend the life of VR cells in general and semi-flooded cells in particular. Many battery designers would consider catalysts to be redundant in VR cells since these cells are themselves "recombinant" cells. However, the term is misleading, because the VR cell only recombines oxygen gas and has no ability to recombine hydrogen gas. A catalyst, on the other hand, recombines both gasses and it is this difference that makes it so beneficial.

The result of one test is exemplary:  5 VR cells with

catalysts were compared,with 5 standard but otherwise identical

cells for gas emissions which, as has been explained,  is

related to water loss and, therefore, to service life.  The

test was run at a temperature of 90 degrees Fahrenheit and at

charging voltages of 2.25 volts per cell; both are typical of

normal service.  Gas was col lee tod from all the cells.  The

surprising results were as follows:

Predicted life to failure,  5 years standard cells

Predicted life to failure,  25 years catalyst cells

The reason for this very large improvement is fundamentally due

to the ability of the catalyst to oxidize hydrogen.  In

conjunction with a semi-flooded cell construction, it provides

a unique, novel and improved VR cell.

A further improvement is described with reference to FIG.

8 where both positive and negative straps are immersed in the

electrolyte.  The negative strap connecting the negative plate

to the negative terminal outside the cell can corrode.  Oxygen

contacting the lead strap 54 combines with hydrogen ions on the

moist surface of the lead strap 54 to form water.  The water,

being very pure, dissolves the lead strap 54. Thus, completely

immersing the lead strap 54 in the electrolyte 14 as shown protects the lead strap 54 from corrosion,

Experimental Data Tests were conducted by my company to compare the performance of conventional storage batteries with those modified in accordance with the present invention. In one such test three lead-acid cells were connected in series so that they received the same current during charge. The cells were of the small Stationary variety with a nominal capacity of 36 ampere hours. The plates were made from a lead-calcium alloy. This is a typical alloy used in present battery designs in the U.S.A. for both flooded cells and VR cells; it is used expressly to minimize hydrogen generations.

Two of the cells were of conventional flooded cell design having a normal electrolyte level of a flooded cell. The third cell was identical except that it had a reduced electrolyte level, partially exposing the negative plate as discussed above for the semi-flooded cell of the present invention. The level of electrolyte was lowered to expose 7% of the negative plate height.

Pressure relief valves (one way valves) were provided in the venting system of all the cells to prevent air from entering the cells.

The three cells were placed in series and charged at a constant current of 24 mA. The voltage of the two unmodified cells were 2.37 and 2.41 volts respectively. The voltage of the modified, or semi-flooded cell, was 2.22 volts, showing a significant depolarization caused by the oxygen cycle.

The cells were equipped with gas collection apparatus whereby the gas emissions from each cell were collected in inverted graduated cylinders placed in the bath of water. The gas was collected over a period of 12 days and the data plotted on a graph as shown in FIG. 9, Since gas emissions are related to water consumption, as is well known in the art, the lower the amount of gas emitted, the lower the water consumption of the cell.

By Faraday's law, each ampere hour of overcharge creates about 700 cc of hydrogen plus oxygen gas at room temperature -Since each of the three test cells received the same overcharge of 0*56 ampere hours each day, they would be expected to have a theoretical maximum gassing rate of about 400 cc per day. In practice, the actual values are always less than the theoretical values due to the absorption of some of the oxygen by the negative plate even when submerged in acid.

As expected, the two unmodified cells gassed at a rate that was a significant portion of theoretical. The cell with the higher voltage gassed more than the cell with the lower voltage, again an expected result.

The quantity of gas emitted on a standardized measure of milliliters per day, per 100 ampere hours of cell capacity was as follows:

Semi-Flooded Cell #1 =  12 .7 ml/day/100 ampere hours

Flooded Cell #2  =  246 ml/day/100 ampere hours

Flooded Cell #3  =  361 ml/day/100 ampere hours

The semi-flooded cell, therefore, had gas emissions almost

28 times lower than the flooded cells, behaving in a way that

is typical of the best VR cells of conventional design. The rate of gassing was, in all cases, stable and uniform over the 12-day test period. There is no question that the concept of the semi-flooded cell works very well.

In this test, the level of the electrolyte in the cell was lowered to expose 7% of the negative plate height. Typically, conventional VR cells are designed to have about 5% of their surfaces exposed by adjusting the saturation of their separators so this is in the same order of magnitude. For a lower charging current (or voltage), less plate may be exposed. Note that the optimum level drop will be different for plates of different aspect ratios: for the same percent of plate area exposed, a tall, narrow plate will need a greater reduction in level than a short, wide plate. In practice, the preferred degree of exposure of the negative plate depends on the characteristics desired of the cell and preferably can range from about .25% to about 25% of the area of the affected plates.

Even more encouraging -- and surprising — was the discovery that our semi-flooded cell performed even better than production VR cells of the conventional design. This is an important observation and deserves further explanation.

A conventional VR cell will inevitably consume water, albeit at a much lower rate than flooded cells. When about 10% of the available water in the cell has been consuried, the cell's electrical capacity is diminished to the point of failure and the cell is considered to be at the end of its useful life. On present lead-acid designs, the amount of water

that can be lost is about 5 grams per year per 100 Ah of capacity.

By well known calculation methods, this water consumption may be transposed into an average gas (hydrogen) emission rate over the life of the cell. The calculation yields the result that present VR cell designs dare not lose more than about 20 ml per day per 100 Ah of gas or they will fail prematurely from dryout.

To check the actual performance of VR cells, we tested 6 conventional VR cells made by major battery companies and found that only one of these met this target rate. That is, 5 out of 6 cells would not achieve their design lives. The gassing of most of these cells was typically two or three times higher the allowable rate of 20 ml/day, signifying that their actual lives would be much shorter than their design life of 20 years.

By contrast, the semi-flooded cell of this invention emitted gas at a rate of only 12.7 ml/day/100 Ah, well below the allowable rate an^, consistent with a predicted life of about 30 years- This data shows that a semi-flooded cell will not only recombine satisfactorily, but that it will do so better than most conventional VR cells. The conclusion is that the semi-flooded cell is superior to a conventional VR cell in the prime requirement of low maintenance.

Other Benefits of the Semi-Flooded Cell

Immediate gassing stability.  It is very significant that

the low gassing rate of the semi-flooded cell was achieved

immediately after the cell was placed on float; it did not take

several months of stabilization as is routinely expected with

conventional VR cells. This indicates that the cell will be Xess variable in operation than conventional VR cells. A side benefit to a battery user is safety, because the gas being emitted is mostly hydrogen and very explosive. If a conventional VR cell gases excessively when it is new, it may cause explosion hazards in tJie battery room.

Less prone to thermal runaway. Another benefit is that the semi-flooded cell will draw less current than a regular VR cell, reducing cell temperature. It will therefore be less prone to thermal runaway whereby the cell gets in a vicious cycle of temperature rise causing increased current causing further temperature rise, etc., until the cell is destroyed. A lower temperature will also increase the life of the cell.

Better heat transfer. Another benefit of the semi-flooded cell over a conventional VR cell is that the heat transfer rate from the inside of the cell to the outside ambient is better. This is because the liquid electrolyte in the former makes better contact with the cell container than the sponge-like glass mat separators of' the latter.

Easier inspection. A very important benefit of the semi-flooded cell over a conventional VR cell is that it can be inspected easily. Standby batteries are used for emergency backup for computers and telecommunication systems; battery failures are completely unacceptable and users need a method to estimate the state of health of the cells. In a conventional VR cell, neither the electrolyte level nor plate condition can be seen through the opaque walls of the cells and there is no satisfactory way yet available of checking the cells without

doing expensive discharge tests. (Note: At the present time, very expensive automatic data logging equipment is being promoted for use with conventional VR cells to try and predict imminent cell failures). With the semi-flooded design, by contrast, the container may be made transparent, and all the tried and tested procedures developed for flooded cells will work with only minor modifications. The semi-flooded cell, being easier to inspect, will lead to improved system reliability.

Low pressure recombination. Another benefit is that the oxygen cycle is so efficient on the semi-flooded cell that it proceeds without any significant pressure inside the cell casing (that is, less than 0.5 psi). This is in contrast to conventional VR cell designs that may have pressure relief valves set anywhere from 1.5 psi to 10 psi. The benefit here is that the cell container does not have to be reinforced with steel as in the case of conventional VR cells, to prevent them from bulging. The semi-flooded cell may be, therefore, less expensive to manufacture than a conventional VR cell.

More electrolyte available. Unlike the restricted amount of electrolyte contained in the sponge-like separators of the conventional VR cell, ^t^he semi-flooded cell has potentially much more available electrolyte. For example, the plates may be placed in an oversized container deliberately to provide more water. In other words, the semi-flooded cell has, simultaneously, a larger reserve of water and a lower water consumption rate than a conventional VR cell.

Lower acid density. Further, in the case of lead-acid cells, because of the larger available water reservoir, the strength (density) of the acid may be lowered with yet more benefit to longevity. Therefore, the semi-flooded cell will have a longer predicted life than a conventional VR cell.

Adjustable level. A further advantage of a semi-flooded cell is that the electrolyte level can be changed to expose more or less area of the plates and thereby adjust the characteristics of the cell -- particularly the recombination rate. This can be done in the factory before shipment or in the field. Therefore, a semi-flooded cell can be "customized" for an application, a feature not available with the conventional VR cell.

Predictable aging pattern. The conventional VR cell has a very complicated pattern of water consumption -- one almost impossible to control. For example, the water consumption may be high in one zone of the sponge-like separators and not in another, causing random dry spots; it may be affected by the compression of the separator (since compression affects pore size) ; it may be drawn from the separator into the plates (due to the latter's smaller pore size) and affect the cell capacity.

The semi-flooded cell consumes water in a much more predictable way — the level simply drops like in a flooded cell (but much slower) . All the plate surfaces below the electrolyte are flooded uniformly with electrolyte, independently of compression or pore size or type of separator. Further,  it is easy to calculate this drop in level and.

therefore, easy to predict cell life. For our test cell, we calculated that the electrolyte will drop less than 7% of the height of the negative plate in 20 years on float. Since the cell is normally expected to lose 20% of its capacity in that time, limited by the positive plate, this is a very acceptable figure. Further, with more development, we believe the 7% figure can be made considerably less. In any case, if full negative capacity were required for the entire life of the cell, the initial negative capacity could easily be increased by 7% to compensate.

Simplified emergency water addition. If a VR cell develops a leak — a very common failure -- it will dry out. If water can be added, the cell can recover. The problem with a conventional VR cell is that there is no visible level so the amount of water to be added cannot be easily estimated. In the case of the semi-flooded cell, the level is visible and the exact amount of water to be added can easily be seen.

Change in Charging Voltage Preferred If a flooded cell is converted to a semi-flooded cell, it is best to lower the charging voltage in order to obtain maximum cell life. A typical telephone flooded cell (lead-acid) is charged with an "overvoltage" of about 100 mV. Typically this is split between the positive and negative plates so they each get about 50 mV.

In the case of the semi-flooded cell, the negative is "depolarized" by the oxygen cycle so there is little or no voltage on the negative during normal operation. Therefore, if the same charging voltage intended for flooded cells is used.

the positive plate will get the entire 100 mV overvoltage. This will increase the corrosion rate of the positive plate somewhat to the detriment of the life of the cell.

Accordingly, the float voltage on a semi-flooded cell should preferably be reduced by some amount depending on the application and the cell design. For longest life (minimum positive grid corrosion) the positive voltage should be kept in the range 3 0 to 70 mV.

It is understood that the foregoing description is intended to describe certain embodiments of the present invention, and is not Intended to limit it in any way. The invention is to be read as limited by its claims only.

we claim

1.  An electric battery, comprising:

a sealed housing;

a liquid electrolyte within said sealed housing, said electrolyte having a liquid level defining the bottom of a gas space within said housing in which oxygen collects;

a positive electrode immersed in said electrolyte,

a negative electrode immersed in said electrolyte, said negative electrode being partially exposed above said liquid level; and

a pressure relief valve disposed in said battery to allow gas to escape said sealed housing while preventing oxygen from outside the housing to contact said negative plate.

2.	An electric battery in accordance to claim 1, wherein said positive electrOde is completely submerged in said electrolyte.

3.	An electric battery in accordance with claim 1 wherein said negative electrode comprises a plate having a plate section extending above the liquid level.

4.	An electric battery in accordance with claim 3 wherein said plate section is an integral part of said plate.

5.	An electric battery in accordance with claim 1 wherein the amount of the negative electrode exposed above the liquid level is between about .25 percent to about 25 percent of the area of the negative electrode.

6.	An electric battery in accordance with claim 1 wherein said battery is a lead acid battery having an electrolyte comprising sulfuric acid.

7.	An electric battery in accordance with claim 1 further comprising a negative strap connecting said negative plate to a negative terminal disposed outside said housing, wherein said strap is submerged in said electrolyte.

8.	An electric battery in accordance with claim 1 further comprising a catalyst that combines oxygen and hydrogen and which is in communication with said gas space.

9.	An electric battery in accordance with claim 8 wherein said catalyst is selected from the group comprising palladium, platinum, rhodium, or tungsten carbide.

10.	An electric, battery in accordance with claim 8

wherein said catalyst is combined with said pressure relief

valve in the form of a vent plug.

11.	An electric battery in accordance with claim 1 further

comprising a separator, between said negative and positive

electrodes,

12.	An electric battery in accordance with claim 11 wherein said separator comprises a sponge-like separator made of a weak wick material having a section partially immersed in said electrolyte and another section in contact with said negative and positive electrodes above said liquid level.

13.	An electric battery in accordance with claim 12 wherein said sponge-like separator comprises glass fibers having a thickness of at least 10 microns,

14.	A storage battery, comprising:

a sealed housing;

a fluid electrolyte within said housing;

a gas space disposed within said housing wherein oxygen produced within the battery cell collects;

a positive electrode mounted in said housing and immersed in said electrolyte;

a negative electrode mounted in said housing and immersed in said electrolyte, said negative electrode having a section exposed to the oxygen in said gas space; and

a one way valve disposed in said housing to allow excess gas to escape from said housing.

15.	A battery in accordance with claim 14 wherein said positive and negative electrodes are formed as positive and negative plates.

16.	A battery in accordance with claim 15 wherein the amount of the negative plate exposed to oxygen in the gas space is between about .25 percent to about 25 percent of the area of the negative plate.

17• A battery in accordance with claim 15 further comprising a separator between said negative and positive plates.

18.	A battery in accordance with claim 17 wherein said separator comprises a sponge-like separator having a section partially immersed in said electrolyte and another section in contact with said negative and positive plates above said liquid level.

19.	A battery in accordance with claim 15 further comprising a catalyst that combines oxygen and hydrogen and which is positioned to be in communication with said gas space.

20.	A battery in accordance with claim 16 further comprising a separator between said negative and positive plates, and further comprising a catalyst in communication with said gas space,

21.	A method of storing electricity, comprising the steps of:

electrically charging a battery having

a sealed housing;

a liquid electrolyte within said sealed housing;

a positive electrode immersed in said electrolyte;

a negative electrode immersed in said electrolyte;

a pressure relief valve disposed in said battery to

allow gas to escape said sealed housing while preventing oxygen

from outside the housing from entering therein;

collecting oxygen created within said housing; and

i exposing a section of the negative electrode to the

collected oxygen•

22.	A method as defined in claim 21 wherein said oxygen collects in a gas space above a liquid level of said electrolyte, and wherein said negative electrode is exposed to the collected oxygen by being partially exposed above said liquid level into said gas space.

23.	A method as defined in claim 21 wherein said electrode comprises a plate.

24.	A method as defined in claim 23 wherein the electrolyte comprises sulfuric acid.

1	25•  A method as defined in claim 21 further comprising

2	the step of exposing hydrogen and the oxygen within said

3	housing to a catalyst to form water.

26.	An electric battery, substantially as hereinabove

described and illustrated with reference to the acconpanying

drawings.

27.	A method of storing electricity, substantially as

hereinabove described and illustrated with reference to the

accompanying drawings.

A

Documents:

				2284-mas-1996-abstract.pdf

				2284-mas-1996-claims duplicate.pdf

				2284-mas-1996-claims original.pdf

				2284-mas-1996-correspondance others.pdf

				2284-mas-1996-correspondance po.pdf

				2284-mas-1996-description complete duplicate.pdf

				2284-mas-1996-description complete original.pdf

				2284-mas-1996-drawings.pdf

				2284-mas-1996-form 1.pdf

				2284-mas-1996-form 26.pdf

				2284-mas-1996-form 3.pdf

				2284-mas-1996-other documents.pdf

« Previous Patent

Next Patent »

Patent Number	207283	

Indian Patent Application Number	2284/MAS/1996	

PG Journal Number	26/2007	

Publication Date	29-Jun-2007	

Grant Date	04-Jun-2007	

Date of Filing	17-Dec-1996	

Name of Patentee	SHRI. WILLIAM E.M.JONES	

Applicant Address	11 JACKLADDER CIRCLE, HORSHAM, PENNSYLVANIA, 19044.	

Inventors:

#	Inventor's Name	Inventor's Address	

1	WILLIAM E.M.JONES	11 JACKLADDER CIRCLE, HORSHAM, PENNSYLVANIA, 19044.	

PCT International Classification Number	H01M10/34	

PCT International Application Number	N/A	

PCT International Filing date		

PCT Conventions:

#	PCT Application Number	Date of Convention	Priority Country	

1	08/738,160	1996-10-25	U.S.A.	

© All Indian Patents, 2013-2021.

  Patent data available in the public domain from Indian Patents Office, Department of Industrial Policy and Promotions, Ministry of Commerce and Industry, Government of India.
