Repository: anandvc/allindianpatents

File: patents/207293-alumina-abrasive-grits.html
Indian Patents. 207293:ALUMINA ABRASIVE GRITS

Indian Patents

Recently Granted Patents

  Recently Published Patents

Title of Invention	ALUMINA ABRASIVE GRITS

Abstract	Sol-gel alumina that is dried but unfired can be explosively comminuted by feeding the dried gel into a furnace held at temperatures above those at which vaporizable materials are eliminated from the particles of gel. At suitably elevated temperatures the firi~g is sufficient to form fully densified alp.ha alumina particles of a size suitable for direct use as abrasive grits.	

Full Text	 

FIRING SOL-GEL ALUMINA PARTICLES

Background of the Invention

This invention relates to aluminous abrasive grits and particularly to sol-gel alumina abrasive materials with improved grinding performance.

Sol-gel alumina abrasives are conventionally produced by drying a sol or gel of an alpha alumina precursor, (which is usually but not essentially, boehmite) , at about 125 to 200oC to remove the water component of the gel; breaking up the dried gel into particles of the desired size for abrasive grits; perhaps calcining the particles, (generally at a temperature of from about 400-800'"C) , to form an intermediate form of alumina; and then finally firing the calcined pieces at a temperature sufficiently high to convert them from an intermediate form such as gamma alumina to the alpha alumina form.  Simple sol-gel processes are described for example in USPP 4,314,827; 4,518,397; 4,881,951 and British Patent Application 2,099,012. Sol-gel aluminas of this type tend to have crystal sizes of up to 25 microns or more, though modifying additives such as silica, spinel formers such as magnesia, and other metal oxide additives such as zirconia, yttria, rare earth metal oxides, titania, transition metal oxides and the like have been used in minor amounts to reduce the crystal size to about 1 to 10 microns and enhance certain physical properties.

In a particularly desirable form of sol-gel process, the alpha alumina precursor is "seeded" with a material having the same crystal structure as, and lattice parameters as close as possible to, those of alpha alumina itself.  The "seed" is added in as finely divided form as possible and is dispersed uniformly throughout the sol or gel.  It can be added ab initio or it can be formed in situ.  The function of the seed is to cause the transformation to the alpha form to occur uniformly throughout

A-3222

the precursor at a much lower temperature than is needed in the

absence of the seed.  This process produces a crystalline

structure in which the individual crystals of alpha alumina,

(that is those areas of substantially the same crystallographic

orientation separated from adjacent crystals by high angle grain

boundaries), are very uniform in size and are essentially all

sub-micron in diameter for example from about 0.1 to about 0,5

micron in diameter.  Suitable seeds include alpha alumina itself

but also other compounds such as alpha ferric oxide, chromium

suboxide, nickel titanate and a plurality of other compounds

that have lattice parameters sufficiently similar to those of

alpha alumina to be effective to cause the generation of alpha

alumina from a precursor at a temperature below that at which

the conversion normally occurs in the absence of such seed.

Examples of such seeded sol-gel processes are described in USPP

4,623,364; 4,744,802; 4,954,462; 4,964,883; 5,192,339;

5,215,551; 5,219,806 and many others.

The optional calcining of the dried sol-gel is often preferred so as to minimize the time needed at the elevated firing temperatures.  This is because the firing operation performs the tasks of converting the transitional alumina forms to the alpha form and the sintering of the alpha alumina to close up residual porosity and ensure that the particles have adequate density and hardness to function well as abrasive grits.  It is known that excessive time at sintering temperatures, which are generally between 1300 and 1400oC for seeded sol-gel materials and about l00oC higher than that for unseeded sol-gel aluminas, can lead to crystal growth.  Since crystal growth is generally regarded as undesirable, it is considered appropriate to carry out the calcining separately and so minimize the time at such elevated temperatures.  This procedure is followed in spite of the extra cost of maintaining two high temperature operations.

Since the drying operation is followed by a crushing and screening operation the grain is reduced to room temperature and

the heat used to dry the grain is given up to the surroundings. This is of course very inefficient.. .

The crushing operation is performed after the drying because; at this point the material is relatively easily broken up.  If it were left till after the firing operation, the material would be so hard that excessive amounts of energy would be required.  It is therefore common-sense to crush at the pre-fired stage.  In addition it is considered that firing will be more efficient since the particles will more rapidly reach the firing temperature in the furnace if they are small.

It has now been found possible to significantly reduce the energy consumption involved in the production of alumina by a sol-gel process.  This is achieved by a manipulation of the process in a manner that is completely contrary to the intuitive reasoning used in designing conventional processes.  The novel process produces alpha alumina particles in a very desirable form that is fully densified and well adapted to use in abrasive applications.  Moreover the system, is flexible enough to permit design of the abrasive grits obtained.

General Description of the Invention

The process of the invention comprises feeding a dried but not fired sol-gel alumina having a volatilizable content of at least 5% by weight, directly into a furnace held at a temperature above 400oC and controlling the temperature and residence time to produce an explosively comminuted alumina. Under certain conditions when the temperature in the furnace is high enough and the time therein is long enough, the sol-gel alumina can be converted directly to the alpha alumina form and sintered to a density that is at least 95% of the theoretical density.

Sol-gel alumina generally dries to form lumps a few millimeters in size and this is basically dried boehmite, each molecule of which has an associated molecule of water, with perhaps some residual water not completely removed in the

drying.  In addition advantageous modifiers sucn as magnesxci, yttria, rubidia, caesia, or rare earth or transition metal oxides are often added to the sol-gel in the form of their soluble nitrates and these too will contribute volatilizable components, (such as nitrogen oxides), to the dried gel.  If an acid such as nitric or acetic acid has been used to peptize the sol-gel there may also be residues of this acid in the dried sol-gel.  Generally the dried gel has an overall vaporizable content of from about 5 to about 50%, preferably from about 10 to about 45%, and more preferably from about 20 to about 40% by weight.  Drying is usually conducted at a temperature below about 200oC and more usually at temperatures far lower.  For this reason the dried gel contains substantial amounts of vaporizable material when it is charged into the furnace.

While the invention is primarily directed towards the explosive comminution of dried sol-gel materials, these materials can also include other components that do not themselves comprise any volatilizable material.  Thus it is possible to include in the sol-gel material components such as alpha or gamma alumina powder, silicon carbide (both particulate and whisker forms), zirconia, cubic boron nitride, and other abrasive materials, providing the overall content of vaporizable material in the dried mixture remains above the 5% by weight material.

When the lumps of dried gel are placed in the furnace the vaporizable material in the lumps expands explosively causing them to fly apart leaving smaller particles which are highly suitable for use in grinding applications.  If the residence time in the furnace is sufficiently long, the smaller particles that remain are rapidly converted to the alpha phase and sinter ■very quickly to the essentially fully densified form.  The violent nature of this process has led to it being described familiarly as "explosive comminution" though in a preferred embodiment the process goes beyond comminution and includes firing to the alpha phase and, in some cases sintering to

essentially theoretical density.  wnere tne temperature is somewhat lower, the amount of comminution may be reduced somewhat and may chiefly result in the break-up of the larger pieces and the creation of weakness lines in the remaining pieces that render them easily broken up in a subsequent comminution operation.  This however is also regarded as explosive comminution.

Therefore "explosively comminuted" material is understood to be formed when dried sol-gel alumina particles are fed into the furnace and are at least partially broken into smaller particles without the use of any externally imposed force.

When the furnace residence time is relatively short or the furnace temperature is relatively low, the sintering process and even the conversion to the alpha phase may not be completed when the material exits the furnace.  In such event some or all of the particles may be porous to some degree and these relatively loosely consolidated larger particles may be broken up by a light milling operation before being sintered to a density in excess of 95% of theoretical in a separate furnace or by a second passage through the rotary furnace.  This is sometimes preferred since a very intense explosive comminution can lead to the production of significant amounts of very fine particles that may be less useful in some abrasive applications.  The less severe explosive comminution has the effect of making even apparently unbroken particles very easy to comminute in a subsequent operation.  Alternatively and sometimes preferably, the fired material that has not been completely explosively comminuted, which often has a degree of porosity, may be at least partially impregnated v^ith a volatilizable liquid such as water and passed once more through the rotary furnace to complete the comminution process.

Adjustment of the firing conditions to produce a product that is porous as described above also affords the opportunity of impregnating the porous material with solutions of modifying agents such as for example an aqueous solution of a soluble salt

of magnesium, yttriium, a transition element

or a rare earth metal.  On sintering these materials will usually generate the modifying oxide in a very effective form and simultaneously generate further amounts of volatilizable material that can be used to bring about explosive comminution.

It is found that if the gel is extruded before being dried, it is advantageous if the extrusion orifice is smaller rather than larger.  Thus gel extruded through a 1.6 mm orifice explosively comminutes better than gel extruded through an orifice 6 mm in diameter.  In addition round extrudates are preferred over angula r ext rudates such as those obtained bv extrusion through rectangular orifices.

Abrasive grain prepared in the above way often has an unexpectedly better grinding performance than .grain obtained by more conventional processes.  It is theorized that this may be because the comminution technique does not impose physical strains on the material of the type that could give rise to micro-defects in the abrasive grit structure.  Regardless of theory this performance improvement is surprising and significant.

The invention therefore also comprises novel aluminous abrasive grains. It is found that the grains obtained by explosive comminution have a unique shape and size distribution and this also may contribute to the excellent grinding performance referred to above.  They are differeny from molded or extruded grains which have a uniform cross-sectional shape as a result of their production process.  Instead they have the irregular shape, and specifically in the cross-section along the longest dimension, that characterizes comminuted grain.

In general abrasive grits made by a non-shaping process are obtained by comminuting larger pieces of material.  There are two basic conventional techniques for performing such comminution: impact crushing and roll crushing.  Impact crushing tends to give a more blocky shape where the individual grits have L/D, or aspect ratios, (the ratio of the longest dimension.

(L) to the greatest dimension perpendicular to the longest dimension, (D)), close to 1. Grits produced by roll crushing tend to have weaker shapes and in practice this means an average aspect ratio that is greater than 1.  Of course there is a range of actual aspect ratios in roll crushed grits but most are substantially less than 2.

The "grit size" is conventionally measured using a series of sieves with differing size apertures in the mesh.  If a grit is characterized by three mutually perpendicular dimensions, the controlling dimension in determining the "grit size" is the second largest since this will determine the size of the smallest hole through which the grit can pass when oriented along its longest dimension.  If the grits according to the invention are on the average somewhat longer than conventional grits, they will clearly have a larger average volume per grit and this is indeed found to be the case.

The abrasive alumina grits according to the invention are non-symmetrical about the longitudinal dimension and, as produced and within any grit size fraction, comprise more than 25%, preferably at least 30% and more preferably at least 50%, of grits with an aspect ratio of at least 2:1.

Conventional roll crushed alumina abrasive grits have been found to have, within any grit size fraction as produced, no more than 25% of grits, and usually from about 19-25%, with an aspect ratio of 2:1 or more.  This appears to be a function of the process rather than the specific alumina of which the alumina grits are composed.  Thus the grits according to the invention are identifiably different from the grits of the prior art. .This is most clearly shown by the greatly increased grinding performance of the grits according to the invention as is illustrated by the Examples below.

Accordingly the present invention provides Alumina abrasive grits that are non-symmetrical about their longitudinal dimension and, as produced by the process and within any grit size fraction thereof^ comprise more than 25% of grits with an aspect ratio of at least 2:1 and have a density that is at least 95% of the theoretical density.

The invention will now be described in more detail with reference to embodiments given by way of example and shown in the accompanying drawings, in which;

Fig. 1 shows a DTA trace of a seeded sol-gel alumina.

Fig 2 shows a simplified elevation of an apparatus adapted for the implementation of one embodiment of the process of the invention.

Detailed Description of the Invention

From the drawing presented as Figure 1, which is a Differential Thermal Analysis trace following a seeded sol-gel as its temperature is raised^ it will be seen that there is an endotherm at about 400^0,  This indicates the loss of volatiles including water and acid and salt decomposition products.  It is this loss of volatiles that causes the explosive comminution. Clearly the faster this loss occurs, the more explosive the decomposition will be.  By about GOO^'C the amount of volatiles to be removed has significantly diminished and conversion to the anhydrous phases of al*amina such as gamma alumina is complete. At higher temperatures still, the conversion to the alpha phase begins.  With seeded sol-gel materials, this occurs at aboun 1150'C or even lower.  This is indicated by the peak in Figure 1.

In an unseeded sol-gel, the trace will be very similar except that the alpha conversion peak will occur at a rather higher temperature, perhaps 1250'X or so.

To practice the invention it is only necessary to 'heat at a temperature at which the volatiles begin to be driven off. Clearly higher temperatures than the minimum favor a very rapid decomposition that has the maximum explosive effecr.  However if the heating is sufficiently rapid even modest temperatures at the lower end of the above ranges can be used effectively.

If temperatures at the lower end of the above ranges, (that is where alpha alumina has still not been formed), are used, the explosively comrriinuted material must be subjected lo a further firing operation to complete the conversion to the alpha phase and (if desired) sinter the material to essentially theoretical density, (generally taken to be in excess cf 95%).  While this involves further expense, it does allow the use of rotary furnace miaterials that are much more sturdy and far less

expensive that the silicon carioiae "cuoes unau ai.-c c^uc^^^^^^v-. Jor furnaces in which all operations are performed at the same time.

Before being subjected to explosive comminution the sol-gel alumina is typically dried at temperatures below about 200'^C and more preferably at much lower temperatures such as from about 7 5 to about 175^C.

As has been indicated above, it is highly desirable to provide that the large particles of dried sol-gel material are heated as rapidly as possible to achieve the maximum expansion and explosive comminution.  The apparatus illustrated in simplified elevation and partial cross-section in Figure 2 is well suited to meet these requirements,  Uncrushed dried particles of a sol-gel alumina about 0.5 to about 1 cm in diameter are fed into the hopper, 1, from which they are fed through a vibratory feeder, 2, to a secondary feeder, 3.  This secondary feeder discharges particles into an air eductor, 4, which in turn accelerates the particles using a stream of compressed air entering through port, 5, which carries the particles through a conduit, 6, and into a rotary furnace, 7, having upper and lower ends, at a point, 8, adjacent the hot zone within the furnace.  In use the particles explode when they enter the hot zone and comminuted particles exit the lower end, 9, of the furnace.

In an explosive comminution process the heating of the lumps of dried gel is preferably done rapidly to achieve the maximum explosive effect.  While several furnace designs other than that illustrated in Figure 2 could be adapted to meet this requirement, a highly suitable furnace for carrying out the process is a rotary furnace comprising a tube inclined at an angle to the horizontal and rotating about its axis, said tube being heated by externally applied heat.  The rotation of the tube ensures that the lumps or particles inside the tube are in constant movement such that no one part of a lump or particle is heated uy contact with the tube to the exclusion of another part.  The speed of rotation and the angle of incline of the

tiibe determine the residence time inside the  turnace.  "inese parameters are preferably adjusted to ensure that the evaporation of the vaporizable materials from inside the lumps happens rapidly rather than gradually.  This is to enable the particles formed after the explosive breakup of the lumps to spend the maximum time firing and densifying.

Other furnace designs can be used as desired including batch furnaces optionally with fluidized beds and furnaces with microwave or induction heating.

A rotary furnace for use with firing temperatures of the order of those needed to sinter alumina conveniently has a silicon carbide tube.  This is because of its ability to stand up to the physical demands of the process including the temperature variations along the length and the different loads at different point along the tube length.  Silicon carbide is also able to withstand any acidic gases that might be generated, for example as nitrate residues are eliminated.  If however it is intended to carry out the explosive comminution and conversion to the alpha form at temperatures below those at which full sintering occurs, it is possible to use metal alloys capable of withstanding temperatures of up to about 1200''C such as "Inconel".

Using a rotary furnace, the process of the invention requires a residence time in the hot zone of from about 1 second to about 30 minutes and preferably from about 2 seconds to about 20 minutes.  To achieve such residence times the angle of elevation of the tube is preferably from about 1" to about 60' and more preferably from about 3^'  to about 20^' and the speed of rotation is preferably about 0.5 to about 20 rpm and more preferably from about 1 to about 15 rpm.

When firing a seeded sol-gel alumina the firing temperature in the hot zone of a rotary furnace is usually from about 400'C to about 1500"C and more preferably from about GOO'^'C to about 1400°C.  For an unseeded sol-gel alumina the hot zone is

preferably maintained at a temperature of from about 4UU"C to about lesO^'C and more preferably from about GOCC to about 1550^C.

The particles obtained by the explosive comminution process of the invention tend to have pronounced aspect ratios, that is, they have one dimension that is substantially longer than any other.  Such particles are particularly useful in coated abrasive applications.

The process of the invention is applicable to all types of sol-gel particle production particularly where these are intended for abrasive applications.  The sol-gel can be seeded or unseeded, the only difference in the conditions used is that a higher sintering temperature is generally required when the sol-gel is unseeded.  It may also be applied to sintered aluminas where finely divided alpha alumina particles are formed into blocks with partial sintering before being impregnated with a liquid and then explosively comminuted to produce abrasive particles.

Because the process of the invention permits the elimination of the physical comminution stage typical of the prior art, the dried gel can be fed directly into the furnace from the drier.  This saves considerable time and energy costs.

Description of Preferred Embodiments

The process of the present invention is now described with particular reference to the firing of a seeded sol-gel alumina in a rotary furnace.  These examples are for the sake of illustration only and are intended to imply no essential limitations on the essential scope of the invention.

Example 1

A Ross mixer was charged with 74,657gm of deionized water and a slurry of alpha alumina seeds having a BET surface area of about 120mVgm made by adding 6,000gm of a 6% slurry of the seeds

in deionized water to lO/OOOgm of deionized water.  Boehmite, ("Disperal" sold under that trademark by Condea GmbH), in an amount of 36.00kg was also added and the mix was evacuated and agitated for 5 minutes.  A solution of l,671gm of 70% nitric acid in 5,014gm of deionized water was then added while the stirred mixture was maintained under vacuum and stirred for a further 5 to 10 minutes.  The vacuum was then released and the mixture was gelled by passing the mixture through an in-line mixer-homogenizer while injecting into the mixture a solution of l,671gm of 70% nitric acid in 5,014gm of deionized water.

The gel was dried and broken up into lumps of from about 0,25cm to 1cm in size and these lumps were fed into a furnace. The dried sol-gel lumps were fed directly into a rotary furnace comprising a silicon carbide tube 213cm .in length and 15cm in diameter, with a 50cm hot zone maintained at 1405^'C.  The tube was inclined at 6^' to the horizontal and rotated at about 18 rpm.

The lumps were explosively comminuted to a range of particle sizes from which SOT sized grits were separated for physical testing.  The time for the material fired to transit the rotary furnace was about 1 to 2 minutes.  The fired grits had a density in excess of 3,8gm/cc and comprised microcrystallites of alumina about 0.2 micron in diameter.

For the sake of comparison the same sol-gel formulation was dried in the same way, roll-crushed to produce -24 mesh particles which were then calcined at about 800"C before being fired in a conventional manner in a conventional rotary furnace. The grits comprised the same submicron alumina crystallites as those explosively comminuted according to the invention

The two samples were then made up into abrasive belts using exactly the same amounts of grit, backing, maker and size coats.

Each belt carried 590gm of grit per square meter of surface area and was 6.4cm wide and 152.4cm long.  The belts were run at 9,000 surface meters per minute and were used to cut a 304 stainless steel bar for 4 minutes under a water coolant at an applied force of 6.8kc

The belt made using the conventional grits cut 74g during this period while the belt made with the explosively.crushed grits cut 94g, or a 27% improvement over the conventional belt.

Example 2

Dried lumps of seeded sol-gel alumina at room temperature with a size of about +24T were fed directly at a rate of about 2.25 to about 4.5kg/hour into the hot zone of a rotary furnace maintained at 1000°C using an apparatus substantially as described in Figure 2.  The furnace was the same as was used in Example 1 except that the tube was rotated at about 10 rpm and was inclined at about 7"' to the horizontal.  The gel particles were explosively comminuted in the furnace and the grit size distribution was as described in Table 1 below.

In a separate operation the above explosively comminuted material was further sintered to a density greater than 3.8gm/cc and the size range of the sintered material was as shown in Table 2 below.

In the case of both sets of grits the alumina was in the form of sub-micron crystallites.

Table 2

Example 3

This Example illustrates the novel abrasive grits of the invention and their preparation.

A green seeded alumina gel was prepared as follows: Into a high solids Jaygo m.ixer equipped with two sigma blades and an extrusion screw vjere placed 148 kg of a boehmite available from Condea under the registered trademark 'Disperal and 40 kg of deicnized water.  This mixture was agitated for about 5 minutes with the screw running in reverse direction.  An aqueous alpha alumina slurry was then added, (29 kg of a 4% solids dispersion of alpha alumina with a BET surface area of greater than 110 m""7gm) and the mixing was continued for a further 8 minutes.  A charge of 30 kg of 22% nitric acid was then added and mixing was continued for a further 20 minutes. Finally the extrusion screw was run in the forward direction to extrude the resulting gel through a 6.3 irim extrusion die.  The extruded gel v;as then dried to a water content of about 30-35-,; by weight.  The dried extruded gel was then divided into two parts.

A first part was roll crushed, calcined at 600-SOO-C, and then sintered in a rotary kiln to greater than 97% of the theoretical density.  The sintered grits were then screened to separate a SOT size and these grits were evaluated for their aspect ratio and their grinding performance.  This represented

conventional, roll-crushed, weak-shaped, sol-gel alumina abrasive grits,

The second portion was processed according to the technique described in Example 2 to a density of greater than 97% of theoretical except that the material to be explosively comminuted was first screened to +10 mesh to remove fines.  A similar SOT size was screened from the explosively comminuted product.  This fraction was also subjected to aspect ratio analysis and evaluation of the grinding performance. Aspect Ratio Analysis

The grits to be analyzed were screened to -45+50 for a 50T size or -30+35 for a 36T size.

The equipment used comprised a Dage MTIO PA-81 high resolution black and white camera fitted with a Nikon Micro Nikkor 55mm macro lens and mounted on a Bencher M2 photo stand to capture the grit images.  Grits were scattered on black paper, (for white grains), and a photograph with several grits in the field of view was taken.

Lighting was provided only by the ceiling fluorescent light and shadows or overlighting was avoided.

The camera was mounted on the photo stand using the top hole in the mounting bracket and the center hole in the camera back, with the vertical traveler on the photo stand locked at about the 44cm position.  The lens aperture was set at F-2.8. The system was calibrated by placing a metric ruler on the base of the photo stand, focusing the camera and setting the desired length of the line, which in practice turned out to be 10mm or 10,000 microns.

The black paper v;ith the abrasive grits thereon was moved to different fields of view to analyze different grits

The images were captured and analyzed using a Compix C Imaging 12 3 0/Simple 51 software system.  One sharpening operation was done in the image enhancing mode to further help lock in the grit edges during detection.  A binary image v;as then generated and the image was edited to ensure that two

abrasive grits are not toucnmg one anorner or to ej-iminai.e an obviously distorted image.  A minimum size range for a detected grit was set to 200 square microns in order to reject any background noise in the image associated with the paper.  This minimums setting has not been found to exclude any grits tested thus far.

The measurements collected using the Simple 51 software included area, maximum length and maximum breadth for each grit in,the field of view.  The practice has been to measure these parameters on at least 200-250 grits per sample.  The collected

data was then transferred to Microsoft's Excel® (Release 5.0) software to determine averages, standard deviation, aspect ratios and associated cumulative data. Evaluation of Grinding Performance

The abrasive grits were deposited electrostatically in a standard coating weight on a cloth backing having a phenolic adhesive coat.  The adhesive was then cured.  A phenolic  resin size coat was then applied over the abrasive grits and the size coat was cured.  The coated abrasive material was converted into an endless belt with a length of 152.4 cm and a width of 6.35 cm.  This belt was tested in a fixed force mode, at a linear speed of 914.4 surface meters/minute, using an aqueous coolant, by cutting a stainless steel 304 bar under a force of 6.8 kg. The total steel cut in a 20 minute period was determined at the end of the test.

All grits made had a microcrystalline structure consisting of alpha alumina crstallites from about 0.2 to about 0.4 microns in diameter as measured by the average intercept method.

From the above it is clear that the explosively comminuted grits were quite superior in grinding performance and were quite different from the weak shaped grain of the comparative sample in having a much higher proportion of grains with a L/D ratio of greater than or equal to 2.0.

Example 4

This Example runs parallel to Example 3 except that a slightly different sol-gel process was used. In all other respects the Examples were the same.

The process used to produce both the comparative grits and the grits according to the invention was as follows: A mixing tank was charged with 908 kg of water; 118 kg of a diluted alpha alumina seeds slurry containing 4% by weight of alpha alumina seeds with a surface area of greater than 120 m^/gm, (made by milling an 81 aqueous dispersion of submicron alpha alumina in a Swecc mill using Diamonite low purity alumina media); and 41 kg of 21% nitric acid.  The mixture was stirred using a high speed disperser blade and evacuated to remove air bubbles.  The pH was found to be about 4.  This dispersion was then homogenized by pumping it through an in-line homogenizer along with 21% nitric acid fed in at 0.6 liters/minute.  The resulting gel was dried, to about 30-35% water content.

The dried gel was then split into two parts and further processed and evaluated as described in Example 3.  The results were as follows:

This data also demonstrates that also with a low solids content process, there is significant difference between grains made by a conventional process and those made by the process of the invention.

Example 5

This Example is the same process as is described in Example 3 except for the size of the grits that are evaluated.  In place of 50T grits, a 36T size fraction was separated and evaluated. The results are as followed:

Thus even though the relative number of the longer grits is only 142% of the number obtained by roll crushing in the conventional fashion, the positive effect on the grinding performance is still quite astonishing.

Example 6

This Example shows the variation in dimensions and weight in seven materials graded to the same standard 45/50 size. Three were different samples of a seeded sol-gel alumina material that had each been explosively comminuted in the manner claimed in the invention.  The others included three that had been made by a rolls crushing process from seeded sol-gel alumina materials similar to those from which the grits comminuted according to the invention had been made.  The final sample was a commercial alumina abrasive grain available from the 3M Corporation under the trade name "321 Cubitron".  This grain is understood to be made by an unseeded sol-gel alumina process in v;hich the alumina is modified by minor amounts of

WE CLAIM:

1.	Alumina abrasive grits that are non-symmetrical about their longitudinal dimension and  within any  grit size  fraction thereof comprise more than 25% of grits with an aspect ratio of at least 2:1 and have a density that is at least 95% of the theoretical density.

2.	The alumina abrasive grits according to claim I in which the percentage of grits with an aspect ratio greater than 2:1 is greater than 30%.

3.	The alumina abrasive grits according to claim I having sintered alumina crystals with sizes from 0.01 to 10 microns.

4.	The alumina abrasive grits according to claim 1, in which the alumina crystallites are sub-micron in size.

5.	The alumina abrasive grits according to claim 1 having sintered alumina modified by the incorporation of up to 10% one or more oxides selected from the group consisting of the oxides of magnesium, zirconium, rare earth metals, transition metals, rubidium, caesium and vttrium.

6.  Alumina abrasive grits, substantially as herein above described with reference to the accompanying drawings.

Documents:

				503-che-2003-abstract.pdf

				503-che-2003-claims filed.pdf

				503-che-2003-claims grant.pdf

				503-che-2003-correspondnece-others.pdf

				503-che-2003-correspondnece-po.pdf

				503-che-2003-description(complete)filed.pdf

				503-che-2003-description(complete)grant.pdf

				503-che-2003-drawings.pdf

				503-che-2003-form 1.pdf

				503-che-2003-form 19.pdf

				503-che-2003-form 26.pdf

				503-che-2003-form 3.pdf

				503-che-2003-pct.pdf

« Previous Patent

Next Patent »

Patent Number	207293	

Indian Patent Application Number	503/CHE/2003	

PG Journal Number	26/2007	

Publication Date	29-Jun-2007	

Grant Date	04-Jun-2007	

Date of Filing	19-Jun-2003	

Name of Patentee	M/S. SAINT-GOBAIN CERAMICS & PLASTICS	

Applicant Address	1 NEW BOND STREET,BOX NUMBER 15138, MASSACHUSETTTS 01615-0138	

Inventors:

#	Inventor's Name	Inventor's Address	

1	GARG AJAY .K	OPPOSITE AMIRT DAIRY,BHAWAR KUA CHORAHA,INDORE,MP 452 017	

PCT International Classification Number	B 24 D 18/00	

PCT International Application Number	N/A	

PCT International Filing date		

PCT Conventions:

#	PCT Application Number	Date of Convention	Priority Country	

1			NA	

© All Indian Patents, 2013-2021.

  Patent data available in the public domain from Indian Patents Office, Department of Industrial Policy and Promotions, Ministry of Commerce and Industry, Government of India.
