Repository: anandvc/allindianpatents

File: patents/207379-a-zeolitic-material-tiq-6-a-microporous-mateirls-metiq-6-and-process-for-preparation-thereof.html
Indian Patents. 207379:'A ZEOLITIC MATERIAL TIQ-6, A MICROPOROUS MATEIRLS METIQ-6 AND PROCESS FOR PREPARATION THEREOF".

Indian Patents

Recently Granted Patents

  Recently Published Patents

Title of Invention	'A ZEOLITIC MATERIAL TIQ-6, A MICROPOROUS MATEIRLS METIQ-6 AND PROCESS FOR PREPARATION THEREOF".

Abstract	The present Invention refers to a microporous material formed by oxygen, silicon, germanium/ aluminium,, boron, gallium, zirconium and/or titanium in its composition, called TIQ-6, to the process for preparing it and to its catalytic applications in oxidation reactions. The TIQ-6 material's preparation method is based on the synthesis of a gel with a titanium and/or zirconium content, its hydrothermal treatment under controlled conditions, and the treatment of the resulting laminar material with a solution of an organic compound containing a proton accepting group. This swollen material is subjected to a specific treatment to obtain a high external area delaminated solid. A material, METIQ-6, similar to the TIQ-6 material, but also having organic groups anchored on its surface incorporated by a post-synthesis process onto the TIQ-6 material is also claimed.	

Full Text	 

A ZEOLITIC MATERIAL TIQ-6, A MICROPORQUS MATERIAL METIQ-6 ANE PROCESSES FOR PREPARATION THEREOF

TECHNICAL FIELD OF THE INVENTION

The present invention is encompassed in the field of catalytic materials and, more specifically, in the field of zeolitic catalytic materials.

STATE OF THE ARTPRIOR TO THE INVENTION

In the epoxidation of olefins methods are known, in which organic hydropezroxides arc utilised and which are carried out employing catalysts based on titanium anchored on siliceous supports  (US-A-3923843,  1375),  An adequate selection of the reagent on titanium and also of the anchoring conditions permit catalysts to be obtained in which the titanium centres are separated and immobilised, reducing  or  rather  cancelling  the  possibilities  of deactivation of the catalyst through dinerisation of the titanium species. However, these catalysts can, during the catalytic process,  suffer a loss of titaniun content by extraction during the reaction which leads to the activity of the catalyst diminishing with time.

To overcome this drawback, it has been proposed that the titanium, species be anchored on mesoporous silicas (T. Maschmeyer et. Al,, Nature, 378, 159 (1995)), In this case, determined amounts of titanium. of the order of 8% by weight can be anchored presenting good results as catalysts in epoxidation of olefine using organic peroxides as oxidising agents.  Unfortunately  the  amorphous  nature  of  these mesoporous silicas and the high concentration and proximity of oilinol groups result in these materials being of  low stability and to achieve adequate dispersions of the active titanium species on the surface of the mesoporous material proves to be problematic.

2

The methods and materials of the state of the art therefore suffer from a series of drawbacks that it vould be convenient to overcome.

OBJECTS OF THE INVENTION

The object of the present: invention is to overcome the drawbacks in the state of the art, by means of a catalyst and by means of a procedure for the preparation thereof, making use of a material with an external high surface area and which shows in its structure active species, as for example, titanium and/or zirconium in tetrahedral positions which have been incorporated directly during the synthesis without carrying out any post-synthesis anchoring treatment, the activity and selectivity obtained in oxidation reactions being very high.

Likewise, the present invention has a further object a modification of the surface area which gives rise to the formation of organic species bound to the surface which notably improve the activity and selectivity of these materials when they are used as catalysts.

DESCRIPTION OF THE INVENTION

The objects of the invention are achieved, on one hand, by means of a zeolitic TIQ-6 material with a chemical composition corresponding to the formula, expressed as oxides, SlO2: zzo2 :nMO2 :xX2O3 : aH2O where

Z is Ge, 5n

z lies between 0 and 0.25 mol .mol-1

M is Ti or 2r

m has a value between 0.00001 and 0.25, preferably between 0.001 and 0.1,

X is Al, Ga or B

x has a value between 0 and 1, and

a has a value between 0 and 2.

3

Moreover, the objects of the present invention also by means of a microporous METIQ-5 material with a chemical composition represented by the formula

SiO2 : yYRpO2-p/2 : zZO2:mMO2 : xX2O3 : aH2O

wherein R is selected between hydrogen, alkyl groups with 1 to 22 carbon atoms, aryl groups with 6 to 36 carbon atoms, aromatic groups with 6 to 36 carbon atoms, polyaromatic groups with 6 to 36 carbon atoms, said groups being selected from among non-functionalised groups and functionalised groups with functional groups selected between acid, amino, thiol, sulphonic and tetra-alkyl ammonium groups,

Y is Si, Ge, Sn or Ti, and is bound directly to atoms which compose a structure by means of C-Y bonds, p has a value between 1 and 3, y has a value between 0.0001 and 1, Z is Ge or 5n

z lies between 0 and 0.25 mol.rool-1 M is Ti or 2r

m has a value between 0.00001 and 0.25, preferably between 0.001 and 0.1, X is Al, Ga or B,

x has a value between 0 and 1, and a has a value between 0 and 2.

Preferably both the zeolitic TIQ-6 material and the microporous METIQ-6 material, car. have a specific external surface area greater than 500 m2g-1 a pore volume greater than 0.5 cm3g-1, and a charge transfer band in the visible-ultraviolet spectrum in the range between 200 and 230 nm.

According to the invention, the TIQ-6 material may or may not be subsequently modified by means of a treatment with reagents selected among orqanogermanes, organosilanes, organometale and combinations thereof, in order to produce organic species anchored on the surface of the materials described, giving rise to the METIQ-6 material.

The  TIQ-6  material  can  be  obtained  from  laminar

4

precursors of zeolites synthesised vith titanium and/or

zirconium  which  is  incorporated  directly  into  its

structure. More specifically, a delaminated TIQ-6 material

ia obtained, similar to the material ITQ-6, both proceeding

from  the  laminar  precursor  of  Ferrierite  (FER),  the

preparation of which is indicated in the Spanish Patent

P98016B9  (1998)  and  in  the patent  application

PCT/GB99/025G7 (1999). The catalytic material obtained has

Si-O-M bonds (M=Ti or 2r) , the active species-of titanium

or zirconium being distributed in a homogeneous manner in

order  that  they be  functional  in  selective  oxidation

processes of organic compounds with organic or inorganic

peroxides, and in general in processes which involve the

use of Lewis acid centres.

Thus, in accordance with the invention, the TIQ-6 material can be prepared by means of a procedure which comprises.

A first step wherein a laminar precursor is synthesised of the ferrieritic type with a strycture which comprises at least one of Ti and Zr;

A second step wherein the laminar precursor is submitted to a swelling with a long-chain organic compound; in order to obtain a swollen laminar material;

A third step wherein the swollen laminar material is at least partially, delaminated using techniques of mechanical stirring, ultrasounds, spray drying, liophilisation and combinations thereof;

A fourth step wherein the at least partially delaminated material is subjected to an acid treatment;

A fifth step wherein the at least partially delaminated material is subjected no calcination until at least part of the organic matter present in the material is eliminated in order to obtain a calcinated material.

In this process, the laminar precursor can be prepared by means of

5

a mixing step which comprises mixing, in an autoclave, a silica source, a titanium and/or zirconium source, a fluoride salt and acid, a structure director organic compound, and water until a mixture is obtained;

a heating step wherein the mixture is heated at autogenous pressure to between 100 and 200°C, preferably less than 200°C, with stirring, for 1 to 30 days, preferably between 2 and 15 days, until a synthesis material is obtained; and

a final step wherein the synthesis material is filtered, washed and dried at a temperature less than 3009 C until the laminar precursor is obtained.

In the procedure described above, preferably use is made of a source of silica as pure as possible, Adequate silica sources are commercially available, for example under the trade names of AEROSIL (DEGUSSA AG), CAB-O-SIL (SCINTRAN BDH), LUDOX (DU PONT  PRODUCTS); use can also be made of tetraethylorthosilicate (TEOS) and also combinations of various different sources of silica.

The titanium source can be selected among TiCl4 tetraethylorthotitanate (TEOTi) and combinations thereof, and the 2irconium is selected from between ZrCl4, zirconyl chloride and combinations thereof.

As fluoride salt and acid, it is possible to use ammonium fluoride, hydrogen fluoride or combinations thereof.

The structure director organic compound is selected preferably between 1, 4-diaminabutane, ethylendiamine, 1,4-dimethylpiperazine, 1,4-diaminocyclohexane, hexamethylen imine, pirrolidine, piridine and preferably 4-amino-2, 2, 6, 6-retramethylpiperidine and combinations thereof.

In accordance with the invention, the zeolitic METIQ-6 material can be obtained by means of a reaction with reagents selected among organogermahes, organosilanes, and organometale selected among organotitanium or organotin in order to produce organic species anchored on the surface of the materials described, at a reaction temperature between

6

0 and 4002 C, preferably in gas phase between 50 and 200° C, of the TIQ-6 material, for so to produce organic species anchored on the surface of the materials described. Thus, for said reaction to produce organic species anchored on the surface an agent can be employed selected among R1R2R3(R')Y, R1K2(R)2Y R1R')3Y, R1R2R3Y-NH-YR1R2R3, and combinations thereof, wherein

R1, R2 and R3 are selected among hydrogen, alkyl groups with 1 to 22 carbon atoms, aryl groups with 6 to 36 carbon atoms, aromatic groups with 6 to 36 carbon atoms, polyaromatic groups with 6 to 36 carbon atoms, said groups being selected between groups identical and different from each other, and selected in turn between non-functionalised groups and functionalised groups with functional groups selected among acid, araino, thiol, sulphonic and tetra-alkyl ammonium groups,

R' is a hydrolysable group at a temperature between 0 and 4002 c, selected from between alcoxide, halide, and trimethyllsililamino. Such halide groups can come from compounds like for example, methyltrichlorogermane, iodopropylrrimerhoxysilane, zitanocene dichloride, methyltrichlorotin, diethyldichlorosilane and methyl criethoxysilane. Such alcoxide groups can be for example ethoxide, methoxide, propoxide or butoxide, such trimetthylsililamino groups can come from compounds like for example hexamethyldisilazane.

Y is at least one element selected from Si, Ge, Sn, Ti,

According to the invention, the reaction to produce organic species anchored on the surface can be carried our in the absence of solvents, but also by dissolving the TIQ-6 material in a solvent selected between organic solvents and inorganic solvents. Likewise the silanisation can be carried out in the absence of catalysts or in the presence of at least one catalyst which favours a reaction of an alkyleilane, alkylgermane or organometallic compound in general with Si- groups.

7

In  accordance with  the  invention,  the  zeolitic material TIQ-6 may be prepared as follows: in a first step the synthesis of the laminar precursor is carried out by-mixing in an autoclave a source of silica like for example AEROSIL, CAB-O-SIL, LUDOX, texraethylorthosilicate (TEOS), or any other known; a source of titanium and/or zirconium like for example Ticl4, tetraethylorthotitanare (TEOTi), ZrCl4 zirconyl chloride or any other known; some fluoride compounds like for example ammonium fluoride and hydrogen fluoride;  an  organic  compound  like  1,4-diaminobutane, ethylendiamine,  1, 4-dimethylpiperazine,  1,4-diaminocyclohexane,  hexamethylenimine,  pirrolidine, piridxne  and  preferably  4-amino-2, 2, 6,6-tetramethylpiperidine and water in adequate proportions. The synthesis takes place at temperatures between 100 and 200oC, with constant stirring of the gel and lasting 1 to 30 days, preferably between 2 and 15 days. At the end of this time, the reaction product, a white solid, is washed with distilled water, filtered and dried.

The sheets of the obtained precursor, which contain citanium and/or zirconium in their framework, are separated by intercalating voluminous organic species such as alkyl ammoniums, amines, esters, alconols, dimethylformamide, eulphoxides, urea, chlorohydrates of amines, alone or mixtures thereof in solution. The solvent is generally water, but other organic solvents can also be used such as alcohols, esters, alkanes, alone or mixtures thereof in absence or in presence of water.

More specifically, when cetyltrimethylaminonium bromide (CTHATBr-) is employed for example, as swelling agent, the intercalation conditions are as follows: the laminar precursor is dispersed in an aqueous solution of CTMATBr-and a cetra-alkyl ammonium hydroxide or an alkaline or alkaline-earth hydroxide, being preferred tetra-alkyl ammonium hydroxides like tetrapropylammononium hydroxide (TPATOH-), the pH of the mixture being greater than 11. The

8

resulting dispersion is heated to temperatures between 5 and 200°C during periods between 0.5 and 90 hours whilst the  suspension  is  vigorously  stirred.  The  suspension resulting is dispersed in an excess of water, being stirred with a metal paddle of the Cowles type or any other known at speeds lying between 20 and 2000 rpm during periods not less than 1 hour. These conditions are sufficient to carry out the delamination of the precursor material. However, it is possible to employ other delamination methods such as for  example  treating  the  sample  with  ultrasounds, liophiXisation and spray-drying.

Once the delamination has been carried out, the solids are separated and thoroughly washed in order to eliminate the excess CTMA+Br-. The obtained product is dried and is calcinated at a temperature sufficient to eliminate the organic matter occluded in the material, or at least the organic matter present on the material surface.

The materials obtained are characterised in that they have a high external surface area greater than 500 m2g-1 and a pore volume greater  than  0.5  cm3g-1.  They are likewise  characterised  in  that  they  have  a  highly hydroxylated surface as may be deduced from the presence of a very intense band in the IR spectrum centered at about 3745 cm-1. Moreover the ultraviolet-visible spectrum of the TIQ-6 materials which contain Ti or Zr are characterised by the presence of an MIV-O charge transfer band between 2 00 and 220 nm.

This product containing Ti and/or Zr is active and selective in oxo-cransference reactions and more specifically for epoxidation of olefins, oxidation o£ alkanes and alcohols, hydroxylation of aromatics, ammoximation of ketonee, oxidation of organic sulphides and sulphoxides with organic or inorganic peroxides. Thus for example, the material termed TIQ-6 prepared from a laminar precursor of ferriericic type, containing between 0.125 and 3% by weight of TiO2 is capable of epoxidating the 1-hexane

9

at 50°C with conversions of 20% and selectivities to the epoxide of 96% after seven hours of reaction using hydrogen hvdroperoxide (H2O2) as oxidant, acetonitryl and/or methanol as solvent and 2% by weight of TIQ-6 as catalyst.

On the other hand, to obtain the microporous METIQ-6 material from the zeolitic TIQ-6 material, the TIQ-6 material can be treated with reagents selected among organogermanes, organosilanes, and organometals selected among organotitanium or organotin. By means of this process to produce organic species anchored on the surface it is possible to add one or more groups which incorporate carbon-tetravalent element bonds in the zeolitic material. This reaction for incorporating these groups is carried out using compounds with formula R1R2R3 (R')Y, R1R2(R')2Y, R1(R')3Y or R1R2R3Y-NH-YR1R2R3 in which R1, R2 and R3 are organic groups identical to or different from each other, and can be H or the alkyl or aryl groups mentioned earlier and Y is a metal among which Si, Ge, Sn or Ti are preferred. The procedures to produce organic species anchored on the surface are well known in the state of the art, in this manner the greater part of the Si-OH and M-OH groups present in the TIQ-6 material are functionalised.

The TIQ-6 and METIQ-6 materials can be employed as catalysts in

the epoxidation of define, wherein an olefin, for example selected among propylene, ethylene, isoprene, norbornene, limonene, a-pinene, terpinolene, longifolene, cariofilene, c-cedrene, styrene, substituted stirenes, fatty esters and acids, allyl alcohols and vinyl alcohols, is subjected to epoxidation with an organic or inorganic hydroperoxide, as for example terabutylhydroperoxide, hydroperoxide of curnene or hydrogen peroxide; * oxidation of alcohols, in which an alcohol is subjected to oxidation with a hydroperoxide selected between  organic  hydroperoxidee  and  inorganic

10

hydroperoxides, in order to obtain a ketone, aldehyde or an

acid from the alcohol;

oxidation of organic thiols  to  the  corresponding

sulphoxides  and sulphons with a hydroperoxide  selected

between  organic  hydroperoxides  and  inorganic

hydroperoxides;

hydroxylation  of  aromatic  compounds  with  a

hydroperoxide selected between organic hydraperoxides and inorganic hydroperoxides;

* ammoximation of ketones with a hydroperoxide selected between organic hydroperoxides and inorganic hydroperoxides.

Thus for example, a METIQ-6 material containing between 0.125 and 3% by weight of TiO2 is capable of epoxidaring the 1-hexene at 50 9 c with conversions of 18% and selectivities to the epoxide of 99% after seven hours of reaction using hydrogen hydroperoxide (H2O2) as oxidant, acetonitryl and/or methanol as solvent and 2% by weight of METIQ-6 as catalyst.

MODES OF EMBODIMEHT OF THE INVENTION

The following examples illustrate characteristics applicable to the preparation of the TIQ-6 and METIQ-6 materials and of their applications as catalysts in oxidation processes.

EXAMPLE 1

PREPARATION OF THE LAMINAR PRECURSOR OF THE TIQ-6 MATERIAL 10 g of silica (AEROSIL 200, Degussa) are added to an aqueous solution containing 9.2 g of ammonium fluoride (NH4F, Aldrich 98% purity), 3,4 g of hydrofluoric acid (HF, 46.1% purity) 26 g. of 4-amino-2,2,6,6-tetramethylpiperidine (FLUKA, 98% purity), 0.8 g of titanium tetraethoxide (Alfa, 98% purity) and 20.2 g of deionised water (MilliQ Quality of Millipore). The synthesis gel pH is 9, This reactive mixture is vigorously stirred for two hours at room temperature before placing it into an autoclave at 135°C for 10 days. The resulting solid

11

is filtered, thoroughly washed with water to a pH close to 7 and dried at 60°C for 12 hours. The obtained laminar precursor shows a Si/Ti ratio of 50 measured by chemical analysis. EXAMPLE 2

DELAMINATION OF A FERRIERYTIC LAMINAR PRECURSOR FOR OBTAINING THE TIQ-6 MATERIAL

1 g of the laminar precursor described in example 1 is

dispersed in a solution containing 4 g of MilliQ water, 20

g of cetyltrimethyl ammonium hydroxide and 6 g of tetra-

propyl ammonium hydroxide, and the final pH is 12.5. These

hydroxides  were  prepared  by  ion  exchange  of  their

respective bromide salts using DOWEX SBR resin. The bromide

exchange level in both cases was approximately 70%.

The resulting dispersion was heated to 80°C for 16 hours with constant,  vigorous stirring to favour the separation of the sheets making up the precursor material. Once this time has elapsed, the resulting suspension is filtered to remove the excess of CTMA+Br- and the solid is dispersed in an excess of water and subjected to an ultrasounds treatment for one hour. HCl is then added (6M) to pH=3 to favour the solid's flocculation.  The latter is recovered  by  centrifuging  and  thoroughly  washed  with distilled water. The final solid is dried at 60°C for 12 hours and roasted at 580°C in a nitrogen atmosphere for 3 hours, the heat treatment being extended for 7 more hours in air, and all organic material hidden in the solid's pores is completely eliminated. The product gives a Si/Ti ratio of 100 measured by chemical analysis.

This  material  (TIQ-6)  shows  a  specific  area  of approximately 650 m2g- and a pore volume of 0.7 cm3g-1.

12

EXAMPLE 1 PREPARATION OF THE METIQ-6 MATERIAL

Silanization of the TIQ-6 material, giving rise to the material  called  METIQ-6,  is  carried  out  by  making organosilane  compounds  to  react  on  the  surface  of  a material like that described in example 2. This process is usually performed in the following manner; 3 g of the TIQ-6 material described in example 2 are dehydrated at 300°C and vacuum of 10-3 torr for 2 hours. A solution is added to this solid, containing 1-9 g of trimethylchlorosilane in 27 g of chloroform. The resulting: suspension is vigorously shaken for 1 hour under an argon atmosphere, and then 1.28 g of triethylamine dissolved in 3 g of chloroform are added.  This suspension is stirred for 1 hour at room temperature and is filtered, washed with dichloromethane and dried at 60°C for 12 hours.

This material shows no significant nor structural nor

textural differences with the TIQ-6 material described in

example  2.  The  visible  ultraviolet  spectrum  of  this

material shows a narrow band of 220 nm assigned to the

formation of monomeric titanium species. The presence of

Si-CH3 groups is evidenced by the presence of a band in the

IR spectrum at 1410 cm-1  and a resonance line in the

spectrum of 29Si-MAS-RMN at 15 ppm.

EXAMPLE 4

CATALYTIC ACTIVITY OF THE

TIQ-6 MATERIAL CONTAINING Ti IN ITS COMPOSITION, IN THE 1-

HEXENE EPOXIDATION

The catalytic activity of the material prepared in example 2 for 1-hexene epoxidation is described in this example.

300 mg of the material described in example 2 are placed into a glass reactor at 50°C which contains 1420 mg

13

of 1-hexene, 4S0 mg of H2O2 (at 35% P/P) and 11800 mg of acetonitryl or inethanol as a solvent. The reaction mixture is stirred and a reaction sample is taken after 7 hours. Under these conditions, the conversion of l-hexene achieved with respect to the maximum possible is 20% with a 96% epoxide selectivity.

EXAMPLE 5

CATALYTIC ACTIVITY OF THE

TIQ-6 MATERIAL CONTAINING Ti IN ITS COMPOSITION, IN 2-,

NORBORNENE EPOXIDATION

The catalytic activity of the material prepared in

example 2 for 2-norbornene epoxidation is described in this

example.

300 mg of the material described in example 2 are placed into a glass reactor at 60°C which contains 1550 mg of 2-norbornene, 500 mg of H2O2 (at 35% P/P) and 11800 mg of acetonitryl or methanoi as a solvent. The reaction mixture is stirred and a reaction sample is taken after 7 hours. The conversion of 2-norbornene with respect to the maximum possible is 90% with a 94% epoxide selectivity.

EXAMPLE 6

CATALYTIC ACTIVITY OF THE

TIQ-6 MATERIAL CONTAINING Ti IN ITS COMPOSITION, IN TERPINOLENE EPOXIDATION

The catalytic activity of the material prepared in example 2 for terpinolene epoxidation is described in this example.

300 mg of the material described in example 2 are placed into a glass reactor at 60°C which contains 2200 mg of terpinolene, 500 mg of H2O2 (at 35% P/P) and 11800 mg of acetonitryl or methanoi as a solvent. The reaction mixture is stirred and a reaction sample is taken after 7 hours.

14

The conversion of terpinolene  compared to the maximum possible is 4S% with a 70% epoxide selectivity.

EXAMPLE 7 CATALYTIC ACTIVITY OF THE

TIQ-6 MATERIAL CONTAINING Ti IN ITS COMPOSITION, IN CYCLOHEXENE EPOXIDATION

The catalytic activity of the material prepared in example 2 for cyclohexene epoxidation is described in this example.

300 mg of the material described in example 2 are placed into a glass reactor at 60°C which contains 4500 mg of cyclohexene and 1538 mg of tertbutylhydroperoxide. The reaction mixture is stirred and a reaction sample is taken after 5 hours. The conversion of cyclohexene with respect to the maximum possible- is 81% with a 94% epoxide selectivity.

EXAMPLE 8

CATALYTIC ACTIVITY OF THE

METIQ-6 MATERIAL CONTAINING Ti IN ITS COMPOSITION, IN I-

HEXENE EPOXIDATION

The catalytic activity of the material prepared in example 3 for 1-hexene epoxidation is described in this example.

300 mg of the material described in example 3 are placed into a glass reactor at 50°C which contains 1420 mg of l-hexene, 4 50 mg of H2O2 (at 35% P/P) and 11800 mg of acetonitrile or methanol as a solvent. The reaction mixture is stirred and a reaction sample is taken after 7 hours. The conversion of l-hexene with respect to the maximum possible is 18% with a 99% epoxide selectivity.

15

EXAMPLE 9

CATALYTIC ACTIVITY OF THE

METIQ-6 MATERIAL CONTAINING Ti IN ITS COMPOSITION, IN

CYCLOHEXENE EPOXIDATION

The catalytic activity of the material prepared in example 3 for cyclohexene epoxidation is described in this example.

300 mg of the material described in example 2 are placed into a glass reactor at 60°C which contains 4500 mg of cyclohexene and 1538 mg of tertbutylhydroperoxide. The reaction mixture is stirred and a reaction sample is taken after 5 hours. The conversion of cyclohexene with respect to  the  maximum  possible  is  88%  with  a  98%  epoxide selectivity.

EXAMPLE 10

CATALYTIC ACTIVITY OF THE METIQ-6 MATERIAL CONTAINING Ti IN ITS COMPOSITION, IN

TERPINOLENE EPOXIDATION

The catalytic activity of the material prepared in example 3 for terpinolene epoxidation is described in this example.

150 mg of the material described in example 3 are placed into a glass reactor at 60°C which contains 1135 mg of cyclohexene and 1380 mg of tertbutylhydroperoxide. The reaction mixture is stirred and a reaction sample is taken after 7 hours. The conversion of terpinolene with respect to the maximum possible is 56% with a 78% epoxide selectivity.

16

WE CLAIM :

1.	A zeolitic material, TIQ-6 whose chemical composition

corresponds to the formula, expressed as oxides,

SiO2: zZO2: mMO2: xX2O3: aH2O wherein Z is Ge, Sn,

z is between 0 and 0.25 mol .mol-1,

M is Ti or Zr,

m has a value between 0.00001 and 0.25,  preferably between 0.001 and 0.1,

X is Al, Ga or B,

x has a value between 0 and 1, and

a has a value between 0 and 2.

2.	A zeolitic material as claimed in claim 1, wherein the

material has a specific external area higher than 500 m2g-1,

a pore volume over 0.5 cm3g-1 and a charge transfer band in the visible ultraviolet spectrum in the range between 200 and 230 nm.

3.  A  microporous  METIQ-6  material  with  a  chemical composition represented by the formula

SiO2:yYRpO2-p / 2: zZO2 :mMO2: xX2O3: aH2O wherein

R is selected among hydrogen, alkyl groups with 1 to 22 carbon atoms, aryl groups with 6 to 36 carbon atoms, aromatic groups with 6 to 36 carbon atoms, polyaromatic groups with 6 to 36 carbon atoms and these groups are selected among non functionalized groups and functionalized groups with functional groups selected among acid, amino, thiol, sulphonic and tetra-alkyl ammonium groups.

17

Y is Si, Ge, Sn or Ti and is directly joined to atoms making up a structure by means of C-Y bonds,

p has a value between 1 and 3,

y has a value between 0.0001 and 1,

Z is Ge or Sn,

z has a value between 0 and 0.25 mol .mol-1,

M is Ti or Zr,

m has a value between 0.00001 and 0.25, preferably between 0.001 and 0.1,

X is Al, Ga or B,

x has a value between 0 and 1, and

a has a value between 0 and 2.

4.	A microporous material as claimed in claim 3, wherein

the material has a specific external area higher than 500

m2g-1, a pore volume over 0.5 cm3g-1 and a charge transfer band in the visible ultraviolet spectrum in the range between 200 and 230 nm.

5.	A process for preparing the zeolitic TIQ-6 material as

claimed in claim 1 or 2, comprising:

a first step wherein a laminar precursor of ferrieritic type with a structure comprising at least one of Ti and Zr is synthesised;

a second step wherein the laminar precursor is subjected to swelling with a long chain organic compound to obtain a swollen laminar material;

a third step wherein the swollen laminar material is at least partially delaminated using mechanical stirring techniques, ultrasounds, spray drying, liophilisation and combinations thereof;

a fourth step wherein the at least partially delaminated material is subjected to an acid treatment;

18

a fifth step wherein the at least partially delaminated material is subjected to calcination until removing of at least part of the organic matter present in the material to obtain a calcinated material.

6.	A process as claimed in claim 5 wherein the laminar

precursor is prepared by

a mixing step comprising mixing in an autoclave a silica source, a titanium and/or zirconium source, a salt and fluoride acid, a structure director organic compound and water until a mixture is obtained;

a heating step wherein the mixture is heated at autogenous pressure, between 100 and 200°C, with stirring for 1 to 30 days until a synthesis material is obtained; and

a final step wherein the synthesis material is filtered, washed: and dried at a temperature below 300°C until the laminar precursor is obtained.

7.	A process as claimed in claim 6, wherein the silica

source  is  selected  among  sources  of  SiO2,

tetraethylorthosilicate (TEOS) and combinations thereof.

8.	A process as claimed in claim 6 wherein the titanium

source is selected between TiCl4,  tetraethylorthotitanate

(TEOTi) and combinations thereof.

9.	A process as claimed in claim 6, wherein the zirconium

source  is  selected  among  ZrCl4,  zirconyl  chloride  and

combinations thereof.

10.	A process as claimed in claim 6, wherein the salt and

fluoride  containing acid  are  selected  between  ammonium

fluoride, hydrogen fluoride and combinations thereof.

19

11.	A process as claimed in claim 6, wherein the structure

director  organic  compound  is  selected  among  1,4-

diaminobutane,  ethylenediamine,  1,4-dimethylpiperazine,

1,4-diaminocyclohexane,  hexamethylenimine,  pyrrolidine,

pyridine  and  preferably  4-amino-2,2,6,6-

tetramethylpiperidine and combinations thereof.

12.	A process as claimed in claim 6, wherein the heating

step lasts between 2 and 15 days.

13.	A process as claimed in claim 6, wherein the final step

is carried out at a temperature below 200°C.

14.	A process as claimed in claim 5,  wherein the acid

treatment is carried out at a pH below 2.

15. A method for preparing the microporous material as claimed in any of claims 3 and 4, which comprises subjecting the zeolitic material defined in either of claims 1 and 2 to a reaction with reagents selected among organogermanes, organosilanes, organometals and combinations thereof, in order to generate organic species anchored on the surface of the described materials.

16. A method for preparing the METIQ-6 microporous material as claimed in either of claims 3 and 4, which comprises subjecting the zeolitic material obtained as claimed in any of claims 5 to 14 to a process to produce organic species anchored on the surface, by means of a reaction with reagents selected among organogermanes, organosilanes and organometallics selected between organotitanium and organotin.

20

17.	A method as claimed in either of claims 15 and 16

wherein the material is subjected to a process to produce

organic species anchored on the surface,  at a reaction

temperature between 0 and 400°C, using an agent selected

between R1R2R3 (R')Y, R1R2(R')2Y, R1(R')3Y, R1R2R3Y - NH -YR1R2R3

and combinations thereof, wherein

R1, R2 and R3 are selected among hydrogen, alkyl groups with 1 to 22 carbon atoms, aryl groups with 6 to 36 carbon atoms, aromatic groups with 6 to 36 carbon atoms, polyaromatic groups with 6 to 36 carbon atoms and these groups are selected among identical groups and groups different to each other and selected, in turn, between non functionalised groups and groups functionalised with functional groups selected among acid, amino, thiol, sulphonic and tetra-alkyl ammonium groups.

R' is a group hydrolysable at the reaction temperature, selected among alkoxide, halide and trimethylsilylamino groups

Y is at least an element selected among Si, Ge, Sn, Ti.

18.	A method as claimed in claim 17, wherein said process

to produce  organic  species  anchored on the  surface  is

carried  out  by  dissolving  the  material  in  a  solvent

selected between organic and inorganic solvents.

19.	A method as claimed in claim 17 or 18, wherein, said

process to produce organic species anchored on the surface

is carried out in the presence of at least one catalyst

which favours a reaction of an alkylsilane, alkylgermane or

organometallic compound in general with Si- groups.

20.	A method as claimed in any of claims 15 to 19 wherein

21

said process to produce organic species anchored on the surface is carried out in a gas phase and the reaction temperature is from 50 to 200°C.

21. Zeolitic materials and microporous materials as claimed in claims 1 to 4, as catalysts in oxidation reactions selected from the group consisting of epoxidation of olefins, oxidation of alcohols, oxidation of organic thiols, hydroxylation of aromatic compounds and ammoximation of ketones.

The present Invention refers to a microporous material formed by oxygen,  silicon, germanium/ aluminium,, boron, gallium,  zirconium and/or titanium in its composition, called TIQ-6, to the process for preparing it and to its catalytic applications in oxidation reactions.

The TIQ-6 material's preparation method is based on the synthesis of a gel with a titanium and/or zirconium content,  its  hydrothermal  treatment  under  controlled conditions,  and the treatment of the resulting laminar material with a solution of an organic compound containing a proton  accepting group.  This  swollen material  is subjected to a specific treatment to obtain a high external area delaminated solid.

A material, METIQ-6, similar to the TIQ-6 material, but also having organic groups anchored on its surface incorporated by a post-synthesis process onto the TIQ-6 material is also claimed.

Documents:

« Previous Patent

Next Patent »

Patent Number	207379	

Indian Patent Application Number	IN/PCT/2002/00840/KOL	

PG Journal Number	23/2007	

Publication Date	08-Jun-2007	

Grant Date	07-Jun-2007	

Date of Filing	24-Jun-2002	

Name of Patentee	UNIVERSIDAD POLITECNICA DE VALENCIA	

Applicant Address	CAMINO DE VERA, S/N, E-46022, VALENCIA, A SPANISH UNIVERSITY	

Inventors:

#	Inventor's Name	Inventor's Address	

1	CORMA CANOS AVELINO	INSTITUTO DE TECNOLOGIA QUIMICA, CONSEJO SUPERIOR DE INVESTIGACIONES CIENTIFICAS UNIVERSIDAD POLITECNICA DE VALENCIA LOS NARANJOS, S/N E-46022, VALENCIA	

2	FORNES SEGUI VICENTE	INSTITUTO DE TECNOLOGIA QUIMICA, CONSEJO SUPERIOR DE INVESTIGACIONES CIENTIFICAS UNIVERSIDAD POLITECNICA DE VALENCIA LOS NARANJOS, S/N E-46022, VALENCIA	

3	DIAZ MORALES URBANO	INSTITUTO DE TECNOLOGIA QUIMICA, CONSEJO SUPERIOR DE INVESTIGACIONES CIENTIFICAS UNIVERSIDAD POLITECNICA DE VALENCIA LOS NARANJOS, S/N E-46022, VALENCIA	

4	DOMINE MARCELO EDUARDO	INSTITUTO DE TECNOLOGIA QUIMICA, CONSEJO SUPERIOR DE INVESTIGACIONES CIENTIFICAS UNIVERSIDAD POLITECNICA DE VALENCIA LOS NARANJOS, S/N E-46022, VALENCIA	

PCT International Classification Number	B01J29/89	

PCT International Application Number	PCT/ES00/00456	

PCT International Filing date	2000-11-24	

PCT Conventions:

#	PCT Application Number	Date of Convention	Priority Country	

1	P9902655	1999-11-24	Spain	

© All Indian Patents, 2013-2021.

  Patent data available in the public domain from Indian Patents Office, Department of Industrial Policy and Promotions, Ministry of Commerce and Industry, Government of India.

File: patents/207434-a-polymer-electrolyte-fuel-cell-with-enhanced-water-removal-property.html
Indian Patents. 207434:A POLYMER ELECTROLYTE FUEL CELL WITH ENHANCED WATER REMOVAL PROPERTY

Indian Patents

Recently Granted Patents

  Recently Published Patents

Title of Invention	A POLYMER ELECTROLYTE FUEL CELL WITH ENHANCED WATER REMOVAL PROPERTY

Abstract	The present invention relates to a polymer electrolyte fuel cell comprising a cell having a solid polymer film, separators disposed on both sides of said cell so as to interpose said cell therebetween, and diffusion layers disposed between said cell and the separators and each diffusion layer having a substrate comprising an electrically conductive porous material and a slurry layer disposed on the substrate, wherein at least a part of each diffusion layer is provided with a gas barrier for preventing the permeation of gas in a direction parallel to the major surface of the diffusion layer, so that the retention of water in the cell can be avoided, uniform electricity generation can be achieved over the whole surface of the cell, and water can be removed efficiently.	

Full Text	 

DESCRIPTION POLYMER ELECTROLYTE FUEL CELL Technical Field

This invention relates to improvements in polymer electrolyte fuel cells (PEFCs). Background Art

Conventionally, a polymer electrolyte fuel cell is made up of a cell, two separators disposed on both sides of this cell so as to interpose the cell there between, and diffusion layers disposed between the aforesaid cell and the separators.

The aforesaid cell consists of a solid polymer film and two reaction layers disposed on both sides of the film- each of the aforesaid diffusion layers consists of carbon paper and a slurry layer formed on one major surface thereof. A groove for the passage of hydrogen gas is formed in the surface of one separator facing the cell, and a groove for the passage of air is formed in the other separator.

However, conventional separators for use in polymer electrolyte fuel cells have a problem in that the fuel gas and the oxidant gas do not flow in conformity with the shape of the groove but bypass it by flowing through the aforesaid diffusion layers, so that water is retained in the cell to cause a corresponding reduction in reaction area, a deterioration in electricity generation performance, and a risk of damage to the cell.

Meanwhile, in order to remove the water retained in the cell, there has been employed a method in which the pressure loss in the separators is sufficiently increased to introduce the retained water into the gases as water vapor. However, this method is advantageous in that the gas pressure losses in the polymer electrolyte fuel cell are increased to cause an increase in power consumption by auxiliary devices such as compressors for feeding the gases, resulting in a reduction in electricity generation efficiency of the whole fuel cell system. Disclosure of the Invention

The present invention has been made in view of these circumstances, and an object thereof is to provide a polymer electrolyte fuel cell in which at least a part of each diffusion layer is provided with a gas barrier for preventing the permeation of gas in a direction parallel to the major surface of the diffusion layer, so that the retention of water in the cell can be avoided, uniform electricity generation can be achieved over the whole surface of the cell, and water can be removed efficiently.

According to the present invention, there is provided a polymer electrolyte fuel cell comprising a cell having a solid polymer film, separators disposed on both sides of the cell so as to interpose the cell therebetween, and diffusion layers disposed between the cell and the separators and each having a

substrate comprising an electrically conductive porous material and a slurry layer disposed on the substrate, wherein at least a part of each diffusion layer is provided with a gas barrier for preventing the permeation of gas in a direction parallel to the major surface of the diffusion layer-

In a preferred embodiment of the present invention, the gas barrier comprises a gas-impervious material layer formed by removing the material of the substrate from the part thereof intended for the formation of a gas barrier and filling the resulting vacant space with rubber or resin.

Moreover, in a preferred embodiment of the present invention, the gas barrier comprises a projecting part of each separator which is formed in the part thereof intended for the formation of a gas barrier so as to have a greater thickness than its surroundings, and a compressed layer formed by compressing the part of the electrically conductive porous material corresponding to the projecting part as compared with its surroundings.

Moreover, in a preferred embodiment of the present invention, the gas barrier comprises a resin-impregnated layer formed by infiltrating resin into the part of each separator which is intended for the formation of a gas barrier and thereby imparting gas tightness thereto.

Moreover, in a preferred embodiment of the present invention, the substrate comprising an electrically conductive

porous material is formed by subjecting carbon paper, carbon cloth or nonwoven carbon fabric to a water-repellent treatment with a fluororesin.

Moreover, in a preferred embodiment of the present invention, the surface energy of the diffusion layers is in the range of 1 x 10"3 to 5 x 10"2 N/m.

Moreover, in a preferred embodiment of the present

invention, the flow rate, LA [1/min], of the fuel gas fed and

the pressure loss, APA [MPa], satisfy the condition defined by

APA 
condition defined by APC 
Furthermore, in a preferred embodiment of the present

invention, the gas permeability rate of the diffusion layers

is not less than 1.5 x 10"4 cm/s/Pa.

Furthermore, in a preferred embodiment of the present invention, the average porosity of the diffusion layers is not less than 45%. Brief Description of the Drawings

FIG. 1 is an exploded cross-sectional view for the brief explanation of a PEFC in accordance with the present invention;

FIG. 2 is a schematic view illustrating the reaction behavior of the cell constituting the PEFC of FIG. 1;

FIG. 3 is a plan view illustrating schematically a

separator for use in the PEFC;

FIG- 4 is a schematic cross-sectional view of a PEFC in accordance with a first embodiment of the present invention;

FIG- 5 is a schematic cross-sectional view of a PEFC in accordance with a second embodiment of the present invention;

FIG. 6 is a schematic cross-sectional view of a PEFC in accordance with a third embodiment of the present invention;

FIG. 7 is a graph showing the relationship between the gas flow rate on the air electrode and the pressure loss;

FIG- 8 is a graph showing the relationship between the gas flow rate on the fuel electrode and the pressure loss;

FIG. 9 is a graph showing the relationship between the pressure loss and the produced voltage;

FIG. 10 is a graph showing the relationship between the gas permeability rate of the diffusion layers and the produced voltage; and

FIG. 11. is a graph showing the relationship between the average porosity of the diffusion layers and the produced voltage. Best Mode for Carrying Out the Invention

Several embodiments of the present invention will be described hereinbelow with reference to the accompanying drawings. However, these embodiments are not to be construed to limit the technical scope of the present invention-

First of all, a polymer electrolyte fuel cell (PEFC) in

accordance with one embodiment of the present invention is described with reference to the accompanying drawings. First embodiment

FIG. 1 is an exploded cross-sectional view illustrating one embodiment of a polymer electrolyte fuel cell in accordance with the present invention. This fuel cell 1 is made up of a cell 2, separators 3a, 3b disposed on both sides of this cell 2 so as to interpose cell 2 therebetween, and diffusion layers 4 disposed between the aforesaid cell 2 and separators 3a, 3b.

The aforesaid cell 2 consists of a solid polymer film 5 and reaction layers 6, 6b disposed on both sides of film 5.

Solid polymer film 5 is a film formed, for example, of a perfluorosulfonic acid.

Each of the aforesaid diffusion layers 4 consists of carbon paper 7 which is also called a substrate, and a slurry layer 8 formed on one major surface thereof. This carbon paper may be replaced by another electrically conductive porous material such as carbon cloth or nonwoven carbon fabric. Slurry layer 8 may be formed, for example, by mixing hydrophilic carbon black, hydrophobic carbon black and polytetrafluoroethylene in solvent naphtha to prepare a slurry, screen-printing the slurry on a surface of the diffusion layer, and firing it.

On the other hand, a groove 9 for the passage of hydrogen

gas is formed in the surface of one separator 3a facing the cell. A groove 10 for the passage of air is formed in the other separator 3b.

Now, the aforesaid cell 2 is more specifically explained. As illustrated in FIG. 2, one reaction layer 6a consists of a fuel electrode 11 and, for example, a platinum catalyst layer

12	formed on the side thereof adjacent to solid polymer film 5, and the other reaction layer 6b consists of an air electrode

13	and a platinum catalyst layer 12 formed on the side thereof adjacent to solid polymer film 5. Fuel electrode 11 is formed of a platinum alloy catalyst supported on carbon black and a material such as an electrolyte polymer, and air electrolyte 13 is formed of a platinum alloy catalyst supported on carbon black and a material such as an electrolyte polymer.

In the aforesaid fuel electrode 11 and air electrode 13, the following reactions take place.

Fuel electrode: H2 -> 2H+ + 2e" Air electrode: 2H+ + 2e" + (l/2)02 -» H20 In the fuel cell of this construction, the aforesaid separator 3a (or 3b) has a planar configuration in which a serpentine groove is formed as illustrated in FIG. 3. That is, in the separator of this type is configured in such a way that, when hydrogen gas, for example, is conveyed from an entrance hole 14 at a corner of separator 3a to a diagonally opposite discharge hole 15, the direction of gas flow is changed, for

example, about three times in order to increase the flow velocity of the gas and thereby blow off any water present in the groove.

In this situation, the fuel gas and the oxidant gas may not flow in conformity with the shape of the groove but bypass it by flowing through the diffusion layer, as shown by the broken line in FIG. 3. This phenomenon should be avoided because water is retained in the cell to cause a corresponding reduction in reaction area and a deterioration in electricity generation performance.

Now, reference is made to FIGs. 4(A) and 4(B). As previously described, FIG. 4(A) is a schematic plan view of a diffusion layer constituting a PEFC (polymer electrolyte fuel cell) in accordance with the first embodiment of the present invention, and FIG. 4(B) is a cross-sectional view taken along line X-X in FIG. 4(A). It is to be understood that the slurry layer is omitted in FIG. 4(A).

In carbon paper 21 constituting the diffusion layer, slits 22 are made along the serpentine groove (not shown) of separator 3a (or 3b). These slits 22 of carbon paper 21 are filled with a gas barrier 23 formed, for example, of rubber.

A slurry layer 8 is formed on carbon paper 21 containing the- aforesaid gas barrier 23 to complete diffusion layer 24 together with carbon paper 21. In this case, gas barrier 23 is formed of a room temperature curing silicone rubber sealing

material.

In this embodiment, the gas barrier is formed by pouring Liquid silicone rubber into the slits made in the carbon paper, adjusting it to a predetermined thickness, and curing it at room temperature.

Thus, according to the first embodiment, carbon paper (substrate) 21 is provided with slits 22 along the serpentine groove (not shown) of separator 3a (or 3b), and these slits are filled with gas barrier 23 formed, for example, of rubber. Consequently, when the separators are attached to the cell and the gases are made to flow meanderingly, the gases can flow along the grooves of the separators without bypassing them. Accordingly, the retention of water in the cell can be prevented and uniform electricity generation can be achieved over the whole surface of the cell. Moreover, a uniform gas flow velocity can be obtained over the whole cell surface and water can be removed efficiently. Second embodiment

Now, reference is made to FIG. 5. FIG. 5 is a schematic cross-sectional view of a diffusion layer and a separator which constitute a PEFC in accordance with a second embodiment of the present invention. In this embodiment, separator 25 has a projecting part 26 having a greater thickness than its surroundings. Correspondingly to projecting part 26, carbon paper 27 has a compressed layer (gas barrier) 2 8 formed so as

to be recessed as compared with its surroundings. A slurry layer 8 is formed on the aforesaid carbon paper 27 having the aforesaid compressed layer 28.

Thus, according to the second embodiment, projecting part 26 having a greater thickness than its surroundings is formed at a predetermined position of separator 25, and compressed layer 28 corresponding to this projecting part 27 is formed in carbon paper 27. Consequently, similarly to the first embodiment, the retention of water in the cell can be prevented and uniform electricity generation can be achieved over the whole surface of the cell. Moreover, a uniform gas flow velocity can be obtained over the whole cell surface and water can be removed efficiently. Third embodiment

Now, reference is made to FIG. 6. FIG. 6 is a schematic cross-sectional view of a diffusion layer constituting a PEFC in accordance with a third embodiment of the present invention. In this embodiment, a gas barrier comprises a resin-impregnated layer 31 formed by infiltrating a resin into the part of carbon paper (substrate) 21 which is intended for the formation of a gas barrier. This resin-impregnated layer 31 has gas tightness and does not allow gas to pass therethrough. A slurry layer 8 is formed on carbon paper 2 7 having the aforesaid resin-impregnated layer 31.

Thus, according to the third embodiment, resin-impregnated

layer 31 having gas tightness is formed in the part of carbon paper 21 which is intended for the formation of a gas barrier. Consequently, similarly to the first embodiment, the retention of water in the cell can be prevented and uniform electricity generation can be achieved over the whole surface of the cell. Moreover, a uniform gas flow velocity can be obtained over the whole cell surface and water can be removed efficiently. Examination of Various Conditions on the Basis of Examples

With regard to polymer electrolyte fuel cells in accordance with the present invention, the present inventors further examined their appropriate operating conditions and the like on the basis of the following examples and comparative examples. Examples 1 and 2 and Comparative Examples 1 and 2

In Examples 1 and 2, fuel cells were fabricated by using a diffusion layer provided with a gas barrier comprising silicone polymer on the air electrode side. The number of grooves in the separator was 23 passes in Example 1 and 30 passes in Example 2.

In Comparative Examples 1 and 2, fuel cells were fabricated by using the same diffusion layer, except that the number of grooves in the separator was 10 passes in Comparative Example 1 and 1 pass in Comparative Example 2.

FIG. 7 is a graph showing the relationship between the gas flow rate and the pressure loss on the air electrode side. A

:omparison between Comparative Examples 1 and 2 reveals that the pressure loss for a given flow rate increases dramatically by decreasing the number of grooves from 10 passes to 1 pass, and this permits the removal of water.

However, a comparison between Examples 1 and 2 shows no substantial difference in pressure loss according to the number of grooves in the separator. It is believed that, in Examples 1 and 2, the gas barrier formed in the diffusion layer permitted the rectification of the gas.

When Examples 1 and 2 are compared with Comparative Example 2, the pressure loss is lower in Examples 1 and 2. However, it has been confirmed that, owing to the gas-rectifying effect, water is effectively discharged to at least the same extent as in Comparative Example 2. Accordingly, in Examples 1 and 2, electricity generation performance equal to that of Comparative Example 2 can be achieved at lower

pressures. .

 Example 3 and Comparative Examples 3 and 4

In Example 3, a fuel cell was fabricated by using a diffusion layer provided with a gas barrier comprising silicone polymer on the fuel electrode side. The groove depth of the separator was 100% (0.3 mm deep) in Example 3.

In Comparative Examples 3 and 4, fuel cells were fabricated by using the same diffusion layer, except that the groove depth of the separator was 100% in Comparative Example

3 and 50% in Comparative Example 4.

FIG, 8 is a graph showing the relationship between the gas flow rate and the pressure loss on the fuel electrode side.

A comparison between Comparative Examples 3 and 4 reveals that the pressure loss for a given flow rate increases dramatically by decreasing the groove depth from 100% to 50%, and this permits the effective removal of water.

When Example 3 is compared with Comparative Example 3 in FIG. 8, a pressure loss can be obtained without decreasing the groove depth of the separator. The reason for this seems to be that the gas barrier formed in the diffusion layer permitted the rectification of the gas.

When Example 3 is compared with Comparative Example 4, the pressure loss is lower in Example 3. However, it has been confirmed by the actual evaluation of electricity generation performance that the same voltage is produced under the same conditions as in Comparative Example 4 and, therefore, water is discharged effectively. It is believed that this is due to the gas-rectifying effect of the gas barrier. Thus, in Example 3, electricity generation performance equal to that of Comparative Example 4 can be achieved at lower pressures. Example 4 and Comparative Examples 5 and 6

FIG. 9 shows the relationship between the pressure loss (in one-to-one correspondence with the fuel flow rate) on the fuel electrode side and the voltage in each fuel cell.

Fuel cells were fabricated as follows: In Example 4, the construction of Example 1 was employed on the air electrode side and the construction of Example 2 on the fuel electrode side. In Comparative Example 5, the construction of Comparative Example 1 was employed on the air electrode side and the construction of Comparative Example 1 on the fuel electrode side. In Comparative Example 6, the construction of Comparative Example 2 was employed on the air electrode side and the construction of Comparative Example 4 on the fuel electrode side.

In Comparative Example 5 exhibiting a high pressure loss on both the fuel electrode and the air electrode side (in which the groove depth is 50% as compared with Comparative Example 6), a stabilized high voltage can be obtained at relatively low pressure losses. The reasons for this are believed that a pressure loss can be obtained at low gas flow

rates and that the small amount of gas causes a decrease of

.» entrained water vapor and hence a decrease of water to be

discharged.

In Comparative Example 6 exhibiting a low pressure loss on

both the fuel electrode and the air electrode side, a

stabilized high voltage cannot be obtained. It can be seen

that, in order to obtain a stabilized high voltage, it is

necessary to increase the pressure loss and hence feed large

amounts of gases.

On the other hand, in Example 4, the highest voltage can be obtained at a much lower gas flow rate than in Comparative Examples 5 and 6. The reasons for this are believed to be that water can be efficiently discharged from the fuel cell owing to the gas-rectifying effect of the gas barrier formed in the diffusion layers and that an inert gas (N2) contained in the fuel gas can be prevented from staying in the fuel cell and, therefore, the hydrogen concentration within the fuel cell can be maintained at an appropriate level.

When a polymer electrolyte fuel cell is provided with a gas barrier in accordance with the present invention, the flow rate (LA [1/min]) of the fuel gas fed thereto and the pressure loss (APA [MPa]) in the polymer electrolyte fuel cell can

satisfy the condition defined by APA 
polymer electrolyte fuel cell and the pressure loss (APC [MPa]) in the polymer electrolyte fuel cell can satisfy the

condition defined by APC ^ 0.01 x Lc. Even under these conditions, the retention of water in the cell can preferably

be avoided, uniform electricity generation can be achieved

over the whole surface of the cell, and water can be removed

efficiently.

The condition for the fuel gas flow rate, as defined by by

APA 

of the lowest pressure loss permitting operation lies under the straight line of Example 3.

The condition for the oxidant gas flow rate, as defined by

APC 
the straight line of Example 1 in FIG. 7.

Example 5

A slurry layer comprising carbon black and polytetrafluoroethylene was formed on several types of carbon paper having different gas permeability rates. Then, slits were made therein so as to conform to the shape of the groove, and filled with silicone rubber. Electricity generation tests were carried out by using the gas diffusion layers so formed. The relationship between the gas permeability rate of the diffusion layers and the produced voltage is shown in FIG. 10. The produced voltage began to drop when the gas permeability rate was decreased to 1.5 x 10"4 m/s/Pa or less. A voltage drop of about 10% was observed at 0.75 x 10"4 m/s/Pa, and a voltage drop of 37% at 0.38 x 10"4 m/s/Pa. These results indicate that the gas permeability rate of the diffusion layers should preferably be not less than 1.5 x 10"4 m/s/Pa. Example 6

A slurry layer comprising carbon black and polytetrafluoroethylene was formed on several types of carbon paper having different average porosities. Then, slits were

made therein so as to conform to the shape of the groove, and filled with silicone rubber. Electricity generation tests were carried out by using the gas diffusion layers so formed. The relationship between the average porosity of the diffusion layers and the produced voltage was examined, and the results thus obtained are shown in FIG. 11. The produced voltage began to drop when the average porosity was decreased to 40% or less. A voltage drop of about 20% was observed at an average porosity of 35%, and a voltage drop of 35% at an average porosity of 20%. These results indicate that the average porosity of the diffusion layers should be not less than 40% and preferably not less than 45%.

The separators used in these tests had a groove width of 1.0 mm, a rib width of 1.0 mm, and a groove depth of 0.3 mm. These dimensions should be determined on the basis of the balance between electrochemical performance and mechanical strength conditions for supporting the electrodes, and may be chosen in the ranges shown in Table 1 below, according to the intended purpose. As can be seen from Table 1, it is desirable that the groove width is in the range of 0.5 to 2.5 mm, the rib width is in the range of 0.5 to 2.5 mm, and the groove depth is in the range of 0.2 to 3.0 mm.

In Table 1, "Run" represents a test number (for example, Run 1 represents Test No- 1), and the size of the groove is such that the groove width is 0.5 mm, the rib width is 2-5 mm, and the length is 2,0 m.

It is to be understood that the present invention is not limited to the above-described embodiments, and it is intended to cover all such changes, modifications and equivalent arrangements as fall within the scope of the appended claims. Exploitability in Industry

Thus, the present invention can provide polymer electrolyte fuel cells in which at least a part of each diffusion layer is provided with a gas barrier for preventing the permeation of gas in a direction parallel to the major surface thereof, so that the retention of water in the cell can be avoided, uniform electricity generation can be achieved over the whole surface of the cell, and water can be removed efficiently.

CLAIMS

1.	A polymer electrolyte fuel cell comprising a cell having a solid polymer film, separators disposed on both sides of said cell so as to interpose said cell therebetween, and diffusion layers disposed between said cell and the separators and each having a substrate comprising an electrically conductive porous material and a slurry layer disposed on the substrate, wherein at least a part of each diffusion layer is provided with a gas barrier for preventing the permeation of gas in a direction parallel to the major surface of the diffusion layer.

2.	A polymer electrolyte fuel cell as claimed in claim 1 wherein said gas barrier comprises a gas-impervious material layer formed by removing the material of the substrate from the part thereof intended for the formation of a gas barrier and filling the resulting vacant space with rubber or resin.

3.	A polymer electrolyte fuel cell as claimed in claim 1 wherein said gas barrier comprises a* projecting part of each separator which is formed in the part thereof intended for the formation of a gas barrier so as to have a greater thickness than its surroundings, and a compressed layer formed by compressing the part of said electrically conductive porous material corresponding to the projecting part as compared with its surroundings.

4.	A polymer electrolyte fuel cell as claimed in claim 1

wherein said gas barrier comprises a resin-impregnated layer formed by infiltrating resin into the part of each separator which is intended for the formation of a gas barrier and thereby imparting gas tightness thereto.

5.	A polymer electrolyte fuel cell as claimed in any of claims 1 to 4 wherein said substrate comprising an electrically conductive porous material is formed by subjecting carbon paper, carbon cloth or nonwoven carbon fabric to a water-repellent treatment with a fluororesin.

6.	A polymer electrolyte fuel cell as claimed in any of claims 1 to 5 wherein the surface energy of said diffusion layers is in the range of 1 x 10"3 to 5 x 10~2 N/m.

7.	A polymer electrolyte fuel cell as claimed in any of claims 1 to 6 wherein the flow rate, LA [1/min], of the fuel

gas fed and the pressure loss, APA [MPa], satisfy the

condition defined by APA 
[MPa], satisfy the condition defined by APC 
8.	A polymer electrolyte fuel cell as claimed in any of

claims 1 to 7 wherein the gas permeability rate of said diffusion layers is not less than 1.5 x 10"4 cm/s/Pa.

9.	A polymer electrolyte fuel cell as claimed in any of

claims 1 to 8 wherein the average porosity of said diffusion

layers is not less than 45%.

Documents:

				in-pct-2002-729-che- abstract.pdf

				in-pct-2002-729-che- claims duplicate.pdf

				in-pct-2002-729-che- claims original.pdf

				in-pct-2002-729-che- correspondence others.pdf

				in-pct-2002-729-che- correspondence po.pdf

				in-pct-2002-729-che- descripition complete duplicate.pdf

				in-pct-2002-729-che- descripition complete original .pdf

				in-pct-2002-729-che- drawings.pdf

				in-pct-2002-729-che- form 1.pdf

				in-pct-2002-729-che- form 26.pdf

				in-pct-2002-729-che- form 3.pdf

				in-pct-2002-729-che- form 5.pdf

				in-pct-2002-729-che- other documents.pdf

				in-pct-2002-729-che- pct.pdf

« Previous Patent

Next Patent »

Patent Number	207434	

Indian Patent Application Number	IN/PCT/2002/729/CHE	

PG Journal Number	26/2007	

Publication Date	29-Jun-2007	

Grant Date	13-Jun-2007	

Date of Filing	17-May-2002	

Name of Patentee	M/S. MITSUBISHI HEAVY INDUSTRIES LTD	

Applicant Address	5-1, Marunouchi 2-chome, Chiyoda-ku, Tokyo 100-8315	

Inventors:

#	Inventor's Name	Inventor's Address	

1	Hideki ITO	c/o HIROSHIMA Research & Development Center, MITSUBISHI HEAVY INDUSTRIES, LTD., 6-22, Kan-on-shin-machi 4-chome, Nishi-ku, Hiroshima-shi, Hiroshima 733-8553	

2	Toshiro KOBAYASI	c/o HIROSHIMA Research & Development Center, MITSUBISHI HEAVY INDUSTRIES, LTD., 6-22, Kan-on-shin-machi 4-chome, Nishi-ku, Hiroshima-shi, Hiroshima 733-8553	

3	Akihiko YAMADA	c/o Advanced Technology Research Center, MITSUBISHI HEAVY INDUSTRIES, LTD., 8-1, Sachiura 1-chome, Kanazawa-ku, Yokohama-shi, Kanagawa 236-8515	

PCT International Classification Number	H01M 8/02	

PCT International Application Number	PCT/JP2001/008103	

PCT International Filing date	2001-09-18	

PCT Conventions:

#	PCT Application Number	Date of Convention	Priority Country	

1	2000-282397	2000-09-18	Japan	

© All Indian Patents, 2013-2021.

  Patent data available in the public domain from Indian Patents Office, Department of Industrial Policy and Promotions, Ministry of Commerce and Industry, Government of India.
