Repository: anandvc/allindianpatents

File: patents/207506-method-for-the-production-of-a-titanium-containing-zeolite.html
Indian Patents. 207506:METHOD FOR THE PRODUCTION OF A TITANIUM-CONTAINING ZEOLITE

Indian Patents

Recently Granted Patents

  Recently Published Patents

Title of Invention	METHOD FOR THE PRODUCTION OF A TITANIUM-CONTAINING ZEOLITE

Abstract	Method for the production of a titanium-containing zeolite by a) combining a hydrolysable silicon compound and a hydrolysable titanium compound, b) adding a basic quaternary ammonium compound in an aqueous medium to the mixture from a) and hydrolysing the reaction mixture at a temperature in the range from 0°C to 100°C to form a synthesis sol, then c) heating the synthesis sol to a temperature in the range from 100oC to 190oC and d) crystallizing the synthesis sol at this temperature, characterized in that the heating-up time in step c) is less than 240 min.	

Full Text	METHOD FOR THE PRODUCTION OF A TITANIUM-CONTAINING ZEOLITE

The present invention concerns a method for the production of a titanium-containing zeolite and the use of a zeolite obtainable in this way as a catalyst for the epoxidation of olefins with hydrogen peroxide and a method for the epoxidation of olefins in the presence of a titanium-containing zeolite produced by the method according to the invention.

A method for the production of titanium silicalite and also the use of the titanium silicalite thus produced as a catalyst in a series of reactions, among them oxidation reactions, is known from US-A 4,410,501. It describes two different procedures, including the formation of a synthesis gel starting from a hydrolyzable silicon compound such as tetraethyl orthosilicate, for example, and a hydrolyzable titanium compound by the addition of tetra-n-propyl ammonium hydroxide (TPAOH) and hydrolysis of this reaction mixture.

In subsequent years many groups of researchers in industry and universities have sought to optimize the synthesis of titanium silicalite, in terms of both the activity of the resulting catalyst and the efficiency of the method, starting from the teaching of US-A 4.410.501.

Thus the influence of a number of process parameters such as. e.g.. type of SiO2 source, crystallization time, crystallization conditions, ratio . of template compound/silicon and silicon/titanium in the starting materials on the activity of the resulting catalyst, has been investigated in various scientific publications (A. J. H. van der Pol and J. H. C. van Hooff. Applied Catalysis A: General. 92 (1992) 93-100; van der Pol, Verduyn and van Hooff. Applied Catalysis A: General. 92 (1992) 113-130; J. A. Martens et al.. Applied Catalysis A: General. 93

2

(1993) 71-84). Nevertheless, despite a very extensive and detailed examination of the parameters that influence the synthesis and activity of titanium silicalite catalysts, there is still a need within the industry to further improve the production method in terms of the activity of the resulting catalyst.

The object of the present invention is therefore to further improve the synthesis of titanium-containing zeolites starting from the prior art described above, in order to increase the activity of the resulting catalyst, particularly for the epoxidation of olefins.

This object is achieved by a method for the production of a titanium-containing zeolite by

a)	combining a hydrolyzable silicon compound and a hydrolyzable

titanium compound,

b)	adding a basic quaternary ammonium compound in an aqueous medium

to the mixture from a) and hydrolysing the reaction mixture at a

temperature in the range from 0°C to 100°C to form a synthesis

sol. then

c)	heating the synthesis sol to a temperature in the range from 150°C

to 190°C.

d)	crystallizing the synthesis sol at this temperature, characterized

in that the heating-up time in step c) is less than 240 min.

According to a preferred embodiment, the heating-up time in step c) is between 60 and 180 min. preferably between 80 and 150 min, with a heating-up time of 90 to 120 min being most preferred.

According to the present invention a hydrolyzable silicon compound and a hydrolyzable titanium compound are first hydrolyzed with a basic quaternary ammonium compound in the presence of water. Particularly

3

suitable as hydrolyzable silicon or titanium compounds for the method according to the invention are the tetraalkyl orthosilicates or tetraalkyl orthotitanates. whereby alkyl is preferably selected from the group consisting of methyl, ethyl, propyl or butyl. The most preferred starting compounds are tetraethyl orthosilicate and tetraethyl orthotitanate, whereby alkyl is preferably selected from the group consisting of methyl, ethyl, propyl or butyl. The most preferred starting compounds are tetraethyl orthosilicate and tetraethyl orthotitanate.

The quaternary ammonium compound is a template compound that determines the crystal structure by absorption in the crystal lattice of the product during crystallization. Tetraalkyl ammonium compounds such as tetraalkyl ammonium hydroxide, particularly tetra-n-propyl ammonium hydroxide, are preferably used to produce titanium silicalite-1 (HFI structure), tetra-n-butyl ammonium hydroxide to produce titanium silicalite-2 (MEL structure) and tetraethyl ammonium hydroxide to produce titanium-[3-zeolite (BEA crystal structure) The quaternary ammonium compound is preferably used as an aqueous solution.

The pH value for the synthesis sol of > 9. preferably > 11, that is necessary for synthesis is adjusted by the basic-reacting quaternary ammonium compound.

The temperature at which the synthesis sol is produced can be selected between broad limits, but the mixture of hydrolyzable silicon compound . and hydrolyzable titanium compound is preferably cooled to a temperature in the range from 0°C to 10°C, preferably 0°C to 5°C. particularly preferably 1°C and the basic quaternary ammonium compound is then added in an aqueous solution cooled to the same temperature.

4

In a further embodiment of the present invention, where tetraalkyl orthosilicates and tetraalkyl orthotitanates are used as silicon or titanium source respectively, after step b) and before step c) of the method according to the invention the synthesis sol is heated to a temperature of 75°C to 95°C for a period of 120 to 200 min and the resulting alcohol distilled off as a water azeotrope in order to support the hydrolysis of the titanium and silicon compound. Conventionally the volume of alcohol/water azeotrope removed by distillation is replaced in the reaction mixture at least in part by water in order to avoid the formation of a solid gel or of wall deposits during crystallization.

The synthesis sol produced at the end of hydrolysis is then heated to the crystallization temperature of 150°C to 190°C over a further period defined above. Surprisingly it has been found that the activity of the resulting catalyst depends on the heating-up time in which the synthesis sol is heated to the crystallization temperature.

Under the specified conditions of the method according to the invention, the crystallization time is conventionally less than 3 days, preferably a maximum of 24 hours. The crystals are separated from the parent liquor by filtration, centrifugation or decantation and washed with a suitable washing liquid, preferably water. The crystals are then optionally dried and calcined at a temperature of between 400°C and 1000°C. preferably between 500°C and 750°C. to remove the template.

The crystalline titanium-containing zeolites according to the invention . are obtained in powder form.- For their use as oxidation catalysts they can optionally be converted into a suitable shape for use. such as. for example, micro-pellets, balls, tablets, solid cylinders, hollow cylinders or honeycomb shapes, by known methods for shaping powdered catalysts such as. for example, pelletisation. spray drying, spray pelletisation or extrusion.

5

The titanium-containing zeolite produced according to the invention can be used as a catalyst in oxidation reactions with H202.  In particular the titanium-containing zeolite according to the invention can be used as a catalyst in the epoxidation of olefins by means of aqueous hydrogen peroxide in a solvent miscible with water.

Using the method according to the invention, the activity of the titanium-containing zeolites produced according to the invention can be further improved by relatively simple means, particularly in epoxidation reactions of olefins.

The present invention is illustrated in greater detail by means of tl. examples.

Example 1

3,415.2 g tetraethyl orthosilicate are placed in a 10 1 autoclave rendered inert with nitrogen. 93.5 g tetraethyl orthotitanate are added with stirring and the resulting mixture is cooled to approx. 1.0°C. A solution consisting of 1,417 g tetra-n-propyl ammonium hydroxide (TPAOH. 40 wt.% solution) and 3.075 g deionised water is then added with stirring at this temperature over around 5 hours by means of a hose pump. In order to complete the hydrolysis and to distil off the ethanol formed, the reaction mixture was heated first to approx. 80°C and then to max. 95°C over around 3 hours. The ethanol-water azeotrope distilled off in this way is replaced by the same volume of deionised water.

The synthesis sol was then heated over 150 min to 175°C and kept at this temperature for a period of 120 min. After cooling of the resulting titanium silicalite-1 suspension, the solid formed was separated by

6

centrifugation from the strongly basic parent liquor still containing TPAOH, washed, dried overnight at 120°C and then calcined in air at 550°C for 5 hours in a muffle furnace.

The product properties such as titanium content in the resulting titanium silicalite and the activity coefficient are set out in Table 1.

The activity coefficient was measured as follows:

where ccat stands for the catalyst concentration in kg catalyst per kg reaction mixture.

1.0 g of the titanium silicalite catalyst produced in example 1 in 300 ml methanol was then placed in a thermostatically controlled laboratory autoclave with aeration stirrer at 40°C under a propylene atmosphere and the solvent saturated with propylene at 3 bar overpressure. 13.1 g of 30 wt.2 aqueous hydrogen peroxide solution are then added in one portion and the reaction mixture kept at 40°C and 3 bar. with propylene being made up via a pressure regulator to compensate for consumption by the reaction. Samples were taken at regular intervals via a filter and the hydrogen peroxide content of the reaction mixture determined by redox titration with cerium(IV) suifate solution. Plotting ln(c/Cg) against time t, where c is the Hfi2 concentration measured at time t and q, is the H2O2 concentration calculated at the start of the reaction, produces a straight line. The activity coefficient was determined from the gradient of the straight line using the equation

7

Examples 2 and 3

Example 1 was repeated with identical molar ratios of the starting compound. Only the batch size and heating-up time were varied. Batch size, heating-up time and product properties of the resulting titanium silicalite catalyst are set out in Table 1.

Comparative example 1

128.1 kg tetraethyl orthosilicate were placed in a dry 300 1 reactor with distillation column rendered inert with nitrogen and 3.51 kg tetraethyl orthotitanate were added with stirring. The reactor contents were cooled to 0°C by rinsing with nitrogen. A mixture of 53.12 kg tetra-n-propyl ammonium hydroxide solution (TPAOH. 40 wt.% solution) and 100 kg deionised water was then added over 6.5 hours. In order to complete the hydrolysis, the reaction mixture was heated first to 77°C and then to 96°C over 5.5 hours. The ethanol/water azeotrope distilled off in the process was replaced by the same volume of deionised water. The synthesis sol was then pumped into a 300 1 autoclave, heated to 175°C over 8 hours with stirring and.kept at this temperature for 1 hour. After cooling of the resulting titanium silicalite suspension it was processed as described in example 1.

The main process parameters and the properties of the resulting product are set out in Table 1.

Comparative experiments 2 and 3

Comparative experiments 2 and 3 were performed in the same way as comparative experiment 1 with identical molar ratio of the starting compound. Only the batch size and heating-up time were as set out in

8

Table 1. The properties of the resulting titanium silicalite products are also summarised in Table 1.

Table 1

a)	Synthesis sol produced on a 300 1 scale.

b)	Synthesis sol produced on a 2 1 scale and then divided.

The primary crystallite size of the titanium silicalites produced according to the examples in accordance with the present invention and according to the comparative examples are in the range from 0.3 to 0.4  m, regardless of the batch size and heating-up time.

If the examples according to the present invention are compared with the comparative examples, it can be seen that the heating-up time has a direct influence on the activity of the resulting catalyst. Without wishing to commit to a theory, it is clear from the experimental results that the increase in the content of the titanium incorporated into the crystal lattice correlates to the reducing heating-up time. This correlation could be a reason for the increase in catalyst activity that

9

was surprisingly found as the time over which the synthesis sol is brought to crystallisation temperature is reduced.

10

1.	Method for the production of a titanium-containing zeolite by

a)	combining a hydrolyzable silicon compound and a hydrolyzable

titanium compound.

b)	adding a basic quaternary ammonium compound in an aqueous

medium to the mixture from a) and hydrolysing the reaction

mixture at a temperature in the range from 0°C to 100°C to

form a synthesis sol, then

c)	heating the synthesis sol to a temperature in the range from

150°C to 190°C and

d)	crystallizing the synthesis sol at this temperature,

characterized in that

the heating-up time in step c) is less than 240 min.

2.	Method according to claim 1.

characterized in that

the heating-up time is 60 to 180 minutes, preferably 80 to 120 minutes.

3.	Method according to any of the preceding claims,

characterized in that

the hydrolysable silicon compound is a tetraalkyl orthosilicate, preferably tetraethyl orthosilicate, and the hydrolysable titanium compound is a tetraalkyl orthotitanate, preferably tetraethyl orthotitanate.

11

4.	Method according to claim 3.

Characterized in that

After step b) and before step c) the synthesis sot to heated to a temperature of 750C to 1000C for a period of 120 to 200 minutes and the resuming alcohol is distilled off in order to support the hydrolysis of the hydrolysable titanium and sllicon compounds and optionally the volume of alcohol removed by dlstiation is replaced at least In part by the addition of water to the synthesis sol.

5.	Method according to any of the preceding claims.

Whereby the quaternary ammonium compound Is a tetraalkyl ammonium hydroxide, preferably tetra-n-propyt ammonium hydroxide.

6.	Method according to any of the preceding claims,

Whereby the titanium-containing zeollte is separated off, dried and calcined.

7.	Method for the epoxidatton of olefins by reacting olefins wth aqueous

hydrogen peroxide In a solvent mlsclble with water In the presence of a

titanium-contaWng zeolite as catalyst that Is obtainable by the method

according to claim 6.

Method for the production of a titanium-containing zeolite by a) combining a hydrolysable silicon compound and a hydrolysable titanium compound, b) adding a basic quaternary ammonium compound in an aqueous medium to the mixture from a) and hydrolysing the reaction mixture at a temperature in the range from 0°C to 100°C to form a synthesis sol, then c) heating the synthesis sol to a temperature in the range from 100oC to 190oC and d) crystallizing the synthesis sol at this temperature, characterized in that the heating-up time in step c) is less than 240 min.	

Documents:

« Previous Patent

Next Patent »

Patent Number	207506	

Indian Patent Application Number	IN/PCT/2002/00922/KOL	

PG Journal Number	24/2007	

Publication Date	15-Jun-2007	

Grant Date	14-Jun-2007	

Date of Filing	15-Jul-2002	

Name of Patentee	DEGUSSA AG.,	

Applicant Address	BENNIGSENPLATZ 1, 40474 DUSSELDORF	

Inventors:

#	Inventor's Name	Inventor's Address	

1	HASENZAHL STEFFEN	FLORSCHEIDSTRASSE 23, 63477 MAINTAL	

PCT International Classification Number	C 01 B 37/00	

PCT International Application Number	PCT/EP01/02119	

PCT International Filing date	2001-02-24	

PCT Conventions:

#	PCT Application Number	Date of Convention	Priority Country	

1	00104325.6	2000-03-02	EUROPEAN UNION	

© All Indian Patents, 2013-2021.

  Patent data available in the public domain from Indian Patents Office, Department of Industrial Policy and Promotions, Ministry of Commerce and Industry, Government of India.
