Repository: anandvc/allindianpatents

File: patents/207516-method-of-joining-steel-tubes-with-aluminium-ribs.html
Indian Patents. 207516:METHOD OF JOINING STEEL TUBES WITH ALUMINIUM RIBS

Indian Patents

Recently Granted Patents

  Recently Published Patents

Title of Invention	METHOD OF JOINING STEEL TUBES WITH ALUMINIUM RIBS

Abstract	The invention relates to a method for linking steel tubes with aluminum ribs According to said method, a zinc-aluminum alloy layer is applied to the surfaces of the steel tubes or the aluminum ribs said alloy having an aluminum content of 0-.5 % to 20 %, and then a fluxing agent in the form of cesium-aluminum tetrafluoride is introduced between the steel tubes and the aluminum ribs at room temperature before or during the mechanical contact of the aluminum ribs with the steel tubes. The steel tubes provided with the aluminurr ribs are then heated in an oven to a soldering temperature of between 370 °C and 470 °C and are then subjected to room temperature to cool off Alternatively a zinc-aluminum alloy layer can first be applied to the surfaces of the steel tubes or the aluminum ribs, said alloy having an aluminum content of 0.5 % to 20 % and a fluxing agent in the form of cesium-aluminum tetrafluonde is then applied at room temperature to the aluminum ribs at least in the zones of contact The aijminum ribs are then brought into mechanical contact with the steel tubes that nave been heated to a soldering temperature of between 370 °C and 470 °C and are then subjected to room temperature to cool off.	

Full Text	METHOD OF JOINING STtEL TUBES WITH ALUMINUM RIBS

It is conventional to produce ribbed tubes for air-cooled plants Of air-cooled condensers from steel tubes a-c steel ribs. Securement of the steel nbs to the steel tubes is realized through hot-galvanizing. Even though such ribbed tubes are very corrosion-resistant, the, offer the drawback that the ribs are made of relatively poor heat conducive siee.

it is further'known ro wind continuous aluminum rbs in helical manner onto round steel tubes The aluminum nbs nay hereby be wound with narrow fool-side legs under tension in flat engagement onto She spaces of the steel tubes Another possibility involves a grooving of the surfaces of tne steel tubes and r.e placement of aluminum ribs in the grooves A drawbar of winding aluminum nbs onto steel tubes resides in the different thermal excarsion coefficients between steel and aluminum In practical terms this means tha: steel tubes with aluminum nbs can only be used up to relatively low temperatures of about 130°C. At higher temperatures, the contact between the aluminum nbs and the steel tubes gets lost as a consequence of the greater thermal expansion of aluminum.  The capability of the ribbed tubes drops.

A further conventional method of making ribbed tubes involves the connection of aluminum-plated flat tubes wr." the assistance of a.ummum-siliccn solder win undulated or meandering or angularly folded webs cf aluminum nbs .n an annealing . The bond between aluminum nbs and fist tubes through soldering with aluminum-silicon solder which is a component of the aluminum ribs or the flat tubes, has the drawback that such soldering can be produced only via the detour of using alumirum-olated flat tubes or plated aluminum ribs Apart from the comparably high expenditure -n view of the r.eed for diverse starting matenals and during production, there is the acced drawback that ;he flat tubes closed in circumferential direction by at 'east one longitudinal welding seam,

1

/

must not be plated with aluminum in the welding zone Otherwise, a reliable welding operation cannot be assured These regions of the fiat tubes must be freed subsequently from welding by-products and ther protected against corrosion

A further drawback of ribbed tubes consisting of flat tubes with folded aluminum bands is the need to carry out the soldering operation of the aluminum-plated flat tubes with aluminum ribs at comparably high temperatures in the order of about 600 °C, i.e. near the softening temperature of aluminum. The solder, required hereby, is made of aluminum-silicon eutectic which melts slightly below the softening point of aluminum.

Also, with respect to this structural type, it is to be noted that as a consequence of the different thermal expansion coefficients between alum-rum and steel both soldered materials may substantially distort relative to one another. when cooled down to the ambient temperature (room temperature) after soldering at about 600 °C, so that a breakup of the soldered areas.can easily be encountered, when the aluminum has not been correctly applied-Starting from the prior art, the invention is based on the object to provide a method of joining steel tubes with aluminum ribs as components of air-cooled plants and air-cooled condensers, which method can be carried out with slight labor costs and energy costs as well as cost-savings with espect to material consumption.

This object is attained in accordance with the invention by the features of claim 1. alternatively by the features of claim 2.

According to one aspect of the invention, a solder of zinc-a um:num alloy with an aluminum content of 0.5-20%, preferably 5%-15% is used, which can be applied

2

onto the surfaces of the steel tubes as well as also onto the aluminum ribs Application of the solder layer may be realized by rneans of the flame spraying process. It is hereby possible, to use acetyls or also natural gas. A wire, having the composition of the solder, is hereby melted and spread evenly upon the respective surface as a result of the gas under pressure

A second procedure involves the use of the electric-are process In this case, an electric arc is produced by means of two wires having the composition of the solder, thereby melting the wires. At the same time air o' an inert gas is blown in so that the melted solder is evenly distributed onto the surfaces of the steel tubes or the aluminum rips.

Also, galvanization with the solder in the stated compos :ion is conceivable

Finally, it is also feasible to apply a layer, made of tne solder corrposed according to the invention, onto the respective surfaces through pressure, plating or sintering.

An essential feature of the method according to the invention is. however, the recognition that through the use of a fluxing agent in the form of cesium-aluminum tetrafluoride, it now becomes possible to reduce the soldering temperature from currently 600 °C to a range between 370 °C and 470 °C This lowering of the soldering temperature is not only accompanied by a reduction of the solder times by about 30% to 40% but also results in a significant saving of labor costs and energy costs- A further saving is possible when only the contact zones between the aluminum ribs and the steel tubes are wetted with the fluxing agent This may be implemented through immersion or a spray process-

It is furthermore to be considered within the scope of :ne invention, that the aluminum  ribs  are  softly  annealed  during  conventional  soldering  They

3

necessarily loose hereby part of their strength property. This was still tolerated in the context of flat tubes with webs of aluminum ribs integrated between the flat tubes, because the webs of aluminum ribs are bound between the flat sides of the flat tubes after the soldering operation. Within the scope of the method according to the invention, both variations assure, however, a significant reduction of the soldering temperature so that soft annealing does no longer occur. Regardless of their association, the aiumrnum ribs maintain their full strength properties.

In the event of, e.g., fabricating ribbed tubes of elliptic configuration through placement of punched aluminum ribs onto the steel tubes and application of the fluxing agent at every location where the aluminum ribs nave their final position the aluminum nbs can conduct heat well and can be ftxed on the steel tubes permanently and protected against corrosion up to operating temperatures of above 350 °C.

When the aluminum ribs are attached through helical winding onto the steel tubes, the fluxing agent is suitably applied at the leading engagement point of the rib band directly before the engagement of the rib band on the surface of the steel tube. This enables to bring the steel tubes, provided with the wound aluminum ribs, to a required soldering temperature between 370 °C and 470 °C in a continuous furnace or also later in an anneaiing furnace.

It is, however, also conceivable to wind bands of aluminum ribs, after coating with the solder, onto steel tubes which have been heated to a soldering temperature between 370 °C and 470 °C, and to utilize the latent tube heat for soldering. In this type of ribbed tube, it is realized that the steel tubes are protected against corrosion by the migrating solder fruther. a firm metallic heat conductive connection between the aluminum ribs and the steel tubes is realized,

4

Ribbed tubes, fabricated in this manner. are suitable or operating temperatures of about 350 °C

When attaching undulated or meandering or angularly (triangularly or rectangularly) folded aluminum ribs onto steely flat tubes, the latter or also the aluminum ribs are provided, after application of the solder, with the special fluxing agent in the form of cesium-aluminum tetrafluoride across the entire surface area, and subsequently alternatingly an aluminum rib band, a flat tube, again an aluminum rib band, and so on, are stacked on top of one another The thus-formed stack of aluminum ribs (cake) is then placed in a soldering furnace (continuous furnace or annealing furnace) and subjected there to the required sofdering temperature between 370 °C and 470 °C The solder liquefies so that the aluminum rib bands are joined with the seal tubes in a metallic and heat-conductive manner. Moreover, the outer surface of the entire flat tube is protected against corrosion.

As an alternative, it is also possible to move flat tubes through an annealing furnace for heating to the required soldering temperature. Thereafter, the flat tubes are joined with the aluminum rib bands through use of the solder and the fluxing agent.

Regardless of the sequence of the respective production process, the respectively joined arrangement of steel tubes and aluminum ribs is then subjected to the ambient temperature (room temperature) and thereby cooled, so that the aluminum ribs are reliably joined with the steel tubes in a heat-conductive manner.

The special solder of a zinc-aluminum alloy with an aluminum content of 0.5% to 20%, preferably 5% to 15%. in conjunction with the special f'uxing agent in the form of cesium-aluminum tetrafluoride enables a melting of the solder layer at the

5

respectively advantageous temperature between 370 °C and 470 °C such that a melting of the aluminum ribs is precluded in any event. In this context, ihe driving force is the eutectic zinc/aluminum, whereby aluminum is alloyed in the solder layer, so that liquid zinc is prevented from dissolving the aluminum ribs

The particular fluxing agent in the form of cesium-aluminum tetrafluoride may be prepared on an alkaline, acidic or neutral base

The respective soldering temperature is dependent on the fraction of the aluminum in the solvent. The higher the aluminum fraction, the higher the soldering temperature An advantageous errbodiment is realized, when the solder has a fraction of 15% aluminum whereby the soldering temperature is at about 430 °C,

6

7 We Claim

1. A method of connecting aluminium rib strips folded so as to be corrugated, to the flat sides of flat steel tubes, characterized in that a layer of soldering agent consisting of a zinc - aluminium alloy with an aluminium content of 0.5% to 20% is applied to the flat sides of the flat tubes and a fluxing agent in the form of caesium aluminium tetrafluoride is applied to the contact zones of the rib strips with the flat sides, the application being carried out at room temperature, whereupon the rib strips are brought into mechanical contact with the flat sides and, in that configuration, are heated in a Furnace to a soldering temperature between 370°C and 470°C, and are finally exposed to room temperature for cooling.

The invention relates to a method for linking steel tubes with aluminum ribs According to said method, a zinc-aluminum alloy layer is applied to the surfaces of the steel tubes or the aluminum ribs said alloy having an aluminum content of 0-.5 % to 20 %, and then a fluxing agent in the form of cesium-aluminum tetrafluoride is introduced between the steel tubes and the aluminum ribs at room temperature before or during the mechanical contact of the aluminum ribs with the steel tubes. The steel tubes provided with the aluminurr ribs are then heated in an oven to a soldering temperature of between 370 °C and 470 °C and are then subjected to room temperature to cool off Alternatively a zinc-aluminum alloy layer can first be applied to the surfaces of the steel tubes or the aluminum ribs, said alloy having an aluminum content of 0.5 % to 20 % and a fluxing agent in the form of cesium-aluminum tetrafluonde is then applied at room temperature to the aluminum ribs at least in the zones of contact The aijminum ribs are then brought into mechanical contact with the steel tubes that nave been heated to a soldering temperature of between 370 °C and 470 °C and are then subjected to room temperature to cool off.

Documents:

« Previous Patent

Next Patent »

Patent Number	207516	

Indian Patent Application Number	IN/PCT/2002/00903/KOL	

PG Journal Number	24/2007	

Publication Date	15-Jun-2007	

Grant Date	14-Jun-2007	

Date of Filing	09-Jul-2002	

Name of Patentee	GEA ENERGIETECHNIK GMBH	

Applicant Address	DORSTENER STR 48, 44809 BOCHUM, GERMANY	

Inventors:

#	Inventor's Name	Inventor's Address	

1	KORISCHEM BENEDICT	AM MUHLENACKER 30, 40489 DUSSELFORF, GERMANY	

2	DINULESCH HORIA	11217 FETTERLY ROAD W, MINNETONKA, MN 55305, U.S.A.	

3	WITTE RAIMUND	AUF DEM ROTT 3, 44319 DORTMUND, GERMANY	

4	VOLKMER ECKARD	JAGERHOFSTR 29. 40880 RATINGEN, GERMAN	

PCT International Classification Number	B 23 K 1/00	

PCT International Application Number	PCT/DE01/00223	

PCT International Filing date	2001-01-18	

PCT Conventions:

#	PCT Application Number	Date of Convention	Priority Country	

1	100 03 874.3	2000-01-28	Germany	

2	100 57 180.8	2000-11-17	Germany	

© All Indian Patents, 2013-2021.

  Patent data available in the public domain from Indian Patents Office, Department of Industrial Policy and Promotions, Ministry of Commerce and Industry, Government of India.

File: patents/207542-a-method-of-manufacture-of-articles-of-glazed-ceramic-ceramic-composites-on-metal-substrates.html
Indian Patents. 207542:A METHOD OF MANUFACTURE OF ARTICLES OF GLAZED CERAMIC/CERAMIC COMPOSITES ON METAL SUBSTRATES

Indian Patents

Recently Granted Patents

  Recently Published Patents

Title of Invention	A METHOD OF MANUFACTURE OF ARTICLES OF GLAZED CERAMIC/CERAMIC COMPOSITES ON METAL SUBSTRATES

Abstract	A method of manufacture of articles of glazed ceram ic/ -ceramic composites on metal substrates consisting of near net shape form ing of ceram ic/ceram ic composite members by plasma spraying comprising the steps of feeding ceram ic powder, of size 45 -90 microns, into the . plasma gun ofaplasmaspraying apparatus by using an i.. inert carrier gas; spraying the resulting molten ceram ic on to a substrate of a shape necessary to produce the shape of the said m em bers, the surface of the said substrate being knurled; and stripping off the plasm a sprayed ceram ic body from the substrate by means such as controlled leaching with acid or by cryogenic treatm ent.	

Full Text	 

We Claim :

1.	A method of manufacture of articles of glazed ceramic/ceramic composites on metal substrates consisting of near net shape forming of ceramic/ceramic composite members by plasma spraying, comprising the steps of feeding ceramic powder into the plasm a gun of a plasma spraying apparatus by using an inert carrier gas; spraying the resulting molten ceramic on to a substrate of a shape necessary to produce tie shape of the said members, and stripping off the plasma sprayed ceramic body from the substrate by means such as controlled leaching with acid or by cryogenic treatment characterised k that the ceramic powder fe of stet 45-90 m icron and in that the surface of the said substrate is knurled.

2.	The method as claimed in Claim I wherein the acid is nitric acid.

3.	The method as claimed in Claim 1 or Claim 2 wherein the acid is sulphuric acid.

4.	The method as claimed in any one of the preceding Claims wherein the cryogenic treatment is carried out at temperatures of minus 25 degree C to minus 50 degree C.

5.	The method as claimed in any one of the preceding Claims wherein the inert carrier gas is argon.

6.	The method as claimed in any one of the preceding Claims wherem the ceram ic powder is alumina-titania powder.

Documents:

				2606-mas-1997- abstract.pdf

				2606-mas-1997- claims duplicate.pdf

				2606-mas-1997- claims original.pdf

				2606-mas-1997- correspondence others.pdf

				2606-mas-1997- correspondence po.pdf

				2606-mas-1997- description complete duplicate.pdf

				2606-mas-1997- description complete original.pdf

				2606-mas-1997- drawings.pdf

				2606-mas-1997- form 1.pdf

				2606-mas-1997- form 19.pdf

				2606-mas-1997- form 26.pdf

				2606-mas-1997- form 3.pdf

« Previous Patent

Next Patent »

Patent Number	207542	

Indian Patent Application Number	2606/MAS/1997	

PG Journal Number	44/2007	

Publication Date	02-Nov-2007	

Grant Date	14-Jun-2007	

Date of Filing	17-Nov-1997	

Name of Patentee	INDIAN INSTITUTE OF TECHNOLOGY	

Applicant Address	IIT P.O., MADRAS 600 036.	

Inventors:

#	Inventor's Name	Inventor's Address	

1	MAILRANGAM VISWANATHAN GOPALAKRISHNAN	INDIAN INSTITUTE OF TECHNOLOGY IIT P.O., MADRAS 600 036.	

2	CHIMATA VENKATASUBRAHMANYAN GOKULARATHNAM	INDIAN INSTITUTE OF TECHNOLOGY, IIT P.O., MADRAS 600 036.	

3	RAMALINGAM KRISHNAMURTHY	INDIAN INSTITUTE OF TECHNOLOGY, IIT P.O., MADRAS 600 036.	

PCT International Classification Number	C 22 C 1/05	

PCT International Application Number	N/A	

PCT International Filing date		

PCT Conventions:

#	PCT Application Number	Date of Convention	Priority Country	

1			NA	

© All Indian Patents, 2013-2021.

  Patent data available in the public domain from Indian Patents Office, Department of Industrial Policy and Promotions, Ministry of Commerce and Industry, Government of India.

File: patents/207604-thermoplastic-moulding-compositions.html
Indian Patents. 207604:"THERMOPLASTIC MOULDING COMPOSITIONS"

Indian Patents

Recently Granted Patents

  Recently Published Patents

Title of Invention	"THERMOPLASTIC MOULDING COMPOSITIONS"

Abstract	Thermoplastic moulding compositions comprising: A. 40 to 98 parts by wt. of an aromatic polycarbonate, B. 0 to 50 parts by wt. of a vinyl copolymer, C. 0.5 to 60 parts by wt. of a graft polymer, D. 0.1 to 30 parts by wt. of a zinc compound with an average particle diameter of 1 mm to 20 &#956;m chosen from zinc sulfide, zinc phosphate, zinc borate and/or zinc sulfate.	

Full Text	FORM 2

THE PATENTS ACT,  1970 [39 OF 1970]

THE PATENTS RULES, 2003 COMPLETE SPECIFICATION

[See Section 10; rule 13]

"THERMOPLASTIC MOULDING COMPOSITIONS"

BAYER AKTIENGESELLSCHAFT, a body corporate organized under the laws of Germany, D*51368 Leverkusen, Germany,

The following specification particularly describes the nature of the invention and the manner in which it is to be performed:-

The present invention relates to thermoplastic moulding compositions.

The present invention relates to polycarbonate moulding compositions which comprise zinc compounds and have improved mechanical properties and an improved crude shade.

Thermoplastic moulding compositions, in particular those which comprise homo-and/or copolymers of one or more ethylenically unsaturated monomers, polycarbonates and polyesters, are known from a large number of publications. This particularly applies to the use of ABS polymers. Reference is made to the following documents merely by way of example: DE-A 19 616, WO97/40092, EP-A 728 811, EP-A 315 868 (= US-A 4 937 285), EP-A 0 174 493 (US-P 4 983 658), US-P 5 030 675, JA 5 920 240, EP-A 0 363 608 (= US-PS 204 394), EP-A 0 767 204, EP-A 0 611 798, WO 96/27600 and EP-A 0 754.

The thermoplastic moulding compositions described in this prior art are still in need of improvement in their mechanical properties. This particularly applies to the use of these moulding compositions in safety-relevant components, e.g. in the motor vehicle industry, where high requirements are imposed on elongation at break, ESC properties and heat distortion point. The crude shade of the known moulding compositions furthermore also requires improvement.

EP-A 761 746 describes moulding compositions which are based on polycarbonate and optionally other thermoplastics and comprise very fine-particled inorganic powders and flameproofing agents. Zinc oxide is mentioned amongst others. 0.1 to 100 nm is mentioned as the average particle diameter.

Surprisingly, it has now been found that polycarbonate moulding compositions have an improved crude shade and improved mechanical properties if zinc compounds of a particular size are added to them. The invention accordingly provides moulding compositions comprising thermoplastic polycarbonate and 0.01 to 30 parts by

weight per 100 parts by weight (polycarbonate) of zinc compounds having an average particle diameter of 1 nm to 20 μm, preferably 1 nm to 10 μm.

The invention also provides thermoplastic moulding compositions comprising

A.	40 to 99 parts by wt, preferably 50 to 95 parts by wt., particularly preferably

60 to 90 parts by wt. of an aromatic polycarbonate,

B.	0 to 50, preferably 1 to 40 parts by wt. of a vinyl (copolymer of at least one

monomer chosen from the series consisting of styrene, a-methylstyrene,

•styrenes substituted on the nucleus, CVCg-alkyl methacrylates and C1C8-alkyl acrylates with at least one monomer from the series consisting of acrylonitrile, methacrylonitrile, C1-C8-alkyl methacrylates, C1-C8-alkyl acrylates, maleic anhydride and N-substituted maleimides,

C.	0.5 to 60 parts by wt., preferably 1 to 40 parts by wt., particularly preferably

2 to 30 parts by wt. of a graft copolymer comprising at least two monomers

from the group consisting of mono- or polyunsaturated olefins, such as e.g.

ethylene, propylene, chloroprene, butadiene and isoprene, vinyl acetate,

styrene, a-methylstyrene, styrenes substituted on the nucleus, vinyl cyanides,

such as e.g. acrylonitrile and methacrylonitrile, maleic anhydride and N-

substituted maleimides,

D.	0.01 to 30 parts by wt., preferably 0.01 to 20 parts by wt., particularly

preferably 0.01 to 10 parts by wt., especially preferably 0.1 to 5 parts by wt.

of zinc compounds having an average particle diameter of 1 nm to 20 μm,

preferably 1 nm to 10 urn, zinc oxide having average particle diameters of

The moulding compositions according to the invention can furthermore comprise as additives (component E): conventional flameproofing agents, very fine-particled

wherein

R7 and R8 independently of one another each denote hydrogen, halogen, preferably chlorine or bromine, C1-C8-alkyl, C5-C6-cycloalkyl, C6-C10aryl, preferably phenyl, and C7-C12-aralkyl, preferably phenyl-C1C4-alkyl, in particular benzyl,

m  denotes an integer of 4, 5,6 or 7, preferably 4 or 5,

R9 and R10 can be chosen individually for each Z and independently of one another denote hydrogen or C1-C6-alkyl,

and

Z  denotes carbon, with the proviso that on at least one atom Z R9 and R10 simultaneously denote alkyl.

Suitable diphenols of the formula (I) are e.g. hydroquinone, resorcinol, 4,4'-dihydroxydiphenyl, 2,2-bis-(4-hydroxyphenyi)-propane, 2,4-bis-(4-hydroxyphenyl)-2-methylbutane, 1,1 -bis-(4-hydroxyphenyl)-cyclohexane, 2,2-bis-(3-chloro-4-hydroxyphenyl)-propaneand2,2-bis-(3>5-dibromo-4-hydroxyphenyl)-propane.

Preferred diphenols of the formula (I) are 2,2-bis-(4-hydroxyphenyl)-propane, 2,2-bis-(3,5-dichloro-4-hydroxyphenyl)-propane and l,l-bis-(4-hydroxyphenyl)-cyclohexane.

inorganic compounds or fluorinated polyolefins and mixtures thereof. The flameproofmg agents and very ftne-particfed inorganic compounds are in general each used in an amount of 0.1 to 25, preferably 2 to 15 parts by wt. The fluorinated polyolefins are in general employed in an amount of 0.01 to 5, preferably 0.05 to 2 parts by wt.

The sum of all the parts by weight of A + B + C + D + E gives 100.

Component A

Thermoplastic aromatic polycarbonates according to component A which are suitable according to the invention are those based on diphenols of the formula (I)

Wherein

A.  is a single bond, C1-C5-alkylene, C2-C5-alkylidene, C5-C6-cycloalkylidene, -S-or-S02-,

B  is chlorine or bromine,

q  is 0,1 or 2 and

p  is 1 or 0,

Qr alkyl-substituted dihydroxyphenylcycloalkanes of the formula (II)

diphenols of the formula (II) are l,l-bis-(4-hydroxyphenyl)-3,3-dimethyl-cyclohexane, 14-bis-(4-hydroxyphenyl)-3,3,5-trimethylcyclohexane and l,l-bis-(4-hydroxyphenyl)2,4,4-trimethyl-cyclopentane.

Polycarbonates which are suitable according to the invention are both homopolycarbonates and copolycarbonates.

Component A can also be a mixture of the thermoplastic polycarbonates defined above.

Polycarbonates can be prepared in a known manner from diphenols with phosgene by the phase boundary process or with phosgene by the process in a homogeneous phase, the so-called pyridine process, it being possible for the molecular weight to be adjusted in a known manner by a corresponding amount of known chain stoppers.

Suitable chain stoppers are e.g. phenol, p-chlorophenol, p-tert-butylphenol or 2,4,6-tribromophenol, and also long-chain alkylphenols, such as 4-(l,3-tetramethylbutyl)-phenol, in accordance with DE-OS 28 42 005, or monoalkylphenols or dialkylphenols having a total of 8 to 20 C atoms in the alkyl substituents, in accordance with German Patent Application P 3506472.2, such as 3,5-di-tert-butylphenol, p-iso-octylphenol, p-tert-octylphenol, p-dodecylphenol and 2-(3,5-dimethyl-heptyl)-phenol and 4-(3,5-dimethyl-heptyl)-phenol.

The amount of chain stoppers is in general between 0.5 and 10 mol%, based on the sum of the particular diphenols of the formulae (I) and/or (H) employed.

Polycarbonates A which are suitable according to the invention have average

molecular weights (Mw, weight-average, measured e.g. by ultracentrifugation or scattered light measurement) of 10,000 to 200,000, preferably 20,000 to 80,000.

Polycarbonates A which are suitable according to the invention can be branched in a

known manner, and in particular preferably by incorporation of 0.05 to 2 mol%, based on the sum of the diphenols employed, of compounds which are trifunctional or more than trifunctional, e.g. those having three or more than three phenolic groups.

Preferred polycarbonates are, in addition to bisphenol A homopolycarbonate, the copolycarbonates of bisphenol A with up to 15 mol%, based on the molar sum of diphenols, of 2,2-bis-(3,5-dibromo-4-hydroxyphenyl)-propane and the copolycarbonates of bisphenol A with up to 60 mol%, based on the molar sum of diphenols, of l,l-bis-(4-hydroxyphenyl)-3,3,5-trimethylcyclohexane.

Polycarbonate A can be replaced in part or completely by aromatic polyester carbonates. The aromatic polycarbonates of component A can also contain polysiloxane blocks. The preparation thereof is described, for example, in DE-OS 33 34 872 and in US-PS 3 821 325.

Component B

Vinyl (copolymers according to component B which can be employed according to the invention are those of at least one monomer from the series consisting of: styrene, a-methylstyrene and/or styrenes substituted on the nucleus, C1-C8-alkyl methacrylate and C1-C8-alkyl acrylate (B.l) with at least one monomer from the series consisting of: acrylonitrile, methacrylonitrile, C1-C8-alkyl methacrylate, C1-C8-alkyl acrylate, maleic anhydride and/or N-substituted maleimides (B.2).

C1C8-Alkyl acrylates and C1-C8-alkyl methacrylates are esters of acrylic acid and methacrylic acid respectively and monohydric alcohols having 1 to 8 C atoms. Methyl, ethyl and propyl methacrylate are particularly preferred. Methyl methacrylate is mentioned as a particularly preferred methacrylic acid ester.

Thermoplastic (co)polymers having a composition according to component B can be

formed as a by-product during the grafting polymerization for the preparation of component C, especially if large amounts of monomers are grafted on to small amounts of rubber. The amount of (co)polymer B to be employed according to the invention does not include these by-products of the grafting polymerization.

(Co)polymers according to component B are resinous, thermoplastic and rubber-free.

Thermoplastic (co)polymers B comprise 50 to 99, preferably 60 to 95 parts by wt. B.l and 50 to 1, preferably 40 to 5 parts by wt B.2.

Particularly preferred (co)polymers B are those of styrene with acrylonitrile and optionally with methyl methacrylate, of a-methylstyrene with acrylonitrile and optionally with methyl methacrylate, or of styrene and a-methylstyrene with acrylonitrile and optionally with methyl methacrylate.

The styrene/acrylonitrile copolymers according to component B are known and can be prepared by free-radical polymerization, in particular by emulsion, suspension, solution or bulk polymerization.  The copolymers according to component B

preferably have molecular weights Mw (weight-average, determined by light scattering or sedimentation) of between 15,000 and 200,000.

Particularly preferred copolymers B according to the invention are also randomly built-up copolymers of styrene and maleic anhydride, which can be prepared from the corresponding monomers by a continuous bulk or solution polymerization with incomplete conversions.

The contents of the two components of the randomly built-up styrene/maleic anhydride copolymers which are suitable according to the invention can be varied within wide limits. The preferred content of maleic anhydride is 5 to 25 wt.%.

The molecular weights (number-average M„) of the randomly built-up styrene/maleic anhydride copolymers according to component B which are suitable according to the invention can vary over a wide range. The range from 60,000 to 200,000 is preferred. A limiting viscosity of 0.3 to 0.9 (measured in dimethylformamide at 25°C; in this context see Hoffmann, Kromer, Kuhn, Polymeranalytik I [Polymer Analysis I], Stuttgart 1977, page 316 et seq.) is preferred for these products.

Instead of styrene, vinyl (co)polymers B can also comprise styrenes which are substituted on the nucleus, such as p-methylstyrene, vinyltoluene and 2,4-dimethylstyrene, and other substituted styrenes, such as a-methylstyrene, which can optionally be halogenated.

Component B can also be a mixture of vinyl (co)polymers.

Component C

Graft polymers C comprise e.g. graft copolymers with rubber-elastic properties which are substantially obtainable from at least 2 of the following monomers: chloroprene, 1,3-butadiene, isoprene, styrene, acrylonitrile, ethylene, propylene, vinyl acetate and (meth)-acrylic acid esters having 1 to 18 C atoms in the alcohol component; that is to say polymers such as are described e.g. in "Methoden der Organischen Chemie [Methods of Organic Chemistry]" (Houben-Weyl), vol. 14/1, Georg Thieme-Verlag, Stuttgart 1961, p. 393-406 and in C.B. Bucknall, "Toughened Plastics", Appl. Science Publishers, London 1977. Preferred polymers C are partly crosslinked and have gel contents of more than 20 wt.%, preferably more than 40 wt.%, in particular more than 60 wt.%.

Preferred graft polymers C include graft polymers of:

C. 1  5 to 95, preferably 30 to 80 parts by wt. of a mixture of

C.l.l 50 to 95 parts by wt. styrene, oc-methylstyrene, styrene substituted on the nucleus by halogen or methyl, C1C8-alkyl methacrylate, in particular methyl methacrylate, or C1-C8-alkyl acrylate, in particular methyl methacrylate, or mixtures of these compounds and

C. 1.2 5 to 50 parts by wt. acrylonitrile, methacrylonitrile, C1-C8-aIkyl methacrylate, in particular methyl methacrylate, C1-C8-alkyl acrylate, in particular methyl acrylate, maleic anhydride or C1-C4-alkyl- or phenyl-N-substituted maleimides, or mixtures of these compounds, on

C.2 5 to 95, preferably 20 to 70 parts by wt. polymer having a glass transition temperature below -10°C.

Preferred graft polymers C are e.g. polybutadienes, butadiene/styrene copolymers and acrylate rubbers grafted with styrene and/or acrylonitrile and/or (meth)acrylic acid alkyl esters; i.e. copolymers of the type described in DE-OS 194 173 (= US-PS 3 564 077); and polybutadienes or butadiene/styrene or butadiene/acrylonitrile copolymers, polyisobutenes or poryisoprenes grafted with acrylic or methacrylic acid alkyl esters, vinyl acetate, acrylonitrile, styrene and/or alkylstyrenes, such as are described e.g. in DE-OS 23 48 377 (= US-PS 3 919 353).

Particularly preferred polymers C are e.g. ABS polymers, such as are described e.g. in DE-OS 20 35 390 (= US-PS 3 644 574) or in DE-OS 22 48 242 (= GB-PS 1 409 275).

Particularly preferred graft polymers C are graft polymers which are obtainable by a grafting reaction of

I.	10 to 70, preferably 15 to 50, in particular 20 to 40 wt.%, based on the graft

product, of at least one (meth)acrylic acid ester or 10 to 70, preferably 15 to

50, in particular 20 to 40 wt.% of a mixture of 10 to 50, preferably 20 to 35 wt.%, based on the mixture, of acrylonitrile or (meth)acrylic acid ester and 50 to 90, preferably 65 to 80 wt.%, based on the mixture, of styrene on

II. 30 to 90, preferably 50 to 85, in particular 60 to 80 wt.%, based on the graft product, of a butadiene polymer with at least 50 wt.%, based on II, of butadiene radicals as the graft base.

The gel content of graft base II is preferably at least 20 wt.%, preferably at least 40 wt.% (measured in toluene), the degree of grafting G is 0.15 to 0.55 and the average particle diameter d50 of the graft polymer is 0.05 to 2 urn, preferably 0.1 to 0.6μm.

(Meth)acrylic acid esters I are esters of acrylic acid or methacrylic acid and monohydric alcohols having 1 to 18 C atoms. Methyl, ethyl and propyl methacrylate are particularly preferred.

In addition to butadiene radicals, graft base II can contain up to 50 wt.%, based on II, of radicals of other ethylenically unsaturated monomers, such as styrene, acrylonitrile, esters of acrylic or methacrylic acid having 1 to 4 C atoms in the alcohol component (such as methyl acrylate, ethyl acrylate, methyl methacrylate and ethyl methacrylate), vinyl esters and/or vinyl ethers. The preferred graft base II comprises pure polybutadiene.

The degree of grafting G designates the weight ratio of grafted-on grafting monomer to graft base and has no dimensions.

The average particle size d50 is the diameter above and below which in each case 50 wt.% of the particles lie. It can be determined by means of ultracentrifuge measurement (W. Scholtan, H. Lange, Kolloid, Z. und Z. Polymere 250 (1972), 782-796).

Particularly preferred polymers C are e.g. also graft polymers of

(a)	20 to 90 wt.%, based on C, of acrylate rubber having a glass transition temperature below -20°C as the graft base and

(b)	10 to 80 wt.%, based on C, of at least one polymerizable ethylenically unsaturated monomer (cf. C.l) as the grafting monomer.

The acrylate rubbers (a) of polymers C are preferably polymers of acrylic acid alkyl esters, optionally with up to 40 wt.%, based on (a), of other polymerizable, ethylenically unsaturated monomers. Preferred polymerizable acrylic acid esters include C1-C8-alkyl esters, for example the methyl, ethyl, butyl, n-octyl and 2-ethylhexyl ester; halogenoalkyl esters, preferably halogeno-C1-C8-alkyl esters, such as chloroethyl acrylate, and mixtures of these monomers.

For crosslinking, monomers having more than one polymerizable double bond can be copolymerized. Preferred examples of crosslinking monomers are esters of unsaturated monocarboxylic acids having 3 to 8 C atoms and unsaturated monohydric alcohols having 3 to 12 C atoms or saturated polyols having 2 to 4 OH groups and 2 to 20 C atoms, such as e.g. ethylene glycol dimethacrylate and allyl methacrylate; polyunsaturated heterocyclic compounds, such as e.g. trivinyl and triallyl cyanurate; polyfunctional vinyl compounds, such as di- and trivinylbenzenes; and also triallyl phosphate and diallyl phthalate.

Preferred crosslinking monomers are allyl methacrylate, ethylene glycol dimethacrylate, diallyl phthalate and heterocyclic compounds which contain at least 3 ethylenically unsaturated groups.

Particularly preferred crosslinking monomers are the cyclic monomers triallyl cyanurate, triallyl isocyanurate, trivinyl cyanurate, triacryloylhexahydro-s-triazine and triallylbenzenes.

The amount of crosslinking monomers is preferably 0.02 to 5, in particular 0.05 to 2 wt.%, based on graft base (a).

With cyclic crosslinking monomers having at least 3 ethylenically unsaturated groups, it is advantageous to limit the amount to less than 1 wt.% of graft base (a).

Preferred "other" polymerizable, ethylenically unsaturated monomers which can optionally be used, in addition to the acrylic acid esters, for the preparation of graft base (a) are e.g. acrylonitrile, styrene, oc-methylstyrene, acrylamides, vinyl C1-C6-alkyl ethers, methyl methacrylate and butadiene. Preferred acrylate rubbers as graft base (a) are emulsion polymers which have a gel content of at least 60 wt.%.

Further suitable graft bases are silicone rubbers with grafting-active positions such as are described in the Offenlegungsschriften DE-OS 37 04 657, DE-OS 37 04 655, DE-OS 36 31 540 and DE-OS 36 31 539.

The gel content of graft base (a) is determined at 25°C in dimethylformamide (M. Hoffmann, H. Kromer, R. Kuhn, Polymeranalytik I and II [Polymer Analysis I and II], Georg Thieme-Verlag, Stuttgart 1977).

Since as is known the grafting monomers are not necessarily grafted completely on to the graft base during the grafting reaction, according to the invention graft polymers C are also to be understood as those products which are obtained by polymerization of the grafting monomers in the presence of the graft base.

Component C can also be a mixture of graft polymers.

Component D

Compounds of zinc with metals of main groups 3 to 5 and sub-groups 1 to 8 of the

periodic table, preferably main groups 3 to 5 and sub-groups 4 to 8, with at least one element chosen from oxygen, carbon, nitrogen, hydrogen, sulfur and silicon can be used as component D.

Zinc compounds which can preferably be employed according to the invention are zinc oxide, zinc sulfide, zinc phosphate, zinc borate and/or zinc sulfates. Zinc sulfide and zinc borate are particularly preferred. Zinc sulfide is very highly preferred.

According to the invention, the average particle diameter is 1 nm to 20 |im, preferably 1 nm to 10μrn.

If zinc sulfide is employed, it is very advantageous, for example, if the average particle diameter is 150 to 1,800 nm, preferably 200 to 500 nm, particularly preferably 280 to 400 nm.

If zinc borate is used, the average particle diameter is in the range from 0.5 u.m to 15 μm, preferably 1 urn -12μm, particularly preferably 2 to 10μm.

Particle size and particle diameter always means the average particle diameter d50 determined by ultracentrifuge measurements by the method of W. Scholtan et al. Kolloid-Z. und Z. Polymere 250(1972), p. 782 to 796.

The zinc compounds can be in the form of powders, pastes, sols, dispersions or suspensions. Powders can be obtained by precipitation from dispersions, sols or suspensions.

Component E

The moulding compositions according to the invention can in general comprise 0.01 to 25 parts by wt. of flameproofing agents.  Flameproofing agents which are

mentioned by way of example are organic halogen compounds, such as decabromobisphenyl ether and tetrabromobisphenol, inorganic halogen compounds, such as ammonium bromide, nitrogen compounds, such as melamine and melamine-formaldehyde resins, inorganic hydroxide compounds, such as Mg hydroxide and Al hydroxide, and inorganic compounds, such as aluminium oxides, titanium dioxides, antimony oxides, barium metaborate, hydroxoantimonate, zirconium oxide, zirconium hydroxide, molybdenum oxide, ammonium molybdate, tin borate, ammonium borate, barium metaborate and tin oxide, as well as siloxane compounds.

Phosphorus compounds such as are described in EP-A 363 608, EP-A 345 522 or EP-A 640 655 can furthermore be employed as flameproofing compounds.

Such phosphorus compounds are, for example, phosphorus compounds of the formula (III)

in which

R5, R6, R7 and R8 independently of one another each denote optionally halogenated C1-C8-alkyl, or C1C6-cycloalkyl, C6-C30-aryl or C7-C12-aralkyl, in each case optionally substituted by alkyl, preferably C1-C4-alkyl, and/or halogen, preferably chlorine and bromine.

Preferably, R5, R6, R7 and R8, independently of one another represent C1-C4-alkyl, phenyl, naphthyl or phenyl-C1-C4-alkyl. The aromatic groups R5, R6, R7 and R3 can in their turn be substituted by halogen and/or alkyl groups, preferably chlorine,

bromine and/or C1-C4-alkyl. Particularly preferred aryl radicals are cresyl, phenyl, xylenyl, propylphenyl or butylphenyl and the corresponding brominated and chlorinated derivatives thereof.

X in formula (III) denotes a mono- or polynuclear aromatic radical having 6 to 30 C atoms. This is preferably derived from diphenols of the formula (I). Diphenylphenol, bisphenol A, resorcinol or hydroquinone or chlorinated or brominated derivative thereof are particularly preferred.

k in formula (HI) can, independently of one another, be 0 or 1, and n is preferably 1.

N represents values from 0 to 30, preferably 0 or an average value from 0.3 to 20, particularly preferably 0.5 to 10, in particular 0.5 to 6.

Mixtures of phosphorus compounds of the formula (III preferably comprise 10 to 90 wt.%, preferably 12 to 40 wt.% of at least one monophosphorus compound and at least one oligomeric phosphorus compound, or a mixture of oligomeric phosphorus compounds, in amounts of 10 to 90 wt.%, preferably 60 to 88 wt.%, based on the total amount of phosphorus compounds.

Monophosphorus compounds of the formula (III) are, in particular, tributyl phosphate, tris-(2-chloroethyl) phosphate, tris-(2,3-dibromopropyl) phosphate, triphenyl phosphate, tricresyl phosphate, diphenyl cresyl phosphate, diphenyl octyl phosphate, diphenyl 2-ethylcresyl phosphate, tri-(isopropylphenyl) phosphate, halogen-substituted aryl phosphates, methylphosphonic acid dimethyl ester, methylphosphonic acid diphenyl ester, phenylphosphonic acid diethyl ester, triphenylphosphine oxide or tricresylphosphine oxide.

The mixtures of monomers and oligomeric phosphorous compounds of the formula (III) have average N values of 0.3 to 20, preferably 0.5 to 10, in particular 0.5 to 6.

The phosphorus compounds according to formula (HI) are known (cf. e.g. EP-A 363 608, EP-A 640 655 and EP-A 542 522) or can be prepared by known methods in an analogous manner (e.g. Ullmanns Enzyklopadie der technischen Chemie [Ullmann's Encyclopaedia of Industrial Chemistry], vol. 18, p. 301 et seq. 1979; Houben-Weyl, Methoden der Organischen Chemie [Methods of Organic Chemistry], vol. 12/1, p. 43; Beilstein vol. 6, p. 177).

Further phosphorus-containing compounds which can be employed as flameproofing agents are linear phosphazenes according to formula (IIIa) and cyclic phosphazenes according to formula (IIIb).

wherein:

is in each case identical or different and represents amino, C1- to C8-alkyl or C1- to C8-alkoxy, in each case optionally halogenated, preferably halogenated with fluorine, or C5- to C6-cycloalkyl, C6- to C20-aryl, preferably phenyl or naphthyl, C6- to C20-aryloxy, preferably phenoxy or naphthyloxy, or C7- to

C12_aralkyl, preferably phenyl-C1-C4-alkyl, in each case optionally substituted by alkyl, preferably C1-C4-alkyl, and/or halogen, preferably chlorine and/or bromine,

k  represents 0 or a number from 1 to 15, preferably a number from 1 to 10.

As examples there may be mentioned:

propoxyphosphazene,  phenoxyphosphazene,  methylphenoxyphosphazene,

aminophosphazene and fluoroalkylphosphazenes.

Phenoxyphosphazene is preferred.

The phosphazenes can be employed by themselves or as a mixture. The radical R can always be identical, or 2 or more radicals in the formulae (IIIa) and (IIIb) can be different.

The phosphazenes and their preparation are described, for example, in EP-A 728811, DE-A 1961668 and WO 97/40092.

The moulding compositions according to the invention can optionally comprise flameproofing agents which differ from compounds of the formula (III), (IIIa) and (IIIb) in an amount of up to 20 parts by wt. Flameproofing agents which have a synergistic action are preferred. Further flameproofing agents which are mentioned by way of example are organic halogen compounds, such as decabromobisphenyl ether and tetrabromobisphenol, inorganic halogen compounds, such as ammonium bromide, nitrogen compounds, such as melamine and melamine-formaldehyde resins, or siloxane compounds. The moulding compositions according to the invention can optionally comprise inorganic substances which deviate from the inorganic compounds D, such as, for example, inorganic hydroxide compounds, such as Mg hydroxide and Al hydroxide, and inorganic compounds, such as aluminium  oxide,  antimony  oxides,  barium  metaborate,  hydroxoantimonate,

zirconium oxide, zirconium hydroxide, molybdenum oxide, ammonium molybdate, zinc borate, ammonium borate, barium metaborate and tin oxide.

Preferred flameproofing agents are chosen from phosphorus compounds of the formulae (III), (IIIa) and (IIIb) or mixtures thereof. Compounds of the formula (III) are particularly preferred.

The thermoplastic moulding compositions according to the invention can furthermore comprise very fine-particled inorganic compounds which have a favourable effect on the flameproofing properties of the moulding compositions according to the invention. These inorganic compounds include compounds of one or more metals of main groups 1 to 5 or sub-groups 1 to 8 of the periodic table, preferably main groups 2 to 5 or sub-groups 4 to 8, particularly preferably main groups 3 to 5 or sub-groups 4 to 8, with the elements oxygen, sulphur, boron, phosphorus, carbon, nitrogen, hydrogen and/or silicon, zinc compounds according to component D) being excluded therefrom.

Preferred compounds are, for example, oxides, hydroxides, water-containing oxides, sulfates, sulfites, sulfides, carbonate, carbides, nitrates, nitrites, nitrides, borates, silicates, phosphates, hydrides, phosphites or phosphonates.

Preferred very fine-particled inorganic compounds are, for example, TiN, Ti02, Sn02, WC, A1203, A10(OH), Zr02, Sb203, Si02, iron oxides, NaS04, BaS04, vanadium oxides and sihcates, such as Al silcates, Mg silicates and one-, two- and three-dimensional sihcates. Mixtures and doped compounds can also be used. Furthermore, the nanoscale particles can also be surface-modified with organic molecules in order to achieve a better compatibility with the polymers. Hydrophobic or hydrophilic surfaces can be generated in this manner.

The average particle diameters are less than 200 nm, preferably less than 150 nm, in particular 1 to 100 nm.

Particle size and particle diameter always means the average particle diameter d50, determined by ultracentrifuge measurements by the method of W. Scholtan et al. Kolloid-Z. und Z. Polymere 250 (1972), p. 782 to 796.

The inorganic compounds can be in the form of powders, pastes, sols, dispersions or suspensions. Powders can be obtained by precipitation from dispersions, sols or suspensions.

The powders can be incorporated into the thermoplastics by customary processes, for example by direct kneading or extrusion of the constituents of the moulding composition and the very fine-particled inorganic powders. Preferred processes are the preparation of a masterbatch, e.g. in flameproofing additives, other additives, monomers, solvents or in component A, or coprecipitation of dispersions of components B or C with dispersions, suspensions, pastes or sols of the very fine-particled inorganic materials.

Fluorinated polyolefins can furthermore be added. The fluorinated polyolefins are of high molecular weight and have glass transition temperatures above -30°C, as a rule above 100°C, fluorine contents preferably of 65 to 76, in particular 70 to 76 wt.%, and average particle diameters dso of 0.05 to 1,000, preferably 0.08 to 20 μm. In general, the fluorinated polyolefins have a density of 1.2 to 2.3 g/cm3.

Preferred fluorinated polyolefins are polytetrafluoroethylene, polyvinyhdene fluoride and tetrafluoroethylene/hexafluoropropylene and ethylene/ tetrafluoroethylene copolymers.

The fluorinated polyolefins are known (cf. "Vinyl and Related Polymers" by Schildknecht, John Wiley & Sons, Inc., New York, 1962, page 484 to 494; "Fluoropolymers" by Wall, Wiley-Interscience, John Wiley & Sons, Inc., New York, volume 13, 1970, page 623 to 654; "Modern Plastics Encyclopaedia", 1970 to 1971,

47, no. 10A, October 1970, McGraw-Hill, Inc., New York, page 134 and 774; "Modern Plastics Encyclopaedia", 1975 to 1976, October 1975, volume 52, no. 10A, McGraw-Hill, Inc., New York, page 27, 28 and 472 and US-PS 3671487, 3723373 and 338092).

They can be prepared by known processes, thus, for example, by polymerization of tetrafluoroethylene in an aqueous medium with a catalyst which forms free radicals, for example sodium peroxydisulfate, potassium peroxydisulfate or ammonium peroxydisulfate, under pressers of 7 to 71 kg/cm2 and at temperatures of 0 to 200°C, preferably at temperatures of 20 to 100°C. (For further details see e.g. US Patent 2 393 967). The density of these materials can be between 1.2 and 2.3 g/cm3 and the average particle size between 0.05 and 1,000 nm, depending on the use form.

Fluorinated polyolefins which are preferred according to the invention are tetrafluoroethylene polymers and have average particle diameters of 0.05 to 20 urn, preferably 0.08 to 10 μum, and a density of 1.2 to 1.9 g/cm3. They are preferably employed in the form of a coagulated mixture of emulsions of the tetrafluoroethylene polymers with emulsions of graft polymers C.

Suitable fluorinated polyolefins which can be employed in powder form are tetrafluoroethylene polymers having average particle diameters of 100 to 1,000 μm and densities of 2.0 g/cm3 to 2.3 g/cm3.

To prepare a coagulated mixture of C and the fluorinated polyolefin, an aqueous emulsion (latex) of a graft polymer C having average latex particle diameters of 0.05 to 2 μm, in particular 0.1 to 0.6 μm, is first mixed with a fine-particled emulsion of a fluorinated polyolefin in water having average particle diameters of 0.05 to 20 μm, in particular 0.08 to 10 μm; suitable tetrafluoroethylene polymer emulsions conventionally have solids contents of 30 to 70 wt.%, in particular 50 to 60 wt.%.

The aqueous emulsion of graft polymer C has solids contents of 25 to 60 wt.%,

preferably 30 to 45 wt.%, in particular 30 to 35 wt.%.

The amount stated in the description for component C does not include the content of graft polymer in the coagulated mixture of graft polymer and fluorinated polyolefins.

The weight ratio of graft polymer C to fluorinated polyolefin in the emulsion mixture is 95:5 to 60:40. The emulsion mixture is coagulated in a known manner, for example by spray drying, freeze drying or coagulation by means of addition of inorganic or organic salts, acids or bases or organic water-miscible solvents, such as alcohols and ketones, preferably at temperature of 20 to 150°C, in particular 50 to 100°C. If necessary, drying can be carried out at 50 to 200°C, preferably 70 to 100°C.

Suitable tetrafluoroethylene polymer emulsions are commercially available products and are available, for example, from DuPont as Teflon® 30 N.

Suitable filler and reinforcing materials in the thermoplastic moulding compositions are, for example, glass fibres, optionally cut or ground, glass beads, glass balls, reinforcing materials in platelet form, such as kaolin, talc, glimmerite, silicates, quartz, talc, titanium dioxide, wollastonite, mica, carbon fibres or mixtures thereof. Cut or ground glass fibres are preferably employed as the reinforcing material. Preferred fillers, which can also have a reinforcing action, are glass beads, mica, silicates, quartz, talc, titanium dioxide and wollastonite.

The moulding compositions with a filler or reinforcing material content can comprise up to 60, preferably 10 to 40 wt.%, based on the moulding composition with a filler or reinforcing material content, of fillers and/or reinforcing substances.

The moulding compositions according to the invention can furthermore comprise conventional additives, such as antidripping agents, lubricants and mould release

agents, nucleating agents, antistatics, stabilizers, fillers and reinforcing substances and dyestuffs and pigments.

The moulding compositions according to the invention comprising components A to E and optionally further additives are prepared by mixing the particular constituents in a known manner and subjecting the mixture to melt compounding or melt extrusion at temperatures of 200°C to 300°C in conventional units, such as internal kneaders, extruders and twin-screw extruders, the fluorinated polyolefins preferably being employed in the form of the coagulated mixture already mentioned.

The individual constituents can be mixed in a known manner both successively and simultaneously, and in particular both at about 20°C (room temperature) and at a higher temperature.

The moulding compositions of the present invention can be used for the production of all types of shaped articles. In particular, shaped articles can be produced by injection moulding. Examples of shaped articles which can be produced are: housing components of all types, e.g. for domestic appliances, such as juice presses, coffee machines and mixers, or for office machines, such as computers, printers and monitors, or covering sheets for the building sector and components for the motor vehicle sector. They are moreover employed in the field of electrical engineering, because they have very good electrical properties.

The moulding compositions are particularly suitable for the production of thin-walled mouldings (e.g. data technology housing components), where particularly high requirements are imposed on the notched impact strength and stress-cracking resistance of the plastics employed.

Another form of processing is the production of shaped articles by blow moulding or by thermoforming from previously produced sheets or films.

Examples

Component A

Polycarbonate based on bisphenol A with a relative solution viscosity of 1,252, measured in methylene chloride at 25°C and in a concentration of 0.5 g/100 ml.

Component B

Styrene/acrylonitrile copolymer with a styrene/acrylonitrile ratio of 72:28 and a limiting viscosity of 0.55 dl/g (measurement in dimethylformamide at 20°C).

Component C

Graft polymer of 40 parts by wt. styrene and acrylonitrile in a ratio of 73:27 on 60 parts by wt. crosshnked polybutadiene rubber in particle form (average particle diameter d50= 0.3 μrn), prepared by emulsion polymerization.

Component P

Sachtholit HD, Sachtlebenchemie, Duisburg, Germany (Dl), a zinc sulfide, and Firebrake ZB, Nordmann, Rassmann GmbH & Co, Hamburg, Germany (D2), a zinc borate, are employed as the very fine-particled inorganic compounds. The average particle size of these materials is approx. 350 nm and approx. 7 μm respectively.

Component E

The flameproofing agent employed is component E.l) of the formula (TV).

 Tetrafluoroethylene polymer component E.2) is employed as a coagulated mixture of an SAN graft polymer emulsion according to component C in water and a tetrafluoroethylene polymer emulsion in water. The weight ratio of graft polymer C to tetrafluoroethylene polymer E in the mixture is 90 wt.% to 10 wt.%. The tetrafluoroethylene polymer emulsion has a solids content of 60 wt.%, and the average particle diameter is between 0.05 and 0.5 μm. The SAN graft polymer emulsion has a solids content of 34 wt.% and an average latex particle diameter of 0.4 μ.m.

Preparation of E-2:

The emulsion of the tetrafluoroethylene polymer (Teflon 30 N from DuPont) is mixed with the emulsion of the SAN graft polymer C and the mixture is stabilized with 1.8 wt.%, based on the polymer solid, of phenolic antioxidants. The mixture is filtered with an aqueous solution of MgS04 (Epsom salt) and acetic acid at pH 4 to 5 at 85 to 95°C, filtered, washed until practically free from electrolytes, subsequently freed from most of the water by centrifugation and then dried at 100°C to give a powder. This powder can then be compounded together with the flameproofing agent according to the formula (TV) and with the further components in the units described.

Preparation and testing of the moulding compositions according to the invention

Components A to F are mixed on a 3 1 internal kneader. The shaped articles are produced on an injection moulding machine type Arburg 270E at 260°C.

The stress cracking properties are investigated on bars of dimensions 80 x 10 x 4 mm, material temperature 260°C. A mixture of 60 vol.% toluene and 40 vol.% isopropanol is used as the test medium. The test specimens are pre-extended by means of an arc-shaped template (pre-extension 1.2 to 2.4%) and kept in the test medium at room temperature. The stress cracking properties are evaluated via the cracking as a function of the pre-extension or the fracture as a function of the exposure time in the test medium.

The flow line strength (weld line) a,, is determined by the method of DIN 53453.

The crude shade (Yellowness Index YI) is determined in accordance with ASTM D 1925.

The MVR (melt volume flow rate) is determined in accordance with ISO 1133.

The tensile E modulus is determined in accordance with the method of ISO 527.

The elongation at break is determined in the context of the determination of the tensile E modulus in accordance with the method of ISO 527 on F3 dumbbell bars.

The composition of the materials tested and the data obtained are summarized in the following table 1.

Table 1

Components (pt. by wt.)	Comparison 1	2	Comparison 3	4

A	42.62	42.30	42.62	42.20

B	32.71	32.46	32.71	32.38

C	23.79	23.61	23.79	23.55

Dl	-	0.74	-	-

D2	-	-	-	0.98

Additives	0.89	0.89	0.89	0.89

Properties				

Crude shade YI	36.15	21.95	36.15	32.16

Brightness	88.09	93.01	88.09	89.11

MVR [260°C/5 kg]	9.98	11.20	9.98	12.34

ak Izod 260°C [-40°C, tough]	60.2	72.5	59.2	69.4

Elongation at break BR [%]	31.7	49.1	31.7	54.8

WE CLAIM:

1.  Thermoplastic moulding compositions comprising:

A.	40 to 98 parts by wt. of an aromatic polycarbonate,

B.	0 to 50 parts by wt. of a vinyl copolymer,

C.	0.5 to 60 parts by wt. of a graft polymer,

D.	0.1 to 30 parts by wt. of a zinc compound with an average

particle diameter of 1 mm to 20 μm chosen from zinc sulfide,

zinc phosphate, zinc borate and/or zinc sulfate.

2.	The  moulding  compositions  as  claimed  in  claim  1,  wherein  the average particle diameter of the zinc compound is 1 mm to 10 μm.

3.	The moulding compositions as claimed in claim 1, having zinc sulfide and/or zinc borate as component D.

4.	The moulding compositions as claimed in claim 1, having zinc sulfide as component D.

5.	The moulding compositions as claimed in claim 1, having 50 to 95 parts by wt. of an aromatic polycarbonate A.

6.	The  moulding  compositions  as  claimed  in  claim  1,  having  graft polymers C prepared by copolymerization of

5 to 95 parts by wt. of a mixture of

50 to 95 parts by wt. styrene, a-methylstyrene, styrene substituted on the nucleus by halogen or alkyl, C1-C8-alkyl methacrylate, Ci-Cs-alkyl acrylate or mixtures of these compounds and

5  to  50  parts  by wt.  acrylonitrile,  methacrylonitrile,  Ci-Cs-alkyl methacrylate, Ci-Cs-alkyl acrylate, maleic anhydride, C1-C4-alkyl or phenyl-N-substituted maleimide or mixtures of these compounds on 5 to 95 parts by wt. rubber having a glass transition temperature below -10°C.

7.	The moulding compositions as claimed in claim 4, wherein the said compositions have phosphorus compounds as flameproofing agents.

8.	The moulding compositions as claimed in claim 7, having phosphorus compounds of the formula (III)

in which

R5, R6, R7 and R8 independently of one another in each case denotes

optionally halogenated Ci-Cs-alkyl, or C5-C6-cycloalkyl, C6-C3o-aryl or

C7-C12-aralkyl, in each case optionally substituted by alkyl and/or

halogen, ...bromine,

k independently of one another denotes 0 or 1,

N denotes 0 to 30,

X denotes a mono- or polynuclear aromatic radical having 6 to 30 C atoms.

9.	The moulding compositions as claimed in claims 1 to 8, wherein the said compositions have 0.01 to 20 wt.%, based on the total moulding composition, of at least one other further flameproofing agent.

10.	The moulding compositions as claimed in claims 1 to 9, wherein the said compositions at least one additive from the group consisting of stabilizers, pigments, mould release agents, flow auxiliaries and/or antistatics.

Dated this  23rd  day of  May,  2001.

[RITUSHKA NEGI]

OF REMFRY & SAGAR ATTORNEY 

FOR THE APPLICANTS	

Documents:

				in-pct-2001-00586-mum-cancelled pages(7-6-2005).pdf

				in-pct-2001-00586-mum-claims(granted)-(7-6-2005).doc

				in-pct-2001-00586-mum-claims(granted)--(7-6-2005).pdf

				in-pct-2001-00586-mum-correspondence(22-3-2006).pdf

				in-pct-2001-00586-mum-correspondence(ipo)-(7-6-2004).pdf

				in-pct-2001-00586-mum-declartion(23-5-2001).pdf

				in-pct-2001-00586-mum-form 1(23-5-2001).pdf

				in-pct-2001-00586-mum-form 19(1-4-2004).pdf

				in-pct-2001-00586-mum-form 1a(7-6-2005).pdf

				in-pct-2001-00586-mum-form 2(granted)-(7-6-2005).doc

				in-pct-2001-00586-mum-form 2(granted)--(7-6-2005).pdf

				in-pct-2001-00586-mum-form 3(14-9-2001).pdf

				in-pct-2001-00586-mum-form 3(23-5-2001).pdf

				in-pct-2001-00586-mum-form 3(7-6-2005).pdf

				in-pct-2001-00586-mum-form 5(23-5-2001).pdf

				in-pct-2001-00586-mum-form-pct-ipea-409(23-5-2001).pdf

				in-pct-2001-00586-mum-petition under rule 137(7-6-2005).pdf

				in-pct-2001-00586-mum-power of authority(23-5-2001).pdf

				in-pct-2001-00586-mum-power of authority(7-6-2005).pdf

« Previous Patent

Next Patent »

Patent Number	207604	

Indian Patent Application Number	IN/PCT/2001/00586/MUM	

PG Journal Number	32/2007	

Publication Date	10-Aug-2007	

Grant Date	18-Jun-2007	

Date of Filing	23-May-2001	

Name of Patentee	BAYER AKTIENGESELLSCHAFT	

Applicant Address	D*51368 LEVERKUSEN, GERMANY.	

Inventors:

#	Inventor's Name	Inventor's Address	

1	MICHAEL ZOBEL	SCHIRMER STR. 18, D 50823 KOLN, GERMANY.	

2	THOMAS ECKEL	PFAUENSTRASSE 51, D 41540 DORMAGEN, GERMANY.	

3	BERND KELLER	IM WINKEL 34, D 47608 GELDERN, GERMANY.	

4	DIETER WITTMANN	ERNST-LUDWIG-KIRCHNER-STRASSE 41, D 51375 LEVERKUSEN, GERMANY.	

PCT International Classification Number	C08L 69/00	

PCT International Application Number	PCT/EP99/09104	

PCT International Filing date	1999-11-25	

PCT Conventions:

#	PCT Application Number	Date of Convention	Priority Country	

1	198 56 485.6	1998-12-08	Germany	

© All Indian Patents, 2013-2021.

  Patent data available in the public domain from Indian Patents Office, Department of Industrial Policy and Promotions, Ministry of Commerce and Industry, Government of India.
