Repository: anandvc/allindianpatents

File: patents/207645-a-process-of-making-an-aluminum-alloy-article.html
Indian Patents. 207645:A PROCESS OF MAKING AN ALUMINUM ALLOY ARTICLE

Indian Patents

Recently Granted Patents

  Recently Published Patents

Title of Invention	A PROCESS OF MAKING AN ALUMINUM ALLOY ARTICLE

Abstract	An aluminum-based alloy composition having improved corrosion resistance and extrudability consists essentially of, in weight percent, an amount of copper up to about 0.03%, between about 0.1 and 0.5% manganese, between about 0.03 and 0.30% titanium, between about 0.06 and 1.0% zinc, an amount of iron up !to about 0.50%, between about 0.05 and 0.12% Si, less than 0.01% manganese, less than 0.01% nickel, up to 0.5% chromium with the balance aluminum and incidental impurities. A process of making an -aluminum alloy article having high corrosion resistance also is provided.	

Full Text	 

CORROSION RESISTANT ALUMINUM ALLOY

Field of the Invention

The present invention is directed to a corrosion resistant aluminum alloy and, in particular, to an AA3000 series type aluminum alloy including controlled amounts of copper, zinc and titanium.

Background Art

T In the prior art, aluminum is well recognized for its corrosion resistance. AA1000 series aluminum alloys are often selected where corrosion resistance is needed.

In applications were higher strengths may be needed, AA1000 series  alloys  have been replaced with more  highly alloyed materials such as the AA3000 series type aluminum alloys. AA3102 l is one example of a higher strength aluminum alloy having good corrosion resistance.

r

Aluminum alloys of the AA3000 series type have found extensive use in the automotive industry due to their combination of high strength, light weight, corrosion resistance and extrudability. These alloys are often made into tubing for use in heat exchanger or air conditioning condenser applications.

One of the problems that AA3000 series alloys have when subjected to corrosive environments is pitting or blistering

corrosion. These types of corrosion often occur in the types of environments found in heat exchanger or air conditioning condenser applications and can result in failure of an automotive component where the corrosion compromises the integrity of the aluminum alloy tubing.

In a search for aluminum alloys having improved corrosion resistance, more highly alloyed materials have been developed such as those disclosed in U.S. Patent Nos. 4,64 9,087 and 4,828,794. These more highly alloyed materials while providing improved corrosion performance are not conducive to extrusion due to the need for extremely high extrusion forces.

U.S. Patent No. 5,286,316 discloses an aluminum alloy with both high extrudability and high corrosion resistance. This alloy consists essentially of at least 0.1-0.5% by weight of manganese, about 0.05 - 0.12% by weight of silicon, about 0.10 - 0.20% by weight of titanium, about 0.15 - 0.25% by weight of iron with the balance aluminum. This alloy is essentially copper free with the level of copper not exceeding 0.03% by weight.

Although the alloy disclosed in U.S. Patent No. 5,286,316 offers improved corrosion resistance over AA3102, even more improved corrosion resistance is desirable. In corrosion testing using salt water - acetic acid sprays as set forth in ASTM Standard G85 (hereinafter SWAAT testing), condenser tubes made of AA3102 material lasted only eight days in a SWAAT test environment before failing.  In similar experiments using the

alloy taught in U.S. Patent No. 5,286,316, longer durations than AA3102 were achieved. However, the improved alloy of U.S. Patent No. 5,286,316 still failed in SWAAT testing in less than 20 days. During this testing, it was discovered that lowering the copper content to impurity levels provided better corrosion resistance than alloy compositions having copper amounts greater than this .value. However, maintaining such a low copper content in the aluminum alloy tube to be cast is difficult under industrial casting conditions. Thus, it is impractical to produce an aluminum alloy with such a low copper content in spite of its improved corrosion resistance.

Accordingly, a need has developed to provide an aluminum alloy offering better corrosion resistance, particularly pitting or blistering corrosion resistance, than that provided by AA3102 and the alloy composition disclosed in U.S. Patent No. 5,286,316. In response to this need, the present invention provides an aluminum alloy material which is more user friendly during manufacture by having practical limitations on the amount of copper while providing improved corrosion resistance over prior art alloys.

Summary of the Invention

Accordingly, it is a first object of the present invention to  provide  an  aluminum  alloy  having  improved  corrosion

resistance,  in particularly pitting and blistering corrosion resistance.

Another object of the present invention is to provide an aluminum alloy which includes manageable levels of copper to facilitate manufacturing.

A still further object of the present invention is to provide an aluminum alloy which has both hot formability and corrosion resistance.

Another object of the present invention is to provide an extrusion, particularly, extruded condenser tubing, having improved corrosion resistance and good hot formability.

Other objects and advantages of the present invention will become apparent as a description thereof proceeds.

In satisfaction of the foregoing objects and advantages, the present invention provides a corrosion resistant aluminum alloy consisting essentially of, in weight percent, an amount of copper up to 0.03%, between about 0.1 and about 0.5% manganese, between about 0.03 and about 0.30% titanium, less than 0.01% magnesium, less than 0.01% nickel, between about 0.06 and about 1.0% zinc, an amount of iron up to about 0.50%, up to 0.20% chromium with the balance aluminum and inevitable impurities.

More preferably, the copper is about 0.008% or less, the titanium is between about 0.12 and 0.20%, the zinc is between about 0.10 and 0.20% and iron is between about 0.05 and 0.30%.

The inventive corrosion resistant aluminum alloy provides improved corrosion resistance over known AA3000 series type alloys. Further, no deterioration is seen with respect to hot deformation as a result of the zinc content. Consequently, the inventive aluminum alloy exhibits both good corrosion resistance and hot formability.

Brief Description of the Drawings

Reference is now made to the drawings of the invention wherein:

Figures la-lc are statistical analysis graphs relating levels of copper to failures in SWAAT testing over time;

Figures 2a-2c are statistical analysis graphs relating levels of titanium to failures in SWAAT testing over time;

Figures 3a-3c are statistical analysis graphs relating levels of zinc to failures in SWAAT testing over time;

Figures 4a-4c are statistical analysis graphs relating levels of chromium to failures in SWAAT testing over time; and

Figure 5 is a graph comparing extrusion pressures over time for various aluminum alloys.

Description of the Preferred Embodiments

The present invention provides an aluminum alloy having significantly improved corrosion resistance over the prior art alloys. As set forth above, the AA3000 series type alloys are prone  to  pitting  corrosion  and blistering,  particularly  in

environments wherein the alloys are manufactured into condenser tubing for heat exchanger or air conditioning applications. The inventive alloy composition, through control of the alloying elements thereof, provides vastly improved corrosion resistance properties.

In its broadest sense, the inventive corrosion resistant aluminum alloy consists essentially of, in weight percent, an amount of copper up to 0.03%, between about 0.1 and about 0.5% manganese, between about 0.03 and about 0.30% titanium, between about 0.06 and about 1.0% zinc, less than about 0.01% magnesium, less than 0.01% nickel, an amount of iron up to about 0.50%, an amount of Si between about 0.05 and 0.12%, up to 0.5% chromium with the balance aluminum and inevitable impurities.

Preferably, the copper content is held to less than about 0.01%. The titanium percent is preferably maintained between about 0.07 and 0.20%, more preferably between about 0.12 and about 0.15%. The zinc amount is maintained between about 0.05 and 1.0%. The iron content is maintained between about 0.05 a$d

0.30%.

More preferably,  the zinc content is	maintained between

about 0.06 and 0.5%. The chromium content is	controlled to about

0.20% or less.

To demonstrate the improved corrosion	resistance of the

inventive aluminum alloy composition, a	series of alloy

compositions, see Table 1, were selected with varying amounts of

copper, titanium, chromium, and zinc alloying elements.  For instance, titanium levels varied between 0.06%,  0.09%,  0.12%, 0.15% and 0.19%. Chromium levels varied between zero, 0.005%, 0.05% and 0.10%. The zinc targets included 0.03%, 0.10%, and 0.20%.

The manganese target for alloys A-K, M and N was 0.26% and the silicon target for these same alloys was 0.06%. The iron target was 0.2% for alloys A and B, 0.12% for alloys C-E, 0.1% for alloys F-K, M and N. The nickel and magnesium contents were targeted to be less than 0.01%.

In alloys C-E, the chromium content measured less than 0.5%.

In an effort to demonstrate the improvements associated with the inventive aluminum-based alloy over known prior art alloys, corrosion resistance testing was performed according to ASTM G85 standards. In this testing, condenser tubing is manufactured and subjected to a corrosion resistance testing procedure using a cyclical salt-water acetic acid spray test, hereinafter referred to as SWAAT testing. In this testing, specimens of each condenser tubing are cut to six or twelve inch lengths and exposed to the hostile environment mentioned above for times up to 40 days. After a specified exposure interval, the specimens are cleaned in an acid solution to remove the corrosion products and pressurized using 10 psi gas followed by immersing the specimens in water. A visual observation is made as to whether the tubing has been corroded to a degree such that gas bubbles leak through the

tubing. A visual observation of this nature is designated as a failure, (F). If the tubing is not corroded such that gas bubbles pass therethrough, the tubing passes and is given a (P) designation.

The condenser tubes for the SWAAT testing are 6mm diameter with a wall thickness of .41 mm. The alloyed compositions to be tested were cast into extrusion billets of 8 inch diameter, the billets were homogenized and extruded using conventional processing conditions. These conditions are further detailed in U.S. Patent No. 5,286,316 to Wade, herein incorporated by reference. It should be noted that the condenser tubing used for the corrosion test is the enhanced type which has corrugations on the tubing interior surface.

The extruded tubing was then subjected to a series of SWAAT tests for determination of pass-fail results and corrosion resistance. Tables 2 and 3 are charts comparing the SWAAT test results for both long tubes and short tubes of the alloying compositions in Table 1. The pass-fail results are shown for intervals of 10, 20, 30 and 40 days. Table 2 also compares an AA3102 type alloy to the alloy compositions listed in Table 1.

Tables 2 and 3 indicate which aluminum alloy compositions are preferred for corrosion resistance. For example, alloy 13 having high levels of copper and chromium failed to provide 20 days of corrosion resistance. In contrast, alloys M, N, C3 and H2

provided outstanding corrosion resistance even up to 40 days under SWAAT testing.

To further demonstrate the effects of the various alloying additions on corrosion resistance, additional SWAAT testing was done in sufficient quantity to permit an analysis of variance calculation to be performed to generate graphs showing the effects of alloying elements on corrosion resistance - These graphs compare the varying levels of specific alloying elements with a response indicative of corrosion resistance. The lower the response value, the better the corrosion resistance.

Referring to Figures la-lc, the graphs clearly show that low decreasing levels of copper provide improved corrosion resistance.

Figures 2a-2c indicate that increasing levels of titanium contribute to corrosion resistance.

Figures 3a-3c show that improved corrosion resistance is obtained when using increasing levels of zinc.

Finally, Figures 4a-4c demonstrate that increasing levels of chromium do not contribute to corrosion resistance. Thus, chromium levels can be maintained at impurity levels for purposes of the inventive alloy, thus reducing cost without a sacrifice in corrosion resistance.

Although not depicted, similar trends as those depicted in Figures la-4c are obtained when comparing the effects of two elements such as copper and zinc or zinc and chromium. In other

words, corrosion resistance improves with increasing zinc content and decreasing copper content.

Quite surprisingly, the increased levels of zinc while improving corrosion resistance do not adversely affect hot formability. Referring now to Figure 5, a comparison of multivoid extrusions of varying alloying content is shown .with respect to extrusion pressure as a function of time. Figure 5 has a key which identifies the multivoid tubing following the alloying compositions listed in Table 1 with the exception of the 3102 alloys which are listed below the graph. Comparing the curves for alloys C3, M and N, it can be readily seen that the hot formability of the alloys containing the increased levels of zinc, i.e., alloys M and N, is not adversely affected. Consequently, these types of alloys can be successfully extruded while exhibiting improved corrosion resistance over prior art alloys such as AA3102 and that taught in U.S. Patent No. 5,286,316.

The inventive alloy is believed to be useful in any application which requires good corrosion resistance. The inventive alloy is particularly adapted for use as a condenser tube having either a corrugated or smooth inner surface or as multivoid tubing. In other examples, the composition may be used to produce fin stock for heat exchangers, corrosion resistant foil for packaging applications subjected to corrosion from salt

water and other extruded articles or any other article needing corrosion resistance.

As such, an invention has been disclosed in terms of preferred embodiments thereof which fulfill each and every one of the objects of the present invention as set forth hereinabove and provides a new and improved aluminum based alloy composition having improved corrosion resistance and extrudability.

Of course, various changes, modifications and alterations from the teachings of the present invention may be contemplated by those skilled in the art without departing from the intended spirit and scope thereof. It is intended that the present invention only be limited by the terms of the appended claims.

1.	A corrosion resistant aluminum alloy consisting

essentially of in weight percent:

a)	an amount of copper up to 0.03%,

b)	between about 0.05 and 0.12% silicon;

c)	between about 0.1 and 0.5% manganese;

d)	between about 0.03 and 0.30% titanium;

e)	between about 0.06 and 1.0% zinc;

f)	less than 0.01% magnesium;

g)	an amount of iron up to 0.50%;

h)	less than 0.01% nickel; and

i)  up to 0.5% chromium with the balance aluminum and incidental impurities.

2.	The alloy of claim 1 wherein the copper is less than about 0.01%.

3.	The alloy of claim 1 wherein titanium is between about 0.07 and 0.20% and zinc is between about 0.10 and 1.0%.

4.	The alloy of claim 1 wherein iron is between about 0.05 and 0.30.

5.	The alloy of claim 1 wherein copper is less than about . 01%, titanium is between about 0.07 and 0.20%, zinc is between about 0.10 and 1.0% and iron is between about 0.05 and 0.30%.

6.	The alloy of claim 1 wherein chromium is present in amount up to 0.2%.

7.	The alloy of claim 2 wherein the zinc ranges between about 0.10 and 1.0%.

8.	An extrudate having the composition of the aluminum alloy of claim 1.

9.	The extrudate of claim 8 in the form of a tubing.

10.	The extrudate of claim 9 in the form of a multivoid tubing.

11.	A foil having the composition of claim 1.

12.	A process of making an aluminum alloy article having high corrosion resistance, said process comprising:

a)	casting a billet having a composition consisting essentially of, in weight percent, about 0.1 to 0.5% of manganese, about 0.05 to 0.12% of silicon, about 0.03 to 0.30 of titanium, not more than 0.03% by weight of copper, an amount of iron up to 0.30%, between about 0.06 and 1.0% zinc, less than 0.01% magnesium, less than 0.01% nickel, up to 0.5% chromium, the balance being aluminum and incidental impurities;

b)	homogenzing the billet at an elevated temperature;

c)	cooling the billet;

d)	heating the billet to an elevated temperature; and

e)	extruding the billet to form an aluminum alloy article having high corrosion resistance.

13.	The process of claim 12 wherein the article is a tubing.

14.	The process of claim 12 wherein the tubing is a multivoid tubing.

15.	The process of claim 12 wherein copper is less than about 0.01%, titanium is between about 0.12 and 0.20%, zinc is between about 0.10 and 1.0% and iron is between about 0.05 and 0.30%,

16.	The process of claim 15 wherein zinc ranges between about 0.1 and 0.2%.

17.  A corr6sion resistant aluminium alloy, substantially as herein described with reference to the accompanying drawin&s.

18.  A process of making an aluminium alloy article, substantially as herein described, with reference to the accompanying drawings.

Documents:

				1198-mas-1997- abstract.pdf

				1198-mas-1997- claims duplicate.pdf

				1198-mas-1997- claims original.pdf

				1198-mas-1997- correspondence others.pdf

				1198-mas-1997- correspondence po.pdf

				1198-mas-1997- description complete duplicate.pdf

				1198-mas-1997- description complete original.pdf

				1198-mas-1997- drawings.pdf

				1198-mas-1997- form 1.pdf

				1198-mas-1997- form 26.pdf

				1198-mas-1997- form 3.pdf

				1198-mas-1997- form 4.pdf

« Previous Patent

Next Patent »

Patent Number	207645	

Indian Patent Application Number	1198/MAS/1997	

PG Journal Number	27/2007	

Publication Date	06-Jul-2007	

Grant Date	19-Jun-2007	

Date of Filing	04-Jun-1997	

Name of Patentee	M/S. REYNOLDS METALS COMPANY	

Applicant Address	6601 WEST BROAD STREET, RICHMOND, VIRGINIA 23230.	

Inventors:

#	Inventor's Name	Inventor's Address	

1	SUBHASISH SIRCAR	47F PLEASANT RUN DRIVE, RICHMOND, VIRGINIA-23233.	

PCT International Classification Number	C22C21/00	

PCT International Application Number	N/A	

PCT International Filing date		

PCT Conventions:

#	PCT Application Number	Date of Convention	Priority Country	

1	08/659,787	1996-06-06	U.S.A.	

© All Indian Patents, 2013-2021.

  Patent data available in the public domain from Indian Patents Office, Department of Industrial Policy and Promotions, Ministry of Commerce and Industry, Government of India.

File: patents/207655-a-method-of-preparing-impregnated-metallized-polymer-film-of-a-wound-coil-for-a-self-healing-capacitor-and-an-impregnated-wound-coil-for-a-self-healing-capacitor.html
Indian Patents. 207655:A METHOD OF PREPARING IMPREGNATED METALLIZED POLYMER FILM OF A WOUND COIL FOR A SELF-HEALING CAPACITOR AND AN IMPREGNATED WOUND COIL FOR A SELF-HEALING CAPACITOR

Indian Patents

Recently Granted Patents

  Recently Published Patents

Title of Invention	A METHOD OF PREPARING IMPREGNATED METALLIZED POLYMER FILM OF A WOUND COIL FOR A SELF-HEALING CAPACITOR AND AN IMPREGNATED WOUND COIL FOR A SELF-HEALING CAPACITOR

Abstract	The present invention relates to the use of insulating fluids, selected from the group consisting of aliphatic esters, alkylbenzenes, crosslinkable compositions comprising at least one polydiene polyol, at least one polyisocyanate and at least one chemically inert liquid charge, for the impregnation of the wound coils of self-healing capacitors.	

Full Text	 

The present invention relates to the field of electrical capacitors. More specifically, it relates to insulating fluids for use in impregnation of the wound coils of self-healing capacitors having metallized

plates.

By self-healing capacitor is meant in the present context capacitors which include at least one plate comprising a very thin layer of metal of a few hundred angstroms in thickness, the main property of which is that, when the capacitor breaks down, the said plate volatilizes at the point where the said breakdown occurs. This plate may either be a thin layer of metal, such as aluminum or zinc or an alloy of these two metals, deposited directly on a polymer film, such as polypropylene or polyester, which constitutes the solid dielectric, or may be deposited on both facns of a paper, this plate then being associated with one or more polymer tilmo which act as a dielectric. In the latter case, the doubly-metallized paper does not act a s  a d i a J. e c t r i c .

The wound coils of these capacitors are advantageously impregnated with an insulating fluid. Impregnation typically takes place after the solid materials nave been wound, by introducing, under reduced pressure, an insulating fluid which, at the time of impregnation, is in the form of a low-viscosity liquid. Once the impregnation has been completed, the

capacitors may undergo a heat treatment. This is necessary when the insulating fluid consists of systems having 2 polycondensable and/or croBslinkable components which are to a greater or lesser extent charged with an inert liquid so as to minimize the shrinkage -

The Applicant Company has observed that, when the impregnation of the metallized polymer films of the wound coils tor self-healing capacitors is carried out using certain aromatic liquids, such as mixtures of mono- and dibenzyltoluene, phenylxyly]ethanes, the said capacitors have a very short lifetime under voltage.

It. has aow been discovered that it is possible to use, for the impregnation of the metallized polymer films of the wound coils for self-healing capacitors, at least one insulating fluid selected from the group consisting of aliphatic esters, alkylbenzenes, crosslinkable compositions comprising at least one polydiene pclyol, at least on
Regarding the aliphatic esters, the compounds used in the present invention are preferably dioctyl sebacate, dioctyl adipate, dibutyl sebacate and diethyl succinate -

Among these compounds, dibutyl sebacate is meet particularly prrsferrud.

Regarding the crosslinkable composition* which can be used according to the present; invention.

it is preferred to use those which comprise at least one polydiene polyol, at least one polyisocyanate having a functionality greater than 2 and a quantity of inert liquid charge at least equal to 80% by weight of the composition so as to maintain a viscosity of less than 100 mPa*s throughout the duration of the impregnation,

The chemically inert liquid charge is an insulating liquid, which can completely dissolve the polydiene polyols and the polyisocyanates and may be selected from alkylbenzenes, such as decylbenzanes and dodecylbenzenes; dielectric esters which are, for example, products of the reaction of polyvalent alcohols, such as pentaerythritol, with monovalent carboxylic acids, such as n-heptanoic acid; aliphatic esters, such as dioctyl sebacateP dioctyl adipate and dibutyl sebacate; alkyl phthalates, such as dibutyl phthalate and dioctyl phthalate; alkylpolyaromati r. compounds, such as monoisopropylbiphenyl (MIPB); vegetable oils, such as colza oils, mai2e oils and soya oils, as well as the combination of at least, two of the ribovementioned insulating liquids.

Preferably, aliphatic esters, such as dibutyl sebacate and dioctyl adipate, alkyl phthalates, such as dioctyl phthalate, or vegetable oils, such as colza oil, will be used as the chemically inert liquid charge.

The polyisocyanate used to produce the usable

crosslinkabie composition according to the present invention may be selected from aromatic, aliphatic and cycloaliphatic poiyisocyanates and those polyisocyanatea which contain in their molecule an ieocyanurate ring, having at least two isocyanate functional groups in their molecule, these being able to react with hydroxyl functional groups of a polyol in order to form a three-dimensional polyurethane network causing the composition to gel.

By way of illustration of aromatic polyiso-cyanates, mention will be made of 4,4'-diphenylmethane diisocyanate (MDI), polymeric MDIs and triphenylmethane tviisocyanate.

By way of illustration of an aliphatic

polyisocyanate, mention may be made of the biuret of

poiyisocyanates, mention may be made of isophorone diisocyanate (IPDI)/ cyclohexyl diisocyanate (CHDI) and 4,4' -dicyclohexyimethane diisocyanate.

By way ofc illustration of poiyisocyanates which contain in their molecule the isocyanurafce ring, mention may be made of the trimers of hexamefchylene diisocyanate which are sold by Rhone-Pouleno under the

name TOLONATE HDT and tri socyanatomethyl)-1,3,3 • trimethylcyclohexane] iaocyanurate sold by Huls under the name VESTANAT T 1890/100.

The amount of polyisocyanate is suitably choaen in such a way that the NCO/OH molar ratio ie about 1 and ia preferably between 0.85 and 1.15.

The poly-ileus polyol in suitably a hydroxytelechelic conjugated-diene oligomer* which may be obtained by various processes, such as the radical polymerization of a conjugated diene having from 4 to 20 carbon atoms in the presence of a polymerization initiator, such a» hydrogen peroxide, or an azo compound, such as 2,2-azobis [2-methyl-N» (2-hydroxyet;hyl)propionamide] , or the anionic polymerization of a conjugated diene having from 4 to 2 0 carbon atoms in the presence of a catalyst, nuch as; dilithium naphthalene.

According to the present invention, the conjugated diene of the polydiene polyol i« selected xroni the group comprising butadiene, inopreno, chioroprene, 1,3-pentadiene and cyclopentadiene.

It is also possible to une hydroxytelechelic oligomers of conjugated dienes which are epoxidized along the chain, as well as hydroxytelechelic hydrogenated oligomers of conjugated dnenes.

The polyaifane pulyols may have number-average molar masses at most equal to 7000 and preferably of between 1000 and 3000, They suitably have

functionalities ranging from 1.8 to 3 and a dynamic viscosity measured at 30°C at least equal to 600 mPa,s.

By way of illustration of polydiene polyols, mention may be made of the hydroxylated polybutadienes sold by Elf Atochem S.A. under the names PolyBd* 45 HT and PolyBd* 20 LM.

The crosslinkable composition may comprise, in addition to the polydiene polyol, one or more polyols of low molarmaon.

By polyols of low molar mass are meant polyols having molar masses ranging from 50 to 800,

By way of illustration of such polyols, mention may be made of ethylene glycol, propylene glycol, diethylene glycol, dipropylene glycol, polye therpolyols, 1,4-butanediol, 1,6-hexanediol, 2-ethyl-l,3-hexanediol, N,N-bis(2-hydroxypropyl)-aniline, 3-methyl-1,5-pentanediol, trimethylolpropane, pentaerythritol, propoxylated bisphenol A sold by Akzo under the name DIANOI. 320, and the mixtixre of at least two aforementioned polyols.

In the case in which a polyol of low molar mass is used, the NCO/OH molar ratio will have to he calculated taking into account the hydroxylated functional groups provided by the said polyol of low molar maas•

Although the use of a catalyst is not absolutely essential, it will be possible, in some Gases, if desired, to use a catalyst of the

organometallic type, such as dibutyltin dilaurate (DBTL), dibutyltin acetate or organic derivatives of bismuth.

The unable crowslinkable composition according to the present invention may bo produced by mixing, at room temperature (approximately 20°C), the various constituents using any means of stirring sufficient to ensure gcod dispersion of the constituents. The* crosslinfcable composition may also contain one or more additives, such as antioxidants, an epoxide or anthrraqinone.

The inert charge may optionally undergo a dielectx-ie treatment on an adsorbent earth.

The wound Ooils impregnated by mcann of the ixiaulating fluids according to the present invention have the advantage of withstanding high voltage gradients.

In the rase of the crosslinkabi compostitions, compositions, the capacitors obtained furthermore have the advantage of no longer having free liquid capable of contaminating the environment should th*r
In addition, this absence of fre
The examples which follow illustrate the invention.

Metallized film sapacitors 

 Data relating to the capacitors

The wound coils are manufactured from a rough polypropylene film which ia vacuum-metallized using an aluminium/zinc alloy sold by Bollore under the name

PP3M.

The film has a thickness (by weight) of

The round wound coils are sprayed with zinc using the Schoop process in order to allow them to be connected.

The wound coiln are placed in crimped cylindrical cases.

 Preparation of the capacitors

Before impregnation, the capacitors undergo treatment for 4 hours at 115°C followed, after returning to room temperature, by an electrical treatment in order to eliminate, from the wound coil

m

before impregnation, the main weak points in the metallized film. This treatment is carried out by rapidly discharging a 30  capacitor, charged beforehand at ISO V DC, into each wound coil*

 Insulalay fluids used:

-	dibutyl sebacate (hereafter referred to as DBS) having a viscosity at 20°C equal to 3.9 mPa.s;

-	dioctyl sebacate (hereafter referred to a« DOS) having a viscosity at 2 0°C equal to 22.4 mPa.s;

-	dioctyl adipate (hereafter referred to as

having a viscosity at 20°C equal to 14.1 mPa.s;

-	Jarylec C100 (hereafter referred to as

JARYLEC) consisting of 75% by weight of benzyltoluenes

and of 25% by weight of (benzyl)benzyltoluenes having a

viscosity at 20tC of 6. Pa.s,

* The croasl inkable compouitiona were prepared using the following constituents:

-	PolyBa* 45 HT (hereafter referred to as PolyBd), namely a hydroxylated polybutadiene of M„ equal to 2800 (determined by steric exclusion chromatography)/ having a hydroxyl number  expressed in milliequivalents per gramme (meq/g) equal to 0.83, a viscosity equal to 5000 mPa.s at 30°C and a relative density equal to 0.90;

-	Tolonate HDT/LV (hereafter referred to as Tolonate), namely tris(6-iaocyanatohexyl) isocyanurate, having an NCO content equal to 23%, a functionality of approximately 3.4 and a viscosity at 25°C equal to 1200 (jr  .3 00) mPa»s;

-	col2a oil of food-grade quality, having a viscosity at 20*0 equal to 69.5 mPa.s;

-	DBS;

-	JARYLEC.

+  Preparation of tho crosslinkable compositions:

-	Crosslinkable compositions comprising colza

oil as the inert char ge

The colza oil is treated beforehand with

attapuigite. To do this, the colza oil plus 3% by weight oi attapuigite are mixed at 60°C for 4 hours/ filtered under reduced pressure and then deganned at 60ftC.

TOLONATE is dissolved in the treated colza oil at 60CC, PolyBd and DBTL, as catalyst, are added and then the mixture ia degassed under reduced prensure

at 60*C.

- Crosslinkable compositions comprising DBS as inert charge

TOLONATE is dissolved at room temperature in DBS treated with attapuigite according to the protocol described above in the case of colza oil, the mixture is heated to 60yC, PolyBd and DBTL are added and the mixture degassed under reduced preaoure at 60°C.

_:	Croaalinkable compositions comprising

JARYLEC as inert charge (not,in accordance .with.the ii'V_erition)

Dissolved separately in J'arylen are, on the one hand, PolyBd (mixture A) and, on the other hand, Toionate (mixture B) . To each of the mixtures, A and B, are added 3 g of attapuigite per 100 g of mixture, the mixtures are stirred separately at room temperature for 3 hours and then the mixtures are filtered under reduced pressure♦ Next, mixture A and mixture R are-brought into contact with each other in a glass reactor provided with ntixrina.

Impregnation of the capacitors

If the insulating fluid is a crosslinkable composition, this composition is introduced into the capacitors under reduced pressure at 60 °C. Next, the capacitors are held at 6 0°C  for 3 days and then heated to 90 °C and held at thi3 temperature for 9 days in order to gel.

If the insulating fluid is DBS, DOS, DOA or JARYLEC, the said fluid is introduced into the capacitors under reduced pressure at room temperature, then the capacitors are heated to 60°C, which temperature is maintained for 3 days, and then the capacitors are heated to 906C, which temperature is maintained for one day.

►	Ageing under increasing T)C  volta.gon

We carried out tests under voltage. For thene tests, the capacitors are subjected to DC  voltages which increase in steps every 24 hours.

The maintained at S0ftC throughout the duration of the test. (During the weekends, the voltage is brought back down to the level of the first step 
The lifetimes of the capacitors are evaluated in the form of curves of capacitance = f (voltage gradient)/ which are plotted in Figures 1 to 7. In these figures, we have shown as ordinates the change in capacitance C, expressed in , at 60 °C and as abscissae the voltage gradient, expressed in .

In Table 1 below, we have indicated for each lest;

-	the nature of the insulating impregnation

fluid;

-	liquid such as Jarylec, DBS, DOA and DOS •*  Tests 1 to «,

-	Orosslinkable coropositions •* Teats 9 to 14,

(the percentage or the constituents of the orosslinkable compositions are percentages by weight);

-	the number of the figure and the symbol

used to represent the corresponding curve.

In this table, NC means "not according to the invention"-

The test is continued until the capacitor breaks down or is stopped when the drop in capacitance becomes too g-

Crosslinkable compositions, comprising POP as

the inert charge

Dissolved separately in DOP are, on the one hand, PolyBd (mixture A) and, on the other hand, Tolonate (mixture B). 3% of attapulgite is added to each of the mixtures and these mixtures are stirred overnight at 60°C. Each mixture is then filtered and degassed. Next, the mixtures are brought into contact with each other in a stirred glass reactor.

Crosslinkable compositions comprising a D9/D0? mixture as the inert charge

A solution containing, by weight, 80% of D9 and 20% of DOP is prepared. Dissolved separately in this solution are. on the one hand, PolyBd (mixture A) and, on the other hand, Tolonate (mixture B). 3% of attapulgite is added to each of the mixtures and these mixtures are stirred overnight at 60°C. Each mixture 1B then filtered and degassed. Next, the mixtures ?ire brought into contact with each other in a stirred glass reactor.

Crossiinkab 1 e compositions cpmpriping, a DQP/JARYLEC mixture as the inert charge

A solution containing, by weight, 50% of DOP and 50% of JARYLEC is prepared. Dissolved separately in this solution are, on the one hand, PolyBd (mixture A) and, on the other hand, Tolonate (mixture B)* 3% of attapulgite is added to each of the mixtures and these mixtures are stirred overnight at 60 aC. Each mixture is

then filtered and degassed. Next, the mixtures are brought into contact with each other in a stirred glass reactor.

►	Capacitor  impregnation conditions.

If the insulating fluid is a crosslinkable composition, this composition ia introduced into the capacitors (dried beforehand at 100 °C under reduced pressure) at 60°C under reduced pressure. Next, the capacitors are heated to 90°C and are held at this temperature for J o days,

If the insulating fluid is a liquid such as DOP, the said fluid is introduced into the capacitors (dried beforehand at 100°C under reduced pressure) at 60gC under reduced pressure and then the capacitors are heated to 90°C and held at this temperature for 6 days.

►	Ageing te.tft under AC voltage.

The capacitance of tha capacitors wan measured at 70°CThe capacitors were then subjected to an ageing test at 70°C under a voltage of 825 V*

During this test, the capacitance and the losses of each element were regularly measured,

After 1077 hours, the voltage was raised to 510 V, The test was stopped after 203 hours under this

volragw.

The results are plotted in Figure 8.

In this figure, we have shown as ordinates the variation in the capacitance, 6C/C, in % and as

abscissae the time in hours.

In Table 2 below, we have indicated for each teat:

-	the nature of the insulating impregnation

fluid;

-	POP  Test 15

-	Groselinkable compositions  Testa 16 to 19 (the percentages of the constituents of the crosslinkabie compositions are percentages by weight);

-	the symbol used to represent the curve

&C/C = t(time)/ corresponding to each test, plotted in

Figure 8.

In this table, NC means "not in accordance

with the invention".

The capacitors impregnated with a JARYLEC/DOP mixture - Test 19 - broke down 5 hours after applying a voltage of .910 v.

No breakdown was observed in the case of the other capacitor*?.

I_I£ ^MM. talli z § d - filmic aj^ojLlprj?

** Data relating to the capacitors

The wound coils are manufactured using aluminium-metallized polypropylene film sold by Bollore under the name PP2. The "crenellated" metallisation of this film haa a surface resistance of 2 Q/Q,

The film has a thickness,, by weight, of 7.4 /im *

The flattened wound coils are sprayed with zinc using the Schoop process in order to allow them to be connected and are placed, in groups of twos, in parallel epipedctl OUOCF .

* Insulating fluids unud:

-	Jarylec C100 (hereafter referred to as

C100);

-	dibutyl sebacate (hereafter referred to as

DBS) ;

-	dodecylbenzene (hereafter referred to aa

D9);

-	dioctyl phthalate (hereafter referred to as

DOP) ♦

These liquids were treated beforehand with 3% of

activated attapulgite overnight, with stirring, at 20°C and then filtered and degassed under reduced pressure.

►	Crossliukahle compositions

They were obtained by adding PolyBd and Tolonate to the .innulating liquid.

^ Impregnation of the capacitors Before impregnation, the capacitors undergo a 46-hour treatment at 70°C, under reduced pressure/ and are then cooled down to room temperature (approximately 20°C). The impregnation is carried out under reduced pressure. After the impregnation has been completed, the capacitors are brought back to atmospheric pressure and left at room temperature for approximately one week. Next, they are subjected to a S0°C  heat treatment for at least one wn^fc

►	Ageing of the capacitors under DC voltage

We carried out tests in which the capacitors

are subjected to DC voltages increasing in step* every 24 hours (during the weekends, the voltage is brought back down, to the level of the first step) , The temperature is maintained at 55 °C throxighout the duration of the test. This is stopped when the drop in capacitance becomes too great. The capacitance of the wound coils is measured at the end of each step. The lifetimes of the capacitors are evaluated in the form of curves, of capacitance = f(voltage gradient), which are plotted in Figures 9 to 11 below- In these figures, we have shown as abscissae the voltage gradient.

expressed in V//un, and as ordinates the variation in the capacitance, &C/C, expressed in %.

In Table 3/ we have indicated for each beat:

* the nature of the impregnating compound;

~ the number of the figure;

- the ayjttbol vised to represent the correnponding curve,

In this table, NC means "not in accordance with the invention".

WE CLAIM!

1.	A method of preparing impregnated metallized polymer film of a wound coil for a self-healing capacitor, which method comprises impregnating the wound coil with an insulating fluid selected from the group consisting of aliphatic esters, alkylbenzenes, and crosslinkable compositions comprising at least one diene polyol, at least one polyisocyanate and at least one chemically inert liquid charge.

2.	A method according to Claim 1, in which the aliphatic eater is chosen from diootyl sebacate, dioctyl adipate and dibutyl aebacate.

3.	A method according to Claim 1 or 2, in which the aliphatic ester is dibutyl nebacate

4.	A method according to Claim in which the crosslinkable composition compriaen at least one polydiene polyol, at least one polyisocyanate having a functionality greater than 2 and an amount of inert liquid charge at least equal to 80% by weight of the composition,

5*  A method according to Claim 4, in which the polydiene polyol is a hydroxytelechelic butadiene oligomer of number-average molar mass at most 7000, and having a functionality of 1.0 to 3-

6,  A method according to Claim 5 in which the hydroxytelechelic butadiene oligomer is of number-

average molar mass of between 1000 and 3000,

7.	A method according to Claim 1 or 4r in which the inert liquid charge is selected from alkylbenzenes, aliphatic esters,  alkyl phthalates and vegetable oils,

8.	A method according to Claim 7, in which the alkylbenaiene i s dodecylbenzene.

9.	A method according to Claim 7, in which the aliphatic ester is dibutyl sebacate.

10.	A method according to Claim 7, in which the alkyl phthalate is dioctyl phthalate.

11-  A method according to Claim 7, in which the vegetable oil is  colaa oil.

12.	A method according to any one of

Claims 1 to 11, in which the polyisocyanate is selected

from aromatic, aliphatic and cycloaliphatic

polyisocyanates and those polyigocyanatea which contain

in their molecule an ieocyanurate ring having at least

two isocyanate tunc, t.i onal groups.

13,	A method according to Claim 12, in which the polyisocyanate is tria (6-isocyanafcoh«?xyl) isocyanurate.

14,	A method according to any one of Claims 1 and 4 to 13 in which the crosslinkable composition is heated to effect crosslinking after impregnation.

15.	An impregnated wound coil for  a self-

healing capacitor prepared by the method claimed in any

one of Claims 1 to 14 -

16.	A gelt-healing capacitor comprining a

wound coil as claimed in Claim 14.

17.	Use of at least one insulating fluid for

the impregnation of the metallized polymer film of the

wound coil for a self-healing capacitor, in which the

insulating fluid is selected from the group consisting

of aliphatic esters, alkylbenzenes, and crosslinkablc

compositions comprising at least one diene polyol, at

least one polyisocyanate and at least one chemically

inert liquid charge.

18.	Use according to Claim 17, in which the

insulating fluid is as defined in any one of Claims 2

to 13.

19. A method of preparina impregnated metallized polymer film of a wound coil for a self-healinq capacitor, substantially as  hereinabove described and illustrated with reference  to  the

Documents:

				1321-mas-1997- abstract.pdf

				1321-mas-1997- claims duplicate.pdf

				1321-mas-1997- claims original.pdf

				1321-mas-1997- correspondence others.pdf

				1321-mas-1997- correspondence po.pdf

				1321-mas-1997- description complete duplicate.pdf

				1321-mas-1997- description complete original.pdf

				1321-mas-1997- drawings.pdf

				1321-mas-1997- form 1.pdf

				1321-mas-1997- form 26.pdf

				1321-mas-1997- form 3.pdf

				1321-mas-1997- form 4.pdf

« Previous Patent

Next Patent »

Patent Number	207655	

Indian Patent Application Number	1321/MAS/1997	

PG Journal Number	27/2007	

Publication Date	06-Jul-2007	

Grant Date	19-Jun-2007	

Date of Filing	18-Jun-1997	

Name of Patentee	ELF ATOCHEM S. A	

Applicant Address	4 & 8 COURS MICHELET, 10 F-92800 PUTEAUX.	

Inventors:

#	Inventor's Name	Inventor's Address	

1	NCELLE BERGER	4,RESIDENCE DE CHARRIEE BLANCH 69130.	

PCT International Classification Number	B32B027/00	

PCT International Application Number	N/A	

PCT International Filing date		

PCT Conventions:

#	PCT Application Number	Date of Convention	Priority Country	

1			NA	

© All Indian Patents, 2013-2021.

  Patent data available in the public domain from Indian Patents Office, Department of Industrial Policy and Promotions, Ministry of Commerce and Industry, Government of India.
