Repository: anandvc/allindianpatents

File: patents/207684-a-method-of-making-monolithic-refractories.html
Indian Patents. 207684:A METHOD OF MAKING MONOLITHIC REFRACTORIES

Indian Patents

Recently Granted Patents

  Recently Published Patents

Title of Invention	A METHOD OF MAKING MONOLITHIC REFRACTORIES

Abstract	This invention relates to a method of producing monolithic refractories using improved flowable refractory composition, by casting setting and drying. The composition cons~sts of conventional refractory aggregates and setting agents bound together by an aqueous colloidal suspension of an inorganic compounds selected from silica, zirconia, alumina and mullite having a particle size of up to 5 microns. This inorganic gel bonding shows distinct advantage over conventional compositions for refractories.	

Full Text	This invention relates to a method of making monolithic refractories and refractories made thereby. Refractories according to this invention are made from flowable refractory composition based on inorganic gel bond technology. These refractories have distinct advantages in physical and chemical properties such as penetration resistance to molten iron and slags and thermal shock resistance over the conventional and hitherto known refractories. Refractories of this invention are ideal for use in blast furnace, cast house, troughs, tunnels, and steel transfer ladles, continuous casting tundishes reheat furnace hearths and subhearths, waste incinerators and in preheat and cooler zones of cement kilns and other areas suitable for application.

Monolithic refractories are usually defined by their mode of application. For instance, a ramming refractory is installed by ramming either by mallets or by pneumatic rammers. Gunning refractories are installed by application through a gunning equipment and a castable refractory is installed by casting refractory compositions. During the past two decades, low oement castables have been developed which can be installed not only by casting but also under the force of vibration for moving the material. Water content in these compositions have been significantly reduced. These compositions behave in a pseudo-thixotropic fashion and the movement of the material takes place  only  under  force  of  vibration.  Preparation  and

installation of refractory lining for metallurgical  operations

has always been time and labour  intensive.  Known refractory

linings are cast against solid steel forms which can withstand

vibration  during casting steps.  Transportation of  these  steel

forms also poses problems.

987/rlAs/97 Our copending application No. /  describes and claims

a  refractory  composition which is flowable  without  the

application of external force.  This composition requires shorter

installation time than composition hitherto known in the art.

This refractory composition is obtained by combining refractory

aggregates with a colloidal solution of selected  inorganic

compounds in aqueous medium or an aqueous suspension of selected

inorganic compounds of colloidal dimension.  The particle size of

the selected inorganic compounds in the aqueous medium is a vital

factor  that  governs  the flowability  of  the  refractory

composition.  Another  advantage  is  that  the dry  refractory

aggregate may be prepared first and shipped to the  installation

site where required quantity of the inorganic sol is  added and

mixed prior to casting or  lining operations.  Since  this

composition need not be vibrated during casting operations, it is

found possible to cast them on light removable form instead of

heavy steel forms, thus reducing the cost considerably.

According  to  this invention  conventional  refractory aggregates having 95 to 99% of refractory base material are mixed

with an aqueous solution containing 8 to 24% submicron sized inorganic binder material selected from silica, alumina, zirconia and mullite. The composition may include 1 to 10% of microsilica, 0 to 40% of silicon carbide, 5 to 15% calcined alumina, 0 to 5% of metallic powders such as aluminum, and/or silicon, antigassing agent such as pyridine, and 0.5 to 3% by weight of a setting agent based on the aqueous binder content. Refractory base materials may be calcined clay, mullite, calcined bauxite, sillimanite, kyanite, andalucite, brown fused alumina, or tabular alumina or other alumina materials. Setting agents such as calcium hydroxide, magnesium oxide or hydroxide, or calcium aluminate cement may also be added. Submicron size of the inorganic compounds selected from silica, alumina, zirconia or mullite which forms an aqueous colloidal binder may be of 10 microns or less than 5 microns.

By using the refractory composition of this invention, refractory linings may be installed even in remote areas where placement by conventional methods such as ramming and vibra casting would have been difficult.

The pump used for installation of this refractory can be a cement concrete pump with twin cylinders - one for drawing the material in and the other to push the material out into the pipe. The pump can be driven either by diesel or electric motors with suitable capacity.  For transporting the high density  large

grain and abrasive particles used for the blast furncace trough refractory, the exit cylinder should preferably have a minimum of 75 mm diameter connected to 75 mm pipes for installation. Larger diameter cylinders can also be used such as 100 or 125mm but the exit pipes need to be reduced to 100 or 75 mm otherwise the movement of the pipes becomes difficult for handling due to increased weight. The use of a 75 mm diameter cylinder with 75 mm exit pipe diameter provides a smooth operation and puts minimum strain on the motor. Any reduction in the diameter of the pipe line from the exit cylinder puts significant pressure on the pump.

The special monolithic refractory can also be installed by transporting by a mobile conveyor system whereby the wet mix from the mixer can be dumped onto the conveyor belt that can be shortened or elongated as needed for the specific distance of installation. The delivery of the wet mix from the mixer can be controlled by the pneumatic door on the mixer so that the material can have a steady flow to be delivered at the point of installation. The conveyer should be provided with wheels and also adjustable lengths. The method of installation by the conveyer belt is simpler and needs significantly less investment for the equipment.

EXAMPLE 1

A typical composition used for blast furnace cast house trough was prepared by mixing the following components in

weight percentages as follows :

Materials	Wt.(Kg)

Tabular alumina, particle size 6 mm to 200 microns	80

Reactive alumina, particle size 5 to 3 microns	10

Silicon Carbide, particle size 200 to 50 microns	35

Micro silica, particle size 0.5 to 0.1 microns 5

Metallic powder, particle size 200 to 75 microns 5

Graphite, particle size 200 to 100 microns	2.5

Setting agent 100 microns	0.5

Gas inhibitor	1.0

Aqueous colloidal suspension of micro silica	15

The above composition by mixing in place and installed by casting through a hopper without vibration, or by dumping into a pump and transporting into the site through steel and flexible pipes or by transporting the wet mix by dumping on to a flexible/movable conveyer belt as a trough lining in the blast furnace cast house. This composition will have excellent resistance to corrosion/erosion by the molten iron/slag and will provide good performance.

The use of the unique suspended binder system has distinct advantage over other conventionally used binders such as clay, phosphates and calcium aluminate cement systems. Since there is no chemically bonded water in this binder system, it  is

much quicker for installation and also eliminates labor and avoids human error by avoiding the need of vibration. It is also easier to dry the installed lining since the moisture present is free and not chemically combined as in clay or calcium aluminate binder systems. The refractories with this binder system are better refractories with increased, thermal stability and thermal shock resistance. All these things contribute to longer life because of its overall superior properties resulting in  lower cost in time and labor.

EXAMP[LE II

A typical composition for the iron runner in the blast furnace cast house will be as follows :

Wt.(Kg)

Calcined bauxite, particle size 5 mm to 200 microns	80

Calcined alumina, particle size 5 to 3 microns	5

Silicon Carbide, particle size 200 to 50 microns	30

Micro silica, particle size 0.5 to 0.1 microns  2.5

Graphite, particle size 200 to 75 microns	2.5

Setting agent 200 to 100 microns	0.5

Gas inhibitor	1-0

Aqueous colloidal suspension of sub micron silica	18

The above composition by mixing in place and  installed either by casting through a hopper or by transporting by pumping

or by transferring the wet mix by a flexible and mobile conveyer belt as a lining for the iron runner will have rapid drying/heating characteristics, excellent resistance to erosion by molten iron and slag with good performance.

EXAMPLE III

A typical example for application in the steel ladle barrel, reheat furnace hearth and sub hearths or tundish back-up lining will be as follows :

Wt.(Kg)

Calcined bauxite, avg. particle size 5 mm to 200 microns 85

Tabular alumina, particle size 75 to 50 microns	10

Silica fume, particle size 0.2 microns	5

Setting agent 200 to 100 microns	0.5

Aqueous colloidal suspension of micro silica	12

The above composition by mixing in place and installed either by casting through a hopper or by transporting by pumping or by transferring the wet mix by a flexible and mobile conveyer belt as a lining for applications like reheat furnace hearth, tundish back-up lining, steel ladle barrel and waste incinerator linings, will have excellent resistance to erosion and thermal shock with good performance.

RAW MATERIAL CHARACTERISTICS :

Calcined clay - the calcined clay may have a bulk density of 2.4-2.85 and the alumina content may vary from 40-75%. The grain size may vary from 6 mm to 200 microns.

Andalucite - the alumina may vary from 54-58%, the grain size may vary from 7 mm to 1 mm.

Sillimanite - the grain size of sillimanite may vary from 6 mm to 100 microns.

Calcined bauxite - this may be derived from either gibbsite, diaspore or boehmite base and the grain size may vary from 7 mm to 50 microns. The bulk density may be in the range of 3.10-3.50 and the alumina content may vary from 75-92% where the impurities should be Si02 (max. 2%), Ti02 (max. 4.5%) and Fe203 (max. 2.0%).

Brown fused alumina - The bulk density may be in the range of 3.80 - 3.95 and the alumina content may vary from 84-97%.  The size range may vary from 7 mm to 100 microns.

Tabular alumina - The size range may vary from 7mm to 50 microns and the Na20 content should be in the range of 0.1-0.5% while the alumina content may be in the range of 97-99.5%.

Monolithic refractories according to this invention may be installed without any vibration against light removable forms. These  forms are inexpensive and cost only a fraction  of  solid

steel forms conventionally used. As these forms are light, handling and transportation became easy. At the installation site, the refractory composition is allowed to set on the desired form or substrates for a period of 3 to 8 hours at ambient temperatures depending up on the thickness of the cast required. After setting the cast refractory is heated to 100 to 150°C for a period of 4 to 8 hours depending on the thickness of the refractory cast. Overall drying and heating time varies considerably depending on the thickness of the lining, and the conditions of the place of installation. The most critical time of heating is the period of driving free moisture out of the cast refractory. Since the flowable refractory composition used in casting do not have chemically combined water i.e. hydrated phase, conventional problems like cracking, spelling and the like are eliminated during this drying process. The refractory composition may also be cast under conventional vibration technique without affecting the properties of the cast refractory linings.

The method of making monolithic refractories according to this invention comprises the steps of casting a flowable refractory composition consisting of conventional refractory aggregates and setting agents bonded together by an aqueous colloidal suspension of an inorganic compound selected from silica, alumina, zirconia or mullite, the solid particles in the

said  colloidal  suspension  having a particle size of up  to  5 microns, setting and subsequently drying the cast refractory.

Casting step may be carried out with or without vibration and drying and sintering may be at a temperature ranging from 100 to 150°C for a period determined by the thickness of the cast refractory.

It will be obvious to persons skilled in the art that numerous modification and variations are possible without departing from the basic concept of this invention and all such modifications are to be considered within the scope of this invention and the appended claims.

WE CLAIM:

1.	A method for making monolithic refractories comprising the steps of casting a flowable refractory composition consisting of conventional refractory aggregates and setting agents bonded together by an aqueous colloidal suspension of an inorganic compound selected from silica, alumina, zirconia or mullite, the solid particles in the said colloidal suspension having a particle size of up to 10 microns, setting and subsequently drying the cast refractory.

2.	The method as claimed in claim 1, wherein the refractory composition is cast against light weight removable frames.

3.	The method as claimed in claim 1, wherein the refractory composition is cast against solid steel frames.

4.	The method as claimed in claims 1 to 3, wherein the refractory composition is pumped through a conveyer to the casting site and cast with dynamic vibration.

5.	The method as claimed in claims 1 to 4 wherein the cast refractory is allowed to set at ambient temperatures and is then dried at a temperature ranging from 100-150°C.

o. The method as claimed in claim 1, wherein the cast is allowed to set for 3 to 8 hours at room temperature and then heated to 100-150°C for a period of 4-8 hours.

7.	The method as claimed in claims 1 to 6 wherein the refractory aggregates of the said composition has refractory base materials such as calcined clay, and alucite, sillimanite, calcined bauxite, brown fused alumina, tabular alumina or similar alumina material either alone or in combination with one another.

8.	The method as claimed in claims 1 to 7 wherein the said refractory aggregate has 95 to 99% by weight of the said refractory base materials, 8 to 24% by weight of the said aqueous colloidal suspension, and 1 to 3% by weight of a known setting agent based on the colloidal binder.

9.	The method as claimed in claim 8, wherein the setting agent is calcium hydroxide, magnesium oxide or hydroxide or calcium aluminate cement.

10.	The method as claimed in claims 1 to 9 wherein the said refractory composition optionally contains upto 5% by weight of metallic powders such as silicon or aluminum.

11.	The method as claimed in claims 1 to 10 wherein the said

refractory composition optionally contains upto 40% by weight of silicon

carbide, 1 to 10% by weight of micro silica and 1 to 5% by weight of any

known gas inhibiting agent.

12.	The method as claimed in any one of the preceding claims

wherein the said refractory base material is calcined clay having a bulk

density of 2.4 - 2.85, an alumina contact ranging from 40 to 75% and grain

size ranging from 6mm to 100 microns.

14.	The method as claimed in any one of the preceding claims

wherein the refractory base materials and alucite sillimanite, calcined

bauxite, brown fused alumina and tabular alumina or similar alumina

materials have a grain size ranging from 8mm to 100 microns.

15.	A method for making monolithic refractories substantially as

herein described and exemplified.	

Documents:

				1793-mas-1997 abstract duplicate.pdf

				1793-mas-1997 abstract.pdf

				1793-mas-1997 claims duplicate.pdf

				1793-mas-1997 claims.pdf

				1793-mas-1997 correspondence others.pdf

				1793-mas-1997 correspondence po.pdf

				1793-mas-1997 description (complete) duplicate.pdf

				1793-mas-1997 description (complete).pdf

				1793-mas-1997 form-1.pdf

				1793-mas-1997 form-19.pdf

				1793-mas-1997 form-26.pdf

				1793-mas-1997 form-6.pdf

« Previous Patent

Next Patent »

Patent Number	207684	

Indian Patent Application Number	1793/MAS/1997	

PG Journal Number	27/2007	

Publication Date	06-Jul-2007	

Grant Date	20-Jun-2007	

Date of Filing	12-Aug-1997	

Name of Patentee	M/S. ANSWER TECHNOLOGY INCORPORATED	

Applicant Address	P-104 TOLLA ROAD, KOLKATA 7000 008.	

Inventors:

#	Inventor's Name	Inventor's Address	

1	DR.SUBRATA BANERJEE	P-104 TOLLA ROAD, CALCUTTA 7000 008.	

PCT International Classification Number	C 04 B 035/04	

PCT International Application Number	N/A	

PCT International Filing date		

PCT Conventions:

#	PCT Application Number	Date of Convention	Priority Country	

1			NA	

© All Indian Patents, 2013-2021.

  Patent data available in the public domain from Indian Patents Office, Department of Industrial Policy and Promotions, Ministry of Commerce and Industry, Government of India.

File: patents/207694-a-process-of-making-glass-matrix-ceramic-composites.html
Indian Patents. 207694:A PROCESS OF MAKING GLASS-MATRIX CERAMIC COMPOSITES

Indian Patents

Recently Granted Patents

  Recently Published Patents

Title of Invention	A PROCESS OF MAKING GLASS-MATRIX CERAMIC COMPOSITES

Abstract	This invention relates to glass matrix-ceramic composite for bonding abrasive materials and a process for preparing the same. Glass matrix ceramic composite according to this invention is prepared by forming a slurry of glass powder in an aqueous solution containing metal salts having Al+3, Si+4, Mg+2 Y+3, Zr+4 ions. pH of this slurry is increased till a gel like mass is formed which is filtered dried and calcined to obtain the composite. This invention also includes abrasive articles produced by admixing known abrasives with the glass matrix ceramic followed by moulding, firing and calcining. Abrasive articles prepared by this method has improved grinding ratio and long life. The glass matrix has the ceramic phase uniformly distributed therein.	

Full Text	 

This invention relates to a process for making glass matrix ceramic composites for manufacturing bonded abrasives and abrasive articles made with them.

Glass matrix-ceramic composites are used in bonding electronic components and for preparing bonded abrasive articles. Distribution of ceramic phase uniformly and evenly throughout the glassy matrix is one of the essential requirements of good quality glass matrix-ceramic composites. Grinding ratio and property of bonded abrasive articles are determined by grain holding capability and the rate of fracture of grain from the bond used in bonded abrasive articles.

Grinding wheels having alumina abrasives with frit as bonding materials has been disclosed in US patent specification 4898597. Part of the frit has also been replaced with materials such as clay. GB patent no. 572700 discloses the use of borosilicate glass as bonding material. EP 0636457 and the US patent no.5863308 disclose other improvements in the field of bonds for abrasives.

Abrasive articles made with the existing composite bonding material show the following drawbacks.

When frit is used in the bonding material premature fracture of the grains is noticed which is attributed to the brittle nature of frit. This lowers the grinding ratio and hence the life of the grinding wheel. Addition of clay in the frit improves the bonding strength but formation of crystalline muUite phase is limited at the conventional firing temperature of around 1300°C of the grinding wheel. Though addition of nucleants such as Ti02, ZrO2, and MgO2 enhances the formation of crystalline phase, makes maintenance of nucleation and growth temperature difficult.

The main object of the present invention is to provide a novel process of making glass matrix ceramic composite for manufacturing bonded abrasives which obviate the drawbacks described herein above. Yet another object of this invention is directed to the formation of ceramic phase such as mullite, alumina, magnesium-aluminate spinal, yttrium aluminum garnet at considerably lower temperatures in the glassy matrix at the grinding wheel.

Glass matrix-composite produced by this process has uniform distribution of the ceramic phase throughout the glass matrix. Grinding ratio and hence the life of the abrasive articles made with the glass matrix-ceramic composite according to this invention are found to be considerably higher than those made with the hitherto known abrasive bonds. Glass matrix composite according to this invention has less thermal expansion coefficient than other glass bonded composites.

Glass powder is added to an aqueous solution containing Al+3, Si+4', Mg+2, Y+3 ions either alone or in combination to form a slurry under constant stirring pH of the slurry is raised in the range of 7.5 to 10.5 by passing ammonia gas or by the addition of liquor ammonia, which results in gel formation. This gel is filtered and washed after aging and the filtered mass is ground, sieved and then calcined at a temperature ranging from 600'C to 1450°C.

Abrasive articles are prepared by adding known abrasive materials such as alumina to the glass matrix ceramic composite along with any known temporary binder composition. The mixture is moulded in the desired shape, subjected to uniaxial pressing and then dried to obtain the abrasive article.

A process for making glass matrix ceramic composite according to this invention comprises the steps of preparing a slurry of glass powder in an aqueous solution of metal salts containing Al+3, Si+4 Mg+2, Y+3, Zr+4 ions either alone or in combination, increasing the pH of said slurry to form a gel, separating the gel from said aqueous mixture, drying, calcining and grinding the same to obtain the glass matrix ceramic composite.

This invention also includes a glass matrix ceramic composite when made by the process described herein above.

The process for preparing an abrasive article according to this invention comprises the steps of preparing an admixture of a known abrasive material with the glass matrix composite prepared by the process as herein before described along with a known temporary bonding material, shaping and molding said admixture drying said shaped and molded article and subsequently firing the same to obtain said abrasive article.

This invention also relates to an abrasive article prepared by a process as described herein above. Water soluble aluminium salts such as aluminum nitrate and aluminum chloride may be used in a concentration ranging from 0.5 to 5.0 (N). Other salts capable of being used are magnesium nitrate, magnesium chloride, yttrium nitrate, yttrium chloride, sodium silicate, silicon chloride and zirconium oxychloride preferably in the concentration ranging from 0.5 to 5.0 (N).

Preferably the weight percentage of ceramic phase in the glass matrix may be in the range of 1 to 50%.

For the preparation of abrasive articles, any known abrasive such as silicon carbide, aluminum oxide, sol-gel alumina, cubic boron nitride (CBN), diamond, zirconia, silicon nitride, zirconium toughened alumina, and tungston carbide either

conventional manner. The abrasive article obtained by this method show better grinding ratio and have longer life span.

In a specific embodiment glass powder is mixed with an aqueous solution of the selected metal sah under stirring liquor ammonia is poured into the suspension to raise the pH to the range of 7.5 to 10.5. Gel like mass produced is their aged for about 24 hours and then filtered, washed and calcined at a temperature in the range of 350°C to 950°C. This mass is then ground to the desired mesh size preferably 200 mesh B.S., which is then sieved and heated to a temperature of 600°C to 1450C.

The following example combines the steps of preparing glass matrix ceramic composite and abrasive articles such as grinding wheels prepared by bonding abrasive materials with the composite.

Example 1

2000 cc of 0.5 (N) aluminum nitrate nona-hydrate solution and 660 cc of 0.5 (N) sodium silicate nona hydrate solution, 640 g of glass powder having composition of 80.5% of SiOj, 3.8% of NajO, 0.4% of KA 12.9% of B2O3 and 2.2% of AliOj are mixed thoroughly. Liquid ammonia is poured into the slurry to reach the pH at 8.5, ammonia gas is purged into the slurry to keep the pH constant while gel like mass is formed. The gel like mass is filtered and the residue is washed thoroughly with water to remove the soluble alkali. The gel like mass is calcined at 800 deg.C. The calcined

mass is ground and passed through 200-mesh sieve. 1740 g of white alumina of 60 grit is mixed with the 260 g of sieved powder along with temporary binder is mixed thoroughly and moulded wheel of size 180mm X 15mm X 31.75mm by uniaxial pressing, dried at 120 deg.C. and fired at 1250 deg.C to make the grinding wheel.

Example 2

1 litre of 1.0 (N) anhydrous aluminum chloride solution, 67 g of colloidal silica sol having silica content of 30 wt%, 1150 cc of 0.5 (N) zirconium oxychloride solution and 568 g of glass powder having composition of 80.5% of SiO2, 3.8% of Na2O, 0.4% of K2O, 12.9% of B2O3 and 2.2% of AI2O3 are mixed thoroughly. Liquid ammonia is poured into the slurry to reach the pH at 9.0, ammonia gas is purged into the slurry to keep the pH constant while gel like mass is formed. The gel like mass is filtered and the residue is washed thoroughly with water to remove the soluble alkali. The gel like mass is calcined at 800 deg.C. The calcined mass is ground and passed through 200-mesh sieve. 1740 g of white alumina of 60 grit is mixed with the 260 g of sieved powder along with temporary binder is mixed thoroughly and moulded wheel of size 180mm X 15mm X 31.75mm by uniaxial pressing, dried at 120 deg.C. and fired at 1250 deg.C to make the grinding wheel.

Example 3

2000 cc of 0.5 (N) anhydrous aluminum chloride solution, 67 g of colloidal silica sol having silica content of 30 wt%, 1420 g of glass powder having composition of 80.5% of Si02, 3.8% of Na2O, 0.4% of K2O, 12.9% of B2O3 and 2.2% of AI2O3 are mixed thoroughly. Liquid ammonia is poured into the sluny to reach the pH at 9.0, ammonia gas is purged into the slurry to keep the pH constant while gel like mass is formed. The gel like mass is filtered and the residue is washed thoroughly with water to remove the soluble alkali.  The gel like mass is calcined at 800 deg.C.  The calcined

mass is ground and passed through 200-mesh sieve, 1740 g of white alumina of 60 grit is mixed with the 260 g of sieved powder along with temporary binder is mixed thoroughly and moulded wheel of size 180mm X 15mm X 31.75mm by uniaxial pressing, dried at 120 deg.C. and fired at 1250 deg.C to make the grinding wheel.

Example 4

2000 cc of 0.5 (N) anhydrous aluminum chloride solutiion, 67 g of colloidal silica sol having silica content of 30 wt%, 355 g of glass powder having composition of 80.5% of SiO2, 3.8% of Na2O, 0.4% of K2O, 12.9% of B2O3 and 2.2% of Al2O3 are mixed thoroughly. Liquid ammonia is poured into the slurry to reach the pH at 9.0, ammomia gas is purged into the slurry to keep the pH constant while gel like mass is formed. The ^1 like mass is filtered and the residue is washed thoroughly with water to remove the soluble alkali. The gel like mass is calcined at 800 deg.C. The calcined mass is ground and passed through 200-mesh sieve. 1740 g of white alumina of 60 grit is mixed with the 260 g of sieved powder along with temporary binder is mixed thoroughly and moulded wheel of size 180mm X 15nim X 31.75mm by uniaxial pressing, dried at 120 deg.C. and fired at 1250 deg.€ to make the grinding wheel.

The table below shows the comparative performance of grinding wheel prepared by using conventional glass bonding material and the grinding wheel mode using glass matrix composite made according to the invention under identical conditions:

Machine used Surface Grinding Machine - M451 Manufactured by Praga Tools Limited, India Grinding wheel Size: 178nim X 13mm X 32mm Grinding Wheel Speed: 2800 rpm Depth of cut: 50µ/pass

Shaping of the molded article may altemately be carried out by isostatic pressing, slip casting, and tape casting and injection molding. Firing of the shaped article may be carried out for about one hour.

This example is only illustrative as obvious alterations and modificatioms known to persons skilled in the art are within the scope of the appended claims.

WE CLAIM:

1.	A process for making glass matrix ceramic composite comprising the steps of preparing a slurry of glass powder in an aqueous solution of metal salts containing Al+3, Si+4, Mg+2 Y+3 Zr+4 ions either alone or in combination, increasing the pH of said slurry to form a gel, separating the gel from said aqueous mixture, drying, calcining and grinding the same to obtain the glass matrix ceramic composite.

2.	The process as claimed in claim 1 wherein the pH of the aqueous slurry is increased to 7.5 to 10.5 by adding liquor ammonia and thereafter by passing ammonia gas through said slurry to maintain the pH level.

3.	The process as claimed in claims 1 and 2 wherein said gel like mass is separated by filtration, and the separated mass washed free of alkali prior to drying, grinding and calcining.

4.	The process as claimed in claims 1 and 2 wherein said gel like mass is aged for atleast 24 hours before separation from the aqueous mixture.

5.	The process as claimed in claims 1 to 4 wherein calcining is carried out at a temperature ranging from 350°C to 950C.

6.	The process as claimed in claims 1 to 5 wherein said calcined mass is ground to a mesh size of 200 BS and then heat treated to a tempreature of 600°C to 1450°C.

7.	The process as claimed in claims 1 to 6 wherein said glass matrix ceramic

composite consists of 1 to 50 percent of ceramic phase in the glass matrix.

8.	The process as claimed in claims 1 to 6 wherein said metal salts are selected

from chlorides and nitrates of aluminum, magnesium, yttrium in a

concentration ranging from 0.5 (N) to 5.0 (N).

9.	The process as claimed in claims 1 to 6 wherein said metal sahs are selected

from sodium silicate, sodium chloride, colloidal silica salt and zirconium

oxychloride in a concentration of 0.5 (N) to 5.0 (N).

10.	A process for preparing an abrasive article such as grinding wheel comprising

the steps of preparing an admixture of known abrasive material with the glass

matrix composite prepared by the process as claimed in any one of the

preceding claims along with a known binder material, shaping said admixliire,

drying said shaped article and subsequently firing the same to obtain said

abrasive article.

11.	A process for making glass mafrix ceramic composite substantially as herein

described.

Documents:

				0043-che-2003 abstract duplicate.pdf

				0043-che-2003 abstract.pdf

				0043-che-2003 claims duplicate.pdf

				0043-che-2003 claims.pdf

				0043-che-2003 correspondence others.pdf

				0043-che-2003 correspondence po.pdf

				0043-che-2003 description (complete) duplicate.pdf

				0043-che-2003 description (complete).pdf

				0043-che-2003 form-1.pdf

				0043-che-2003 form-19.pdf

				0043-che-2003 form-26.pdf

				0043-che-2003 form-3.pdf

« Previous Patent

Next Patent »

Patent Number	207694	

Indian Patent Application Number	43/CHE/2003	

PG Journal Number	27/2007	

Publication Date	06-Jul-2007	

Grant Date	20-Jun-2007	

Date of Filing	14-Jan-2003	

Name of Patentee	M/S. CARBORUNDUM UNIVERSAL LTD	

Applicant Address	TIAM HOUSE, NO.72, (OLD NO.28) RAJAJI SALAI, CHENNAI 600 001	

Inventors:

#	Inventor's Name	Inventor's Address	

1	NEALE HARRISON	NE	

PCT International Classification Number	B24B1/00	

PCT International Application Number	N/A	

PCT International Filing date		

PCT Conventions:

#	PCT Application Number	Date of Convention	Priority Country	

1			NA	

© All Indian Patents, 2013-2021.

  Patent data available in the public domain from Indian Patents Office, Department of Industrial Policy and Promotions, Ministry of Commerce and Industry, Government of India.

File: patents/207700-a-process-for-preparing-ceramic-crucibles.html
Indian Patents. 207700:A PROCESS FOR PREPARING CERAMIC CRUCIBLES

Indian Patents

Recently Granted Patents

  Recently Published Patents

Title of Invention	A PROCESS FOR PREPARING CERAMIC CRUCIBLES

Abstract	A process for preparing ceramic crucibles having thermal shock resistance and high slag penetration resistance useful for carbon and sulphur analysis of ferrous alloys and steel samples. The crucibles produced by the saiq process is highly cost effective compared to conventional crucibles for same application. The raw materials like sillimanite and quartz Used for the processing of the crucibles are cheap, readily and abundantly available. The peak temperature being 1300°C. The sintered crucibles when tested against N/ST standard steel calibration samples have shown excellent carbon and sulphur analysis values which are at par with the imported crucibles. The performance of the crucibles for carbon-sulphur analysis can be attributed to the formation of mullite phase coupled with controlled porosity in the crucibles.	

Full Text	 

Field of the invention

The present invention relates to an improved process for preparing ceramic crucibles having high thermal shock resistance and high slag penetration resistance useful for carbon & Sulfur analysis of ferrous alloys and steel samples and the ceramic crucibles so prepared The crucible prepared by the process of the present invention is useful for carbon & Sulfur analysis of ferrous alloys and steel samples using conventional equipment.

The US Patent No. 3, 100, 155 dated August 6, 1963, discloses a process for the manufacture of ceramic crucible useful for making analytical combustion apparatus where different types of silica having various particle size distribution are used along with clay and bonding agents like lithium, sodium, potassium, magnesium, calcium, strontium and barium. The advantageous physical properties of this crucibles are dependent not only upon the amount of silica used in the composition, but also upon the degree of coarseness of the silica particles used in the composition. The composition is obtained by mixing coarse silica, clay, and a proper bonding agent in proportions. The minimum amount of coarse silica is suggested to be 30% and preferable amount 45% and maximum amount not more than 75% of the total mix. The proportion of fine silica preferably should not exceed 20%. The clay used acts as plasticizer to enable the article

to hold together while green. The bonding agent added in the ceramic mix are alkaline metal or alkaline earth. Two batches of ceramic mix were prepared in a muller mixer having same amount of clay and fine silica but different amount of coarse silica, feldspar and calcium carbonate. The mix were the subjected to granulation followed by pressing in a hydraulic press in the shape of crucibles. Pressed samples were then sintered and subjected to testing in an analytical combustion apparatus for carbon and sulfur analysis. The crucibles were found to withstand the thermal shock and resistance to molten metal penetration.

A relatively recent Romanian patent (RO 86,624 CIC04B35/14 dated April 30, 1985) discloses a process for making crucible for carbon and sulfur determination in steel samples where kaolin and silica are used as main constituents. The thermal shock resistant ceramic consists of 55-65% clay binder and balance filler containing silica > 95 and iron oxide - 1%. The mix was homogenized followed by aging for = 24 hrs. The mix were the subjected to granulation followed by pressing in a hydraulic press in the shape of crucibles. Pressed samples were then sintered and subjected to testing in an analytical combustion apparatus for carbon and sulfur analysis.

Both the above patented processes yield crucibles having silica as major constituent which is known as low thermal shock resistant material (except in the form of fused quartz) because of polymorphic transformation which takes place during heating from room temperature to high temperature. However, they are able to achieve sufficient thermal shock and slag penetration resistance by manipulating the size of silica particles and the use of proper amount of certain bonding agents and clay.

Further, the above Romanian patent discloses that more than 24 hr aging of the raw mix is required in their process. Hence, the above processes require close and careful control of the particle size of silica and the use of proprietary binder composition or long processing time.

Over and above, the crucibles, produced by the above method for the same application are costly.

The present process overcome the disadvantages faced in previous prior arts by judiciary selection of naturally occurring raw materials where a wide range of particle size distribution of the raw materials can be accommodated and prolonged ageing of the raw materials can be avoided.

The main objective of the present invention, accordingly, is to provide an improved process for the manufacture of ceramic crucibles suitable for the analysis of carbon and Sulfur content of ferrous alloys and steel employing conventional carbon and Sulfur analyzer.

Another objective of the present invention is to produce a ceramic crucible with high thermal shock resistance sufficient to prevent any major crack formation in the crucible during the analysis which can hamper the quality of analysis.

Yet another objective of the present invention is to produce a ceramic crucible with a high degree of slag penetration resistance sufficient to prevent any seepage of molten metal samples through the wall of the crucible during analysis .

Another objective of the present invention is to produce a ceramic crucible containing minimum amount of free silica to reduce polymorphic transformation of silica.

Still another objective of the present invention is to provide an improved process for the production of ceramic crucible useful for the above mentioned application where total processing time including sintering is less than 36 hrs.

Yet another objective of the present invention is to provide an improved process for the production of ceramic crucible useful for above said application where it is highly cost effective compared to conventional crucible for same application.

Another objective of the present invention is to provide a ceramic crucible having the above mentioned characteristics starting from cheap, readily and abundantly available raw materials.

Accordingly the present invention provides an improved process for the production of ceramic crucible suitable for application in analysis of carbon and Sulfur content of metal in a conventional carbon and Sulfur analyzer which comprises:

(i)  mixing a mullite forming material and a source of silica

(ii)  preparing a  dough of the resulting  mix in conventional  kneading machine

employing a binder solution (iii)  drying the resulting dough to maintain a moisture content of less than 15% (iv)  granulating the semidried  raw mix in a conventional granulator to a  particle

size in the range of -16 to +200 mesh.

(v)  drying the resulting granules to have a moisture content of less than 5%

(vi)  moulding the granules in the form of crucibles

(vii) sintering the crucibles up to a temperature in the range of 1200-1300 °C degree C for a period in the range of 1- 2 hours at the heating rate in the range of 1-3 °C /min followed by cooling the resultant crucible.

According to another feature, the present invention also provides a crucible prepared by the process described above having improved characteristics.

Detailed description

The preparation of the crucibles of the present invention commences with selection of raw materials which are mullite forming material and a source of silica. The mullite forming material may be selected from andalucite, kyanite, sillimanite and the like. The source of silica may be selected from silica, beach sand, quartz, amorphous silica, microfine silica and the like. The Multite forming mterial and the source of silica materials may be mixed in the proportion of 50:50 to 100:0, preferably in the proportion of 75:2 and more preferably in the proportion of 80:20. The average particle sizes of mullite forming material and silica bearing material used may be in the range of 2 to 5 and 14 to 26 microns respectively. The total alumina and silica content, on loss free basis, of the mullite material used may be not less than 95% and the weight % of mullite forming material used in the raw mix may be within 60 to 80 %. The total alumina content, on loss free basis, of the silica bearing material used may be not less than 97% and the weight % of silica bearing material used in the raw mix may be within 20 to 40 %.

The mixing of the above said raw materials can be done in a conventional mixer like planetary mixer, ball mill, rod mill, Eirich mixer, etc. The mixing may be effected for a period of less than 4 hours, preferably for 0.75- 1hrs. The resulting mixture is then formed into dough using a polymeric binder solution in a conventional dough-making machine like muller mixer, sigma kneader, pug mill etc. The polymeric binder which can be used may be selected from dextrin, methyl cellulose, polyvinyl alcohol and the like The dough is then subjected to drying in a conventional drier to a moisture content of less than 15%. This semi-dried dough is granulated using conventional granulator to a definite size fraction which lies between the size range of -16 to +200 mesh. The granules thus obtained are again dried at a temperature around 120 °C in a conventional drier so as to have a moisture content of less than 5%. The dried granules are pressed in a conventional hydraulic press under a pressure between 3 to 8 tons to obtain the crucibles.

The crucibles so prepared may preferably have the dimensions: OD 26 mm, ID 20 mm and height 26 mm. The green density of the crucibles was maintained in the range of 2.0 to 3.2 g/cc. The green crucibles are finally dried by firing within a temperature in the range of 1150 °C - 1460 °C, for a soaking time of 0.5 - 2 hour maintaining  a  heating  rate  in  between  1-3  °C  /minute  in  a  conventional

electrical/gas/oil fired static kiln. The sintered density and porosity of the resulting crucibles fall within the range of 30 to 40 %.

The Sintered crucibles are then inspected for any visual crack and a few Crucibles are selected randomly from each sintered batch and subjected to measurement of sintered density, and apparent porosity followed by carbon and Sulfur analysis of

standard sample using a conventional carbon Sulfur analyzer. Sintered pieces are then wrapped in aluminum foils to avoid any contamination during handling.

The following Examples are provided merely to illustrate the invention and therefore should not to be construed as limiting the scope of the invention. In the Examples, unless indicated otherwise, all temperatures are in degree centigrade and all compositions are in weight percent.

Example 1

As typical examples of the method for making the crucibles, seven batches of raw mix each of one kg were prepared by mixing of sillimanite and quartz powder in the proportion shown in the Table I.

Each of the raw mix was separately formed into dough with 200 ml, 5% polyvinyl alcohol solution in a sigma kneader. The dough was then dried in an electrically operated oven at 120 °C for 2 hrs followed by granulation in a granulator to obtain

■

granules of size fraction in between -40 to +100 mesh. The granules were then further dried in an oven at around 120 °C for a period of 2 hrs. Powder granules were then pressed in a tool steel mould at 4 tons pressure in the form of crucibles having dimensions of OD: 26 mm, ID: 20 mm and height: 26 mm. The pressed samples were then sintered at 1300 °C for a soaking period of one hour followed by furnace

cooling. Heating rate during sintering was maintained as 1 °C per minute up to 500 °C and then 2 °C per minute up to 1300 °C per minute.

The sintered crucibles were then visually examined for any type of surface defect. A few of the sintered crucibles were then selected randomly from the sintered batch and subjected to measurement of sintered density, and apparent porosity followed by carbon, Sulfur analysis in a conventional carbon - Sulfur analyzer using NIST

>From the analysis it is clear that none of the crucibles made from mullite forming material in the range of 60 to 80wt % have failed due to thermal shock in addition to that the analysis results for carbon and Sulfur were maintained within the tolerable range as mentioned in Table II in standard value column. With the increase of quartz percentage beyond 40%, cracks were observed on the surface of the sintered crucibles. These cracks were extended to a larger one during the analysis. In the case of crucibles containing more than 80% of mullite forming material, Sulfur percentage was found to exceed beyond the tolerable range and minor cracks were also observed during analysis.

Example 2

3.0 kg raw mix was prepared by mixing of 1.8 kg of sillimanite and 1.2 kg. of quartz in a ball mill for 3 hrs. The raw mix was then made into dough with 600 ml of 5% polyvinyl alcohol solution in a sigma kneader. The dough was then dried in an electrically operated oven at 120 °C for 2 hrs. The semidried dough was divided into three equal parts and granulated in the size range of -40 to +100 mesh, -80 to +150 mesh and - 100 to + 200 mesh, respectively using a granulator. The granules were then further dried at 120 °C for 0.5 hrs in an electrically operated oven to a moisture content of around 3.0% followed by pressing using a hydraulic press under pressure of 4.0 tons to form crucibles of dimensions mentioned in Example 1. The crucibles were then sintered in an electrically operated furnace at a temperature of 1300 °C for 1 hr. The sintered crucibles were then visually examined for the presence of any type of surface defect and a few of the sintered samples finally tested for carbon and Sulfur analysis using above-mentioned method. The test results are given in Table III.

>From the analysis as shown in the Table HI it is clear that crucibles made from granules in the size range of-40, +100 mesh is capable of withstanding high thermal shock and slag penetration encountered during analysis of carbon & Sulfur. The variation of porosity with granule size may be responsible for thermal shock resistance behavior of the crucible.

Example 3 3.0. kg raw mix was prepared by mixing of 1,8 kg of sillimanite and 1.2 kg. of quartz in a ball mill for 3 hrs. The raw mix was then made into dough with 600 ml of 5% polyvinyl alcohol solution in a sigma kneader. The dough was then dried in an electrically operated

oven at 120 °C for 2 hrs. The semidried dough was granulated using a granulator in the size range of -40 to +100 was. The granules were then further dried at 120 °C for 0.5 hrs in an electrically operated oven to a moisture content of around 3.0% followed by pressing using a hydraulic press under pressure of 4,0 tons to form crucibles of dimension mentioned in Example 1. The green crucibles were then divided into three equal parts and sintered in an electrically operated furnace to a temperature of 1250 °C, 1300 °C and 1350 °C each for 1 hr, respectively. The sintered crucibles were then visually examined for the presence of any type of surface defect and a few of the sintered samples finally tested for carbon and Sulfur analysis using above mentioned method. The test results are given in Table IV.

>From the analysis as shown in the table above it is clear that crucibles sintered at 1300 °C have the appropriate internal porosity  which is mainly responsible of withstanding high thermal shock and slag penetration encountered during analysis of carbon & Sulfur. Advantages:

1.	The process results in a High thermal shock resistance ceramic crucibles for analysis of ferrous alloys and steel samples from improved ceramic composition.

2.	Crucibles of the present invention have resistance to penetration of molten metal slag or metal oxides.

3.	The analysis conducted using the crucibles of the present invention does not result in inaccurate results

4.	Since the process does not employ zirconium silicate, the crucibles are not contaminated thereby making the crucibles useful for the analysis of Sulfur.

5.	The process does not require close and careful control of the particle sizes of raw materials.

6.	The process does not also employ proprietary additive as binder or requires long processing time.

7.	Since the ceramic crucibles produced by the process of the invention has high thermal shock resistance and high slag penetration resistance, they do not crack during analysis thereby providing accurate results.

8. Cost of crucibles having high thermal resistance manufactured by the process of the present invention is very low due to the employment of inexpensive and readily and abundantly available raw materials.

Disclaimer:

"No claim is made to the substance by which the crucible is made according to the present invention".

WE CLAIM:

1. An improved process for the manufacture of ceramic crucibles having high

thermal shock resistance and high slag penetration resistance useful for carbon & Sulfur analysis of ferrous alloys and steel samples employing a conventional carbon & Sulfur analyzer which comprises : (i)  mixing a mullite forming material and a source of silica (ii)  preparing a dough of the resulting mix in conventional kneading machine

employing a binder solution (iii)  drying the resulting dough to maintain a moisture content of less than 15% (iv)  granulating the semidried  raw mix in a conventional granulator to obtain

granules in the range of -16 to +200 mesh, (v)  drying the resulting granules to have a moisture content of less than 5% (vi)  moulding the granules in the form of crucibles (vii)  sintering the crucibles up to a temperature in the range of 1250 -1300 °C for

a period in the range of 1-2 hours at the heating rate in the range of 1-3 °C

/min followed by cooling the crucible.

2.	An improved process as claimed in claim 1 wherein the mullite forming material such as mullite, sillimanite is used

3.	An improved process as claimed in claims 1 & 2 wherein the silica bearing material such as silica, beach sand, quartz are used

4.	An improved process as claimed in claims 1 to 3 wherein the average particle sizes of mullite forming material and silica bearing powder used are in the range of 2-5 micron and 14 - 26 micron respectively.

5.	An improved process as claimed in claims 1 to 4 wherein the total alumina and silica content, on loss free basis, of the mullite forming material used is not less than 95%.

6.	An improved process as claimed in claims 1 to 5 wherein the total silica content, on loss free basis, of the silica bearing powder used not less than 97%.

7.	An improved process as claimed in claims 1 to 6 wherein the weight % of mullite forming material used in the raw mix composition is within 60-80%.

8.	An improved process as claimed in claims 1 to 7 wherein the weight % of silica bearing powder in the raw mix composition is within 20 - 40%.

9.	An improved process as claimed in claims 1-8 wherein the polymer binder such as dextrin, mehyl cellulose, polyvinyl alcohol is used for making the dough includes.

10.	An improved process as claimed in claims 1-9 wherein the granulation size falls in the range of-40 to +100 mesh.

11.	An improved process as claimed in claims 1-10 wherein the pressure employed for forming the crucibles is in the range between 3 - 8 tons.

12.	An improved process as claimed in claims 1-11 wherein the green density of the crucibles formed fall within 2.5 to 3.2 g/cc.

13.	An improved process as claimed in claims 1-12 wherein the sintering

temperature employed falls in the range of 1250 to 1300 °C.

14.	A process as claimed in claims 1 to 13 wherein the heating rate employed during sintering falls within the range between 1-3 °C./min.

15.	A process as claimed in claims 1 to 14 wherein the soaking period used for sintering fall within 1- 2 hrs.

16.	A process as claimed in claims 1-15 wherein the sintered density and porosity of

the fired crucible falls within the range of 30 to 40%.

17.	A process for the manufacture of ceramic crucibles having high thermal shock resistance and high slag penetration resistance useful for carbon & Sulfur analysis of ferrous alloys and steel samples conventional carbon & Sulfur analyzer substantially as herein described with reference to the Examples.

18.	An improved ceramic crucible having high thermal shock resistance and high slag penetration resistance useful for carbon & Sulfur analysis of ferrous alloys and steel samples employing conventional analyzer carbon & Sulfur analyzer prepared by the process substantially as herein described with reference to the Examples

Documents:

				806-mas-2000-abstract.pdf

				806-mas-2000-claims duplicate.pdf

				806-mas-2000-claims original.pdf

				806-mas-2000-correspondence others.pdf

				806-mas-2000-correspondence po.pdf

				806-mas-2000-description complete duplicate.pdf

				806-mas-2000-description complete original.pdf

				806-mas-2000-form 1.pdf

				806-mas-2000-form 19.pdf

« Previous Patent

Next Patent »

Patent Number	207700	

Indian Patent Application Number	806/MAS/2000	

PG Journal Number	44/2007	

Publication Date	02-Nov-2007	

Grant Date	20-Jun-2007	

Date of Filing	26-Sep-2000	

Name of Patentee	M/S. INTERNATIONAL ADVANCED RESEARCH CENTRE FOR POWDER METALLURGY AND NEW METERIALS (ARCI)	

Applicant Address	BALAPUR VILLAGE, RR DISTRICT, BALAPUR P.O., HYDERABAD-500 005.	

Inventors:

#	Inventor's Name	Inventor's Address	

1	Dr.SUBIR BHATTACHARJEE	INTERNATIONAL ADVANCED RESEARCH CENTRE FOR POWDER METALLURGY AND NEW METERIALS (ARCI) BALAPUR VILLAGE, RR DISTRICT, BALAPUR P.O., HYDERABAD-500 005.	

2	Dr. ROY JOHNSON	INTERNATIONAL ADVANCED RESEARCH CENTRE FOR POWDER METALLURGY AND NEW METERIALS (ARCI) BALAPUR VILLAGE, RR DISTRICT, BALAPUR P.O., HYDERABAD-500 005.	

3	BHASKAR PRASAD SAHA	INTERNATIONAL ADVANCED RESEARCH CENTRE FOR POWDER METALLURGY AND NEW METERIALS (ARCI) BALAPUR VILLAGE, RR DISTRICT, BALAPUR P.O., HYDERABAD-500 005.	

4	Dr.IBRAM GANESH	INTERNATIONAL ADVANCED RESEARCH CENTRE FOR POWDER METALLURGY AND NEW METERIALS (ARCI) BALAPUR VILLAGE, RR DISTRICT, BALAPUR P.O., HYDERABAD-500 005.	

5	Dr.YASHWANT RAMUCHANDRA MAHAJAN	INTERNATIONAL ADVANCED RESEARCH CENTRE FOR POWDER METALLURGY AND NEW METERIALS (ARCI) BALAPUR VILLAGE, RR DISTRICT, BALAPUR P.O., HYDERABAD-500 005.	

PCT International Classification Number	F 27 B 14/10	

PCT International Application Number	N/A	

PCT International Filing date		

PCT Conventions:

#	PCT Application Number	Date of Convention	Priority Country	

1			NA	

© All Indian Patents, 2013-2021.

  Patent data available in the public domain from Indian Patents Office, Department of Industrial Policy and Promotions, Ministry of Commerce and Industry, Government of India.
