Repository: anandvc/allindianpatents

File: patents/207785-a-pressure-swing-adsorption-process-for-the-separation-of-a-pressurized-feed-gas-mixture.html
Indian Patents. 207785:A PRESSURE SWING ADSORPTION PROCESS FOR THE SEPARATION OF A PRESSURIZED FEED GAS MIXTURE

Indian Patents

Recently Granted Patents

  Recently Published Patents

Title of Invention	A PRESSURE SWING ADSORPTION PROCESS FOR THE SEPARATION OF A PRESSURIZED FEED GAS MIXTURE

Abstract	A pressure swing adsorption process for the separation of a pressurized feed gas mixture A pressure swing adsorption process for the separation of a pressurized feed gas mixture which is a three-step cycle comprising adsorption, evacuation, and pressurization. Pressurization is accomplished by introducing gas from the gas product storage tank into both the feed end and the product end of the adsorber vessel. Preferably a portion of the pressurization gas is introduced into the adsorber vessel by the blower, which also is used for providing feed to the adsorber and for withdrawing gas from the adsorber during the evacuation step.	

Full Text	 

Pressure swing adsorption is a weii-known method for the separation of bulk gas mixtures and for the purification of gas streams containing low concentrations of undesirable components. The method has been developed and adapted for a wide range of operating conditions, product purity, and product recovery. Many pressure swing adsorption (PSA) systems utilize two or more adsorber beds operated in a cyclic sequence in oraer to maintain a constant product flow rate whiie selected beds undergo various steps including adsorption, depressurization, desorptton, purge, pressure equaization, pressurization, and other related steps.  Multiple adsorber beds vs\vp purrerous process slops ars squired to achieve hign purity and  or valuable gaseous products such as hydrogen, carbon oxides, synthesis gas, light hydrocarbons,

and the like. The high cost of generating the feed gas mixtures containing these valuable components usually justifies the complexity and capital expense ot multipie-hed PSA systems.

Other gaseous products amenable to recovery by PSA do not require the high purity and/or recovery of the above-named products. In the recovery of oxygen and nitrogen from air by PSA, for example, lower purity products are acceptable for certain end uses and simpler PSA systems can be used for such products, These simpler PSA systems have significantly lower capital and operating costs than the multiple-bed systems earlier described. The simplest of these PSA systems for air separation utilize a single adsorber bed in conjunction with one or more gas storage vessels to allow constant product flow and provide gas for adsorber purge and pressurization during the regeneration portion of the PSA cycle  A number of single-bed PSA processes have been developed and are known in the art

U.S. Patent 4,561.865 discloses a single-bed PSA system comprising an adsorber and a surge tank operated with a feed compressor in a three-step cycle. First, compressed feed air is introduced into the adsorber, which increases the pressure in the adsorber, and simultaneously adsorber effluent is withdrawn into the surge tank. A portion of the gas is withdrawn from the surge tank as an oxygen-enriched product. The adsorber feed is then discontinued and the adsorber is vented countercurrentiy (i.e. through the adsorber feed end) to the atmosphere.  During this venting step,, purge gas from the surge tank is introduced into the product end of the adsorber. Upon completion of the vent/ourge step, the adsorber and the surge tank are pressure equalized through the adsorber product end (i.e. countercurrentiy)  The steps are related ?n a cyclic manner,  U.S. 

A single-bed PSA system is described in U.S. Patent 4,892,566 which utilizes an adsorber in conjunction with a surge tank, feed compressor, and switch valves to carry out a series ofsteps. First, compressed feed air is introduced into the adsorber, which increases the pressure in the adsorber while at the same time adsorber effluent is withdrawn into the surge tank. A portion of the gas is withdrawn from the surge tank as an oxygen-enriched product. The adsorber feed is discontinued and the adsorber outlet -closed, and the adsorber is vented countercurrently (i.e. through the adsorber feed end) to the atmosphere. Gas from ths surge tank is introduced into the adsorber countercurrently (i.e. through the adsorber product end) and the pressures in the adsorber and surge tank are equalized. The adsorber is then pressurized with feed air through the feed end and pressure equalized with the surge tank. The adsorber is further pressurized to a pressure above that of the surge tank, and finally the adsorber and surge tank are pressure equalized. The steps are then repeated in cyclic fashion.

U.S. Patent 5,032,150 discloses a single-bed PSA process which utilizes multiple

o gas storage tanks in a PSA cycle to separate air. Compressed air is fed from an air feed

tank into an adsorber presaturated with oxygen-rich gas from a previous cycle and the

adsorber effluent is directed into a product collector tank, from which a portion of the gas

is withdrawn as an oxygen-rich product. The adsorber outlet is then closed and the

adsorber is pressure equalized with the air feed tank. Next, the adsorber is rinsed with

nitrogen-rich gas from a nitrogen product tank, and the displaced gas is stored in the air

feed tank. The nitrogen-saturated adsorber then is depnessurized countercurrently (i.e.

through the adsorber feed end) into the nitrogen product tank. Nitrogen may be

withdrawn as a product if required. Finally the adsorber is purged countercurrently with

oxygen-rich gas from the product collector tank to displace the nurgen therein and them

is pressurized countercurrently with the oxygen-rich gas to the adsorption pressure. The steps are repeated in a cyclic manner.

A single-vessel rapid PSA system s described in U.S. Patent 5,071,449 in which the vessel contains dual adsorption layers and operates in alternating fashion with a continuous feed gas and two  product streams  A product surge tank is not used. Another rapid PSA system utilizing a single adsorbent bed operating in a cycle of 30 seconds or less is described m U.S. Patent 4,194,892. The adsorber effluent optionally flows through a product surge tank to dampen flow fluctuations during adsorber cycling

A singie-bed PSA system with  product surge tank and an equalization tank is disclosed in U.S. Patent 5,3/i\72P  in the operation of this system, compressed air feed is introduced into the adsorbent bed, pressurizing the bed from an intermediate pressure up to a maximum adsorption pressure, and ?he effluent product is withdrawn from the bed into the product surge tank  The adsorbent bed then is isolated and depressurized cocurrently (i.e. through the product end into an equalization tank at the intermediate pressure. Next, the bed is further depressurized ccuntercurrently (i.e. through the feed end) to a lower desorption pressure, and the bed is purged countercurrently v/ith gas from the product surge tank. The bed is then pressurized countercurrently to the intermediate pressure with gas from the equaiization tank. Finally the bed is pressurized with feed air and the steps are repeated in a cyclic manner

Single-bed PSA systems for generating an oxygen enriched gas from air can be utilized efficiently as described tn the art summarized above, improvements to the simplest of these single-bed systems are 

use of such systems for the supply of auderate durty oxygen or nitrogen the invention

described below and defined in the claims which follow offers an improvement to a single-bed PSA system for providing such products

BRiB SUMMARY OF THE INVENTION

The invention is a pressure swing adsorption process tor the separation of a feed gas mixture containing at least one more strongly adsorbable component and at least one less strongly adsorbable component by introducing the feed gas mixture into a feed end of an adsorber vessel containing a solid adsorbent which preferentially adsorbs the more strongly adsorbable component withdrawing from a product end of the adsorber vessel an adsorber effluent enriched in the less strongly adsorbable component, passing the adsorber effluent into a gas storage vessel, and withdrawing from the gas storage vessel a product stream enriched in the less strongly adsorbable component. The introduction of the feed gas mixture into the adsorber vessel is terminated and the adsorber vessel is d§pressurized by withdrawing therefrom a depressurization gas enriched in the more strongly adsorbable component. The adsorber vessel is pressurized by introducing gas from the gas storage vessel into the feed end and the product end of the adsorber vessel, and all steps are repeated m a cyclic manner.

The feed gas mixture preferably is air, wherein the more strongly adsorbable component is nitrogen and the less strongly adsorbable component is oxygen.  The solid adsorbent preterenliaily adsorbs nitrogen and may be selected from the group consisting of NaX, NaA, CaX, UX, mordenite, or CaA zeolite.

The depressurization gas preferably is  withdrawn from the feed and of the 

repressurizing the adsorber vessel Alternatively, the pressurization gas can oe. withdrawn directly from the gas storage vessel independent of the withdrawal of product stream from the gas storage vessel

Typically the pressure in the adsorber vessel during introduction of the feed gas mixture is between about 15 and 100 psia. The adsorber vessel preferably is depressunzed to a final pressure of between about 0,15 and 12 psia before the pressurization step, The feed, depressurization, and pressurization steps may be carried out over a cycle duration of between about 30 and 240 seconds.

The invention includes a pressure swing adsorption system for the separation of a feed gas mixture containing at (east one more strongly adsorbable component and at least one less strongly adsorbable component which comprises an adsorber vessel containing a solid adsorbent which preferentially adsorbs the more strongly adsorbable component, wherein the vessel has a feed end and a product end; a feed blower and piping means for introducing the feed gas mixture into the feed end of the adsorber vessel; and a gas storage tank for receiving adsorber effluent withdrawn from the adsorber vessel.

The system includes piping means for withdrawing from the gas storage vessel a product stream enriched in the less strongly adsorbable component, piping means for transferring adsorber effluent from the product end of the adsorber vessel to the gas storage vessel and for transferring gas from the gas storage vessel into the product end of the adsorber vessel, and piping means for transferring gas from the gas storage vessel into the feed end of the adsorber vessel, in addition, the system includes valve means for isolating the adsorber vessel from the gas storage vessel and the feed gas ;riixture, and also piping and vclvo rnsc^s fz: 'vitt^r *wr»g ctepressurivation gats from the adsorber vessel.

Alternatively, the pressure swing adsorption system may include piping and valve means to enable the use of the feed blower to withdraw depressurization gas from the feed end of the adsorber vessel. If desired, the system can include piping and valve means to enable the use of the feed blower to transfer gas from the gas storage vessel into the feed end of the adsorber vessel.

BRIEF DESCRIPTION OF THE SEVERAL VIEWS OF THE DRAWINGS The single Figure is a schematic flew diagram of the PSA system according to the present invention.

DETAILED DESCRIPTION OF THE INVENTION The simplest single-bed PSA system tr.'^i include at a minimum an adsorbent bed, a product surge or storage tank, a feed blower, and the necessary piping and valves to direct gas flow during the cycle steps. The single-bed PSA system of the present invention which utilizes these components is illustrated in the single Figure Feed air 1 typically at ambient conditions passes through open valve 3 into the suction of blower 5 in which it is compressed to a pressure between about 15 and 100 psia. The compressed air feed passes through line 7, open valve 9, and inlet 11 to adsorbent vessel 13. An adsorbent which preferentially adsorbs nitrogen is packed in the vessel; this adsorbent can be a NaX, NaA; CaX, UX, mordenite, or CaA zeolite, or any other adsorbent capable of selectively adsorbing nitrogen, If desired, two or more layers of different adsorbents may be used in which the first layer at the inlet end of the vessel preferentially adsorbs water 2nd carbon dioxide and the second layer comprises the main pari of the b^d cor^alr-g the ^doorbent «;p;ch preferentially adsorbs nitrogen.

Aluminas, silica gels, and zeolites are adsorbent materials which preferentially adsorb water and carbon dioxide.

As the compressed feed air passes upward through adsorbent vessel 13, nitrogen is selectively adsorbed to yield adsorber effluent gas 15 containing about 50 to 95 mole% oxygen. This oxygen-enriched effluent passes through open valve 17 and line 19 into product gas storage tank 21. A portion of the oxygen-enriched gas is withdrawn from storage tank 21 to provide oxygen product 23. If oxygen product is required at a higher pressure, gas from the tank is compressed in product compressor 25. During this adsorption step, valves 27 (if used), 29, 31. and 33 are closed

The adsorption step proceeds for a typical period of about 5 to 60 seconds, and then is terminated by closing valves 3, 9, and 17. Withdrawal of oxygen product 23 typically continues at this point. Evacuation of adsorbent vessel 13 proceeds by opening valves 31 and 29 while blower 5 continues to operate, thereby withdrawing void space gas and desorbing nitrogen adsorbed during the previous step. This nitrogen-enriched gas typically is vented as waste gas 35, but may be a usefuj product in some situations. The evacuation step continues typically for about iSfe/60seconds, and reduces the pressure in adsorbent vessel 13 to between about 0,15 and about 12 psia. The evacuation step is terminated by closing valves 29 and 31,

In an alternative mode of operation, gas from gas storage vessel 21 is introduced into the product end of adsorber vessel 13 during at least a portion of the depressurization of the adsorber vessel, thereby purging the vessel to displace void space gas and desorbed nitrogen.

Adsorbent vessel 13 then is pressurized by opening valve 17 to aliow oxygen-rioh j;s* to flow *ropj pioduci Tank 11 forsugn lines 15 and 19 into me product end of the vessel. Simultaneously -jxygsn-rinh gas from iafiK 21 is introduced through line 11 into

*

the feed end of adsorbent vessel 13, thereby providing dual-end pressurization in combination with gas flow through line 15. Dual-end pressurization is continued in this fashion until the pressure in adsorbent vessel 13 is between about 15 and 100 psia. At the completion of the pressurization step, valves 9 and 33 (or alternatively valves 27 and 33) are closed, valves 1 and 9 are opened and the adsorption step ts repeated.

Pressurization gas can be introduced into the feed end of adsorbent vessel 13 according to the present invention in several ways. The preferred manner is to open valves 9 and 33 so that blower 5 transfers pressurization gas from tank 21 into the feed end of adsorbent vessel 13. This step is preferred because repressurization can be effected rapidly and also because this allows blower 5 to be operated continuously and used for pressurization in addition to feed compression and adsorbent vessel evacuation as earlier described. Alternatively, pressurization gas can be provided to the feed end of adsorbent vessel 13 by withdrawal through Sine 37, open vaive 27. dedicated pressurization blower 39, and line 41 In another alternative pressurization gas can be withdrawn as a portion of oxygen product 23 through open vaive 27, iine 41, and iirfe 43 without the use of blower 39. in yet another alternative, pressurization gas can be provided to the feed end of adsorbent vessel 13 by withdrawal through line 37, open valve 27, and line 41 without the use of dedicated pressurization biower 39, In this alternative, complete pressurization of adsorbent vessel 13 might not be achievable during the desired pressurization period. In such a situation, a short time of additional pressurization using the air feed can be used to reach the required pressure in the desired time.

The three-step PSA cycle described above srsn be operated with a total time cycle r>f heUve&r; >bcut 30 aoc 240 ascends. The adsorption stso duration preferably is between about 5 srd 60 $ece:»d$( the avscuarion step preferably is between about 15

and 160 seconds, and the pressurization step preferably is between about 2 and 20 seconds. A typical cycle duration is 80 seconds in which the adsorption step is 15 seconds, the evacuation step is 40 seconds, and the pressurization step is 5 seconds. The preferred dual-end pressurization of the present invention allows rapid pressurization and minimizes the duration of this step, thereby improving the overall efficiency of the PSA system The short pressurization period helps to minimize ^ total cycle time, which in turn results in smaller adsorber beds for a given production rate. Cyclic adsorber operation is controlled by the timed operation of the valves as described above. For trie preferred embodiment in which blower 5 transfers pressurization gas from tank 21 into the feed end of adsorbent vessel 13, the valves operate according to the following schedule.

The process described above is welt-suited for the separation of air, preferably to produce an oxygen product containing 50 to 95 rno!e% oxygen. The process can be used for the separation of other gas mixtures for applications in which moderste product recovery and/or purity are acceptable.

Thus the present invention provides an improvement *o a single-bed pressure 

pressurization is reduced by pressurizing the adsorber simultaneously from the feed end and the product end  in a preferred mode of operation, the feed blower transfers pressurization gas to the feed end of the adsorber from the gas product storage tank. The preferred duai-end pressurization of the present invention rapid pressurization and minimizes the duration of this step, thereby improving the overall efficiency of the PSA system.

The essential characteristics of the present invention are described completely in the foregoing disclosure. Ore skilled in the art can understand the invention and make various modifications without departing from the basic spirit of the invention, and without deviating from the scope and equivalents of the claims which follow.

CLAIMS

1  A pressure swing adsorption process for the separation of a pressurized feed gas mixture containing at least one more strongly adsorbable component and at least one less strongly adsorbable component comprising the steps of;

(a)	introducing the pressurized feed gas mixture into a feed end of an adsorber vessel containing a solid adsorbent which preferentially adsorbs the more strongly adsorbable component, withdrawing from a product end of the adsorber vessel an adsorber effluent enriched in the less strongly adsorbable component, passing the adsorber effluent into a gas storage vessel and withdrawing from the gas storage vessel a product stream enriched in the less strongly adsorbable component;

(b)	terminating step (a) and depressurizing the adsorber vessel by withdrawing therefrom a depressurization gas enriched in the more strongly adsorbable component;	
(c)	pressurizing the adsorber vessel by introducing gas from the gas storage vessel into the feed end and the product end of the adsorber vessel and

(d)	repeating steps (a) through (c) in a cyclic manner.

2- The process of Claim 1 wherein the feed gas mixture is air, the more strongly adsorbable component is nitrogen, and the less strongly adsorbabic component is oxygen.

4.	The process of Claim 1 wherein the depressurization gas is withdrawn from the feed end of the adsorber vessel.

5.	The process of Claim 1 wherein the gas from the gas storage vessel for pressurizing the adsorber vessel is a portion of the product stream enriched in the less strongly adsorbable component.

6.	The process of Ciaim 1 wherein the pressure m the adsorber vessel during step (a) is between about 15 and 100 psia

7  The process of Claim 1 wherein the adsorber vessel is depressurized during step (b) to a final pressure of between about 0 15 and 12 psia.

'• 8. The process of Claim 1 wherein steps (a) through (c) comprise a cycle with a duration of between about 30 and 240 seconds.

9.	The process of Claim 1 which includes following step (c) the additional step of further

pressurizing the adsorber vessel by introducing pressurized feed gas into the feed end

of the adsorber vessel for a period just prior to the initiation of step (a).

10,	The process of Claim 1 wherein gas from the gas storage vessai is introduced into

11. A pressure swing adsorption system for the separation of a feed gas mixture containing at least one more strongly adsorbable component and at least one less

strongly adsorbable component which comprises:

■*.

(a)	an adsorber vessel containing a solid adsorbent which preferentially adsorbs the more strongly adsorbable component, wherein the vessel has a feed end and a product end;

(b)	a feed blower and piping means for introducing the feed gas mixture into the feed end of the adsorber vessel;

(c)	 storage tank for receiving adsorber effluent withdrawn from the adsorber vessel;

(d)	piping means for withdrawing from the gas storage vessel a product stream

 in the less strongly adsorbable component;

 means for transferring adsorber effluent from the product end of the adsorber vessel to the gas  vessel and for transferring gas from the gas storage vessel into the product end of the adsorber vessel;

(f)	piping means for transferring gas from the gas storage vessel into the feed end of the adsorber vessel;

(g)	valve means for isolating the adsorber vessel from the gas storage vessel and the feed gas mixture; and

(h) piping and valve means for withdrawing depressurization gas from the adsorber vessel.

12,	The pressure swing adsorption system of Claim 11 which further comprises piping

and valve means to enable the use of the feed blower to withdraw depressurization gas

from the feed end of the adsorber vessel.

13.	The pressure swing adsorption system of Claim 11 which further comprises piping

and valve means to enable the use of the feed blower to transfer gas from the gas

storage vessel into the feed end of the adsorber vessel

14.  A pressure swing adsorption process substantially as herein described with reference to the accompanying drawing.

Documents:

				1043-mas-1998- abstract.pdf

				1043-mas-1998- claims duplicate.pdf

				1043-mas-1998- claims original.pdf

				1043-mas-1998- correspondence others.pdf

				1043-mas-1998- correspondence po.pdf

				1043-mas-1998- description complete duplicate.pdf

				1043-mas-1998- description complete original.pdf

				1043-mas-1998- drawings.pdf

				1043-mas-1998- form 1.pdf

				1043-mas-1998- form 26.pdf

				1043-mas-1998- form 3.pdf

				1043-mas-1998- form 4.pdf

« Previous Patent

Next Patent »

Patent Number	207785	

Indian Patent Application Number	1043/MAS/1998	

PG Journal Number	26/2007	

Publication Date	29-Jun-2007	

Grant Date	27-Jun-2007	

Date of Filing	14-May-1998	

Name of Patentee	AIR PRODUCTS AND CHEMICALS,INC	

Applicant Address	7201 HAMILTON BOULEVARD, P A 18195-1501.	

Inventors:

#	Inventor's Name	Inventor's Address	

1	SHIVAJI SIRCAR	7201 HAMILTON BOULEVARD, P A 18195-1501.	

PCT International Classification Number	B01D53/053	

PCT International Application Number	N/A	

PCT International Filing date		

PCT Conventions:

#	PCT Application Number	Date of Convention	Priority Country	

1	60/046423	1997-05-14	Russia	

© All Indian Patents, 2013-2021.

  Patent data available in the public domain from Indian Patents Office, Department of Industrial Policy and Promotions, Ministry of Commerce and Industry, Government of India.

File: patents/207787-a-process-for-the-preparation-of-precipitated-silica-for-use-as-a-reinforcing-filler-for-elastomers.html (part 1 of 2)
Indian Patents. 207787:A PROCESS FOR THE PREPARATION OF PRECIPITATED SILICA FOR USE AS A REINFORCING FILLER FOR ELASTOMERS

Indian Patents

Recently Granted Patents

  Recently Published Patents

Title of Invention	A PROCESS FOR THE PREPARATION OF PRECIPITATED SILICA FOR USE AS A REINFORCING FILLER FOR ELASTOMERS

Abstract	The invention relates to a novel process for the preparation of precipitated silica. which can be used as a reinforcing filler for elastomers. The invention also relates to novel precipitated silicas in the form of powder, granules or, preferably, substantially spherical beads, these silicas being characterized in that they have: -a BET specific surface of between 185 and 250 m2/g, -a CTAB specific surface of between 180 and 240 m2/g, -a pore distribution such that the pore volume V2 made up of the pores with a diameter of between 175 and 275 A represents less than 50% of the pore volume VI made up of the pores with diameters of less than or equal to 400 A, -a pore volume (V dl), made up of the pores with a diameter of less than l~, of greater than 1.65 cm3/g, -a fmeness value (F.V.) of between 70 and 100 A, -a content of fines (T f), after deagglomerability with ultrasound, of at least 50%.	

Full Text	  

The present invention relates to a novel process for the preparation of precipitated silica, in particular precipitated silicas in the form of powder, substantially spherical beeds or granules, and to their application in reinforcing elastomers.

It is known that precipitated silica has long been used as a white reinforcing filler in elastomers.

However, as with any reinforcing filler, it is convenient for it to be manipulable, on the one hand, and especially for it to be readily incorporated in mixtures, on the other hand.

It is known, in general, that in order to obtain the optimum reinforcing

properties imparted by a filler, this filler should be present in the elastomer matrix in a

final form which is both as finely divided as possible and distributed as

homogeneously as possible. However, such conditions can only be achieved provided

that, on the one hand, the filler has a very good capacity to be incorporated in the

matrix during mixing with the elastomer (incorporability of the filler) and to become

disintegrated or deagglomerated in the form of a very fine powder (disintegration of

the filler) and provided that, on the other hand, the powder obtained from the

abovementioned disintegration process can itself, in turn, be dispersed fully and -	

homogeneously in the elastomer (dispersibility of the powder).

Furthermore, for reasons of mutual affinity, silica particles have an annoying tendency, in the elastomer matrix, to agglomerate together. These silica/silica interactions have the harmful consequence of limiting the reinforcing properties to a level substantially lower than that which could theoretically be achieved if all the silica/elastomer interactions liable to be created during the mixing operation were effectively obtained (this theoretical number of silica/elastomer interactions being, as is well known, directly proportional to the external surface area of the silica used).

In addition, such silica/silica interactions tend, in the raw state, to increase the stiffness and the consistency of the mixtures, thus making them more difficult to use.

These drawbacks are encountered in particular in the case of silicas with a relatively high specific surface area, which, furthermore, generally do not have very good reinforcing properties.

The problem arises of providing fillers which, while having a relatively high specific surface area, show a satisfactory dispersibility in elastomers and good reinforcing properties.

The aim of the present invention is to avoid the abovementioned drawbacks and to solve the problem

mentioned above.

With this aim, the invention proposes a novel process for the preparation of precipitated silica, of the type comprising the reaction of a silicate with an acidifying agent, whereby a suspension of precipitated silica is obtained, followed by separation and drying of this suspension, characterized in that:

-	the precipitation is carried out in the

following way:

(i) an initial stock solution is formed containing at least some of the total amount of the silicate used in the reaction and at least one electrolyte, the concentration of silicate (expressed as Si02) in the said initial stock solution being between 50 and 60 g/1,

(ii) the acidifying agent is added to the said stock solution until a pH value of between 7 and 8.5 for the reaction medium is obtained,

(iii) the acidifying agent is added to the reaction medium along with, where appropriate, simultaneously, the remaining amount of the silicate,

-	the separation comprises a filtration and washing operation using a filter equipped with a means of compacting,

-	a suspension having a solids content of less than 17% by weight is dried by spraying.

It has thus been found that a certain,

relatively low, concentration of silicate, expressed as Si02 in the initial stock solution, combined with the use of a filter equipped with a means of compacting, preferably at a low compacting pressure, and with a suitable solids content of the suspension to be dried constitute important conditions for giving the products obtained their good properties.

It should be noted, in general, that the process concerned is a process for the synthesis of precipitation silica, i.e. an acidifying agent is reacted, under specific conditions, with a silicate.

The choice of acidifying agent and of silicate is made in a manner which is well known per se.

It may be recalled that a strong inorganic acid, such as sulphuric acid, nitric acid or hydrochloric acid, or an organic acid, such as acetic acid, formic acid or carbonic acid, is generally used as acidifying agent.

The acidifying agent can be dilute or concentrated; its normality can be between 0.4 and 8 N, for example between 0.6 and 1.5 N.

In particular, when the acidifying agent is sulphuric acid, its concentration can be between 40 and 180 g/1, for example between 60 and 130 g/1.

It is moreover possible to use, as silicate, any common form of silicate, such as metasilicates, disilicates and advantageously an alkali metal

silicate, in particular sodium or potassium silicate.

The silicate can have a concentration, expressed as silica, of between 40 and 330 g/1, for example between 60 and 300 g/1, in particular between 60 and 250 g/1.

In general, sulphuric acid is used as acidifying agent and sodium silicate is used as silicate.

When sodium silicate is used, it generally has an Si02/Na20 weight ratio of between 2 and 4, for example between 3 .0 and 3.7.

As more particularly regards the preparation process of the invention, the precipitation is carried out in a specific manner according to the following steps.

A stock solution which comprises silicate and an electrolyte is first formed (step (i)). The amount of silicate present in the initial stock solution advantageously represents only some of the total amount of silicate used in the reaction.

According to an essential characteristic of the preparation process of the invention, the concentration of silicate in the initial stock solution is between 50 and 60 g of Si02 per litre. Preferably, this concentration is between 55 and 60 g/1.

The initial stock solution comprises an electrolyte. The term electrolyte is understood here in its normal accepted meaning, i.e. it means any ionic or

molecular substance which, when in solution, decomposes or dissociates to form ions or charged particles. As electrolyte, mention may be made of a salt from the group of salts of alkali metals and alkaline-earth metals, in particular the salt of the metal of the starting silicate and of the acidifying agent, for example sodium chloride in the case of the reaction of a sodium silicate with hydrochloric acid, or, preferably, sodium sulphate in case of the reaction of a sodium silicate with sulphuric acid.

If the electrolyte used is sodium sulphate, its concentration in the initial stock solution is preferably between 12 and 20 g/1, in particular between 15 and 20 g/1.

The second step consists in adding the acidifying agent to the stock solution of composition described above (step (ii)).

This addition, which entails a corresponding decrease in the pH of the reaction medium, is carried out until a pH of between 7 and 8.5 is reached; in particular between 7 and 8, for example between 7.5 and 8.

Once the desired pH has been reached, the third step (step (iii)) is then carried out.

In the (preferred) case of an initial stock solution comprising only some of the total amount of silicate used in the reaction, a simultaneous addition of acidifying agent and of the remaining amount of

silicate is carried out in step (iii).  This simultaneous addition is preferably

carried out such that the pH is constantly--equal (to within ± 0.2) to the value reached after step (ii) . \\^

In general, in a subsequent step, an

&**- ■

additional amount of acidifying agent is added to the reaction medium, preferably until a pH of between 4 and 6, in particular between 4.5 and 5.5. is obtained in the reaction medium.

'  In this case, it may be advantageous, after this addition of an additional amount of acidifying agent, to carry out a maturation of the reaction medium, it being possible for this maturation to last, for example, from 1 to 3 0 minutes, in particular from 2 to 15 minutes.

In the case of an initial stock solution comprising the total amount of the silicate used in the reaction, an addition of acidifying agent is carried out in step (iii) , preferably until a pH of between 4 and 6, in particular between 4.5 and 5.5, is obtained in the reaction medium.

In this case, it may again be advantageous, after step (iii), to carry out a maturation of the reaction medium, it being possible for this maturation to last, for example from 1 to 30 minutes, in particular from 2 to 15 minutes.

The temperature of the reaction medium is generally between 68 and 98°C.

According to a variant of the invention, the reaction is carried out at a constant temperature, preferably between 75 and 95°C.

According to another (preferred) variant of the invention, the temperature at the end of the reaction is higher than the temperature at the start of the reaction: thus, the temperature at the start of the reaction is preferably maintained at between 68 and 80°C, and is then increased, preferably to a value of between 80 and 98°C/ and is maintained at this value until the end of the reaction.

After the steps which have just been described, a silica broth is obtained, which is then separated (liquid/solid separation).

According to another essential characteristic of the preparation process of the invention, the said separation comprises a filtration and washing operation using a filter equipped with a means of compacting, the compacting pressure preferably being low.

This filter can be a belt filter equipped with a roller which ensures compacting.

However, preferably, the separation comprises a filtration, a washing and then a compacting operation, using a filter press; in general, the pressure at the end of the filtration is between 3.5 and 6.0 bar, for example between 3.8 and 4.5 bar; in a very advantageous manner, the said compacting is carried out by introduction of air at a pressure of

less than 4.5 bar, in particular between 3.8 and 4.3 bar, for 20 to 40 seconds, for example for about 30 seconds.

The suspension of precipitated silica thus recovered (filter cake) is then spray-dried.

According to one characteristic of the preparation process of the invention, this suspension should have, immediately before it is spray-dried, a solids content of less than 17% by weight. This solids content is preferably between 14.5 and 16.5% by weight.

It should be noted that, after the filtration, dry material, for example, silica in accordance with the invention in pulverulent form, can also be added to the filter cake, in a subsequent step of the process.

The drying can be carried out using any suitable type of atomizer, in particular a turbine, nozzle, liquid-pressure or twin-fluid atomizer.

It should be noted that the filter cake is not always under conditions which allow spraying, in particular on account of its high viscosity. In a manner which is known per se, the cake is subjected, in this case, to a crumbling operation. This operation can be carried out by passing the cake through a colloidal-or ball-type mill. The crumbling is generally carried out in the presence of an aluminium compound, in particular sodium aluminate, and preferably in the presence of an acidifying agent as described above (in

the latter case, the aluminium compound and the acidifying agent are advantageously added simultaneously). The crumbling operation makes it possible in particular to lower the viscosity of the suspension to be subsequently dried.

According to a preferred embodiment of the invention, the drying is carried out using a nozzle atomizer. The precipitated silica which can be obtained in this case is advantageously in the form of substantially spherical beads, preferably with an average size of at least 80 jim,  for example at least 100 /zm.

After the drying operation, a step of grinding can be carried out on the recovered product. The precipitated silica which can then be obtained is generally in the form of a powder, preferably with an average size of at least 15 //m, in particular between 15 and 60 fxm,  for example between 20 and 45 fim.

The ground products with the desired particle size can be separated from any non-conforming products by means, for example, of vibrating screens with appropriate mesh sizes, and the non-conforming products thus recovered can then be sent for grinding.

Similarly, according to another embodiment of the invention, the drying operation is carried out using a turbine atomizer. The precipitated silica which can be obtained in this case can be in the form of a powder, preferably with an average size of at least

15 μm, in particular between 30 and 150 μm,  for example between 45 and 120 μm.

Lastly, the dried product (dried in particular by a turbine atomizer) or ground product as indicated above can, according to another embodiment of the invention, be subjected to an agglomeration step.

The term agglomeration is understood here to refer to any process which makes it possible to bind together finely divided objects in order to bring them into the form of objects of larger size with greater mechanical strength.

These processes are, in particular, direct compression, wet granulation (i.e. with the use of a binder such as water, silica slurry, etc.), extrusion and, preferably, dry compacting.

When the latter technique is used, it may prove to be advantageous, before carrying out the compacting, to de-aerate (this operation also known as predensification or degassing) the pulverulent products so as to remove the air included therein and ensure more uniform compacting.

The precipitated silica which can be obtained according to this embodiment of the invention is advantageously in the form of granules, preferably with a size of at least 1 mm, in particular between 1 mm and 10 mm.

After the agglomeration step, the products can be calibrated to a desired size, for example by

screening, and then packaged for their future use.

The precipitated silica powders, and the beads, obtained by the process according to the invention thus offer the advantage, inter alia, of allowing simple, effective and economical access to granules as mentioned above, in particular by standard shaping operations such as, for example, granulation or compacting, without these operations entailing any degradations liable to mask, or even destroy, the good intrinsic properties associated with these powders or these beads, as may be the case in the prior art using standard powders.

Other subjects of the invention consist of novel precipitated silicas which, while having a high specific surface area, nevertheless show satisfactory dispersibility and good reinforcing properties, and in particular which, when used as reinforcing fillers for elastomers, give these elastomers good rheological and mechanical properties.

In the account which follows, the BET specific surface is determined according to the Brunauer-Emmet-Teller method described in "The Journal of the American Chemical Society'1, Vol. 60, page 309, February 1938 and corresponding to standard NF T 45007 (November 1987).

The CTAB specific surface is the external surface area determined according to standard NF T 45007 (November 1987)  (5.12).

The DOP oil absorption value is determined according to standard NF T 30-022 (March 1953) using dioctyl phthalate.

The packed filling density (PFD) is measured according to standard NF T 30-042.

The pH is measured according to ISO standard 787/9 (pH of a 5% suspension in water).

The pore volumes given are measured by mercury porosimetry; each sample is prepared as follows: each sample is predried for 2 hours in an oven at 200°C then placed in a test container within 5 minutes of removal from the oven and is degassed under vacuum, for example using a rotary vane pump; the pore diameters are calculated by means of the Washburn relationship, with a contact angle theta equal to 140° and a surface tension gamma equal to 484 dynes/cm (Micromeritics 93 00 porosimeter).

The fineness value (FV) represents the median radius of the intra-aggregate pores, i.e. the radius of pores to which the pore surface S0/2 corresponds, measured by mercury porosimetry (S0 is the surface area provided by all the pores of diameter greater than or equal to 100 A).

The dispersibility of the silicas according to the invention is quantified by means of measuring the fines content (rf), i.e. the proportion (by weight) of particles less than 0,3 μm in size, after deagglomerability with ultrasound, carried out

according to the dispersibility test described below.

In this test, the silica's dispersibility is measured by means of a particle size measurement, (by sedimentation), carried out on a silica suspension which has been deagglomerated beforehand by ultra-sonication. The ultrasound deagglomerability (or dispersibility) is carried out using a Vibracell Bioblock sonicator (600 W) equipped with a probe 19 mm in diameter. The particle size measurement is taken using a Sedigraph granulometer (sedimentation in the field of gravity + scanning with a beam of X-rays) .

4 grams of silica are weighed into a sample tube (of volume equal to 75 ml) and are made up to 50 grams by addition of deionized water: an aqueous suspension containing 8% silica is thus produced, which is homogenized for 2 minutes by magnetic stirring. The deagglomerability (dispersibility) with ultrasound is then performed as follows: with the probe immersed over a depth of 4 cm, the output power is adjusted so as to obtain a power needle deflection indicating 20%. The deagglomerability is carried out for 210 seconds.

The particle size measurement is then carried out using a Sedigraph granulometer. For this, speed of vertical scanning of the cell by the beam of X-rays is first adjusted to 918, which corresponds to a maximum size analysed of 85 μm. Deionized water is circulated in the said cell, then the electrical zero and the mechanical zero qf the paper recorder are adjusted

(this adjustment being performed witn trie -IUU-S-potentiometer of the recorder at the maximum sensitivity). The paper recorder pen is placed at the point representing the initial size of 85 μm. The deagglomerated silica suspension, which has optionally been cooled beforehand, is then circulated in the cell of the Sedigraph granulometer (the particle size analysis being carried out at 30°C) and the analysis then begins. The analysis stops automatically once a size of 0.3 fim is reached (about 45 minutes) . The content of fines (rf), i.e. the proportion (by weight) of particles smaller than 0.3 μm in size, is then calculated.

This content of fines (rf) , or content of particles smaller than 0.3 jxm in size, is proportionately larger the higher the dispersibility of the silica.

In certain cases, the dispersibility (and deagglomerability) of the silicas according to the invention can also be quantified by means of a specific deagglomerability test.

The deagglomerability test is carried out according to the following procedure:

the cohesion of the agglomerates is assessed by a particle size measurement (by laser scattering), carried out on a suspension of silica deagglomerated beforehand by means of ultra-sonication; the deagglomerability of the silica (rupture of the objects

from 0.1 to a few tens of microns) is thus measured. The deagglomerability with ultrasound is carried out using a Vibracell Bioblock sonicator (600 W) equipped with a probe 19 mm in diameter. The particle size measurement is carried out by means of laser scattering on a Sympatec granulometer.

2 grams of silica are weighed into a sample tube (height: 6 cm and diameter: 4 cm) and are made up to 50 grams by addition of deionized water: an aqueous suspension containing 4% silica is thus produced, which is homogenized for 2 minutes by magnetic stirring. The deagglomerability with ultrasound is then performed as follows: with the probe immersed over a depth of 4 cm, the output power is adjusted so as to obtain a power dial needle deflection indicating 20%. The deagglomerability is carried out for 420 seconds. The particle size measurement is then carried out after a known volume (expressed in ml) of the homogenized suspension has been introduced into the cell of the granulometer.

The value of the median diameter 50  which is obtained is proportionately smaller the larger the silica's deagglomerability. The ratio (10 x volume of suspension introduced (in ml))/optical density of the suspension detected by the granulometer is also determined (this optical density is about 20) . This ratio indicates the content of particles smaller than 0.1 μm in size which are not detected by the

granulometer. This ratio, known as the ultrasound deagglomerability factor (FD), is proportionately higher the larger the silica's deagglomerability.

A novel precipitated silica is now proposed, according to the invention, this silica being characterized in that it has;

a BET specific surface of between 185 and 250 m2/g.

a CTAB specific surface of between 180 and 240 m/g,

a pore distribution such that the pore volume V2 made up of the pores with a diameter of between 175 and 275 A represents less than 50% of the pore volume VI made up of the pores with diameters of less than or equal to 400 A,

a pore volume (V
a fineness value (F.V.) of between 70 and 100 A,

a content of fines (7}), after deagglomerability with ultrasound, of at least 50%, preferably of at least 55%.

The silica according to the invention has a relatively large specific surface. Its

BET specific surface is between 185 and 250 m2/g, preferably between 195 and 225

m2/g, in particular between 200 and 220 m2/g; its CTAB specific surface is between

180 and 240  ^	

™2/g, preferably between 185 and 220 m2/g, in particular between 190 and 2 05 m2/g.

It generally has a BET specific surface/CTAB specific surface ratio ranging between 1.0 and 1.2, i.e. a low microporosity.

One of the characteristics of the precipitated silica according to the invention lies in the pore volume distribution, and in particular in the distribution of the pore volume which is generated ,by the pores with diameters of less than or equal to 400 A. The latter volume corresponds to the working pore volume of the fillers used in the reinforcement of elastomers. Analysis of the porograms shows that, in this case, the silica according to the invention has a pore distribution such that the pore volume made up of the pores with a diameter of between 175 and 275 A represents less than 50%, in particular not more than 4 5%, especially between 25 and 45%, of the pore volume made up of the pores with diameters of less than or equal to 400 A.

The silica according to the invention has a pore volume (Vdl) , made up of the pores with a diameter of less than 1 μm, of greater than 165 cm3/g; this pore volume is preferably at least 1.70 cm3/g, in particular between 1.70 and 1.80 cm3/g.

Preferably, its pore volume (V3), made up of the pores with a diameter of between 100 and 300 A, is at least 0.82 cm3/g, in particular at least 0.85 cm3/g;

it is usually at least 0.86 cm3/g.

It generally has a total pore volume (TPV) of greater than 3.0 cm3/g, for example between 3.1 and 3.4 cm3/g.

Its fineness value (F.V.) is between 70 and 100 A, preferably between 80 and 100 A, for example between 82 and 98 A.

The silica according to the invention thus has specific porosity characteristics.

Furthermore, and this is one of the essential characteristics, it has a very satisfactory dispersibility. Thus, it has a fines content (rf), or content of particles less than 0.3 μmin size, after deagglomerability with ultrasound, of at least 50%, preferably of at least 55%; this content can be, for example, at least 60%.

In general, its ultrasound deagglomerability factor (FD) is greater than 5.5 ml, in particular greater than 9 ml or even 13 ml.

The silica according to the invention can have a median diameter (#50) , after deagglomerability with ultrasound, of less than 8.5 μm, in particular between 5 and 7 μm

The pH of the silica according to the invention is usually between 6.0 and 7.5, in particular between 6.3 and 6.9.

Its packed filling density (PFD) is generally greater than 0.26, in particular greater than 0.28; it

is, for example, at least equal to 0.30.

The silica according to the invention has an oil absorption value DOP usually ranging between 230 and 330 ml/100 g, preferably between 240 and 300 ml/100 g.

It can be in the form of powder, granules or, advantageously, in the form of substantially spherical beads.

The silica powders according to the invention preferably have an average size of at least 15 μm; this size is, for example, between 15 and 60 μm (in particular between 20 and 45 μm) or between 30 and 150 μm (in particular between 45 and 120 μm) .

They make it possible to obtain a good compromise between implementation/mechanical properties in the vulcanized state. They also constitute preferred precursors for the synthesis of granules as mentioned later.

The substantially spherical beads according to the invention preferably have an average size of at least 80 μm.

According to certain variants of the invention, this average bead size is at least 100 μm, for example at least 150 μm; it is generally not more than 300 μm and is preferably between 100 and 270 μm. This average size is determined according to standard NF X 11507 (December 1970) by dry-packing and determination of the diameter corresponding to a

cumulative screening residue of 50%.

Such a silica in the form of substantially spherical, advantageously solid, homogeneous beads, which produce very little dust and are of good flowability, has a very satisfactory dispersibility and good reinforcing properties. Such a silica also constitutes a preferred precursor for the synthesis of powders and granules according to the invention.

Such a silica in the form of substantially spherical beads constitutes a very advantageous variant of the invention.

The dimensions of the granules according to the invention are preferably at least 1 mm, in particular between 1 and 10 mm, along the axis of their largest dimension (length).

The said granules can be in very diverse forms. For example, mention may be made in particular of cylindrical, parallelepipedal, pastille and platelet forms or of extrudate forms with circular or multilobed cross-section.

The silicas according to the invention, in particular in powder, substantially spherical bead or granule form, are preferably prepared according to the preparation process in accordance with the invention and described above.

The silicas according to the invention or prepared by the process according to the invention find a particularly advantageous application in the

reinforcement of natural or synthetic elastomers. While having a fairly high specific surface, they have a satisfactory dispersibility and good reinforcing properties, in particular when compared with silicas of the prior art with an identical or similar surface area. Furthermore, they generally have reinforcing properties that are comparable to or even better than those of highly dispersible silicas, this being the case for smaller amounts of silicas according to the invention used in elastomers.

The examples which follow illustrate the invention without, however, limiting its scope.

EXAMPLE 1 (comparat ive)

The following ingredients:

-	333 litres of aqueous sodium silicate (65°C) having an Si02/Na20 weight ratio equal to 3.45 and a density at 20°C equal to 1.230

-	667 litres of aqueous solution (20°C) containing 11.2 kg of Na2S04

are introduced into a stainless-steel reactor fitted with an impeller stirring system and heating via a jacket.

The concentration of silicate, expressed as Si02, in the initial stock solution is thus 78 g/l. The mixture is then brought to a temperature of 70°C while stirring is continued. Dilute sulphuric acid with a density at 20°C equal to 1.050 is then introduced

therein, at a flow rate of 9.2 1/min, until a pH (measured at its temperature) equal to 8.0 is obtained in the medium. The reaction temperature is 70°C during the first 25 minutes; it is then brought from 70 to 94°C over about 10 minutes and then maintained at 94°C until the end of the reaction.

Aqueous sodium silicate of the type described above is then introduced (i.e. when the pH of the reaction medium has reached a value of 8.0), at a flow rate of 2.5 1/min, and sulphuric acid, also of the type described above, is introduced simultaneously, at a flow rate adjusted such that the pH of the reaction medium during the period of introduction is constantly equal to 8.0 ± 0.1. After 40 minutes of simultaneous addition, the introduction of the sodium silicate is stopped and introduction of the dilute acid is continued for about 10 minutes, so as to bring the pH of the reaction medium to a value equal to 5.2. After this introduction of acid, the reaction broth obtained is kept stirring for 5 minutes.

The total reaction time is 100 minutes.

A precipitated silica broth or suspension is thus obtained, which is then filtered and washed using a filter press with vertical plates, the said plates being equipped with a deformable membrane allowing the filter cake to be compressed by introduction of air under pressure; the precipitated silica broth is first filtered, the pressure at the end of filtration being

5.6 bar; the cake formed is then washed with water, after which it is compacted by introduction of air at a pressure of 6.4 bar for 2 minutes.

The cake obtained is then fluidized by mechanical and chemical action (simultaneous addition of sulphuric acid and of an amount of sodium aluminate corresponding to an Al/Si02 weight ratio of 0.28%). After this crumbling operation, the resulting broth, with a pH equal to 6.2 and a loss on ignition equal to 82.0% (thus a solids content of 18.0% by weight), is atomized using a nozzle atomizer.

The characteristics of the silica Al obtained in the form of substantially spherical beads are thus as follows:

-	BET specific surface	240 m2/g

-	CTAB specific surface	200 m2/g

-	pore volume VI represented by the

pores of d s 400 A	1.03 cm3/g

-	pore volume V2 represented by the

pores of 175 A 
-	ratio V2/V1	30%

-	pore volume (Vdl) made up of the

pores of d 
-	fineness value (F.V.)	76 A

-	pore volume V3 represented by the

pores of 100 A 
-	total pore volume (TPV)	3.16 cm3/g

-	PFD	0.3 3

-	oil absorption value DOP	256 ml/

lOOg

-	pH	6.6

-	average particle size	220 μm

The silica Al is subjected to the dispersibility test as defined previously in the description: it has a fines content (rf)r i.e. a proportion of particles less than 0.3 jxm in size, after deagglomerability with ultrasound, of 30%.

The silica Al is subjected to the deagglomerability test as defined previously in the description: after deagglomerability with ultrasound, it has a median diameter (05O) of 12.0 μm  and an ultrasound deagglomerability factor (FD) of 3.0 ml.

EXAMPLE 2 (comparat ive)

The following ingredients:

-	280 litres of aqueous sodium silicate (65°C) having an Si02/Na20 weight ratio equal to 3.45 and a density at 2 0°C equal to 1.23 0

-	720 litres of aqueous solution (20°C) containing 16.5 kg of Na2S04

are introduced into a stainless-steel reactor fitted with an impeller stirring system and heating via a jacket.

The concentration of silicate, expressed as SiO2 in the initial stock solution is thus 65 g/1. The

mixture is then brought to a temperature of 70°C while stirring is continued. Dilute sulphuric acid with a density at 20°C equal to 1.050 is then introduced therein, at a flow rate of 7.7 1/min, until a pH value (measured at its temperature) equal to 8.0 is obtained in the medium. The reaction temperature is 70°C during the first 25 minutes; it is then brought from 70 to 94°C over about 10 minutes and then maintained at 94°C until the end of the reaction.

Aqueous sodium silicate of the type described above is then introduced (i.e. when the pH of the reaction medium has reached a value of 8.0), at a flow rate of 2.1 1/min, and sulphuric acid, also of the type described above, is introduced simultaneously, at a flow rate adjusted such that the pH of the reaction medium during the period of introduction is constantly equal to 8.0 ± 0.1. After 40 minutes of simultaneous addition, the introduction of the sodium silicate is stopped and introduction of the dilute acid is continued for about 10 minutes, so as to bring the pH of the reaction medium to a value equal to 5.2. After this introduction of acid, the reaction broth obtained is kept stirring for 5 minutes.

The total reaction time is 100 minutes. A precipitated silica broth or suspension is thus obtained, which is then filtered and washed using a filter press with vertical plates, the said plates being equipped with a deformable membrane allowing the

filter cake to be compressed by introduction of air under pressure; the precipitated silica broth is first filtered, the pressure at the end of filtration being 5.6 bar; the cake formed is then washed with water, after which it is compacted by introduction of air at a pressure of 6.6 bar for 2 minutes.

The cake obtained is then fluidized by mechanical and chemical action (simultaneous addition of sulphuric acid and of an amount of sodium aluminate corresponding to an Al/Si02 weight ratio of 0.28%). After this crumbling operation, the resulting broth, with a pH equal to 6.2 and a loss on ignition equal to 82.0% (thus a solids content of 18.0% by weight), is atomized using a nozzle atomizer.

The characteristics of the silica A2 obtained in the form of substantially spherical beads are thus as follows:

-	BET specific surface	214 m2/g

-	CTAB specific surface	190 m2/g

-	pore volume VI represented by the

pores of d s 400 A	1-01 cm3/g

-	pore volume V2 represented by the

pores of 175 A 
-	ratio V2/V1	46%

-	pore volume (Vdl) made up of the

pores of d 
-	fineness value (F.V.)	91 A

-	pore volume V3 represented by the

pores of 100 A 
-	total pore volume (TPV)	3.11 cm3/g

-	PFD	0.32

-	oil absorption value DOP	256 ml/

lOOg

-	pH	6.6

-	average particle size	215 ^m

The silica A2 is subjected to the dispersibility test as defined previously in the description: it has a fines content (rf), i.e. a proportion of particles less than 0.3 μm in size, after deagglomerability with ultrasound, of 42%.

The silica A2 is subjected to the deagglomerability test as defined previously in the description: after deagglomerability with ultrasound, it has a median diameter (#50) of 9.0 μm and an ultrasound deagglomerability factor (FD) of 4.5 ml.

EXAMPLE 3

The following ingredients:

-	275 litres of aqueous sodium silicate

(65°C) having an Si02/Na20 weight ratio equal to 3.45

and a density at 20°C equal to 1.230

-	825 litres of aqueous solution (20°C)

containing 18.2 kg of Na2S04

are introduced into a stainless-steel reactor fitted with an impeller stirring system and heating via a

jacket.

The concentration of silicate, expressed as Si02, in the initial stock solution is thus 58 g/l. The mixture is then brought to a temperature of 74°C while stirring is continued. Dilute sulphuric acid with a density at 20°C equal to 1.050 is then introduced therein, at a flow rate of 7.6 1/min, until a pH (measured at its temperature) equal to 7.7 is obtained in the medium. The reaction temperature is 74°C during the first 25 minutes; it is then brought from 74 to 94°C over about 10 minutes and then maintained at 94°C until the end of the reaction.

Aqueous sodium silicate of the type described above is then introduced (i.e. when the pH of the reaction medium has reached a value of 7.7), at a flow rate of 2.1 1/min, and sulphuric acid, also of the type described above, is introduced simultaneously, at a flow rate adjusted such that the pH of the reaction medium during the period of introduction is constantly equal to 7.7 + 0.1. After 4 0 minutes of simultaneous addition, the introduction of the sodium silicate is stopped and introduction of the dilute acid is continued for about 10 minutes, so as to bring the pH of the reaction medium to a value equal to 5.2. After this introduction of acid, the reaction broth obtained is kept stirring for 5 minutes.

The total reaction time is 98 minutes.

A precipitated silica broth or suspension is

thus obtained, which is then filtered and washed using a filter press with vertical plates, the said plates being equipped with a deformable membrane allowing the filter cake to be compressed by introduction of air under pressure; the precipitated silica broth is first filtered, the pressure at the end of filtration being 5.6 bar; the cake formed is then washed with water, after which it is compacted by introduction of air at a pressure of 4 bar for 3 0 seconds.

The cake obtained is then fluidized by mechanical and chemical action (simultaneous addition of sulphuric acid and of an amount of sodium aluminate corresponding to an Al/Si02 weight ratio of 0.28%). After this crumbling operation, the resulting broth, with a pH equal to 6.2 and a loss on ignition equal to 83.7% (thus a solids content of 16.3% by weight), is atomized using a nozzle atomizer.

The characteristics of the silica PI obtained in the form of substantially spherical beads are thus as follows:

-	BET specific surface	216 m2/g

-	CTAB specific surface	192 m2/g

-	pore volume VI represented by	the

pores of d s 400 A	0.97 cm3/g

-	pore volume V2 represented by	the

pores of 175 A s d 
-	ratio V2/V1	35%

-	pore volume (Vdl) made up of the

pores of d 
-	fineness value (F.V.)	87 A

-	pore volume V3 represented by the

pores of 100 A s d 
-	total pore volume (TPV)	3.15 cm3/g

-	PFD	0.30

-	oil absorption value DOP	2 95 ml/

lOOg

-	pH	6.6

-	average particle size	190 μm

The silica PI is subjected to the dispersibility test as defined previously in the description: it has a fines content (rf), i.e. a proportion of particles less than 0.3 ^m in size, after deagglomerability with ultrasound, of 57%.

The silica PI is subjected to the deagglomerability test as defined previously in the description: after deagglomerability with ultrasound, it has a median diameter (
EXAMPLE 4

The following ingredients:

-	275 litres of aqueous sodium silicate (65°C) having an Si02/Na20 weight ratio equal to 3.45 and a density at 20°C equal to 1.230
