Repository: anandvc/allindianpatents

File: patents/207855-an-olefin-polymerisation-titanium-catalyst.html
Indian Patents. 207855:AN OLEFIN POLYMERISATION TITANIUM CATALYST

Indian Patents

Recently Granted Patents

  Recently Published Patents

Title of Invention	AN OLEFIN POLYMERISATION TITANIUM CATALYST

Abstract	A process for the preparation of an olefin polymerisation titanium catalyst comprising a titanium compound and an organoaluminium compound cocatalyst supported on a soluble polysulfone comprising free reactive sulfone groups, wherein the molar ratio of titanium to aluminium is 1-10 : 200 and the weight ratio of titanium to polysulfone is 0.01-0.1 : 0.3 -2.5, the process comprising. a) preparing a supported titanium compound by contacting a solution of a polysulfone in a halogenated or polar solvent with a titanium compound or a solution thereof in a halogenated or polar solvent in an inert atmosphere at a temperature between 10°C and the boiling point of the solvent, wherein the weight ratio of titanium to polysulfone is 0.01-0.1 : 0.3-2.5; and b) mixing the supported titanium compound with an organoaluminium cocatalyst such that the molar ratio of titanium to aluminium is 1-10 : 200.	

Full Text	FORM 2

THE PATENTS ACT 1970

As amended by the Patents (Amendment) Act, 2002

COMPLETE SPECIFICATION (See Section 10; Rule 13)

TITLE

A process for the preparation of an olefin polymerisation titanium catalyst

APPLICANTS

Reliance Industries Limited, 5th Floor,

Maker Chamber IV, Nariman Point,

Mumbai 400 021, Maharashtra, India, an Indian Company

INVENTORS

Bhaduri Sumit and Gupta Virendra Kumar,

both Indian nationals and of Reliance Industries Limited,

Swastik Mills Compound, Sion -Trombay Road,

VN Purav Marg, Chembur, Mumbai 400 071, Maharashtra, India

The following specification particularly describes the nature of this invention and the manner in which it is to be performed  :

390/mumnp/2004

FIELD OF INVENTION:

This invention relates to a process for the preparation of an olefin polymerisation titanium catalyst '

This invention also relates to a process for the polymerisation of an olefin with the titanium catalyst.

PRIOR ART:

Polymers of olefins especially lower olefins or a-alkenes such as ethylene, propylene or 1-butene are important materials because of their substantial commercial use in the manufacture of a variety of articles including plastic bags, sheets or automobile parts. The polymerisation of these alkenes has been widely practised for decades and involves the reaction of lower a-alkene such a ethylene with a catalyst under polymerisation conditions.

In commercial lower a-alkene polymerisation, solid heterogeneous  catalysts  comprising  magnesium  dichloride  supported

2

titanium catalysts are predominantly used. One method for preparation of these catalysts comprises halogenation of an organo magnesium compound like magnesium alkoxide with or without titanium followed by treatment with titanium compound like titanium teterachloride. A second method for preparation of these catalysts involves reaction of magnesium dichloride and a titanium compound (US patents nos 4329253, 4393182, 4400302, 4414132, 4535068, 4330649, 4472521, 4540679, 4728705, 4710428, 5106806, 5122494 and 5281567). In the first method the halogenating agent usually used is titanium tetrachloride itself. Therefore, this method consumes considerably large amount of titanium tetrachloride based on the final titanium content in the catalysts and is not economical. Another disadvantage of use of organomagnesium compound like magnesium alkoxide is that during the catalyst synthesis species other than titanium tetrachloride is produced. For propylene polymerisation, this necessitates further treatment of the catalyst with a halogenating agent to achieve a desirable level of catalytic activity. Here again, the use of excess halogenating agent is not economical. In the second method special techniques like ball milling are used. Therefore, the catalyst formed is a physical mixture of titanium and magnesium compounds where the bonding between the particles may not be good thereby adversely affecting the

3

catalytic activity. While these disadvantages may be overcome by using activated anhydrous magnesium dichloride as starting material, in order to obtain catalysts of optimum particles size or morphology, additional preparative steps such as spray drying or melting are required, which make the process time consuming, inconvenient, and economical. US Patent No 4900706 discloses a catalyst comprising titanium, magnesium and chlorine deposited on an organic polymer support like styrene-divinyl benzene coplymer. However, in this case also because of the use of an organomagnesium precursor, a final treatment with titanium tetrachloride is required to give a catalytically active component.

Various organic polymers have been used as support material for titanium or vanadium halide and aluminium alkyl based polymerisation catalysts. In USSR Author's Certificate No 682262 and Application No 2187995/23-04 being supplement thereto, non-metallocene catalysts based on titanium halides supported on polyethylene or polypropylene particles having substantially inert surfaces or copolymer of ethylene and vinyl alcohol having active surface hydroxyl groups are described. Both these support materials have been reported to show low activity or easy leaching of the catalyst. USSR Application No 1886351/23-04 describes use of

4

homopolymers of styrene and copolymers thereof with divinyl benzene as support for vanadium or titanium tetrahalide. The aromatic rings of the organic polymer are believed to reduce vanadium/titanium tetrahalide to a solid phase of the corresponding trihalide which remains trapped within the pores and on the surface of the support to provide an active catalyst. These supports are not suitable for use in the case of titanium and/or vanadium alkoxides and / or halo alkoxides. These compounds are reported to be active ethylene polymerisation catalysts (S M Pillai, M Ravindranathan and S Sivram, Chemical Review, 1986, 86, 353).

Metallocene and other single site catalysts are highly selective and result in polymers of very narrow molecular weight distribution (J A Glaysz, Chemical Review, 2000, 100, 1167; H G Alt and A Koppl, Chemical Review, 2000, 100, 1205). During the synthesis of these catalysts, a thick polymer coating is reported to be formed on the polymerisation reactor wall and its stirrer which adversely affects the heat transfer characteristics of the catalytic system (H G Alt, J Chem. Soc, Dalton Trans, 1999, 1703). Besides, unless anchored on a solid support these catalysts cannot be efficiently used in a number of commercial reactors. To overcome the above drawbacks and also in an attempt to produce polymers with a

5

bimodal distribution of molecular weight as is usually desirable in the case of polyethylene catalyst comprising metallocenes or other single site catalysts and/or aluminoxane cocatalysts supported on an inorganic carrier like silica or an organic carrier like resinous polyethylene, polypropylene, crosslinked copolymer of divinyl benzene, styrene and acetoxy/hydroxy styrene, polyvinyl chloride, polyamide, polycarbonate, acrylonitrile-butadiene-styrene copolymer or polymethylmethacrylate have been developed (US Patents Nos 473268, 4808561, 4921825, 5362824 and 5461017 and G C Hlatky, Chemical Review, 2000, 100, 1347). These developments, however, are limited to metallocene and/or aluminoxane cocatalysts only.

Particle size distribution of a solid catalyst used for ploymerisation determines the properties of the resultant polymer. Theses properties of the polymer in turn determine the throughput in the polymerisation plant as well as the ease with which the polymer is processed. Particle size distribution of a solid catalyst is therefore an important feature. However, in the above mentioned catalysts, one disadvantage is that, only by starting with a support or carrier material of

6

predefined particle size, the particle size of the support catalysts may be controlled.

OBJECTS OF INVENTION

An object of the invention is to provide an olefin polymerisation titanium catalyst, which shows good activity.

Another object of the invention is to provide an olefin polymerisation titanium catalyst, which is devoid of magnesium support and eliminates drawbacks associated therewith.

Another object of the invention is to provide an olefin polymerisation titanium catalyst, which is simple and easy to make and is economical.

Another object of the invention is to provide a process for the prepartion of an olefin polymerisation titanium catalyst which is simple and convenient to carry out besides being economical.

Another object of the invention is to provide a process for the preparation of an olefin polymerisation titanium catalyst, which shows good activity.

7

Another object of the invention is to provide a process for the preparation of an olefin polymerisation titanium catalyst, which is devoid of magnesium support and eliminates drawbacks associated therewith.

Another object of the invention is to provide a process for the polymerisation of olefin employing the titanium catalyst, which is very efficient.

DESCRIPTION OF INVENTION :

According to the invention there is provided an olefin polymerisation titanium catalyst comprising a titanium compound and an organoaluminium compound cocatalyst supported on a soluble polysulfone comprising free reactive sulfone groups, wherein the molar ratio of titanium to aluminium is 1-10:200 and the weight ratio of titanium to polysulfone is 0.1-0.01:0.3-2.5.

According to the invention there is also provided to process for the preparation of an olefin polymerisation titanium catalyst comprising a titanium compound and an organoaluminium compound cocatalyst supported on a soluble polysulfone comprising free reactive sulfone groups,

8

wherein the molar ratio of titanium to aluminium is 1-10 : 200 and the weight ratio of titanium to polysulfone is 0.01 - 0.1 : 0.3 - 2.5; the process comprising:

a)	preparing a supported titanium compound by contacting a solution of a polysulfone in a halogenated or polar solvent with a titanium compound or a solution thereof in a halogenated or polar solvent in an inert atmosphere at a temperature between 10°C and the boiling point of the solvent, wherein the weight ratio of titanium to polysulfone is 0.01-0.1 : 0.3-2.5; and

b)	mixing the supported titanium compound with an organoaluminium cocatalyst such that the molar ratio of titanium to aluminium is 1-10 : 200.

The precipitated supported titanium compound is separated or filtered out from the reaction mixture of step (a) prior to mixing with the cocatalyst.

According to the invention there is also provided a process for the polymerisation of an olefin employing a titanium catalyst comprising a titanium compound and an organoaluminium compound cocatalyst supported on a soluble polysulfone comprising free reactive sulfone groups,

9

wherein the molar ratio of titanium to aluminium is 1-10 : 200 and the weight ratio of titanium to polysulfone is 0.01 - 0.1 : 0.3 - 2.5 the process comprises reacting the olefin with the titanium catalyst under polymerisation conditions is known manner.

The polysulfone support comprising free reactive sulfone groups may be represented by the formula I:

X-(C6H4-4-S02C6H4-4-0- C6H4-4-S02- C6H4-4-0)n-R,

Formula I

wherein n has values 10-70, X is halide, R\ is hydrogen or alkyl group. Preferably n = 25 - 50, X = CI and Ri = H or CH3 in the formula I.

The olefin may be a lower a-alkene like ethylene, propylene or 1-butene or mixtures thereof, preferably ethylene.

The titanium compound may be titanium tetrahalide, titanium alkoxohahde or titanium tetraalkoxide, preferably titanium tetrachloride and/or titanium tetrabutoxide.

10

The organoaluminium compound cocatalyst may be trialkyl or oxoalkyl compound like methyl aluminoxane or triethyl aluminum, preferably methyl aluminoxane.

The molar ratio of titanium to aluminium is preferably 10 : 200.

The halogenated solvent may be methylene dichloride or 1,2-dichloroethane preferably methylene dichloride. The polar solvent may be dimethyl sulfoxide or dimethyl formamide, preferably dimethyl formamide.

The supported titanium compound may be prepared in an inert atmosphere provided by nitrogen or argon, preferably argon and at a temperature of, preferably, 20 - 50°C.

The particle size distribution, degree of titanium incorporation in the catalysts and other physico-chemical properties of the catalyst which determine its performance are controlled by the weight ratio of titanium to polysulfone at the time of contact. Preferably the weight ratio of titanium to

11

polysulfone is 0.04 : 0.3. The mean particle size of the titanium compound catalyst is 10 - IOOJI, preferably 15-45ji.

The constituents of the polymerisation catalyst may be mixed in a vessel outside the polymerisation reactor and then transferred thereinto. Alternatively they may be mixed together in the reactor to form the catalyst insitu.

The polymerisation of olefins is carried out in known manner using the catalyst of the invention in gas phase employing one or more fluidised beds of the catalyst. Alternatively it may also be conducted in a slurry phase in the presence of an inert hydrocarbon diluent like toluene or hexane.

The reactive free sulfone groups along the catalyst support chemically bond with titanium atoms. Therefore, the titanium atoms are well dispersed and distributed in the catalyst. As a result the catalyst shows high performance or activity in the polymerisation of olefins. Because catalyst does not comprise any magnesium compound it eliminates the use of excess titanium compound as a halogenating agent in its preparation. Also

12

the preparation of this catalyst does away with special techniques like ball milling, spray drying or melting. Further the invention does away with stringent requirement as regards the selection of predetermined particle size distribution for the support to control the particle size distribution of the catalysts as the same is achieved by selecting the titanium to polysulfone ratio at the time of preparing the titanium compound. Besides, handling of the polysulfone in solution is easy and convenient. The process of the invention is very simple, less time consuming and convenient to carry out for the above reasons. The invention is also economical for the above reasons. Due to the high activity of the catalyst polymerisation efficiency is increased.

The following experimental examples are illustrative of the invention but not limitative of the scope thereof.

Example 1

To a 100 ml methylene dichloride solution of 5g of polysulfone

(formula I, wherein X = C1, R1 = CH3 and n = 25-50) was added 1.7g of

TiCl4 under nitrogen atmosphere and stirred at 25 - 30°C for 2 hrs.  The

yellow solid formed was filtered out. It showed 2.6% titanium incorporation

13

and a mean particle size of D90 137.8u. The solid (0.5g) was mixed with 30% methyl aluminoxane (2.2g) to obtain the catalyst (titanium : aluminium :: 1:100).

Example 2 The procedure of Example 1 was followed except that 5g of polysulfone (formula I, wherein X = C1, R1 = H and n = 25-50) and 8.7g of TiCl4 were used.  The yellow solid (0.5g) formed showed 10.5% titanium incorporation and a mean particle size of D90 48.5 u.

Example 3 To a 100 ml methylene dichloride solution of 5g of polysulfone (formula I, wherein X = CI, Ri = H and n = 25-50), was added l.Og of Ti(OBun)4 under nitrogen atmosphere and stirred at 25 - 30°C for 12 hrs. The off-white solid formed was filtered out. It showed 0.2% titanium incorporation and a mean particle size of D90 80.Op,. The solid (0.5g) was mixed with 30% methyl aluminoxane (2.1g) to obtain the catalyst (titanium:aluminium :: 1:100).

14

Example 4 The procedure of Example 3 was followed except that 6.4g of Ti(OBun)4 was used.  The off-white solid (0.5g) formed showed 0.2% titanium incorporation and a mean particle size of D90 59.9u.

Example 5 The procedure of Example 3 was followed except that 0.85g of TiCl4 and 0.5g of Ti(OBun)4 were used.  The solid (0.5g) formed showed 1.5% titanium incorporation and a mean particle size of D90 63.5|0..

Example 6 The procedure of Example 1 was followed except that 100ml of dimethyl formamide was used. The yellow solid (0.5g) formed showed 2.7% titanium incorporation and a mean particle size of D90 135.2u.

Examples 7 to 10 The catalysts of Examples 1 to 5 (2.5g) were used in slurry phase polymerisation of ethylene in toluene (200ml) at 1 bar pressure and at 25-30°C. The productivities of the polymers were as follows :

15

The above productivities show the high performance of the catalyst of the invention in the polymerisation of olefins, specially lower a-olefin.

16

We claim :

1) A process for the preparation of an olefin polymerisation titanium catalyst comprising a titanium compound and an organoaluminium compound cocatalyst supported on a soluble polysulfone comprising free reactive sulfone groups, wherein the molar ratio of titanium to aluminium is 1-10 : 200 and the weight ratio of titanium to polysulfone is 0.01-0.1 : 0.3 -2.5, the process comprising.

a)	preparing a supported titanium compound by contacting a solution of a polysulfone in a halogenated or polar solvent with a titanium compound or a solution thereof in a halogenated or polar solvent in an inert atmosphere at a temperature between 10°C and the boiling point of the solvent, wherein the weight ratio of titanium to polysulfone is 0.01-0.1 : 0.3-2.5; and

b)	mixing  the  supported  titanium  compound  with  an organoaluminium cocatalyst  such that the molar ratio  of titanium to  aluminium is 1-10 : 200.

17

2)	A process as claimed in claim 1, wherein the polysulfone is of the

formula 1:

X-(C6H4-4-S02C6H4-4-0-C6H4-4-S02-C6H4-4-0)n-R1

Formula 1 wherein X = C1, R1 = H or CH3 and n = 25-50.

3)	A process as claimed in claim 1 or 2, wherein the olefin is ethylene.

4)	A process as claimed in any one of claims 1 to 3, wherein the titanium compound is titanium tetrachloride and/or titanium tetrabutoxide.

5)	A process as claimed in any one of claims 1 to 4, wherein the organoaluminium compound is methyl aluminoxane.

6)	A process as claimed in any one of claims 1 to 5, wherein the molar ratio of titanium to aluminium is 10 : 200.

18

7)	A process as claimed in any one of claims 1 to 6, wherein the halogenated solvent is methylene chloride.

8)	A process as claimed in any one of claims 1 to 6, wherein the polar solvent is dimethylformamide.

9)	A process as claimed in any one of claims 1 to 8, wherein the inert atmosphere is provided by argon.

10)	A process as claimed in any one of claims 1 to 9, wherein the supported titanium compound is prepared at 20 - 50°C.

11)	A process as claimed in any one of claims 1 to 10, wherein the weight ratio of the titanium to polysulfone is 0.04 : 0.3.

12)	A process for the preparation of an olefin polymerization titanium catalyst substantially as herein described particularly with reference to Examples 1 to 6.

19

J

13)	A process for the polymerization of an olefin with a titanium catalyst as claimed in anyone of claims 1 to 12 comprising a titanium compound and an organoaluminium compound cocatalyst supported on a soluble polysulfone comprising free reactive sulfone groups, wherein the molar ratio of titanium to aluminium is 1-10 : 200 and the weight ratio of titanium to polysulfone is 0.01 : 0.3 - 2.5, the process comprises reacting the olefin with the titanium catalyst under polymerisation conditions in known manner.

14)	A process as claimed in claim 13, wherein the polysulfone is of the formula 1:

X-(C6H4-4-S02C6H4-4-0-C6H4-4-S02-C6H4-4-0)n-R1

Formula 1 wherein X = C1, R1 = H or CH3 and n = 25 - 30.

15)	A process as claimed in claim 13 or 14, wherein the olefin is ethylene.

16)	A process as claimed in any one of claims 13 to 15, wherein the titanium compound is titanium tetrachloride and/or titanium tetrabutoxide.

20

17)	A process as claimed in any one of claims 13 to 16, wherein the organoaluminium compound is methyl aluminoxane.

18)	A process as claimed in any one of claims 13 to 17, wherein the molar ratio of titanium to aluminium is 10 : 200.

19)	A process as claimed in any one of claims 13 to 18, wherein the weight ratio of the titanium to polysulfone is 0.3 : 0.04.

20)	A process for the polymerization of an olefin with a titanium catalyst as claimed in any one of claims 1 to 12 comprising a titanium compound and an organo aluminium compound cocatalyst supported on a soluble polysulfone comprising free reactive sulfone groups, wherein the molar ratio of titanium is 1 - 10 : 200 and the weight ratio of titanium to polysulfone is 0.01-0.1 : 0.3 - 2.5, substantially as herein described particularly with reference to Examples 7 to 10.

Dated this 14th  day of July 2004

( Jose M A)

of Khaitan & Co

Agent for the Applicants

21	

Documents:

				390-mumnp-2004-cancelled pages(12-10-2004).pdf

				390-mumnp-2004-claims(granted)-(12-10-2004).doc

				390-mumnp-2004-claims(granted)-(12-10-2004).pdf

				390-mumnp-2004-correspondence(10-8-2005).pdf

				390-mumnp-2004-correspondence(ipo)-(8-3-2007).pdf

				390-mumnp-2004-form 19(26-7-2004).pdf

				390-mumnp-2004-form 1a(10-8-2004).pdf

				390-mumnp-2004-form 1a(15-7-2004).pdf

				390-mumnp-2004-form 2(granted)-(12-10-2004).doc

				390-mumnp-2004-form 2(granted)-(12-10-2004).pdf

				390-mumnp-2004-form 26(10-8-2004).pdf

				390-mumnp-2004-form 3(15-7-2004).pdf

				390-mumnp-2004-form 8(12-10-2004).pdf

				390-mumnp-2004-form 8(20-7-2004).pdf

				390-mumnp-2004-form pct-isa-210(15-7-2004).pdf

« Previous Patent

Next Patent »

Patent Number	207855	

Indian Patent Application Number	390/MUMNP/2004	

PG Journal Number	43/2008	

Publication Date	24-Oct-2008	

Grant Date	29-Jun-2007	

Date of Filing	15-Jul-2004	

Name of Patentee	RELIANCE INDUSTRIES LIMITED	

Applicant Address	5TH FLOOR, MAKER CHAMBER IV, NARIMAN POINT, MUMBAI.	

Inventors:

#	Inventor's Name	Inventor's Address	

1	BHADURI SUMIT	RELIANCE INDUSTRIES LIMITED., SWASTIK MILLS COMPOUND, SION-TROMBAY ROAD, V.N. PURAV MARG, CHEMBUR, MUMBAI - 400 071.	

2	GUPTA VIRENDRA KUMAR	RELIANCE INDUSTRIES LIMITED, SWASTIK MILLS COMPOUND, SION-TROMBAY ROAD, VN PURAV MARG, CHEMBUR.	

PCT International Classification Number	C08F10/00	

PCT International Application Number	PCT/IN02/00015	

PCT International Filing date	2002-01-25	

PCT Conventions:

#	PCT Application Number	Date of Convention	Priority Country	

1			NA	

© All Indian Patents, 2013-2021.

  Patent data available in the public domain from Indian Patents Office, Department of Industrial Policy and Promotions, Ministry of Commerce and Industry, Government of India.

File: patents/207866-a-process-for-preparation-of-high-performance-carbon-fiber-reinforced-nylon-6-composites.html
Indian Patents. 207866:A PROCESS FOR PREPARATION OF HIGH PERFORMANCE CARBON FIBER REINFORCED NYLON-6 COMPOSITES

Indian Patents

Recently Granted Patents

  Recently Published Patents

Title of Invention	A PROCESS FOR PREPARATION OF HIGH PERFORMANCE CARBON FIBER REINFORCED NYLON-6 COMPOSITES

Abstract	A process for preparation of carbon fiber reinforced Nylon - 6 composites, comprising feeding the Nylon - 6 and carbon fiber tows simultaneously into a twin screw extruder, the melt temperature in the extruder being maintained in the range 210 - 260° C and the screw r.p.m. of extruder being maintained in the range 20 - 60.	

Full Text	Form 2

THE PATENTS ACT, 1970 

COMPLETE SPECIFICATION

(Section 10)

ORIGINAL

185/MUMNP/2001

20-2-2001

GRANTED

20-12-2004

The following specification particularly describes  the nature of  the invention and the  , invention and the manner in which it is to be performed:

Field of the invention

The present invention relates to a process for the preparation of high performance carbon fiber reinforced Nylon - 6 composites using a co-rotating twin screw extruder. The composites of the invention exhibit very high mechanical properties at moderate concentrations of carbon fiber and enable injection molding, compression molding, thermoforming and other conventional techniques to be applied thereto for making even intricately shaped end products. Background of the invention

Nylon - 6 (polycaprolactam, - NH(CH2)sCO-) is a well known engineering thermoplastic that is tough and hard. It absorbs water (at 230 C and 50% relative humidity) in the range of 3 + 0.4%. Polyacrylonitrile based carbon fibers possess high mechanical strength and stiffness but are light in weight. Composites of Nylon-6 with carbon fiber offer high performance characteristics with a great versatility in design and fabrication.

Composites of Nylon - 66, another polymer in the family of Nylons, with materials such as glass fibers, carbon: fibers and talc are reported in the art. These composites are generally prepared by using melt extrusion. JP 0,352,953 (1991) describes the melt kneading of Nylon - 66 with glass fibers, talc and the like. JP 58,152,044 (1983) describes the rapid manufacture of heat and chemical resistant composites of Nylon-66 reinforced with carbon fibers having mechanical strength comparable to that of carbon fibers reinforced epoxy resins.

A method of making 7% glass fiber reinforced Nylon - 66 composite with a sizing

agent is described in JP 60,245,669 (1985). Preparation and properties of Nylon- 66

composite with chopped strands of carbon fibers is described in JP 60,53,544 (1985). Nylon -

46 composites with carbon fiber exhibiting high mechanical properties are claimed in JP

61,188,460 (1986). Improved Nylon - 6 compositions with glass fibers, talc and TiO2

exhibiting excellent injection moldability and good mechanical properties are described in JP

58,76,451(1983).	

During processing of a carbon fiber reinforced thermoplastic polymer composite, such as Nylon - 6, severe reduction in fiber length and change in fiber orientation take place. The final fiber lengths in the composite are determined by the extent of fiber breakage during extrusion followed by molding of the composite for a given starting fiber length in the feed stock. Besides, during molding as the polymer melt is cooled in contact with the fiber surface

which may act as a nucleating agent, the polymer morphology in the fiber vicinity is altered giving rise to an interface which is known to exhibit significantly different properties in comparison to the neat matrix.

It is therefore necessary to devise a thermoplastic composite of Nylon - 6 and carbon fibers that has high performance characteristics with a great versatility in design and fabrication. Objects of the invention

It is an object of the invention to obtain high performance carbon fiber reinforced Nylon 6 composites that exhibit very high mechanical properties at moderate concentrations of carbon fiber and allow injection molding, compression molding, thermoforming and other conventional techniques to be applied for making even intricately shaped end products.

It is another object of the invention to provide a process for preparing high performance carbon fiber reinforced Nylon - 6 composites that exhibit very high mechanical properties at moderate concentrations of carbon fiber and allow injection molding, compression molding, thermoforming and other conventional techniques to be applied for making even intricately shaped end products.

It is another object of the invention to provide an improved process for the preparation of high performance carbon fiber reinforced Nylon - 6 composites that exhibit very high mechanical properties at moderate concentrations of carbon fiber using a twin screw extruder. Summary of the invention

Accordingly the present invention relates to high performance carbon fiber reinforced Nylon - 6 composites that are partially crystalline, with specific gravity in the range of 1.125 -1.135, melting point in the range of 215 - 220° C and water absorption in the range of 2.5 -3.0% according to ASTM D570, 23° C and 50% RH.

The present invention also provides a process for preparation of carbon fiber reinforced Nylon - 6 composites comprising feeding the Nylon - 6 and carbon fiber tows simultaneously into a twin screw extruder, the melt temperature in the extruder being maintained in the range 210 - 260° C and the screw r.p.m. of extruder, being_maintained in the range 20 - 60.

In one embodiment of the invention, the carbon fiber reinforced Nylon - 6 composite has a melt flow index in the range 1 -4 gms/10 min. when tested at 230° C under a load of 2.16

kg.

In another embodiment of the invention, the composites exhibit an average fiber length in extrudate and injection molded flexural bar in the ranges 1.0 to 5.0 mm and 0.5 to 4.0 mm, respectively.

In yet another embodiment of the invention, the composites exhibit higher glass transition temperature as compared to the neat Nylon - 6 and do not show significant differences in its melting point and the crystallization temperature on cooling the samples at a controlled rate of 10 C/min, when tested in.differential scanning calorimeter at a heating rate of l0°C/min.

In a further embodiment of the invention, the composites possess enhanced thermal stability as indicated by loss in weight in comparison to the neat Nylon - 6, when tested by thermogravimetric analysis at a heating rate of 1 0°C/min.

In another embodiment of the invention, the composites possess tensile strength and tensile modulus in the ranges 1,000 to 2,000 and 25,000 to 70,000 kg/cm2, respectively.

In a further embodiment of the invention, the composites exhibit flexural strength and flexural modulus in the ranges 190 to 2,500 and.40,000 to_ 1,20,000 kg/cm2.

In yet another embodiment of the invention, the composites exhibit heat deflection temperature in the range 190 - 210°C.

In a further embodiment of the invention, the composites exhibit an Izod impact strength (notched) in the range 5 - 10 kg. cm/cm and fracture toughness (KIC) in the range 5.00 -10.00 MPs. m½.

In a further embodiment of the invention, the composites contain about 20 wt% of carbon fiber and exhibit a flexural modulus around 1,20,000 kg/cm2, tensile strength around 1,900 kg/cm2, Izod impact strength (notched specimens) around 10 kg.sm/cm and heat deflection temperature 205° C.

The present invention also relates to a process for preparation of carbon fiber reinforced Nylon - 6 composites using an extruder, said composite being partially crystalline, with specific gravity in the range of 1.125 - 1.135,.melting point in the range of 215 - 220° C and water absorption in the range of 2.5 - 3.0% according to ASTM D570, 23° C and 50% RH.

In one embodiment of the invention, the carbon fibers are polyacrylonitrile based and are used in the form of continuous tows.

In another embodiment of the invention, the carbon fibers are surface treated with an adhesion promoter to provide good adhesion between the fibers and the Nylon - 6 matrix.

In another embodiment of the invention, the polymer feed rate is maintained in the range 15 gms/min. to 80 gms/min. or multiples thereof.

In yet another embodiment of the invention, the carbon fibers are fed in the form of tows in the range 10 - 50K, wherein K stands for 1000 filaments, or multiples thereof.

In a further embodiment of the invention the melt temperature in the extruder is maintained in the range 210 - 260° C and the screw r.p.m. of extruder in maintained in the range 20 - 60.

In yet another embodiment of the invention, the Nylon - 6 and carbon fiber tows are fed simultaneously into the twin screw extruder.

In a further embodiment of the invention, the starting fibers are continuous and the fibers in the extrudate are discontinuous.

In a further embodiment of the invention, the carbon fiber concentration in the feed is in the range 10-30 wt%. Detailed description of the invention

In the present invention, Nylon-6.granules.pre-dried at 110° C for 4 hours are fed into a heated twin screw extruder. The co-rotating screws of the extruder are designed in a particular manner by providing deeper screw flights which result in a greater free volume/unit length and lower average shear rate so as to allow minimum fiber attrition during processing. The high strength carbon fiber tows, also pre-dried at 110° C for at least one hour, are fed into the extruder in such a way that the fiber breakage is prevented to the maximum extent, but a the same time the fiber wetting with the molten matrix is achieved to the best possible extent.

Processing conditions of the extruder, such as, Nylon - 6 feed rate, carbon fiber feed rate, the temperature profile of the extruder and its screw speed significantly influence the residual fiber length (in the extrudate composite), the fiber concentration, its distribution and its wetting with Nylon - 6. Excess of fiber incorporation in Nylon - 6 enhances the melt viscosity of the composite which would adversely affect the retained fiber length of the composite. A judicious selection of the above mentioned processing conditions would help in getting the best results. The extrudate coming out of the extruder can be in one or two strands form. These continuous strands are to be cut carefully so that the fiber lengths are not severely damaged.

The carbon fiber reinforced Nylon - 6 composites are partially crystalline, with specific gravity in the range of 1.125 - 1.135, a melting point 215 - 220° C and water absorption 2.5 -3.0% (according to ASTM D570, 23° C and 50% RH).

The carbon fibers are polyacrylonitrile based and are used in the form of continuous tows. The tows are fed into a twin screw extruder directly. The fibers are preferentially surface treated with a chemical which would provide good adhesion between the fibers and the matrix (Nylon - 6).

The twin screw extruder is engaged for compounding with a preferred screw profile favoring minimum fiber breakage.

The carbon fibers reinforced Nylon - 6 composite are made by maintaining the polymer feed rate in the range 15 gms/min. to 80 gms/min. or its multiples. The carbon fibers are fed in the form of tows in the range 10 - 50K, (where K stands for 1000 filaments), or its multiples. The melt temperature in the extruder is maintained in the range 210 - 260° C and the screw r.p.m. of extruder in maintained in the range 20 - 60.

Preferably, the Nylon - 6 and carbon fiber tows are fed simultaneously into the twin screw extruder. The starting fibers are continuous and the fibers in the extrudate are discontinuous. The fiber concentration is in the range 10-30 wt%.

The melt flow index of the prepared Nylon - 6 composite with carbon fibers lies in the range 1 -4 gms/10 min. when tested at.230° C under a load.of 2.16 kg. The prepared composite exhibits an average fiber length in extrudate and injection molded flexural bar in the ranges 1.0 to 5.0 mm and 0.5 to 4.0 mm, respectively. It is noted that the prepared composite exhibits higher glass transition temperature as compared to the neat Nylon -6; and does not show significant differences in its melting point and the crystallization temperature (on cooling the samples at a controlled rate of 10° C/min) when tested in differential scanning calorimeter at a heating rate of 10°C/min.

The prepared Nylon - 6 composite with carbon fibers possesses enhanced thermal stability (as indicated by loss in weight) in comparison to the neat Nylon - 6, when tested in a thermogravimetric analysis at a heating rate of 10°C/min, and possesses tensile strength and tensile modulus in the ranges 1,000 to 2,000 and 25,000 to 70,000 kg/cm2, respectively.

The prepared composite exhibits flexural strength and flexural modulus in the ranges 1,200 to 2,500 and 40,000 to 1,20,000 kg/cm2. It is. observed that when the melt-extrusion method is used to make the Nylon - 6 composite with carbon fibers, the heat deflection temperature is in the range 190 - 210°C.

The resultant composite exhibits an Izod impact strength (notched) in the range 5-10 kg. cm/cm and fracture toughness (KIC) in the range 5.00 - 10.00 MPs.m  The prepared composite with about 20 wt% of carbon fiber exhibits a flexural modulus around 1,20,000 kg/cm2, tensile strength around 1,900 kg/cm2, Izod impact strength (notched specimens) around 10 kg.Sm/cm and heat deflection temperature 205° C.

Injection molding is one process through which the prepared composite granules are shaped into desired object or standard specimens for evaluating various properties as well as the micro-structural details. In the present invention, composites prepared in the preferred

extruder are injection molded into standard ASIM specimens for testing tensile, fiexural, rockwell hardness, heat deflection temperature and fracture toughness properties. The micro-structural aspects of the composites, such as, retained fiber length distribution, skin - core thickness and the fiber matrix interphase are also investigated and optimised using the injection molded test specimen. EXAMPLE - 1

Pre-dried molding grade Nylon - 6 granules were taken in a feeder whose feeding rate was adjusted at 19 gms/min. The carbon fiber feed was maintained by feeding continuous strands, 18K, at the same time while the melt temperature in the extruder was kept at 240° C while the screw was rotating at 40 r.p.m. The extrudate composite strand (say composite A) coming out of the extruder was dipped in a trough of circulating water. Later, the strand was dried and granulated.

In another experiment, Nylon - 6 feed rate was kept at 75 gms/min. and all other conditions were maintained as indicated above in this example. The prepared composite (say Composite B) was dried and granulated as above. The composite granules in both these cases were molded using an injection molding machine equipped with a screw specially designed to process Nylon - 6 and its composites. All composites were processed under identical conditions as given in Table - 1.

Composites prepared under the above molding conditions, when analysed for their retained fiber lengths (after counting of 200 isolated fibers in each case) exhibited the following results given in Table - 2. The retained fiber lengths significantly influence mechanical properties of the composites.

Table - 1

Injection molding conditions for preparation of ASTM test specimens

Table-2

Retained fiber lengths in Composites A and 6

S. No.	Composite	No. average fiber lengths, in mm

In extrudate	In molded specimen

1	A	1.23	0.36

2	B	1.38	0.59

Typical properties of the composites injection molded under the above conditions (Table - 1) are given in Table - 3 below. Table - 3

Properties of Composites A and B

EXAMPLE - 2

Dry granules of Nylon - 6 were taken in a feeder whose feeding rate was maintained at 27 gms/min. Dried carbon fiber tows, 18 K, were fed, as in Example - 1, while the melt temperature in the extruder was kept at 240° C and the twin screws were rotating at 30 r.p.m. The extrudate (say Composite C) was dipped in a trough of circulating water and then granulated as in Example - 1.

In a separate experiment, the speed of the twin screws was kept at 50 r.p.m. while all other parameters were maintained the same as in the case of composite C. Granules of this composite (say Composite D) were also prepared in the same fashion as was described in the case of Composite C The granules of both these composites were molded into standard ASTM specimen setting injection molding parameters as mentioned in Table - 1.

Retained fiber lengths of these composites are given in Table - 4. Table -4 Retained fiber lengths in Composites C and D

S.No.	Composite	No. of average fiber lengths, in mm

In extrudate	In molded specimen

1.	C	2.16	0.60

2.	D	1.99	0.87

Typical properties of these composites, evaluated using injection molded specimens, are given below in Table-5.

Table - 5

Properties of Composites C and D

EXAMPLE - 3

As mentioned in the previous example feed rate of dry Nylon - 6 granules was kept gms/min; and carbon fiber tows, 18 K, were fed into the extruder, keeping the screw speed at 40 r.p.m. and maintaining the melt temperature in the extruder at 230° C. The extrudate (say Composite E) was cooled in water, dried and then granulated.

In another experiment, the melt.temperature was. maintained at 250° C while all other parameters were kept exactly the same as in the perpetration of Composite E. Granules of this Composite (say Composite F) were also obtained following the same procedure as described above for Composite E. Standard ASTM specimens for both these composites were prepared by injection molding the composites under identical conditions mentioned in Table - 1. Retained fiber lengths of the composites are given in Table - 6. Table - 6

Typical properties of these two composites are given in Table - 7.

Retained fiber length of Composites E and F

Table - 7

Properties of Composites E and F

EXAMPLE-4

In one experiment, feed rate of dried Nylon - 6 granules was kept at 27 gms/min and carbon fiber tows, 12L, were fed into the extruder while screw speed was maintained at 30 r.p.m. and melt temperature was at 240° C. The extrudate (say composite G) was cooled in water, dried and granulated.

A similar experiment was carried out, engaging carbon fiber tows, 24 K, and keeping all other extruder conditions constant, as in the case of Composite G. Granules of this composite (say Composite H) were also obtained following the same procedure adopted above. Injection molding of these two composites G and H was carried out under identical conditions as mentioned in Table - 1, to get ASTM standard specimens. Retained fiber lengths of these composites are given in Table - 8. Table-8

Typical properties of the composites are given in Table - 9.

Retained fiber lengths of Composites G and H

Table - 9

Properties of Composites G and H

EXAMPLE - 5

In another experiment dried granules of Nylon - 6, at a rate of 48 gms/min and carbon fiber tows, 30 K, were fed into the extruder while the screw speed was maintained at 30 r.p.m. with melt temperature controlled at 250° C. The extrudate (say Composite - I) was cooled in water, dried and then granulated. The granules were injection molded into ASTM standard specimens under the same conditions as mentioned in Table - 1. Typical mechanical properties of this composite are given below in Table - 10. Table - 10

Typical Properties of Composite -1

WE CLAIM:

1.	A process for preparation of carbon fiber reinforced Nylon - 6 composites, comprising feeding the Nylon - 6 and carbon fiber tows simultaneously into a twin screw extruder, the melt temperature in the extruder being maintained in the range 210 - 260° C and the screw r.p.m. of extruder being maintained in the range 20 - 60.

2.	A process as claimed in claim 1 wherein said composite is partially crystalline, with specific gravity in the range of 1.125 - 1.135, melting point in the range of 215 - 220° C and water absorption in the range of 2.5 - 3.0% according to ASTM D570, 23° C and 50% RH,

3.	A process as claimed in claim 1 or 2 wherein the Nylon - 6 feed rate is maintained in the range 15 gms/min. to 80 gms/min. or multiples thereof.

4.	A process as claimed in any one of claims 1 to 3 wherein the carbon fibers are fed in the form of tows in the range 10 - 50K, wherein K stands for 1000 filaments, or multiples thereof.

5.	A process as claimed in any one of claims 1 to 4, wherein the carbon fibers are poly acry lonitrile based.

6.	A process as claimed in any one of claims 1 to 5 wherein the carbon fibers are used in the form of continuous tows.

7.	A process as claimed in any of claims 1 to 6 wherein the carbon fibers are surface treated with an adhesion promoter to provide good adhesion between the fibers and the Nylon - 6 matrix.

8.	A process as claimed in any one of claims 1 to 7 wherein the starting fibers are continuous.

9.	A process as claimed in any one of claims 1 to 8 wherein the carbon fiber concentration in the feed is in the range 10-30 wt%.

10.	A process for preparation of carbon fiber reinforced Nylon - 6 composites substantially as herein described with reference to and as illustrated in the foregoing examples.

Dated this the 9th  day of February,  2001.

Documents:

« Previous Patent

Next Patent »

Patent Number	207866	

Indian Patent Application Number	185/MUM/2001	

PG Journal Number	43/2008	

Publication Date	24-Oct-2008	

Grant Date	29-Jun-2007	

Date of Filing	20-Feb-2001	

Name of Patentee	INDIAN PETROCHEMICALS CORPORATION LIMITED	

Applicant Address	P.O. PETROCHEMICALS, DISTRICT VADODARA 391 346, GUJARAT	

Inventors:

#	Inventor's Name	Inventor's Address	

1	SODAGUDI, FRANCIS XAVIER	INDIAN PETROCHEMICALS CORPORATION LIMITED P.O. PETROCHEMICALS, DISTRICT VADODARA 391 346, GUJARAT	

PCT International Classification Number	D01F 9/22	

PCT International Application Number	N/A	

PCT International Filing date		

PCT Conventions:

#	PCT Application Number	Date of Convention	Priority Country	

1			NA	

© All Indian Patents, 2013-2021.

  Patent data available in the public domain from Indian Patents Office, Department of Industrial Policy and Promotions, Ministry of Commerce and Industry, Government of India.
