Repository: anandvc/allindianpatents

File: patents/207914-a-method-of-manufacture-of-ceramic-bodies-by-micro-wave-joining.html
Indian Patents. 207914:A METHOD OF MANUFACTURE OF CERAMIC BODIES BY MICRO WAVE JOINING

Indian Patents

Recently Granted Patents

  Recently Published Patents

Title of Invention	A METHOD OF MANUFACTURE OF CERAMIC BODIES BY MICRO WAVE JOINING

Abstract	Disclosed is a method of microwave joining of ceramic bodies comprising of the steps of coating the surfaces of the bodies to be joined with a paste made of a microwave couplant and atleast one surface selected from glass powder, cu powder, Cu/Mo/glass powder and firmly maintaining the said surfaces in contact with each other and heating the bodies in a microwave oven until joining of the bodies is complete.	

Full Text	 

This invention relates to a method of microwave joining of ceramic bodies and ceramic bodies so joined.

Microwaves are electromagnetic waves and the energy therefrom can be uti1ised for heating materials.

Ceramics are finding wider high technology applicat ions in automotive, electronic and aerospace industries, owing to their excellent properties such as corrosion resistance, high temperature strength, chemical inertness, high hardness and relatively lesser density. A major constraint in the use of these new materials is the problem of fabricating them into useful engineering components. The poor workabi1ity of ceramics, due to their poor fracture toughness, restricts their foramtion into intricate shapes. To get such complex shapes, joining of ceramics is essential.

Conventionally, ceramic bodies have been joined by brazing, diffusion bonding, friction welding and also by the use of microwaves.

However, although microwave joining of ceramic bodies is known to the art, the known methods of microwave joining of such members do not have the advantages of this invention-

In the case of this invention, there is no need to have  controlled  environment;  the  source  is cheaper;  there are/cost savings^ there is  higher producti_v^tyjL-.«nd there is superior quality of the j joints-

In the case of the present invention, a low power microwave oven may be used (700 watts 2.45 Ghz). The quality of the joints is largely dependent on parameters such as temperature, time and the viscosity of the slurry applied to the surfaces of the  ceramic bodies to be joined.

The method of microwave joining of ceramic bodies, according to this invention, comprises the steps of coating the surfaces of the bodies to be joined with a paste made of a microwave coup1 ant and a at least one substance selected from glass powder.  Cu  powder,  Cu/Mo/glass  powder;  firmly

maintaining the said surface® in contact with each )  other?  and and heating the bodies in a  microwave ' / oven until joining of the bodies is complete*

This  invention  will  now be  described  with

reference  to  the  accompanying  drawings  which

illustrate by way of example two of several modes

of carrying out the method herein,

Fig.l illustrating two ceramic bodies being joined

in accordance with Example X

and

Fig.  2  illustrating  two ceramic bodies being

joined in accordance with Example II.

EXAMPLE I Two ceramic bodies CI and C2 are firmly maintained with their surfaces 31 82 to be joined in contact with  each other by using a clamp or  like device (see arrows K).

Before bringing the said faces in contact, a paste made of glycerol and glass powder is applied on the surfaces to be joined. The said bodies are then kept in a microwave oven and heated until the said surfaces are securely joined together*

The  microwave  oven in the above Example  is  a

low power model (700 watts 2*49 6hz). To suit the requirements for carrying out the method proposed herein, the rotating glass table in the oven is removed. To withstand higher temperatures generated, the platform for food processing operations inside the oven is replaced by one made of mullite.

Glycerol has been used to form the bonding layer between the contact surfaces, since glycerol readily absorbs microwaves.

The viscous nature of the slurry used is important. If it is too thin, interfacial layer will be deficient of glass and no bonding will occur. On the other hand if the slurry is too thick, the residual glassy face reduces the strength of the joint. Hence the slurry should be of paste like consistency in order to get a good joint.

EXAMPLE II

Example I is repeated except for this difference, namely,  that  after the paste is applied  to  the contact  surfaces,  and  the  surfaces  kept  in

contact by a clamp or like device (t»t arrow* K), thE said bodias are haatad by placing tham in a crucible  B disposed on tha said platform  in  tha

oven,  tha crucibla containing activatad charcoal

B powder; (a good microwave absorber) with tha bodias

embedded  in  the said charcoal  powder.  This  is

hybrid heating.

EXAMPLE III

Example II is rapeatad with this differencef namely, that instead of charcoal powderi SiC powder;(a good microwave absorber) is used for hybrid heating.

Instead of a pasta of glass powder and glycerol, other pastes of  glycerol and Cu powder or of glycerol and Cu/Mo/glass powder may be used.

The terms and expressions in this specification are of description and not of limitation, there being no intention in the use of such terms and expressions of excluding any equivalents of tha \ features illustrated and described, but it is understood  that various other modes of  carrying

out the method proposed herein are possible without departing from the scop* and ambit of this invention.

,	■ ■■  ,=* i ■

.-■*"■  '*

We CI aim i	' n  t*f J '

(?£>,.	.■■'-•"

1 .A method, " of microwave joining of ceramic bodies comprising the steps of coating tfie surfaces of the bodies to be joined with a paste made  of a microwave coup1ant and a at  least one

*WSU-.;ir.-
Br-

substance selected from glass powder, Cu powder, Cti/Mo/glasB powderi firmly maintaining ! the said surfaces in contact with each otheri and heating the bodies in a microwave oven until joining of the bodies is complete.

2.4 method as claimed in Claim 1 wherein the microwave couplant is glycerol.

3.A method as claimed in any one of the preceding Claims wherein the said bodies are heated in the microwave oven by placing the same on the heating platform of the said oven.

#C"tt method as claimed in any one of the preceding Claims wherein the said bodies are heated in  the

microwave ovtn by embedding the bodies in charcoal powder contained in a crucible and placing the crucible on the heating platform of the »aid oven.

/5.A /method as claimed in Claim 5 wherein the charcoal is activated charcoal.

/a.A/method as claimed in any one of the preceding Claims 1 to 3 wherein the said bodies are heated in the microwave oven by embedding the bodies in SiC powder contained in a crucible and placing the crucible on the heating platform of the said oven.

7.A method of microwave joining of ceramic bodies substantially as herein described with reference to, and as illustrated in, the Examples and the drawings.

8.Ceramic bodies whenever joined by a method as claimed in any one of he preceding Claims.

Dated this the  &th day of Hay 1998

Documents:

				1233-mas-1998-abstract.pdf

				1233-mas-1998-claims duplicate.pdf

				1233-mas-1998-claims original.pdf

				1233-mas-1998-correspondence others.pdf

				1233-mas-1998-correspondence po.pdf

				1233-mas-1998-description complete duplicate.pdf

				1233-mas-1998-description complete original.pdf

				1233-mas-1998-drawings.pdf

				1233-mas-1998-form 1.pdf

				1233-mas-1998-form 19.pdf

				1233-mas-1998-form 26.pdf

				1233-mas-1998-form 3.pdf

« Previous Patent

Next Patent »

Patent Number	207914	

Indian Patent Application Number	1233/MAS/1998	

PG Journal Number	26/2007	

Publication Date	29-Jun-2007	

Grant Date	02-Jul-2007	

Date of Filing	08-Jun-1998	

Name of Patentee	INDIAN INSTITUTE OF TECHNOLOGY	

Applicant Address	IIT P.O., MADRAS-600 036.	

Inventors:

#	Inventor's Name	Inventor's Address	

1	Dr.RAMALINGAM KRISHNAMURTHY	INDIAN INSTITUTE OF TECHNOLOGY IIT P.O., MADRAS-600 036.	

2	SIVANANDAM ARAVINDAN	INDIAN INSTITUTE OF TECHNOLOGY, IIT P.O., MADRAS-600 036.	

PCT International Classification Number	C04B37/00	

PCT International Application Number	N/A	

PCT International Filing date		

PCT Conventions:

#	PCT Application Number	Date of Convention	Priority Country	

1			NA	

© All Indian Patents, 2013-2021.

  Patent data available in the public domain from Indian Patents Office, Department of Industrial Policy and Promotions, Ministry of Commerce and Industry, Government of India.

File: patents/207920-process-for-the-production-of-shaped-articles-from-a-composite-ceramic-structure.html
Indian Patents. 207920:PROCESS FOR THE PRODUCTION OF SHAPED ARTICLES FROM A COMPOSITE CERAMIC STRUCTURE

Indian Patents

Recently Granted Patents

  Recently Published Patents

Title of Invention	PROCESS FOR THE PRODUCTION OF SHAPED ARTICLES FROM A COMPOSITE CERAMIC STRUCTURE

Abstract	A process is proposed for the production of shaped articles from a composite ceramic structure, in particular a combination of trisilicon tetranitride and a metal silicide, in which gas pressures of up to 100 bar are used and the sintering additive content can be reduced to below 10 MA%. This sintering and compression process using an inert gas makes it possible to obtain larger structural spaces with more complex geometrical structures of the shaped articles than known processes. Furthermore, it is possible to adjust the electrical properties of this composite structure by setting a particular nitrogen partial pressure.	

Full Text	 

Process for the production of shaped articles from	a

composite ceramic structure

Prior Art

The invention relates to a process for the production of shaped articles from a composite ceramic structure, in particular a trisilicon tetranitride/metal silicide composite structure, according to the generic type of the independent claim.

Ceramic materials are significantly superior to comparable materials, for example metal alloys, in their potential regarding higher working temperatures. In this context, trisilicon tetranitride materials, which are distinguished by outstanding mechanical as well as (in corresponding composite structures in combination with electrically conducting compounds) electrical properties, are particularly suitable for a variety of applications, in particular at high temperatures. Non-oxide ceramic materials based on silicon can withstand significant thermal and mechanical loading, and substantially resist oxidation and corrosion even in high temperature ranges of up to, for example, 1300°C. A further important aspect of non-oxide ceramic materials resides in the controlled adjustment of their electrical properties, in particular in material combinations and composite structures.

DE 37 34 274 C2 describes ceramic materials based on silicon nitride, aluminium nitride and β-sialon in combination with secondary phases of various silicides, carbides, borides and nitrides of transition metal elements. Depending on the secondary phase content, these materials have controllably adjustable electrical properties. The specific values which can be adjusted for the electrical resistance of these materials are, at room temperature, between 1*1013 to 1*10-4 Ώ cm and exhibit a

positive dependence on temperature (PTC effect). The strength level of the composite materials produced in this way is not less than 200 MPa. The process used in this context for the production of high temperature-stable composite materials is referred to as uniaxial hot pressing, which in particular has disadvantages in terms of the shaping of articles made from these composite materials, may have anisotropic material properties, on account of the pressing direction, and is only usable as a batch process, i.e. not as a continuous process. Furthermore, this process requires high temperatures and pressures.

It is furthermore known to prodvice high temperature-stable electrically insulating composite materials based on trisilicon tetranitride with metal silicides of formula MSi2 and M5Si3, M being a transition metal or a main group metal, by gas pressure sintering at a pressure of 100 bar N2 (DE 195 00 832 Al and EP 0 721 925 A2) . Amongst other things, gas pressure sintering is expensive and elaborate on account of the high pressures, of up to 400 MPa, which are required. Hot pressing likewise requires axial pressures of up to 3 0 MPa, is expensive and can be used only for simple components.

Advantages of the Invention

The process according to the invention has the advantage over the hitherto described processes that it is possible to obtain larger structural spaces for shaped articles subjected to a high degree of thermal and mechanical loading, in combination with controlled variation of their electrical properties. Furthermore, it is possible to make complex geometrical structures very substantially more favourable processing in the green state. This is achieved in that, in a multistage pressing process, the shaped article, is firstly cold-pressed isostatically and subsequently brought into the desired shape. This avoids elaborate hard processing, for example after hot sintering, as is required in the case of a

uniaxial pressing process.

Further advantageous refinements and developments of the process according to the invention are given in the subclaims.

In a preferred embodiment, a first sintering process is carried out at atmospheric pressure under an inert gas after the cold isostatic compression moulding step. This further consolidates the shaping which is carried out.

Advantageously, the last sintering process is carried out under a pairtial pressure of shielding gas, preferably nitrogen, or from 2 to 10 bar. The sintering temperature of this sintering process is in this case between 1700o and 1900°C, From a phase diagram of the components A and B which are used, it can be gathered under these conditions that only the pure phases A and B are present, and possible mixed phases do not occur. This prevents, in particular, for example non-conducting phases or phase transitions or poorly conducting phases from preventing or critically impairing the desired electrical properties.

In a further particularly advantageous embodiment, sintering takes place in a range of the shielding gas partial pressure log p(N2) which is defined by an upper limit Y1 and a lower limit ¥3. In this case, the nitrogen partial pressures Y1 and Y2 and the sintering temperature T are related to one another in the following way:

Y1 = 7.1566 • ln(T)-52.719 Y2 = 9.8279 • ln(T)-73.988

This ensures that, in the phase diagram of the system of the the chosen materials, likewise only the pure phases occur in this range. The variable relationship between temperature and pressure thus defines an optimum range which makes it possible, by varying the pressure and the temperature, to preserve the optimum process parameters in a broader range, without this leading, for example, to thermal decomposition, in particular of a less thermally stable component,  for

example a nitride. Furthermore, this defined relationship between pressure and temperature avoids mixed phases with undesired property profiles in a simple way. Preferably, trisilicon nitride is used as component A in the composite ceramic structure, and a metal silicide is used as component B. Relevant silicides include the most commonly used metal silicides, for example MoSi;,. In comparison with its boron and nitrogen homologues, trisilicon tetranitride is harder and has better sinterability.

Advantageously, nitrogen or a mixture of nitrogen and a noble gas, for example argon, is used as the shielding gas, so as to Suppress substantially a possible decomposition reaction of the nitride which is used, in particular Si3N4, according to the following equilibrium reaction:

Si3N4  	> 3Si+ 2N2

Applying Le Chatelier's principle, increasing the concentration of one component of the equilibrium thus makes it possible in simple fashion to increase the thermodynamic stability of Si3N4, Even sintering temperatures which are above the decomposition point of Si3N4 can therefore be used for the sintering process. Furthermore, it is therefore possible for the content in Si3N4 of sintering additives, for example aluminium oxide or yttrium oxide, which often impair the electrical properties, to be reduced to a value of less than 10% by weight. It is also advantageous that the total pressure can be adjusted and controlled in simple fashion by adding a second inert gas, for example argon. This has a particularly advantageous effect on the sintering result in relation with the material density achieved in the two sintering variants, without altering the electrical properties.

Drawing

The process according to the invention will be explained below in the description and by the drawings, in which:

Figure 1 shows the essential steps in the process according to the invention,

Figure 2 shows a simplified phase diagram for the components A and B as a function of temperature, on the ordinate, and the logarithm of the nitrogen partial pressure, on the abscissa.

Description of the Illustrative Embodiments

Figure 1 shows the essential steps in the process according to the invention. This being the case, a powder mixture is prepared in Step 1, for example from the raw materials Si-iN4 and corresponding additives, for example AlnO3 and Y2O3 or other known sintering additives, and MSi2, M standing for Mo, Nb, W, Ti for example, as well as, optionally, organic pressing or binding aids, by mixing and grinding in an attritor mill with an organic solvent. Step 2 comprises drying the "attrited" suspension in a rotary evaporator- Step 3 represents the cold isostatic pressing of the dried powder to form the shaped articles. Step 4 comprises the presintering or the removal of the binder under an inert gas atmosphere with a pressure of about 1 bar at a temperature of up to 900°C. Step 5 comprises the "main sintering" under a defined partial pressure of shielding gas, for example nitrogen, the N2 partial pressure in the sintering gas being no more than 10 bar, and at the same time the sintering temperature being no more than 1900°C. Instead of N2, it is also possible to use a nitrogen/noble gas mixture. Step 5' , which is an alternative to Step 5, comprises the main sintering with variable pressure and variable temperature. The N2 partial pressure is varied with the temperature in such a way that the partial pressure lies within a range bounded by the following dependencies:

The upper limit obeys the following equation: Y1 = log p(N2) = 7.1566 • ln(T)-52.719 and the lower limit obeys the equation: Y2, = log plN2) = 9.8279 • In (T)-73 . 988 .

T is expressed ip °C. p(N2) is expressed in bar.

The sintering temperature is no more than 1900°C.

In Figure 2, this range, bounded by the two logarithmic dependencies, is represented in the context of a two-phase diagram. The curve between points, D and C corresponds to the upper limit Y1 and the curve between points A and B corresponds to Y2. Above and below the two functions Y1 and Y2, respectively, there are mixed phases or decomposition phases between the nitride which is used and the silicide, or the shield gas, respectively.

The term MA% is used below to denote the expression "percentage by mass".

A first illustrative embodiment will be described below with reference to process step 5.

A composite material, consisting of 36 MA% Si2N4 and 60 MA% MoSi2, as well as the sintering additives with n .72 MA% Al2O, and 2.28 MA% Y.O,, the average particle size of the Si3N4 which is used being 0.7 μm and that of the MoSi2 being 1.8 μm, is subjected to cold isostatic compression at 200 MPa. After this, presintering takes place under a nitrogen atmosphere at a pressure of 1 bar and at a temperature of 900 °C. The subsequent main sintering, under a defined partial pressure of 10 bar and a sintering temperature of 1900°C, produces a material whose density is 97% of the material density. The electrical resistivity * is 1*10-3 Ώ cm at 25°C.

A second Illustrative embodiment is produced as follows by means of process Step 5'.

A composite material, consisting of 63 MA% Si3N4 and 30 MA% MoSi2, as well as the sintering additives with 3 MA% Al2O3 and 4 MA% Y2O3, the average particle size of the SisN4 which is used being 0.7 μm and that of the MoSi2 being 1.8 μm, is subjected to cold isostatic compression at 2 00 MPa. After presintering in 'accordance with Illustrative Embodiment 1, the main sintering takes place within the phase range given by points A, B, C and D in Figure 2, at variable pressure and temperature. The density achieved for the material is 97% of the material density. The electrical resistivity is 106 Ώ  cm at 25°C.

R. 31799

A third illustrative embodiment is produced in similar fashion to the first, but after the preparation and presintering, the main sintering takes place at 1800°C. The nitrogen partial pressure is 5 bar and the total sintering pressure is 20 bar. The sintering density achieved for the material is 98%. The resistivity is 1*10-4 Ώ cm.

We  Claim;

1.	Process for the production of a shaped article with adjustable electrical conductivity from a composite ceramic structure which contains at least two components A and B with different electrical conductivity, characterized in that the shaped article is formed by a cold isostatic compression moulding step before sintering.

2.	Process according to Claim 1, characterized in that the sintering process takes place in at least two stages.

3.	Process according to Claim 2, characterized in that a first sintering process is carried out at atmospheric pressure under an inert gas.

4.	Process according to Claim 3, characterized in that the sintering temperature is at most 900°C.

5.	Process according to Claim 2, characterized in that the last sintering process is carried out under a nitrogen partial pressure of from 2 to 10 bar.

6.	Process according to Claim 5, characterized in that argon is mixed with the nitrogen.

7.	Process according to Claims 5 and 6, characterized in that the sintering temperature of the last sintering is between 1700 and 1900°C.

8.	Process according to Claim 2, characterized in that the last sintering is carried out at variable temperature and/or variable nitrogen partial pressure, such that the composite ceramic structure comprises the pure phases of component A and component B in the phase diagram.

9.	Process according to Claim 8, characterized in that sintering takes place in an oxygen partial pressure range with an upper limit Y1 and a lower limit Y2, where the upper limit Y1 and the lower limit Y2 are given by the

following functions:

Y1  =  7.1566  ln(T)  -  52.719  and

Y2  =  9.8279  In  (T)  -  73.988

where the sintering temperature T s 1900°C

10.	Process according to Claim 8, characterized in

that the composite ceramic structure contains trisilicon

tetranitride as component A and a metal silicide as

component B.

11.	Process according to Claims 9 and 10,

characterized in that between 3 0 and 70 MA% by mass

trisilicon tetranitride, 25-65 MA% by mass MoSi2, 1.5 -

8 MA% by mass Al2O3 and 2 - 2.5 MA% by mass Y2O3 are

contained as components.

12.	Process for the production of a shaped article,

substantially as herein described, with reference to the

accompanying drawings.

Documents:

				1360-mas-1998-abstract.pdf

				1360-mas-1998-claims duplicate.pdf

				1360-mas-1998-claims original.pdf

				1360-mas-1998-correspondence othrs.pdf

				1360-mas-1998-correspondence po.pdf

				1360-mas-1998-description complete duplicate.pdf

				1360-mas-1998-description complete original.pdf

				1360-mas-1998-drawings.pdf

				1360-mas-1998-form 1.pdf

				1360-mas-1998-form 19.pdf

				1360-mas-1998-form 26.pdf

				1360-mas-1998-form 3.pdf

« Previous Patent

Next Patent »

Patent Number	207920	

Indian Patent Application Number	1360/MAS/1998	

PG Journal Number	26/2007	

Publication Date	29-Jun-2007	

Grant Date	02-Jul-2007	

Date of Filing	19-Jun-1998	

Name of Patentee	ROBERT BOSCH GMBH	

Applicant Address	POST FACH 30 02 20, D-70442 STUTTGART.	

Inventors:

#	Inventor's Name	Inventor's Address	

1	GUENTER KNOLL	BRAHMSWEG 10 72805 LICHTENSTEINT	

PCT International Classification Number	C04B35/593	

PCT International Application Number	N/A	

PCT International Filing date		

PCT Conventions:

#	PCT Application Number	Date of Convention	Priority Country	

1	197 22 321.4	1997-05-28	Germany	

© All Indian Patents, 2013-2021.

  Patent data available in the public domain from Indian Patents Office, Department of Industrial Policy and Promotions, Ministry of Commerce and Industry, Government of India.

File: patents/207947-a-polymerization-process.html (part 1 of 6)
Indian Patents. 207947:A POLYMERIZATION PROCESS

Indian Patents

Recently Granted Patents

  Recently Published Patents

Title of Invention	A POLYMERIZATION PROCESS

Abstract	This invention relates to a polymerization process in which one or more C2-20 a- olefins are polymerized in the presence of a catalyst composition comprising a metal complex having a heteroatom substituent at the 3-position of an indenyl group.	

Full Text	 

3-HETEROATOM SUBSTITUTED CYCLOPENTADIENYL-CONTAINING METAL COMPLEXES AND OLEFIN POLYMERIZATION PROCESS

CROSS-REFERENCE TO RELATED APPLICATION

This application claims the benefit of U.S. Provisional Application No. 60/034,819 filed December 19, 1996, and Application No. 60/023,768 filed August 8, 1996.

Field of the Invention

This invention relates to a class of metal complexes, the ligands used to prepare these metal complexes and to olefin polymerization catalysts derived therefrom that are particularly suitable for use in a polymerization process for preparing polymers by polymerization of a-olefins and mixtures of a-olefins.

Background

Constrained geometry metal complexes and methods for their preparation are disclosed in U.S. Application Serial No. 545,403, filed July 3, 1990 (EP-A-416,815); U.S. Application Serial No. 547,718, filed July 3, 1990 (EP-A-468,651); U.S. Application Serial No. 702,475, filed May 20, 1991 (EP-A-514,828); U.S. Application Serial No. 876,268, filed May 1, 1992, (EP-A-520,732) and U.S. Application Serial No. 8,003, filed January 21, 1993 (WO 93/19104), as well as U.S.-A-5,055,438, U.S.-A-5,057,475, U.S.-A-5,096,867, U.S.-A-5,064,802, U.S.-A-5,132,380, and WO 95/00526. The teachings of all of the foregoing patents or the corresponding U. S. patent applications are hereby incorporated by reference.

U.S. Patent No.'s 5,350,817 and 5,304,614 disclose zirconium complexes with bridged-metallocene ligands, wherein two indenyl groups are covalently linked together by a bridge containing carbon or silicon, which are useful for the polymerization of propylene.

EP-A-577,581 discloses unsymmetrical bis-Cp metallocenes containing a fluorene ligand with heteroatom substituents.

E. Barsties; S. Schaible; M.-H. Prosenc; U. Rief; W. Roll; O. Weyland; B. Dorerer; H.-H. Brintzinger 7. Organometallic Chem. 1996, 520, 63-68, and H. Plenio; D. Birth 7. Organometallic Chem. 1996, 579, 269-272 disclose systems in which the cyclopentadienyl ring of the indenyl is substituted with a dimethylamino group in non-bridged and Si-bridged bis-indenyl useful for the formation of isotactic polypropylene and polyethylene.

R. Leino; H. J. K. Luttikhedde; P. Lehmus; C.-E. Wilen; R. Sjoholm; A. Lehtonen; J. Seppala; J. H. Nasman Macromolecules, 1997, 30, 3477-3488 disclose C2~bridged bis-indenyl metallocenes with oxygen in the 2-position of the indenyl

group, and I. M. Lee; W. J. Gauthier; J. M. Ball; B. Iyengar; S. Collins Organometallics, 1992,11, 2115-2122 discloses C2-bridged bis-indenyl metallocenes

with oxygen in the 5,6-positions of the indenyl group, while N. Piccolravazzi; P. Pino; G. Consiglio; A. Sironi; M. Moret Organometallics, 1990, 9, 3098-3105 discloses non-bridged bis-indenyl metallocenes with oxygen in the 4 and 7 positions of the indenyl group.

It has been thought that heteroatom-substitution, as opposed to carbon or H-substitution, on any position of the indenyl system of a metallocene complex, when used in an olefin polymerization catalyst, renders the catalyst less active, that is, there is lower catalyst productivity for polymerizations with a-olefins, and the polymer produced has lower molecular weight with lower tacticity. It has been suggested that the diminished activity of this broad class of catalysts is due to interaction of the heteroatom lone pair electrons with the Lewis acid cocatalyst polymerization activator, resulting in a more electronically deactivated Cp ring which is also more sterically hindered. SEE P. Foster; M. D. Rausch; J. C. W. Chien, 7. Organometallic Chem. 1996,579,269-272.

Disclosure of random heteroatom substitution in mono-Cp metallocenes is found in EP-A-416,815, WO 95/07942, WO 96/13529, U.S. Patent No.'s 5,096,867 and 5,621,126 and related cases.

Up to now it has been thought that heteroatom substitution in metallocene complexes for use as olefin polymerization catalysts would have disadvantages due to unwanted interactions of the lone pair electrons of the heteroatom either with the transition metal atom of the same or a different metallocene molecule, or with other components of the catalyst system.

Numerous improvements in various metallocene complexes used as olefin polymerization catalysts have been made. However, problems still remain with catalyst efficiency and deactivation of the catalyst under high temperature polymerization conditions. It would be advantageous to be able to produce polyolefins with higher molecular weights. It would also be advantageous to be able to improve other physical characteristics of the polymers produced by altering the substitution around the cyclopentadienyl group of the metallocene complexes used in olefin polymerization catalyst systems.

Summary of the Invention

According to the present invention there are provided metal complexes corresponding to the formula:

where M is a metal from one of Groups 3 to 13 of the Periodic Table of the Elements, the lanthanides or actinides, which is in the +2, +3 or +4 formal oxidation state and which is rc-bonded to one cyclopentadienyl group (Cp) which is a cyclic,

delocalized, 7C-bound ligand group having 5 substituents: R^; (RB)J-T where j is zero, 1 or 2; Rc' RD and Z; where RA, RB, Rc and RD are R groups; and where

T is a heteroatom which is covalently bonded to the Cp ring, and to  RB when j

is 1 or 2, and when j is 0, T is F, CI, Br, or I; when j is 1, T is O or S, or N or P and  RB has a double bond to T; when j is 2, T is N or P; and where

RB independently each occurrence is hydrogen, or, is a group having from 1 to 80 nonhydrogen atoms which is hydrocarbyl, hydrocarbylsilyl, halo-substituted hydrocarbyl, hydrocarbyloxy-substituted hydrocarbyl, hydrocarbylamino-substituted hydrocarbyl, hydrocarbylsilylhydrocarbyl, hydrocarbylamino, di(hydrocarbyl)amino,

hydrocarbyloxy, each  RB optionally being substituted with one or more groups which independently each occurrence is hydrocarbyloxy, hydrocarbylsiloxy, hydrocarbylsilylamino, di(hydrocarbylsilyl)amino, hydrocarbylamino, di(hydrocarbyl)amino, di(hydrocarbyl)phosphino, hydrocarbylsulfido, hydrocarbyl, halo-substituted hydrocarbyl, hydrocarbyloxy-substituted hydrocarbyl, hydrocarbylamino-substituted hydrocarbyl, hydrocarbylsilyl or hydrocarbylsilylhydrocarbyl having from 1 to 20 nonhydrogen atoms, or a

noninterfering group having from 1 to 20 nonhydrogen atoms; and each of  RB\ RC ancj

RD is hydrogen, or is a group having from 1 to 80 nonhydrogen atoms which is hydrocarbyl, halo-substituted hydrocarbyl, hydrocarbyloxy-substituted hydrocarbyl, hydrocarbylamino-substituted hydrocarbyl, hydrocarbylsilyl,

hydrocarbylsilylhydrocarbyl, each  RB,  RB- or  RB optionally being substituted with one or more groups which independently each occurrence is hydrocarbyloxy, hydrocarbylsiloxy, hydrocarbylsilylamino, di(hydrocarbylsilyl)amino, hydrocarbylamino, di(hydrocarbyl)amino, di(hydrocarbyl)phosphino, hydrocarbylsulfido, hydrocarbyl, halo-substituted hydrocarbyl, hydrocarbyloxy-substituted hydrocarbyl, hydrocarbylamino-substituted hydrocarbyl, hydrocarbylsilyl or hydrocarbylsilylhydrocarbyl having from 1 to 20 nonhydrogen atoms, or a noninterfering group having from 1 to 20 nonhydrogen atoms; or, optionally, two or

more ofRA,RB,RcandRD are covalently linked with each other to form one or more fused rings or ring systems having from 1 to 80 nonhydrogen atoms for each R group, the one or more fused rings or ring systems being unsubstituted or substituted

with one or more groups which independently each occurrence are hydrocarbyloxy, hydrocarbylsiloxy, hydrocarbylsilylamino, di(hydrocarbylsilyl)amino, hydrocarbylamino, di(hydrocarbyl)amino, di(hydrocarbyl)phosphino, hydrocarbylsulfido, hydrocarbyl, halo-substituted hydrocarbyl, hydrocarbyloxy-substituted hydrocarbyl, hydrocarbylamino-substituted hydrocarbyl, hydrocarbylsilyl or hydrocarbylsilylhydrocarbyl having from 1 to 20 nonhydrogen atoms, or a noninterfering group having from 1 to 20 nonhydrogen atoms;

Z is a divalent moiety bound to both Cp and M via a-bonds, where Z comprises boron, or a member of Group 14 of the Periodic Table of the Elements, and also comprises nitrogen, phosphorus, sulfur or oxygen;

X is an anionic or dianionic ligand group having up to 60 atoms exclusive of the class of ligands that are cyclic, delocalized, 7C-bound ligand groups;

X' independently each occurrence is a neutral Lewis base ligating compound having up to 20 atoms;

p is zero, 1 or 2, and is two less than the formal oxidation state of M, when X is an anionic ligand; when X is a dianionic ligand group, p is 1; and

q is zero, 1 or 2.

The above complexes may exist as isolated crystals optionally in pure form or as a mixture with other complexes, in the form of a soivated adduct, optionally in a solvent, especially an organic liquid, as well as in the form of a dimer or chelated derivative thereof, wherein the chelating agent is an organic material, preferably a neutral Lewis base, especially a trihydrocarbylamine, trihydrocarbylphosphine, or halogenated derivative thereof.

Also, according to the present invention, there is provided a catalyst system for olefin polymerization prepared from catalyst system components comprising:

(A)	a catalyst component comprising a metal complex of one of the aforementioned complexes; and

(B)	a cocatalyst component comprising an activating cocatalyst wherein the molar ratio of (A) to (B) is from 1:10,000 to 100:1; or activation of (A) by use of an activating technique.

Another embodiment of this invention is a catalyst system for olefin polymerization prepared from catalyst system components comprising:

(A)	a catalyst component comprising a metal complex of one of the aforementioned metal complexes; and

(B)	a cocatalyst component comprising an activating cocatalyst wherein the molar ratio of (A) to (B) is from 1:10,000 to 100:1

wherein the metal complex is in the form of a radical cation.

Further according to the present invention there is provided a process for the polymerization of olefins comprising contacting one or more C2-20 oc-olefins under polymerization conditions with one of the aforementioned catalyst systems.

A preferred process of this invention is a high temperature solution polymerization process for the polymerization of olefins comprising contacting one or more C2-20 ot-olefins under polymerization conditions with one of the aforementioned

catalyst systems at a temperature from about 100°C to about 250°C.

Within the scope of this invention are the polyolefin products produced by the aforementioned processes. Preferred products have long chain branching and reverse molecular architecture.

This invention also provides a cyclopentadienyl-containing ligand of one of the aforementioned metal complexes where the ligand is in the form of:

(A) a free base with 2 protons capable of being deprotonated;

(B)	a dilithium salt;

(C)	a magnesium salt: or

(D)	a mono or disilylated dianion.

Within the scope of this aspect of the invention is the use of one of these ligands for synthesis to produce a metal complex of this invention, or for synthesis to produce a metal complex comprising a metal from one of Groups 3 to 13 of the Periodic Table of the Elements, the lanthanides or actinides, and from 1 to 4 of the ligands.

The present catalysts and processes result in the highly efficient production of high molecular weight olefin polymers over a wide range of polymerization conditions, and especially at elevated temperatures. They are especially useful for the solution or bulk polymerization of ethylene/propylene (EP polymers), ethylene/octene (EO polymers), ethylene/styrene (ES polymers), propylene and ethylene/propylene/diene (EPDM polymers) wherein the diene is ethylidenenorbornene, 1,4-hexadiene or similar nonconjugated diene. The use of elevated temperatures dramatically increases the productivity of such processes due to the fact that increased polymer solubility at elevated temperatures allows the use of increased conversions (higher concentration of polymer product) without exceeding solution viscosity limitations of the polymerization equipment as well as reduced energy costs needed to devolatilize the reaction product.

The catalysts of this invention may also be supported on a support material and used in olefin polymerization processes in a slurry or in the gas phase. The catalyst may be prepolymerized with one or more olefin monomers in situ in a polymerization reactor or in a separate process with intermediate recovery of the prepolymerized catalyst prior to the primary polymerization process.

Up to now it has been thought that heteroatom substitution directly on a cyclopentadienyl (Cp) group which is a cyclic, delocalized, rc-bound ligand group of a

metallocene complex would not have a beneficial effect upon the usefulness of the

-7-

complex in an olefin polymerization catalyst system. However, it has now been found that the preferred metallocene complexes of this invention with heteroatom substitution directly on a single 7C-bonded Cp group have extraordinary properties as olefin catalysts, allowing the production of high molecular weight polymers with desirable characteristics at high catalyst activities. Metallocene complexes with heteroatom substitution in the 3-position are highly preferred.

Brief description of the Figures

Figure 1 shows the crystal structure of dichloro(N-(l,l-dimethylethyl)-l,l-dimethyl-l-((L2,3,3a,7a-r|)-3-(l-piperid^ titanium.

Figure 2 shows the crystal structure of dichloro(N-(l,l-dimethylethyl)-l,l-dimethyl-l-((l,2,3,3a,7a-r|)-3-methoxy-lH-inden-l-yl)silanaminato-(2-)-N-)-titanium.

Figure 3 shows the crystal structure of [N-( 1,1 -dimethylethyl)-1,1 -dimethyl-1-

((l,2,3,3a,7a-r|)-3-(l-piperidinyl)-lH-inden-l-yl)silanaminato-(2-)-N][(23 hexadiene)]-titanium.

Detailed Description

All reference to the Periodic Table of the Elements herein shall refer to the Periodic Table of the Elements, published and copyrighted by CRC Press, Inc., 1989. Also, any reference to a Group or Groups shall be to the Group or Groups as reflected in this Periodic Table of the Elements using the IUPAC system for numbering groups.

Olefins as used herein are C2-20 aliphatic or aromatic compounds containing

vinylic unsaturation, as well as cyclic compounds such as cyclobutene, cyclopentene, and norbomene, including norbomene substituted in the 5- and 6-positions with C1-20

hydrocarbyl groups. Also included are mixtures of such olefins as well as mixtures of such olefins with  diolefin compounds. Examples of the latter compounds

include ethylidene norbomene, 1,4-hexadiene, norbornadiene, and the like. The catalysts and processes herein are especially suited for use in preparation of ethylene/

1-butene, ethylene/ 1-hexene, ethylene/styrene, ethylene/propylene, ethylene/1-pentene, ethylene/4-methyl-l-pentene and ethylene/1-octene copolymers as well as terpolymers of ethylene, propylene and a nonconjugated diene, such as, for example, EPDM terpolymers.

Preferred X' groups are carbon monoxide; phosphines, especially trimethylphosphine, triethylphosphine, triphenylphosphine andbis(l,2-

dimethylphosphino)ethane; P(OR1)3, wherein R1 is hydrocarbyl, silyl or a

comibination thereof; ethers, especially tetrahydrofuran; amines, especially pyridine, bipyridine, tetramethylethylenediamine (TMEDA), and triethylamine; olefins; and conjugated dienes having from 4 to 40 carbon atoms. Complexes including the latter X1 groups include those wherein the metal is in the +2 formal oxidation state.

Preferred coordination complexes according to the present invention are complexes corresponding to the formula:

!	where  RB, RX RY ancj RZ are R groups, each of which independently is

hydrogen, or is a group having from 1 to 80 nonhydrogen atoms which is hydrocarbyl, halo-substituted hydrocarbyl, hydrocarbyloxy-substituted hydrocarbyl, hydrocarbylamino-substituted hydrocarbyl, hydrocarbylsilyl,

hydrocarbylsilylhydrocarbyl, each of RW, RX? RY ^J RZ optionally being substituted with one or more groups which independently each occurrence is hydrocarbyloxy, hydrocarbylsiloxy, hydrocarbylsilylamino, di(hydrocarbylsilyl)amino, hydrocarbylamino, di(hydrocarbyl)amino, di(hydrocarbyl)phosphino,

hydrocarbylsulfido, hydrocarbyl, halo-substituted hydrocarbyl, hydrocarbyloxy-substituted hydrocarbyl, hydrocarbylamino-substituted hydrocarbyl, hydrocarbylsilyl or hydrocarbylsilylhydrocarbyl having from 1 to 20 nonhydrogen atoms, or a noninterfering group having from 1 to 20 nonhydrogen atoms; or, optionally, two or

more of RW, RX; RY> RZ5 RA and RB

are covalently linked with each other to form

one or more fused rings or ring systems having from 1 to 80 nonhydrogen atoms for each R group, the one or more fused rings or ring systems being unsubstituted or substituted with one or more groups which are hydrocarbyloxy, hydrocarbylsiloxy, hydrocarbylsilylamino, di(hydrocarbylsilyl)amino, hydrocarbylamino, di(hydrocarbyl)amino, di(hydrocarbyl)phosphino, hydrocarbylsulfido, hydrocarbyl, halo-substituted hydrocarbyl, hydrocarbyloxy-substituted hydrocarbyl, hydrocarbylamino-substituted hydrocarbyl, hydrocarbylsilyl or hydrocarbylsilylhydrocarbyl having from 1 to 20 nonhydrogen atoms, or a noninterfering group having from 1 to 20 nonhydrogen atoms.

Preferred  RB groups are those wherein  RB is hydrocarbyl, hydrocarbylsilyl, hydrocarbyloxy-substituted hydrocarbyl, hydrocarbylamino-substituted hydrocarbyl

and T is O or N, more preferred are those wherein  RB is hydrocarbyl or

hydrocarbylsilyl and T is O or N, and still more preferred are wherein  RB is hydrocarbyl or hydrocarbylsilyl and T is N.

Preferred heteroatom-containing substituents at the 3-position of the Cp are

those wherein the ( RB)j-T group is methoxy, ethoxy, propoxy, methylethyloxy, 1,1-

dimethyethyloxy, trimethylsiloxy, 1,1 -dimethylethyl(dimethylsilyl)oxy, dimethylamino, diethylamino, methylethylamino, methylphenylamino, dipropylamino, dibutylamino, piperidinyl, morpholinyl, pyrrolidinyl, hexahydro-lH-azepin-1-yl, hexahydro-l(2H)-azocinyl, octahydro-lH-azonin-1-yl or octahydro-l(2H)-azecinyl.

More preferred are those wherein the ( RB)j-T group is dimethylamino,

methylphenylamino, piperidinyl or pyrrolidinyl.

In another aspect of this invention either the ligand or metal complex has one or more fused rings or ring systems in addition to the Cp or indenyl wherein the one or more fused rings or ring systems contain one or more ring heteroatoms which are N, O, S, or P. Preferred ring heteroatoms are N or O, with N being more highly preferred.

Y is -0-, -S-, -NR*-, -PR*-;

Z* is SiR*2, CR*2, SiR*2SiR*2, CR*2CR*2, CR*=CR*, CR*2SiR*2, CR*2SiR*2CR*2, SiR*2CR*2SiR*2, CR*2CR*2SiR*2, CR*2CR*2CR*2, or GeR*2; and

R* independently each occurrence is hydrogen, or a member selected from hydrocarbyl, hydrocarbyloxy, silyl, halogenated alkyl, halogenated aryl, and combinations thereof, said R* having up to 20 nonhydrogen atoms, and optionally, two R* groups from Z (when R* is not hydrogen), or an R* group from Z and an R* group from Y form a ring system;

where p is 2, q is zero, M is in the +4 formal oxidation state, and X is independently each occurrence methyl, benzyl, trimethylsilylmethyl, allyl, pyrollyl or two X groups together are 1,4-butane-diyl, 2-butene-l,4-diyl, 2,3~dimethyl-2-butene-1,4-diyl, 2-methyl-2-butene-l,4-diyl, or xylyldiyl.

Also highly preferred are the metal complexes and the heteroatom-containing ligands thereof where -Z- is -Z*-Y-, with Z* bonded to Cp and Y bonded to M, and

Y	is -0-, -S-, -NR*-, -PR*-;

Z* is SiR*2, CR*2, SiR*2SiR*2, CR*2CR*2, CR*=CR*, CR*2SiR*2, CR*2SiR*2CR*25 SiR*2CR*2SiR*2> CR*2CR*2SiR*2, CR*2CR*2CR*2, or GeR*2; and

R* independently each occurrence is hydrogen, or a member selected from hydrocarbyl, hydrocarbyloxy, silyl, halogenated alkyl, halogenated aryl, and combinations thereof, said R* having up to 20 nonhydrogen atoms, and optionally, two R* groups from Z (when R* is not hydrogen), or an R* group from Z and an R* group from Y form a ring system;

where p is 1, q is zero, M is in the +3 formal oxidation state, and X is 2-(N,N-dimethyl)aminobenzyl, 2-(N,N-dimethylaminomethyl)phenyl, allyl, methallyl, trimethylsilylallyl.

Also highly preferred are the metal complexes and the heteroatom-containing ligands thereof where -Z- is -Z*-Y-, with Z* bonded to Cp and Y bonded to M, and

Y	is -0-, -S-, -NR*-, -PR*-;

Z* is SiR*2, CR*2, SiR*2SiR*2, CR*2CR*2, CR*=CR*, CR*2SiR*2, CR*2SiR*2CR*2' SiR*2CR*2SiR*2' CR*2CR*2SiR*2> CR*2CR*2CR*2, or GeR*2; and

R* independently each occurrence is hydrogen, or a member selected from hydrocarbyl, hydrocarbyloxy, silyl, halogenated alkyl, halogenated aryi, and combinations thereof, said R* having up to 20 nonhydrogen atoms, and optionally, two R* groups from Z (when R* is not hydrogen), or an R* group from Z and an R* group from Y form a ring system;

when p is 0, q is 1, M is in the +2 formal oxidation state, and X' is 1,4-diphenyl-l,3-butadiene, 1,3-pentadiene or 2,4-hexadiene.

A variety of metals can be used in the preparation of the metal complexes of this invention, desirably a metal from one of Groups 3 to 13 of the Periodic Table of the Elements, the lanthanides or actinides, which is in the +2, +3 or +4 formal oxidation state, more desirably a metal from one of Groups 3 to 13. Metal complexes of this invention having somewhat different characteristics are those where M is a metal from one of Groups 3*6, one of Groups 7-9 or one of Groups 10-12. Preferred are those where M is a metal from Group 4, desirably Ti, Zr or Hf, with Ti and Zr being more preferred. Ti is the most highly preferred metal, especially for use in complexes which contain only one Cp-containing ligand which is the heteratom-containing ligand of this invention, while Zr is highly preferred for use in complexes which contain two Cp-containing ligands, at least one of which is a heteratom-containing ligand.

In one embodiment it is preferred that Ti is in the +4 formal oxidation state, while, alternatively it is preferred that Ti is in the +3 formal oxidation state, and more preferred is that Ti is in the +2 formal oxidation state.

In another embodiment it is preferred that Zr is in the +4 formal oxidation state, or, alternatively, in the +2 formal oxidation state.

In another aspect of this invention it is preferred that Y is -NR*, with the more preferred -NR* being those where R* is a group having a primary or secondary carbon atom bonded to N. Highly preferred are where R* is cyclohexyl or isopropyl.

Illustrative derivatives of metals that may be employed in the practice of the present invention include:

(N-( U-dimethylethy 1)-U-dime^ inden-1 -yl)silanaminato(2-)-N)dimethyltitanium

(N-(l,l-dimethylethyl)-l,l-dimethyl-l-((l,2,3,3a,7a-r|)-2-methyl-3-(l-pyrrolidinyl)-1 H-inden-1 -yl)silanaminato(2-)-N)dimethyltitanium

(NKl,l-dimethylethyl)-l,l-dimethyl-l-((l,2,3,3a,7a-Ti)-2-ethyl-3-(l-pyrrolidinyl)-1 H-inden-1 -yl)silanaminato(2-)-N)dimethyltitanium

(N-( 1,1 -dimethylethy 1)-1,1 -dimethyl-1 -((1,2,3,3a,7a-Ti)-2-ethyl-6-methyl-3-( 1 -pyrrolidiny 1)-1 H-inden-1 -yl)silanaminato(2-)-N)dimethyltitanium

(N-(l,l-dimethylethyl)-l,l-dimethyl-l-((l,2,3,3a,7a-Ti)-4-methyl-3-(l-pyrrolidinyl)-1 H-inden-1 -yl)silanaminato(2-)-N)dimethyltitanium

(N-( 1,1-dimethylethyl)-1,1-dimethyl-1-((1,2,3,3a,7a-Ti)-5-ethyl-3-( 1-pyrrolidinyl)-1 H-inden-1 -yl)silanaminato(2-)-N)dimethyltitanium

(N-(l^-dimethylethyl)-l,l-dimethyl-l-((l,23,3a,7a-r|)-6-(l-methylethyl)-3-(l-pyrrolidiny 1)-1 H-inden-1 -yl)silanaminato(2-)-N)dimethyltitanium

Optionally a reducing agent can be employed to produce the lower oxidation state complexes. Such a process is disclosed in USSN 8/241,523, filed May 13, 1994, published as WO 95/00526, the teachings of which are hereby incorporated by reference. The reactions are conducted in a suitable noninterfering solvent at a temperature from -100 to 300°C, preferably from -78 to 100°C, most preferably from 0 to 50°C. By the term "reducing agent" herein is meant a metal or compound which, under reducing conditions causes the metal M, to be reduced from a higher to a lower oxidation state. Examples of suitable metal reducing agents are alkali metals, alkaline earth metals, aluminum and zinc, alloys of alkali metals or alkaline earth metals such as sodium/mercury amalgam and sodium/potassium alloy. Examples of suitable reducing agent compounds are sodium naphthalenide, potassium graphite, lithium alkyls, lithium or potassium alkadienyls; and Grignard reagents. Most preferred

reducing agents are the alkali metals or alkaline earth metals, especially lithium and magnesium metal.

Suitable reaction media for the formation of the complexes include aliphatic and aromatic hydrocarbons, ethers, and cyclic ethers, particularly branched-chain hydrocarbons such as isobutane, butane, pentane, hexane, heptane, octane, and mixtures thereof; cyclic and alicyclic hydrocarbons such as cyclohexane, cycloheptane, methylcyclohexane, methylcycloheptane, and mixtures thereof; aromatic and hydrocarbyl-substituted aromatic compounds such as benzene, toluene, and xylene, C1-4 dialkyl ethers, C1-4 dialkyl ether derivatives of (poly)alkylene glycols, and

tetrahydrofuran. Mixtures of the foregoing are also suitable.

One synthesis of heteroatom-substituted cyclopentadienyl systems, which are useful as precursors to constrained geometry catalyst systems (CGC), is depicted in Scheme 1, below, where:

a.) excess amine, benzene, reflux 24 hr (-H2O); b.) excess amine (8 eq), TiCl4 (1 eq) in CH2CI2, 0 °C, then add ketone and warm to 25 °C; c.)  1.05 eq n-BuLi/

hexane at 25 °C; d.) 1.0-1.5 eq Cl-silane/THF at 25 °C; e.) 2.05 eq n-BuLi/hexane at

25 °C.

R, R\ R", R"\ R"" independently selected in each case are H (except on the nitrogen bound directly to the cyclopentadienyl ring), alkyl, cycloalkyl, aryl, alkaryl, aralkyl, and are not limited only to these groups.

The heteroatom-containing substituent has a nitrogen in the 3-position of the indenyl system.  1-Indanone is a convenient starting material for conversion to the corresponding enamine, although formation of the latter is not restricted to the use of this compound. Enamines of indanone are typically formed by methods known in the art, including condensation of secondary amines with the ketone (W. E. Noland, V. Kameswaran/. Org. Chem. 1981,46, 1940-1944). The corresponding water byproduct may be azeotropically removed using a benzene or toluene solvent under reflux conditions and optionally an acid catalyst such as p-toluene sulfonic acid (O. Cervinka in The Chemistry of Enamines Part 1, Ch. 9; Z. Rappoport, Ed.; Wiley Interscience, New York, 1994, 468-500). With more sterically-hindered ketones, such as 2-methyl-l-indanone, or more volatile amines, such as dimethyl amine, it may be preferable to employ stronger dehydrating reagents such as titanium chloroamides (generated in situ from titanium tetrachloride and the condensation amine) (R. Carlson, A. Nilsson Acta Chemica Scandinavica B 38, 1984,49-53). These two methods have been employed to produce enamines substituted in the 2- and 3-positions of the indene (the 1-position is typically bonded to a silicon or other linking moiety in subsequent compounds). Another method for the preparation of enamines involves electrophilic amination of carbanions such as lithium indenide (E. Erdik; M, Ay Chem. Rev., 1989, 89, 1947-1980).

For subsequent formation of highly pure CGC-ligands, enamines prepared by these routes must be highly pure and free of ketone, Aldol by-products and higher weight reaction tars which typically accompany product formation. None of the aforementioned routes uniformly provides a product which can be used without some sort of further purification. We have found that chromatographic purification using flash-grade silica gel or alumina rapidly promotes hydrolysis of the enamine to free amine and ketone, an unfortunate consequence. Although these compounds are highly water and air sensitive, enamines of this nature may be purified by careful fractional distillation, or occasionally, recrystallization. In particular, rapid distillation of indanone enamines is required to prevent thermal polymerization in the still at elevated temperature. Expedient conversion of pure enamine to its corresponding anionic salt is

required to obtain a highly pure CGC-ligand, since enamines may also be photochemically sensitive.

1-Indanone is also a preferred starting material for CGC-ligands substituted with oxygen in the 3-position. In particular, enol ethers in this position can be made by dehydration of the appropriate hemiketal which is formed in situ from indanone and alcohol in the presence of an acidic catalyst (L. A. Paquette; A. Varadarajan; E. Bey J. Am. Chem. Soc. 1984,106, 6702-6708). Enol ethers of indanones, like the enamine analogues, are also susceptible to hydrolysis and are very oxygen sensitive. Once purified, they are best expediently converted to their corresponding anionic salts, which is shown in Scheme 2, below, where:

a.) alcohol, benzene, reflux 24 hr (-H2O); b.) 1.05 eq n-BuLi/hexane at 25 °C; c.) 1.0-1.5 eq Cl-silane/THF at 25 °C; d.) 2.05 eq n-BuLi/hexane at 25 °C; and

R, R\ R\ R"\ R"" independently selected in each case are H (except on oxygen), alkyl, cycloalkyl, aryl, alkaryl, aralkyl, and are not limited only to these groups.

Once highly purified, conversion of the enamine to its corresponding anionic salt may be accomplished by reaction with an appropriate base of suitable strength in an appropriate noninterfering solvent. Under appropriate, anaerobic, anhydrous conditions, the often solid anionic salt may be filtered, washed and dried in nearly quantitative yield. -Likewise, enol ethers of 1-indanone can be deprotonated to the corresponding anionic salt.

The formation of constrained geometry ligands (CGC-ligand) based upon heteroatom-substituted indenes is based upon the anion alkylation method described by Nickias and coworkers (Nickias, Peter N.; Devore, David D.; Wilson, David R., PCT Int. Appl., WO 93/08199 Al 930429. CAN 119:160577; Carpenetti, Donald W.; Kloppenburg, Lioba; Kupec, Justin T.; Petersen, Jeffrey L. Organometallics 1996, 75(6), 1572-81) in which a cyclopentadienyl anion is reacted with electrophiles such as halogenated secondary alkylamines or halogenated secondary silylamines to give the corresponding cyclopentadienyl alkylamine or cyclopentadienyl silylamine. Under halogenated secondary alkylamines or halogenated secondary silylamines are included for example (t-butyl)(chlorodimethylsilyl)amine,

(t-butyl)(chlorodimethylsilylmethyl)amine, (t-butyl)(bromomethyldimethylsilyl)amine, (t-butyl)(2-chloroethyl)amine, (chlorodimethylsilyl)(phenyl)amine, (adamantyl)(chlorodiphenylsilyl)amine, (chlorodimethylsilyl)(cyclohexyl)amine, (benzyl)(chlorodimethylsilyl)amine and (t-butyl)(chloromethylphenylsilyl)amine. For example, dropwise addition of the lithio derivative of the anionic salt in THF to a molar excess of (t-butyl)(chlorodimethylsilyl) amine in THF followed by standard removal of lithium chloride and excess electrophile often provides highly pure ligand which may be subsequently used without further purification. This so-called CGC-ligand may be converted to its insoluble dianionic salt by reaction of the free base with two equivalents of a base of suitable strength in an appropriate noninterfering solvent.

By appropriate noninterfering solvent in the context of the present invention is meant a solvent that doesn't interfere with the formation of, or react deleteriously with, the desired product. Such solvents suitable for the preparation of the anionic salts and dianionic salts of the invention include, but are not limited to aliphatic and aromatic

hydrocarbons, particularly straight and branched chain hydrocarbons such as butane, pentane, hexane, heptane, octane, decane, including their branched isomers and mixtures thereof; cyclic and alicyclic hydrocarbons such as cyclohexane, cycloheptane, methylcyclohexane, methylcycloheptane and mixtures thereof; aromatic and hydrocarbyl-substkuted aromatic compounds such as benzene, toluene, xylene, ethylbenzene, diethylbenzene and mixtures thereof; ethers and cyclic ethers, particularly Cj.g dialkyl ethers, such as diethyl ether, dibutyl ether and methyl-t-butyl

ether, Cj.g dialkyl ether derivatives of (poly)alkylene glycols, such as

dimethoxyethane, and dioxane and THF and mixtures thereof. Mixtures of the foregoing are also suitable.

Bases of suitable strength for the preparation of the dianionic salts of the invention include hydrocarbyl salts of Group 1 and Group 2 metals, especially alkyl or aryl salts of lithium or magnesium, such as methyllithium, ethyllithium, n-butyllithium, s-butyllithium, t-butyllithium, phenyllithium, methyl magnesium chloride, ethyl magnesium bromide, i-propyl magnesium chloride, dibutylmagnesium, (butyl)(ethyl)magnesium, dihexylmagnesium; Group 1 or Group 2 metals, such as lithium, sodium, potassium and magnesium; Group 1, Group 2 or Group 13 metal hydrides, such as lithium hydride, sodium hydride, potassium hydride or lithium aluminum hydride; Group 1 or Group 2 metal amide complexes, such as lithium diisopropylamide, lithium dimethylamide, lithium hexamethyldisilazide, sodamide and magnesium diisopropylamide.

Bases of suitable strength for the preparation of the anionic salts of the invention include the foregoing as well as Group 1 or Group 2 metal alkoxide complexes, such as sodium ethoxide, sodium t- butoxide, potassium butoxide and potassium amylate.

Another potential synthetic approach to the formation of free base ligand involves reacting the indenyl anionic salt with an excess of bis-electrophile, for example, dichlorodimethylsilane in a polar, aprotic solvent such as THF. Unexpectedly, we have found that this approach is inferior to the aforementioned

technique for many 3-heteroatom-substituted ligand systems in that a large portion of ansa-ligand (bis alkylation adduct) is often formed, despite the use of excess electrophile, as shown in Scheme 3, below.

The synthetic feasibility of either approach is dependent upon steric and electronic consideration of the substituent groups (R groups) and requires experimental evaluation in each case.

The metallation of the dianionic salt may be accomplished by methods cited in this art as well. Reaction of the dianionic salt in THF with TiCl3 (THF)3, followed by

oxidation with methylene chloride or lead dichloride is a well established procedure (J. Okuda, S. Verch, T. P. Spaniol, R. Sturmer Chem. Ber.f 1996, 729, 1429-1431, D. D. Devore EP 514,828) which affords the titanium (IV) dichloride complex. The dichloride may be silylated or hydrocarbylated by ligand exchange with an appropriate silylating or hydrocarbylating agent, such as methyllithium, methyl magnesium chloride, benzyl potassium, allyl lithium, trimethylsilylmethyl lithium, neopentyl

magnesium bromide and phenyllithium. A more complete list of appropriate silylating or hydrocarbylating agents is given below.

A general method for producing the titanium(II) diene complex from the corresponding titanium(IV) dichloride has been described by Devore and coworkers (D. D. Devore, F. J. Timmers, D. L. Hasha, R. K. Rosen, T. J. Marks, P. A. Deck, C. L. Stern, Organometallics, 1995, 14, 3132-3134; D. D. Devore, F. J. Timmers, J. C. Stevens, R. D. Mussell, L. H. Crawford, D. R. Wilson, U.S. 5,556,928). Thus, treatment of the dichloride with n-butyl lithium in the presence of an appropriate diene produces the analogous titanium (II) diene complex for heteroatom-substituted systems.

The formation of the CGC metal (III) complexes according to the invention can be accomplished by any of several synthesis methods, among which are the following: The reaction under anaerobic and anhydrous conditions of the dianionic salts with trivalent metal salts, such as Group 4 metal (III) halide or alkoxide complexes, can be carried out, optionally followed by silylation or hydrocarbylation with suitable silylating or hydrocarbylating agents, to form the corresponding CGC metal (III) halide, alkoxide, silyl or hydrocarbyl complexes of the invention.

A further synthesis method involves reducing an appropriate CGC metal (IV) dihalide or dialkoxide complex, or, preceded by monosilylation or monohydrocarbylation, the corresponding CGC (IV) silyl or hydrocarbyl monohalide or monoalkoxide complex with a suitable reducing agent to the corresponding CGC metal (III) halide, alkoxide, silyl or hydrocarbyl complex.

Found to be particularly suitable in the synthesis of the CGC metal (III) complexes according to the present invention are the methods described by Wilson (D. R. Wilson U.S. 5,504,224, 1996) which is incorporated herein by reference. For example, cyclopentadienyl ligands can be displaced by the dianionic salts and/or by the (stabilizing) hydrocarbylating agents from cyclopentadienyl-containing Group 4 metal complexes in the +3 oxidation state to give the CGC metal (III) complexes of the invention.

Suitable reducing agents for reducing the oxidation state of the metals of the CGC metal (IV) complexes from +4 to +3 have been described above and especially include zinc, aluminum and magnesium.

Suitable silylating and hydrocarbylating agents for the CGC metal (III) complexes and the CGC metal (IV) complexes of the invention include alkyl, such as methyl, ethyl, propyl, butyl, neopentyl and hexyl; aryl, such as phenyl, naphthyl and biphenyl; aralkyl, such as benzyl, tolylmethyl, diphenylmethyl; alkaryl, such as tolyl and xylyl; allyl; silyl- or alkyl-substituted allyl, such as methylallyl, trimethylsilylallyl, dimethylallyl and trimethylallyl; trialkylsilyl, such as trimethylsilyl and triethylsilyl; trialkylsilylalkyl, such as trimethylsilylmethyl; pentadienyl; alkyl- or silyl-substituted pentadienyl, such as methylpentadienyl, dimethylpentadienyl, trimethylsilylpentadienyl, bis(trimethylsilyl)pentadienyl, cyclohexadienyl and dimethylcyclohexadienyl; dialkylaminoalkaryl, such as o-(N,N-dimethylaminomethyl)phenyl; and dialkylaminoaralkyl, such as o-(N,N-dimethylamino)benzyl; salts of Group 1, 2 or 13 metals, preferably the salts of lithium, sodium, potassium, magnesium and aluminum. Preferred silylating and hydrocarbylating agents include trimethylaluminum, methyllithium, methyl magnesium chloride, neopentyllithium, trimethylsilylmethyl magnesium chloride and phenylhthium. Stabilizing group-containing hydrocarbylating agents are also included, especially the stabilizing group-containing hydrocarbylating agents and salts of the stabilizing group-containing hydrocarbyl groups described in U.S. 5,504,224, whose salts include, for example, benzyl potassium, 2-(N,N-dimethylamino)benzyllithium, allyllithium and dimethylpentadienyl potassium. The stabilizing groups are further described in U.S. Serial No. 8003, filed January 21, 1993 (corresponding to WO 93/19104), incorporated herein by reference.

Preferred halides or alkoxides of the metal (III) halide or alkoxide complexes and the CGC metal (HI) halide or alkoxide complexes include fluoride, chloride, bromide, iodide, methoxide, ethoxide, i-propoxide, n- propoxide, butoxide and phenoxide. Preferred metal (III) halide or alkoxide complexes include titanium (HI) chloride, titanium (HI) ethoxide, titanium (III) bromide, titanium (III) isopropoxide,
