Repository: anandvc/allindianpatents

File: patents/207993-a-method-for-producing-a-ceramic-honeycomb-body-with-ducts-and-a-honeycomb-body-thereof.html
Indian Patents. 207993:" A METHOD FOR PRODUCING A CERAMIC HONEYCOMB BODY WITH DUCTS AND A HONEYCOMB BODY THEREOF".

Indian Patents

Recently Granted Patents

  Recently Published Patents

Title of Invention	" A METHOD FOR PRODUCING A CERAMIC HONEYCOMB BODY WITH DUCTS AND A HONEYCOMB BODY THEREOF".

Abstract	The invention provides methods for producing a honeycomb body (4) and honeycomb bodies (4) with ducts (5), walls (8) of the honeycomb body (4) being made from ceramic. Honeycomb bodies (4) can be produced from a plastically deformable and subsequently consolidatable first mass, the first mass being, in layers, predeterminably applied and consolidated. In addition to the first mass, at least one second mass forms, in the honeycomb body, a predeterminable layer which is, for example, electrically conductive, whiist the first mass is not electrically conductive.	

Full Text	2

The present invention relaws to a honeycomh body with ducts through which a fluid is capable of tlowing and which are arranized so as to he next to one another, the honcyeomh body having walls which form duels and are conipused of ceramic. A method for producing a honeycomb body with duels is also provided, the honeycomb body being composed in layers.

It is knovvn that honeycomb bodies are produced from eeramie bv means of extrusion methods, the shape of the honeycomb bodies depending on the mask which is used when a green product is being produced. Ceramic honeycomb bodies of this type, due to the production method. have regular contours of the duct walls passing through the honeycomb body.

The object of the present invention is to provide a honeycomb body and a method for producing a honeycomb body, by means of which the application range and the possibility for use of the honeycomb body having ceramic walls are increased.

This object is achieved by means of a first and a second method for producing a honeycomb body and by means of' a honeycomb body as herein after described. Advantageous  devclopmcnls  and  features  are  speedfied  in  the  respectively  dependent

claims.

A first method for producir:g a honeycomb body with ilucts provides for the honeycomb body to be composed in layers by the repeated sequence of the steps:

generating a predeicrminabic layer by means of a first  plastically deformable and subsequently consolidatable mass, and consolidating the layer.

A measuring sensor and/or a heating device is  provided by the..

 Aplication of a second electrically conductive mass and/or the insertion of an electrically conductive body inr.o the honeycomb body.

A second method for producing a honeycomo body with ducts provides tor  the honeycomb body to be composed in layers by the repeated sequence of the steps:

generating a predeterminable layer by means of a first "plastically deformable and subsequently consolidatable mass, and

consolidating the layer, walls being composed which form the ducts through which a fluid is capable of  flowing. In this case, one wall is provided with a  structure for influencing the fluid capable of flowing through.

An advantageous development of the first and the second method provides for partially interrupting the layered cpmposition for forming a wall, in order to produce an orifice in the wall as a passage for the fluid frem a first duct to a second duct.

Furthermore, a honeycomb body is provided, hayinq ducts through which a fluid is capable of flowing and which are arranged s*o as to lie next to one another, the honeycomb body having walls which form ducts and are composed of ceramic. The honeycomb body has at least one measuring sensor and/or an electrically conductive mass integrated into a ceramic wall of the honeycomb body.

Advantageously, the measuring sensor and/or the electrically conductive' mass is inteqrated into a wall of the honeycomb body which coforms a duct. On the one han(i, temperatures of the fluid flowing through can be recorded, if the measuring sensor is a temperature sensor, and, on the other hand  the honeycomb body itself can serve as a heating device for the fluid. In order to protect the measuring sensor and/or the electrically conductive mass, these may be surrounded completely by ceramic, so that even an aggressive fluid can flow through the honeycomb body, without any intended

3

ntercalations suffering damage, such as, for example, on account or not gas cprrosion or other chemical reactions.

A further honeycomb body with ducts through which a fluid is capable of flowing and which are arranged so as to lie next to one another has walls which form the ducts and are composed of ceramic, one ceramic wall having an additional structure, in order- to -influence a throughflow of the fluid.

The structure is arranaed longitudinallv. transversely and/or obliquely to a direction of throughflow of the fluid tnrough the duct. In particular, the structure may be wavy or zigzag-shaped.

Another honeycomb body with ducts through which a fluid is capable of flowing, which honeycomb body is produced from a plastically deformable and subsequently consolidatable first mass, the first mass being, in particular in layers, predeterminably applied and consolidated, has along a section through the honeycomb body, next to the first mass, at least one second mass as a layer along the section, the first mass having a property different from that of the second mass.

The features of the respective honeycomb bodies may also be combined with one another, advantageously structures being capable of being arranged in such a way that they assist functions of intercalations in the honeycomb body, whether they be, for example, temperature measurement or heating of the fluid~.' The respective masses used for the honeycomb body are also selected and arranged accordihgly.

One possible way of producing a honeycomb body, as illustrated above, may be gathered from the following description: a honeycomb body with ducts consisting of a pore structure predeterminable in a pattern-like manner, which honeycomb body is produced from a plastically deformable and subsequently  consolidatable first mass, the first mass being, in layers, 

4

5

thefirst mass, at least one second mass which forms a predetermined layer in the honeycomb body. A method for producing a honeycomb body of this type having a pore structure predeterminable in a pattern-like manner mav be gathered from EP 0 627 983 Bl, the full content of tho relevant features of which are included herewith. Utilizing a second mass in addition to the first mass has the advantage that different properties can be assigned to the respective masses. This means, for the honeycomb body, that it is in one piece, but can nevertheless have different regions with different properties.

Preferably, the first mass is electrically nonconductive and the second mass electrically conduct'ive. It thereby becomes possible that a honeycomb body can be produced which, for example, allows electrical current to flow through in some portions of its walling, whereas other regions of the walling remain cool. This makes it possible that the honeycomb body may also be divided into various active regions. A first portion serves, for example, as a heating device, a subsequent second portion as an adsorber and a third portion as a catalyst. These portions, listed merely by way of example, may also be interchanged or combined with one another.

The use of at least one first and one second mass also makes it possible for the second mass to be embedded at least partially in the first mass, or the converse may be the case. As regards a possible electrical conductivity of the second mass, there is therefore the possibility of causing electrical conductor tracks to run in the honeycomb body in such a way that they run within a walling of the honeycomb body. Contact between these conductor tracks and the throughflowing fluid as a result of the honeycomb body can be avoided in this way. On the other hand, the use of a suitable first or second mass and the associated possible setting of a desired porosity of the honeycomb body at a particular point make it possioie tnat the fluid can impinge directly onto the electrical conductor track. For example, a chemical property or composition of the

fluid flowing through can be tested in this way. The production method also makes it possible for the honevcomb body to be composed in such a way that a carrying structure of the honeycomb body is composed of the first mass, the second mass being arranged as a layer, for example a catalyst material or adsorber material, in each case at the edges of this carrying structure.

A preferred development provides for a body to be integrated into the honeycomb body. For this purpose, the body can be added to the predetermined location during the layered compo.sition and embedded, if not even surrounded, during the further layered composition of the honeycomb body by the mass used. This is suitable particularly for integrating a measuring sensor into the honeycomb body. Either the measuring sensor is prefabricated and surrounded in layers during the production of the honeycomb body or else the measuring sensor is composed, likewise in layers, simultaneously with the production of the honeycomb body, corresponding masses being used which ultimately yield the measuring sensor. In addition to a measuring sensor, a resistance wire, a resistance layer or another body can also be integrated, in particular as an intercalation, into the honeycomb body in this way.

Furthermore, a honeycomb body with ducts is provided, which is produced from a plastically deformable and subsequently consolidatable first mass. The first mass is, in layers, predeterminably applied and subsequently consolidated. The honeycomb body has a main direction of throughflow along a shortest path. A plur~ality of^Iayers, then, form a predetermined structure at an exactly defined location of the honeycomb body, the structure precalculably prolonging a flow path in a.duct along the main direction of throughflow with respect to a shortest, path. The use of the method referred to above makes it possible that, before being produced, the exact honeycomb body can be calculatea fluidically with extremely high accuracy according to its main field of use, and associated parameters are subjected to a flow-optimized rating

 6

 which covers as wide a region as possible of the operating range of the honeycomb body. The intended prolongation of the main direction of throughflow can therefore be fixed beforehand such that it can also be implemented later in the honeycomb body itself, within the ducts, at the intended location. In particular, it thereby becomes possible to achieve a computationally predetermined desired turbulence in the honeycomb body itself for the set operating point.

In particular, in a development of a honeycomb body, the structure, may be arranged in such a way that it generates a desired, in particular precalculated turbulence and/or diffusion in a duct. Furthermore, the structure may have an interruption in the layers, thus leading to cavities or duct cut-throughs. In this way, ducts, which would otherwise be closed relative to one another in the honeycomb body, can be connected to one another in the honeycomb body at exactly locally defined points, in order thereby to form, for example, in the honeycomb body itself a prolonged path for the fluid flowing through. Moreover, the shortest path along a main direction of throughflow of the honeycomb body is intended to mean the shortest distance between an inlet and an outlet of the honeycomb body. This may run along a longitudinal axis through the honeycomb body or, in the case of a radial throughflow, along a radius through the honeycomb body. Structures and flow angles can then be arranged and composed inside the honeycomb body in a completely freely predeterminable and precalculable way.

A further advantageous embodiment of a honeycomb body provides for the structure and/or the duct to be at least partially permeable due to the setting of a porosity of the first mass. This makes it possible for a fluid to penetrate at least partially into the structure or the duct up to a particular depth of the first mass. Only where the porosity becomes so closely packed that the fluid is deflected again because of the high throughflow resistance is it diverted or led further along predetermined paths within the honeycomb body.

 7

 8

 In another development, a predeterminable structure is provided in or on a duct at a predeterminable location in a noneycomb'body as a result of the compos:tion of a plurality of layers, the structure and location having been defined beforehand by means of a turbulence calculation. Advantageously, this turbulence calculation also includes a calculation of the chemical reactions necessary later, for example when the honeycomb body is used as  a catalyst or adsorber. In particular, a honeycomb body, as was described above, can be provided by means of this rnethod.

Further advantageous embodiments and features are ex^Laine.d in more detail with reference to the accompanting drawing. Additional developments are obtained as a result of suitable combinations with one another of the features, disclosed above and below, relating to the honeycomb bodies and to the method. Fn the drawing:

figure 1  shows a diagrammatic illustration of a production method for a honeycomb body,

Figure 2  shows a structure which can be provided, for

example, as a longitudinal or transverse structure in a honeycomb body.

Figure 3  shows a further structure which can likewise be produced by means of a claimed method, and

Fiqur.e A  shows a layered composition of the honeycomb body, into which a body is integrated.

 Figure 1 shows a diagrammatic view of a method for producing a honeycomb body, reference also being made, within the scope or the disclosure, to EP 0 627__983 Bl with regard to the method and also to further features, Ln particular materials used and their properties. Al1 the necessary calculations can be carried out on a computer installation ] before the production

 of the honeycomb body. In particular, turbulence calculations and also -chemical reaction calculations, along with heat calculations and stability calculations, make it possTble, taking into account operating ranges of the honeycomb bOdy, to have the capability of fixing an optimum configuration of the honeycomb body. The design, which is calculated, for example, in this way, making use of structures, is then transferred into a corresponding suitable manufacturing machine 2, for exampfle simultaneously, by the computer installation 1. The manufacturing machine 2 travels correspondingly over a manufacturing table 3, for example by means of the coordinate system indicated. At  the same time, the precalculated layers and structures are formed and consolidated. A honeycomb body 4 is illustrated, in the process of being formed, on the manufacturing table 3. Ducts 5, depicted by dotted lines, run along the longitudinal axis through the honeycomb body 4. A first side 6 of the honeycomb body 4 defines an entrance for a fluid subsequently flowing through the honeycomb body "4, whilst a second side 7, not yet finished, defines a corresponding exit for the fluid. Intercalated into the walls 8 of the honeycomb body 4 are a first 9 and a second 10 bodv which, during the further finishing of the honeycomb body, are integrated: into the latter. As illustrated, the two bodies 9, 10 are inserted at the intended points during manufacture. This is also possible in the inner walls 8 of the honeycomb body 4. In addition to the composition of cross-sectional disks, it is also possible, in the case of appropriate consolidation, to compose the honeycomb body 4 horizontally, for example with the aid of a corresponding mold, in which the honeycomb body is made. This type of manufacture is appropriate particularly when long bodies are to be intercalated and integrated into the honeycomb body 4.

Figure 2 shows a duct walling 11 which is structured. In addition to straight smooth portions B, there are corrugations 12, the amplitude C or wavelength D~of which can be freely determined and produced according to requirements. The distances between the corrugations, identified here by E, can

9

also -be produced individually for the intended use of the honeycomb body, without having regard to a manufacturing tool. The duct wallinq 11, the cross section of which is illustrated here, may have this structure as a longitudinal or transverse structure to the main direction of throughflow and also as a mixture between a pure transverse or longitudinal structure. The duct walling also has, in addition to the actual structure,' a further structure which is in the form of a first 13 and a second 14 elevation and which is arranged in the flow path in order to generate turbulence. The shape of the structure can be configured freely, depending on its respective intended use. Thus, the first and/or second elevation 13, 14  may have inside them a measuring sensor 15 which consequently projects into the fluid stream. Whilst the measuring sensor 15 is in direct contact with the fluid stream at the first elevation 13, the measuring sensor 15 in the second elevation 14 is completely surrounded by material of the second elevation 14 and is therefore shielded against the fluid flowing through. Also apparent is the arrangement of a second mass 17 which is integrated in a first mass 16 of the duct waTling 11 and which is electrically conductive and transmits the signals from the measuring sensor 15 through the honeycomb body 4.

Figure 3 shows a second duct walling 18 which, again, is structured. A first structure 19 in the form of an open triangular serration has interruptions in the layers of which the second duct wallina 19 is composed. The method using a plastically deformable and subsequently consolidatable mass makes it possible that a further second structure 20 can be provided as a microstructure in the first structure 19. The second structure 20 is arranged, for example as an indentation or protuberance, in the first structure 19, as a longitudinal 21 and a transverse 22 structure, the longitudinal structure 21 haying an orifice 23, so as to serve as a passage from one duct into an adjacent duct. In particular, the layered composition of the second duct wallinq 18 makes it possible for both a first height H of the open triangle and a second

10

height h of the second structure 20 to be freely adjustable according to requirements. The same also applies to the respective thickness of the duct walling 18 which, in this exemplary embodiment, is composed of a first 24, second 25 and third 26 layer. The first 24 and the third 26 layer are produced from a first mass, whilst the second layer 25, which is embedded between the other two, consists of a second mass which is electrically conductive. It thereby becomes possible for the duct walling 18 to be fully heated, in order thereby to heat up a fluid flowing through, as indicated by the arrows.

In the formation of orifices and of other structures interrupted in the direction of the layered composition, it must, of course, be remembered that a layer cannot be composed without a base. Consequently, either auxiliary structures must be used instead of the later orifices {for example, made from material which is later burnt or melted away) or the edges of the orifices must run obliquery, so "that a layered composition by means of laterally projecting layers is possible.

The consolidation of the first and the second mass makes it possible that geometries and consequently structures can be . freely formed. In particular, ceramic raw materials, and also metallic raw materials, which may also be connected to one another, come under consideration as materials for the first and second mass. Examples which may be mentioned of ceramic raw materials are oxide ceramics, but also metal ceramics, and of metallic raw materTafs, metal powder, metal oxides or metal solutions, as have also already become known individually hitherto for honeycomb bodies to be sintered. However, these can now be connected to one another by being applied together or being intermixed, in each case in individual layers. The former may also be gathered, for example, from the following Figure 4.

Figure 4 shows a third body 28 integrated into a third duct walling 27. The integration of the third body 28 into the

11

third duct wallina 27 was carried out in that, initially, a first mass was applied and consolidated in layers. After a particular layer height was reached, a second mass was also used in the composition Df the subsequent layers. After a height of the second mass satisfactory for the intended use was reached, once again only the first mass was used for the further layers. It becomes possible in this way for the second mass to be surrounded completely by the first mass and consequently to be embedded and integrated in the latter. The second mass forms a cross here, such as could be necessary, for example, for a distributor of an electrical current within a hon-eycomb body. Highly diverse conductor tracks or the like can be produced by means of an appropriate distribution of the second mass during the production of the honeycomb body to compose the layers of the latter. Cavities can also be implemented in the honeycomb body produced in layers in this way, and, because of the nature of the method used, very fine ducts of between 15 and 50 micrometers can be formed as duct structures, in the honeycomb body, In particular, the m.ethod makes it possible that individual layer heights of about 1.5 to 4 micrometers up to more than 100 micrometers can be composed. This means, in turn, that a surface quality of the honeycomb body and of the structures of the ducts themselves can be precalculable in a locally exactly defined manner and can then be implemented. Desired materials can thereby also be applied in- the predeterminable thickness exactly at the calculated location.

The method for producing the honeycomb body and the nature of the honeycomb body itself make it possible to implement intercalations and flow-influencing structCtures ot any kind particularly in honeycomb bodies composed completely of ceramic. A honeycomb body of this type is suitable, for example, for use in exhaust lines, for example as an adsorber or catalyst, preferably in internal combustion engines of motor vehicles.

12

-13-

WE CLAIM

1.	A method for producing a ceramic honeycomb body (4) with ducts (5), the

honeycomb body (4) being composed in layers by the repeated sequence of the

steps :

-  generating a predeterminable  layer (24) by means of a first plastically deformable and subsequently consolidatable mass, and consolidating the layer (24).

characterized in that

a measuring sensor (15) and/or a heating device are provided by the application of a second electrically conductive mass (25) and/or the insertion of an electrically conductive body (9, 10) into the honeycomb body (4).

2.	A method for proancing a ceramic honeycomb body (4) with-ducts (5). the

honeycomb body (4) being composed in layers by the repeated sequence of the

steps;

generating  a  predeteminable  layer  (24)  be  means  of a  first  plastically deformable and subsequently consolidatable mass, and consolidating the layer (24).

vv'alls (8) being composed which form the ducts (5) through which a fluid is capable of flowing.

characterized in that

-14-

one wall (8) is constructed hy providing at least one slructure (19. 20. 21, 22 ) for influencine a through How of the fluid capable of flowing through.

Ihe method as claimed in claim I or 2. wherein the layered composition for forming a wall (S) is partially interrupted, in order to produce an orifice (23) in the wall (8) as a passage lor the fluid from a first duct lo a second duct.

.A ceramic hones comb bod\ (4) with ducts {5) through which a fluid is capable of llowing and which are arranged so as to he next to one another, the honeycomb body (4) having wa.ls (8) which form duels (5) and are composed of ceramic, characterised in that at least one measuring sensor (15) and'or an cleciricall\ conductive mass is integrated into a ceramic wall (8) of the honeycomb body (4).

Ihe ceramic honeyctimh body (4) as claimed in claim 4. wherein the measuring sensor (15) and/or the clectrically conductive mass is surrounded completely by

ceramic.

I he ceramic honeycomb body (4) as claimed in one of claims 4 or 5 wherein the measuring sensor (15) is a temperature sensor.

A ceramic honeycomb body (4) with ducts (5) through which a fluid is capable of flowing and which are arranged so as to lie nest to one another, the honeycomb bod\ (4) having walls (S) which form tiucts (5) and are composed at least partially of ceramic.

characterised in that at least one ceramic wall (8) in the honeycomb body (4) has an additional structure (19. 20. 21. 22) in order lo influence a throughflow of the fluid.

-15-

8.	The ceramic honeycomb body (4) as claimed in claim 7, wherein the structure

(19- 20, 21. 22) is arranged longitudinally, transversely and/or obliquely to a

direction of throughflow of the fluid through the duels (5).

9.	The ceramic honeycomb body (4) as claimed in claim 7 or 8, wherein the

structure (19, 20. 21. 22) 'is wa\'y or zigzag-shaped.

10.	A ceramic honeycomb body (4) with ducts (5) through which a fluid is capable of flowing, which honeycomb bodv is produced.froni a plastically deformable and subsequently consolidatable first mass, the first mass being in particular in layers, predeterminably applied and consolidated, characterized in that along a section through the honeycomb body (4). next to the first mass, at least one second mass forms a layer along ihe section, the first mass having a property different from that of the second mass.

11.	The ceramic honeycomb body (4) as claimed in one of the preceeding claims wherein a wall (8) has, from a first duct to a second duct, an orifice (23) as a passage for the fluid capable of flowing through.

12.  The ceramic honeycomb bods  {4} as claimed in one of the proceeding claims wherein it is made completely of ceramic.

The invention provides methods for producing a honeycomb body (4)  and honeycomb bodies (4) with ducts (5), walls (8) of the honeycomb body (4) being made from ceramic. Honeycomb bodies (4) can be produced from a plastically deformable and subsequently consolidatable first mass, the first mass being, in layers, predeterminably applied and consolidated. In addition to the first mass, at least one second mass forms, in the honeycomb body, a predeterminable layer which is, for example, electrically conductive, whiist the first mass is not electrically conductive.	

Documents:

« Previous Patent

Next Patent »

Patent Number	207993	

Indian Patent Application Number	IN/PCT/2001/01172/KOL	

PG Journal Number	27/2007	

Publication Date	06-Jul-2007	

Grant Date	04-Jul-2007	

Date of Filing	08-Nov-2001	

Name of Patentee	EMITEC GESELLSCHAFT FUR EMISSONSTECH NOLOGIE MBH,	

Applicant Address	HAUPTSTRASSE 150, D-53797 LOHMAR,	

Inventors:

#	Inventor's Name	Inventor's Address	

1	BRUCK , ROLF	FROBELSTRASSE 12, D-51429, BERGISCH GLADBACH,	

PCT International Classification Number	B 29 C 67/00	

PCT International Application Number	PCT/EP00/04639	

PCT International Filing date	2000-05-22	

PCT Conventions:

#	PCT Application Number	Date of Convention	Priority Country	

1	19924861.3	1999-05-31	Germany	

© All Indian Patents, 2013-2021.

  Patent data available in the public domain from Indian Patents Office, Department of Industrial Policy and Promotions, Ministry of Commerce and Industry, Government of India.

File: patents/208005-a-sol-gel-process-for-production-of-glas-body-articles-and-composite-glass-body-article-produced-thereby.html
Indian Patents. 208005:"A SOL-GEL PROCESS FOR PRODUCTION OF GLAS BODY ARTICLES AND COMPOSITE GLASS BODY ARTICLE PRODUCED THEREBY"

Indian Patents

Recently Granted Patents

  Recently Published Patents

Title of Invention	"A SOL-GEL PROCESS FOR PRODUCTION OF GLAS BODY ARTICLES AND COMPOSITE GLASS BODY ARTICLE PRODUCED THEREBY"

Abstract	Sol-gel process for the production of glass body articles containing an incompressible insert, comprising the steps of: a) providing an incompressible insert (33; 42; 52); b) providing a container (10; 20) which can retain said incompressible insert in rigidly fixed position to define a space (17; 26) between the inside surface of said container and the external surface of said insert, and which can be rotated around the axis of said insert; c) fixing said insert to the inside of said container in such a way that the insert will be rotated integrally with said container; d) filling said space with a sol and closing said container; e) rotating said container containing said sol and said insert around the axis of the latter for all the time necessary to complete gelling of said sol; f) opening said container and extracting the composite comprising a wet gel adhering to said incompressible insert; g) drying said wet gel, whereby said container in step e) is placed in rotation at such speed that the product P of the angular velocity measured in radians per second (rad/s) and the radius r of the insert measured in centimeters (cm) is between about 20 and about 250 rad x cm/s and adding a step of glass densification of the dry gel adhering to said incompressible insert by means of heat treatment at a temperature within the range of about 800 to about 1400 °C.	

Full Text	-1A-

The present invention relates to a sol-gel process for production of glass body

articles and composite glass body article produced thereby.

Field of the Invention

The present invention also relates to a sol-gel process for the production

of  manufactured  articles  containing  an  incompressible  index  and  to  the

manufactured articles so produced.

In particular, the present invention relates to a process for the production

of performs for optical fibers and to the preforms so produced.

As  is known,  optical fibers comprise at least one central part and a

covering part made from glass materials with different refractive indices. The difference in refractive Index between the two parts of the fiber and the almost glancing angle with which the fight radiation Impacts on the Interface between the two parts of the fiber determine a condition of total reflection, therefore confining the light radiation to the central part. This difference in refractive index is normally achieved by a different chemical composition in the two parts of the fiber, and generally the material with higher index of refraction is in the central part. The materials more commonly employed for the production of optical fibers are glass of mixed silicon dioxide/germanium oxide composition for the central part of the fiber and high-purity silicon dioxide for the covering.

The optical fibers are produced by spinning the so called "performs" that consist of two co-axial cylinders, a central core and an external covering, corresponding respectively to the central part and to the covering of the final optical fiber. Typical dimensions of the performs vary between about 0.5 and 1 meter In length, with

2

diameters varying between about 5 and 20 centimeters. The diameter of the core is generally about a third of the overall diameter of the preform. During the spinning process, the preform is heated to a temperature lower than the melting point of the vitreous oxides that compose it. but sufficient to cause them to soften. A material is thus obtained with enough viscosity to maintain the geometric relationship of the parts that compose the preform, but sufficiently low to allow the formation of the fiber by traction. Background of the Invention

Traditionally, production of preforms for optical fibers starts from a vitreous core already of final dimension and density, obtained for example by the normal technique of melting and subsequent solidification of oxides. The material of the covering is subsequently deposited onto the core, generally employing the technique of chemical deposition from vapor phase, known in the art as "Chemical Vapor Deposition" or CVD, which consists of making two or more either gaseous reagents or reagents in vapor-phase .to react at suitable temperature; the reaction product is the material desired. In the case of the optical fibers, silicon tetrachloride (SiCl4) and oxygen are generally employed, giving the reaction:

The silicon dioxide (SiO2) so formed Is deposited on the core that is present in the reaction chamber. This covering of SiO2 is initially porous and is densified by subsequent heat treatment.

This technique, used for a long time in the preparation of preforms, has the disadvantage that the SiO2 deposition phase for CVD requires very long times; typically, it requires about 7 hours to give a 2 cm covering thickness after densification.

3

Alternative techniques to the CVD have been assessed to overcome the problem. In particular the use of the sol-gel technique, which gives vitreous materials by starting from generally hydroalcoholic solutions, has been much studied.

The name sol-gel generically defines a wide variety of processes that differ in procedural detail or choice of reagents. All sol-gel processes share the following phases:

-	hydrolysis in  a hydroalcoholic solution,  called  sol,  of a  MXn

compound, indicated generically as the precursor, containing the M

cation, which  is at  least  trivalent and  preferably tetravalent.  the

vitreous oxide of which needs to be formed. The hydrolysis leads to the

formation of M-OH groups;

-	polycondensation of the M-OH groups according to the reaction;

M-OH + M-OH  M-O-M + H2O	(II)

with the formation of an oxide polymer, called gel, that occupies all the volume initially occupied by the solution. This phase is generally defined as gelling;

-	drying of the gel grving a monolithic dry and porous body, with

apparent density (weight divided by the geometric volume of the

monolithic body) within the range of about  1/12 and  1/5 of the

theoretical density of the corresponding non-porous oxide. The drying

could be achieved by controlled evaporation of the solvent, grving a

body known in the art as 'xerogel", or by hypercritical extraction of the

solvent, grving an "aerogel";

-	possible densification of the dry gel by heat treatment, grving a

vitreous body of theoretical density.

The sol-gel technique shows promise for the production of preforms  for  optical  fibers  because  it  is  relatively  low-cost,  the

4

production times are almost independent of the dimensions of the vitreous body to be produced, and it gives good control of the chemical composition and the dimensions of the final vitreous body.

This technique is already used for the production of the core which is a solid cylinder of a homogeneous glass of mixed silicon dioxide and germanium oxide composition, that is obtained with extreme simplicity by this method.

The covering, consisting of a hollow cylinder, can be produced easily by the sol-gel method, by inserting sol into a cylindrical container to a volume of less than the volume of the same container and setting the container in rapid rotation on its axis for all the time required for gelling, so that the sol is made to adhere to the cylindrical wall of the container by centrifugal force. The gel so obtained presents a cylindrical external surface corresponding ^o the inside surface of the container and an internal cylindrical surface corresponding to the free equilibrium surface of the sol itself under the action of -the centrifugal force. The production of. vitreous tubular bodies in this way is described, for example, in US patent 4,680,045.

US patent 4,775,401 describes a process for the production of a preform .of optical fiber whose covering is produced by sol-gel and then made denser around a core produced apart.

Even though it is possible to produce the core and the covering separately by sol-gel, a sol-get process that produces a complete preform is desirable, tn fact, the formation of a preform starting from two separate bodies creates some problems, like, for example, the possibility that polluting particles or air bubbles will be trapped between the two parts during the phase of densification to give the preform. These defects are retained in the final  optics fiber and

5

constitute sources of diffusion of light with consequent loss of efficiency in the transmission. Furthermore, the movement of two separate parts during the phases of drying and densification is more difficult than would be the case if a preform consisted of solidly integrated parts, as happens in the case of the deposition of the covering on the core by CVD.

Until now, however, it has not been possible to produce a similar preform by depositing the covering by sol-gel onto a core already at final density; this is because during the gelling phase a phenomenon known as syneresis occurs, by which a gel in formation decreases its volume of about 1-3% compared to the volume of the sol, with a isotropic contraction toward its center, jf the gel contains inside it an incompressible body, like a dense core of preform, contraction is prevented in the radial direction, but occurs tangentialty, giving rise to intense lateral traction forces that leads to the destruction of the gel.

US patent 4,786,302 describes a process for the production of all the components of the preform that avoids the problem of gelling against a rigid body that opposes the syneresis. According to this process, a hollow cylinder gel of a first composition is prepared by centrifugation, according to the process of US patent 4,680,045 cited before. A sol with a second composition, different from the first, is poured into the hollow so produced, and allowed to gel. In this way, two concentric wet gels are obtained, that are then dried together and could be densified together to produce the preform. With this process however the two phases of gelling (and respective syneresis) of the different sections of the preform happen in successive moments. In particular, the syneresis of the covering (whose internal diameter reaches the dimensions for which the wet gel is stable)

6

occurs first; subsequently the second sol is inserted in the hollow, that initially occupies the volume defined by the internal diameter of the external gel, but following the syneresis gives rise to a gel of slightly smaller diameter. The result is two physically separated concentric bodies, so possible problems due to the presence of impurities or air bubbles previously discussed are not resolved.

It is therefore impossible, with the present state of the art, to produce a preform for optical fiber in which the covering is produced by sol-gel directly on the core and integral with It.

The object of the present invention is to provide a sol-gel process for  the  production  of  manufactured  articles  containing  an incompressible insert, as well as to  provide manufactured articles obtained with the process, in particular preforms for optical fibers. Disclosure of the Invention

This object is achieved according to the present invention by a sol-gel process for the production of manufactured articles containing an incompressible insert, comprising the steps of:

a)	providing an Incompressible insert;

b)	providing a container which can retain said incompressible

insert in rigidly fixed position to define a space between the inside

surface of said container and the external surface of said insert, and

which can be rotated around the axis of said insert;

c)	fixing said insert to the inside of said container in such a way

as to rotate said insert as one wtth said container

d)	filling said space with a sol;

e)	setting said container containing said sol and said insert in

rotation around the axis of the latter for all the necessary time to the

complete gelling of said sol;

7

f)	opening  said  container  and  extracting  the  composite

comprising a wet gel adhering to said incompressible insert;

g)	drying said wet gel.

The inventors have surprisingly found that, contrary to what was previously known, it is possible to produce a body for sol-gel around an incompressibie insert without the syneresis causing the destruction of the gel.

In particular, it has been found that the best results are obtained using an insert preferably of regular polygonal section. Even more preferably, the insert is of circular section, i.e. it is substantially cylindrical.

Furthermore, it has been found that the best results are obtained if, during all the time necessary to the gelling, the sol is rotated around the axis of symmetry of the insert at a pre-determined speed depending on the radius of the same insert in the case in which It has a circular section or. in the case in which the insert is a regular polygon in section, depending on the radius of the circumferences inscribed and circumscribed on the section of the polygon. The reasons are not known, but it is thought that in these conditions the syneresis could be counterbalanced by the centrifugal force that acts on the sol.

The container is preferably placed in rotation with such speed for which P, the product of the angular velocity co measured in radians per second (rad/s) and the radius r of the insert measured in centimeters (cm) is between about 20 and about 250 rad x cm/s.

Preferably, and particularly In the case of obtaining the preform for optical fibers, the drying of the gel is carried out by the hypercritical way. In this case, the last operations of the process include the following steps:

8

-	opening  of  the  container  and  extracting  the  composite

constituted by the wet gel and the incompressible insert, inside a bath

containing a liquid, in such a way that the surface of the wet gel is not

ever exposed to the ah*;

i	- inserting the bath containing the liquid and the composite wet-

gel/incompressible-insert in an autoclave;

-	extracting  the  solvent  in  hypercritical  conditions  giving  a

manufactured  article  constituted  by  the  dry  gel  containing  the

incompressible insert.

The original liquid with which the gel is covered in the container, and that is contained in the same pores of the gel, is an aqueous liquid containing alcoholic residues that could vary according to the precursor used in the sol-gel synthesis. For instance, ethanol is the common alcoholic residual left by the hydrolysis of the teira-e-ny!-ortho-silicate (TEOS), one of the most widely used alkoxides in sol-gel synthesis.

In particular, the  liquid both in the bath in which the gel is immersed, and inside the pores of the same gel, is substituted by a liquid suitable for hypercritical extraction.

Finally, the processes described above could be completed by a final  operation,  the  densification  of  the  dry  ael  around  the incompressible insert by means of a suitable heat treatment. Brief Description of the/Drawings

The invention will now be described with reference to the schematic drawings enclosed, in which:

-	Figure 1 is a section view of a container that could be used in the

process according to the invention;

9

-	Figure 2 is a section view of another container, suitable for the

production of preforms for optical fibers according to the process of

the invention;

-	Figure  3  shows  a  detail  of  a  possible  way  of  fixing  the

incompressible insert in the container of Figure 2;

-	Figure 4 is a section view of the manufactured article obtained

through the process of the invention with the use of the container of

Figure 1; and

-	Figure 5 shows a preform for optical fiber obtained with the use

of the container of Figure 2.

Modes of carrying out the Invention

The container employed for the process of the invention could be produced in any material that is chemically compatible with the so1 and that has sufficient mechanical strength 10 withstand without deformation or vibration the conditions that are met during rapid rotation.

The sol has a high density, varying generally between about 0.8 and 1.6 g/cm3, for which the pressure exerted by the sol on the side parts of the container during rotation is high. Accordingly, metals are the materials preferred for the production of" the container. Furthermore, the sol is generally an hydroalcohoiic solution containina small quantities of acids, generally HCI, to promote the hydrolysis of the precursor compound MXn. Metallic materials, for instance steel, covered entirely by a thin layer of material plastic, preferably Teflon (registered mark in the name of DUPONT) are therefore preferred for the container to prevent chemical etching on the walls of the container by the sol. The use of an internal covering made of plastic

10

material also promotes the separation of the wet gel from the walls of the container.

Figures 1 and 2 show two possible embodiments of the container employed in the process according to the invention.

Figure 1 shows a section view of a first possible generic form of the container.

The container 10 comprises a principal container 11 and a cover 12. that could seal the container II by a system of flanges (as shown in the figure), or by screwing the cover 12 to the container 11 (suitable reciprocal threads having been provided on these two parts), or by other known sealing methods. Gaskets (not shown in figure), for example of the O-RING type, located in the zone of contact between the container 11 and the cover 12, can be used to seal the container more securely according to known methodology.

The container 11 and the cover 12 present means for fixing the incompressible insert which create the condition that ibe container and the insert rotate as one during the gelling phase. These means of fixing could be very varied. Rgure 1 shows two teeth 13, 13' at the extremity of the container 11, and two teeth 14, 14' at the center of the cover 12: these teeth engage in corresponding recesses on the two bases of the incompressible insert. It is evident, however, that the teeth and recesses could be more numerous, or that they could be positioned differently (provided that their positions on container and insert correspond). Furthermore, the rotation of the container and of the insert together as one can be assured by side locking, as will be described in detail with reference to Rgure 2.

The cover 12 presents two identical openings 15, 15'. one of which is used to fill the closed container In which the insert is already present

11

with the sol. while the other vents air during filling. When filled, the two openings could be closed with any suitable element (e.g. threaded metal plugs) - not shown in figure - whose hermetic seal on the cover could be ensured with gaskets, (e.g. of the O-RING type).

Finally, two elements 16. 16/ are so positioned to be aligned with the axial symmetry of the axis of the incompressible insert, so they can be used to fit the container to the apparatus employed for its rotation, (e.g. a lathe). In Figure 1 these elements are shown respectively as a raised hexagonal boss 16, (in plan, not in section) which could be gripped by the chuck of a lathe, and as a hollow element 16' (seen in section) to receive the tailstock of the same lathe. Rgure 1 also shows, with broken line, the outline of the incompressible insert, which defines a space 17 between the external surface of the insert and the inside surface of the container.

Rgure 2 shows a section view of a container suitable for the production of preforms for optical fibers. In this case, the container 20 is cylindrical and comprises a principal container 21 and a cover 22. Also in this case, the container 21 and cover 22 are shown in the figure connected by means of flanges, but they could be connected hermetically by any known means. The cylindrical base of the container 21 and the cover 22 are perforated in correspondence to the axis of symmetry of the container.

In these holes are inserted the Swaqelok links 23 e 23' of suitable diameter, which in this case consrrruTe me system ot fixing the incompressible insert in the container. Also in this case. Figure 2 shows the outline of the insert with a broken line, which defines a space 26 with the inside walls of the container. The Swagelok links produced and sold by Swagelok Co.. of Solon, OH, USA, is widely known and

12

used, in particular to make connections and junctions in gas lines, and are available with internal diameters from about 1 mm to about 45 mm. For this application. In particular, the use of links of the "Bored-Through" type, normally used for thermocouples, is preferred. The way of fixing the insert with these links is described below. As in the case of the container 10, the cover 22 has openings 24, 24' to fill the space 26 with the sol and to vent the air during this operation.

The cover 22 and the cylindrical base of the container 21 could present elements to connect to the apparatus employed for rotating the container (e.g. hexagonal plan elements - only one of which is shown in Rgure 2 as element 25) that could be fixed in various ways (for example, by screws) to the container 21 and to the cover 22 and that could also have a protective function for the links 23 and 23.'

Figure 3 shows how tc fix and cemer the insert through the Swagelok* links taking the link present on the cover 22 for instance. The link 23 comprises a principal part 31, screwed into the cover 22 (for simplicity, the threading between link and cover is not shown in figure) or where necessary welded. The zone 32 of the part 31 is threaded.

The incompressible insert 33 is inserted into the through hole of the part 31, and the ferrule 34 (that, could be made from metal, such as steel or copper, or polymeric material, such as Teflon* or Nylon) is made to slide on said insert until it makes contact with the part 31. Nylon or copper is preferred for the ferrule.

Finally the part 35 with female threading is inserted, and screwed onto the part 31 via threads on the zone 32. Screwing the part 35 onto part 31 deforms and compresses the ferrule onto the insert 33, fixing and centering the latter with respect to the axis of the container.

13

The container employed in the process according to the invention could differ from those described here in shape or construction details. It is important, however, that all the constituent elements of such containers, (teeth, recess, valves or other), are arranged symmetrically around the axis of rotation, to give equal distribution of the weight and eliminate one possible source of vibration of the container during high-speed rotation.

The incompressible insert could be made from any material, according to the purpose of the final manufactured article. Preferably, the insert must not be of plastic materials, which give little adhesion to the gel. If an aerogel is needed, an operation of hypercritical drying in autoclave is required and the material of the insert must resist the hypercritical conditions of the liquid in which the composite wet gel/insert is immersed. These conditions vary from temperatures of about 40°C where the liquid is CO2 liquid, to about 300°C in the case of the lower alcohols.

Finally, where a final dry gel densification treatment is scheduled, it generally requires temperatures varying between 800 6C and 1400 °C and the material from which the insert is made must resist these temperatures and, therefore, must be a metal, a glass with high melting point or a ceramic, for instance.

In the case of the production of optical fibers, the incompressible insert is a dense cylinder of a mixed silica-based glass with additives of oxides of other elements. Typical chemical compositions of the insert glass are, for example : 

TiO2-Ln2O3, where Ln indicates any element of the Lanthanide series.

14

The incompressible insert is inserted into the container 11 of Figure

I	(or the container 21 of Figure 2) to which the cover 12 (or 22) is then

fixed and sealed and the insert is fixed to the container for the rotation

of the two as one by matching teeth and recesses 13, 13', 14 and 14",

or through Swagelok* links as previously described with reference to

the container shown in Figure 2.

The space 17 (or 26), defined by the inside walls of the container

I1	(or 21) and the insert, is th€*n filled with the sol. For the preparation

of the sol,: see the ample sector literature, among which are, for

example, the patents already cited. The sol could have any chemical

composition, but in the case of the production of preforms for optical

fibers this will be such as to lead to the formation of SIO2 of the highest

possible purity. The container is filled with the sol through one of the

holes 15 or 15' on the cover 12 of Figure 1, or through one of the holes

24 or 24' on the cover 22 of Figure 2. The presence of an air vent hole

(for example, the hole 15' if it is filled through the hoie 15) guarantees

complete filling of the available volume.

After the openings 15 and 15' (or 24 and 24') on the cover have been sealed hermetically, the container is mounted on an apparatus (e.g. a lathe) that allows it to be rotated around the axis of the insert. Preferably the axis of rotation is horizontal.

The container is run up to the predetermined speed of rotation preferably in the space of between about 30 seconds and 1 minute. The speed of angular rotation, GO, is related to the radius r of the insert by the equation:

P =  xr

and is such that, measuring  in radians per second (rad/s) and r in centimeters (cm) the values of P are between about 20 and 250 rad

15

x cm/s. For values of P outside the interval defined above, the gel breaks. Although the reasons are not clear, it is thought that this happens because at values lower than about 20 rod x cm/s. the centrifugal force that acts on the gel in formation is not sufficient to counterbalance the syneresis, while at values above about 250 rad x cm/s vibrations are probably produced in the system that jeopardize the mechanical stability of the gel in formation. The total time for which the container containing the gel must be maintained in rotation is equal at least to that for which a sol of the same composition reaches complete gelling and completes Its syneresis. This time depends on the chemical composition of the sol, particularly on its pH, and can be determined with a parallel test on a sample of the same sol allowed to gel in static conditions, since rotation does not vary the gelling time.

At the end of the rotation, the container is opened and the composite comprising a wet gel adhering to the incompressible insert is extracted. The gel part of this composite could be dried by a different process, according 1o whether a xerogel or an aerogel is required, as previously described. To get a xerogel it is generally necessary to control the solvent evaporation .parameters, for example limiting the speed of evaporation by inserting the gel into a micropofous container, as described in US patent 4,660,046 already cited.

According to the present invention, the gel Is preferably dried in hypercritical way, giving an aerogel. In this case the wet gel must never be exposea TO the atmosphere, to avoid even the minimum evaporation of solvent from the pores, which could be the cause of surface fracturing of the gel. The opening of the container and the

16

extraction of the composite wet-gel/incompressible-insert must therefore be earned out in a bath containing a liquid, equal or different from the one present in the pores of the gel. The hypercritical extraction of the solvent could be effected by the same solvent of reaction, generally an alcohol-rich hydroalcoholic mixture once it has been freed of the fraction of process-water. In this case, temperatures of about 300°C and pressures of about 70 bar are required: the critical temperature and pressure of ethanol are 243°C and 63 atmospheres respectively. Since the autoclaves that can resist these conditions are of complex construction, it might be preferable to first exchange the solvent present in the pores of the gel, replacing the aqueous alcohol mixture of reaction with chlorinated solvents which have critical values between about 200-280 °C and 30-60 bar, or with CO2 liquid, which has critical values of cbouf 40 °C and 70-80 bcr.

The bath containing the liquid in which the opening of the container and the extraction of the composite is carried out could be used for exchanging the solvent and in any case, as container containing the composite covered with liquid which is introduced into the autoclave. The procedure for the solvent-exchange and hypercritical extraction of this is widely known to those skilled In the art.

figure 4 shows in section a manufactured article 40 obtained by the process of the invention through the use of the container of Rgure 1. This manufactured article comprises a part 41, consisting of the dried but still porous gel, adhering to the incompressible insert 42. The recesses that receive the teeth 13. 13' and 14, 14' of the container are visible in the extremities of the insert.

In the case of the production of preforms for optical fibers, the manufactured article comprising the dry gel  (whether xerogel  or

17

aerogel) contains a cylindrical incompressible insert corresponding exactly to the product obtainable with the CVD technique before the densification of the SIO2 layer, that was until now impossible to get with the sot-gel technique.

The manufactured article so produced can finally be subjected to a treatment of densification of the dry gel part. The densification requires temperatures of about 800-900°C in the case of xerogel. and about 1000-1400°C in the case of aeroael. During the heat treatment. the gel could be subjected to purification treatments, for example by streaming an atmosphere containing oxygenates into the oven when the temperature is about 300-500 °C to remove organic mixtures, and chlorinated gases such as Cl2, HCI o CCl4 at temperatures of about 700-800 °C to remove metallic impurities, as is known to those skilled in the art. The final steps of the densification are generally carried ou; in an inert atmosphere, for example pure helium or an atmosphere containing low percentages of oxygen.

In the case of the preforms for optical fibers, the product of the treatment of densification is the preform ready for the spinning of the fiber. Figure 5 shows such a preform 50, in which the covering 51 is the result of the process of the invention after densification and the part 52 is the core of the preform, that in this case constituted the incompressible insert at the beginning of the process.

The invention will be further illustrated by the following examples. These examples are not limiting; they illustrate some embodiments to teach those skilled in the art how to put the invention into practice and to show the considered best way for the realization of the invention.

EXAMPLE 1

18

A cylindrical die in stainless steel of the type shown in Figure 2 is predisposed, whose inside dimensions are 30.7 cm in length and 9.3 cm. in diameter. Into the die is inserted an incompressible insert. consisting of a quartz cylinder 37.0 cm long and 0.8 cm in diameter that is fixed rigidly in position coaxially with respect to the die by means of Swagelok* links as described above.

A silica sol is prepared separately by mixing 500 g of tetra-ethyl-

ortho-silane  (TEOS) with  700 cc  of an  aqueous HCI solution  at a

concentration of 0.01  N. The sol is homogenized first by mechanical

agitation, then by ultrasound for 6 minutes. In this phase the TEOS is

hydrotyzed by the water, giving place to four molecules of ethyl

alcohol per molecule of TEOS. 250 grams of "Aerosil OX-50" colloidal

silica from Degussa GmbH are added to the sol. The mixing of the

colloidal silica inio the "sol" is accelerated  by  vigorous mechanical

agitation, followed by treatment with ultrasound for 30 minutes, and

finally by centrifugation at 2000 rpm for another 30 minutes. The sol

obtained is poured into the predisposed  die  through opening 24

shown in Figure 2. The die is rotated around its axis at an angular

velocity,  , of 125.6 rad/s, which corresponds, for the insert employed,

to a P value of 50.24 rad x cm/s. The rotation is maintained for 12

hours, to allow for complete gelling of the sol. Then the die is opened,

the wet gel is extracted comprising the cylinder in quartz, and the

water present in the pores of the gel Is exchanged with ethanol by

three subsequent washings by immersion. The hypercritical extraction

of ethanol is carried out in an autoclave at 70 bar and 280°C. The

aerogel extracted from the autoclave, containing the incompressible

insert  in  quartz,  did  not  present  defects  such  as  cracks  or

fragmentation  of  the  surface.  The  aerogel  was  subjected  to  a

19

densification heat treatment; the chamber of the oven was constituted by a quartz pipe connected up to the ends of gas lines. The treatment comprised heating from ambient temperature to 500°C over 30 minutes, followed by maintenance at 500°C in airflow for 6 hours; heating from 500 to 800°C over 30 minutes and maintaining at 800°C for 54 hours. During the first 42 hours, anhydrous HCI was streamed through the oven chamber and pure helium in the subsequent 12 hours; finally, always in a stream of helium, the temperature was raised from 800 to 1375°C over one hour, and maintained at this value for 30 minutes, after which the oven was left to cool naturally. The final product is a manufactured article constituted by a covering in whole silica glass that does not present surface defects, densified around the incompressible insert in qucn; introduced into the die at the beginning of the process.

EXAMPLE 2 (COMPARATIVE!

The process of the Example 1 was repeated, but without centrifugation of the sol in the gelling phase (i.e. with values of  and P equal to 0). Opening the die after the 12 hours of gelling, the part of the hydrogel present around the incompressible insert in quartz presented deep fractures and was partially separated from the insert.

-20-WE CLAIM

1.  Sol-gel process for the production of glass body articles containing an incompressible insert, comprising the steps of:

a)	providing an incompressible insert (33; 42; 52);

b)	providing  a  container  (10;  20)  which can retain said

incompressible insert in rigidly fixed position to define a

space  (17;  26)  between  the  inside  surface  of said

container and the external surface of said insert, and

which can be rotated around the axis of said insert;

c)	fixing said insert to the inside of said container in such a

way that the insert will be rotated integrally with said

container;

d)	filling said space with a sol and closing said container;

e)	rotating said container containing said sol and said insert

around the axis of the latter for all the time necessary to

complete gelling of said sol;

f)	opening  said  container  and  extracting  the  composite

comprising a wet gel adhering to said incompressible

insert;

g)	drying said wet gel, whereby said container in step e) is

placed in rotation at such speed that the product P of the

angular velocity a measured in radians per second (rad/s)

and the radius r of the insert measured in centimeters

(cm) is between about 20 and about 250 rad x cm/s and

adding a step of glass densification of the dry gel adhering

to said incompressible insert by means of heat treatment

at a temperature within the range of about 800 to about

1400 °C.

-21-

2.	A process as claimed in claim 1, wherein said incompressible insert is

cylindrical.

3.	A process as claimed in any of the preceding claims, wherein said

container is cylindrical.

4.	A process as claimed in claim 1, wherein the opening of said container

and the extraction of said composite in step f) is carried out inside a

bath containing a liquid.

5.	A process as claimed in claim 4, wherein the liquid in which step f) is

carried out is selected from alcohols, chlorinated solvents, or CO2 liquid.

6.	A process as claimed in claim 1, wherein step g) of drying of the wet gel

is carried out in hypercritical way preceded by a gel-washing phose.

7.	Composite  article  (40)  comprising  a  dry  gel  adhering  to  an

incompressible insert obtained according to the process as claimed in

any of claims 1 to 6.

Sol-gel process for the production of glass body articles containing an incompressible insert, comprising the steps of:

a)	providing an incompressible insert (33; 42; 52);

b)	providing  a  container  (10;  20)  which can retain said

incompressible insert in rigidly fixed position to define a

space  (17;  26)  between  the  inside  surface  of said

container and the external surface of said insert, and

which can be rotated around the axis of said insert;

c)	fixing said insert to the inside of said container in such a

way that the insert will be rotated integrally with said

container;

d)	filling said space with a sol and closing said container;

e)	rotating said container containing said sol and said insert

around the axis of the latter for all the time necessary to

complete gelling of said sol;

f)	opening  said  container  and  extracting  the  composite

comprising a wet gel adhering to said incompressible

insert;

g)	drying said wet gel, whereby said container in step e) is

placed in rotation at such speed that the product P of the

angular velocity  measured in radians per second (rad/s)

and the radius r of the insert measured in centimeters

(cm) is between about 20 and about 250 rad x cm/s and

adding a step of glass densification of the dry gel adhering

to said incompressible insert by means of heat treatment

at a temperature within the range of about 800 to about

1400 °C.

Documents:

« Previous Patent

Next Patent »

Patent Number	208005	

Indian Patent Application Number	IN/PCT/2001/00887/KOL	

PG Journal Number	27/2007	

Publication Date	06-Jul-2007	

Grant Date	05-Jul-2007	

Date of Filing	28-Aug-2001	

Name of Patentee	NOVARA TECHNOLOGY SRL..,	

Applicant Address	VIA FAUSER 4,1-28100 NOVARA ITALY.	

Inventors:

#	Inventor's Name	Inventor's Address	

1	FULVIO COSTA	VIA ROMA,92,I-27048 SOMMO,ITALY.	

2	PIERPAOLO COSTA	VIA ROMA,92,I-27048 SOMMO,ITALY	

3	LORENZO COSTA	VIA ROMA,92,I-27048 SOMMO,ITALY	

PCT International Classification Number	CO3B 37/16	

PCT International Application Number	PCT/IT00/00076	

PCT International Filing date	2000-03-08	

PCT Conventions:

#	PCT Application Number	Date of Convention	Priority Country	

1	99A000004	1999-03-08	Italy	

© All Indian Patents, 2013-2021.

  Patent data available in the public domain from Indian Patents Office, Department of Industrial Policy and Promotions, Ministry of Commerce and Industry, Government of India.
