Repository: anandvc/allindianpatents

File: patents/208019-a-continuous-casting-process-to-obtatin-thin-metallic-products.html
Indian Patents. 208019:A CONTINUOUS CASTING PROCESS TO OBTATIN THIN METALLIC PRODUCTS

Indian Patents

Recently Granted Patents

  Recently Published Patents

Title of Invention	A CONTINUOUS CASTING PROCESS TO OBTATIN THIN METALLIC PRODUCTS

Abstract	The present invention relates to a continuous casting process to obtain thin metallic products, especially made of steel, comprising providing spaced apart casting rolls each mounted on bearings; during casting, the rolls separating force (RSF) is continuously measured and a signal representative of the variations in the rolls separating force (RSF) is measured in relation to time, and where the separation of the rolls is modified especially as a function of the said signal to compensate for the outof-round of the rolls characterized in that, in order to detect defects other than the outof-round of the rolls, the said signal is decomposed into various harmonic components and these said harmonic components are compared with reference harmonics of corresponding order, the results of the said comparison being representative of a defective status of the casting process, and, according to the results of the said comparison, rules for controlling the casting process are defined.	

Full Text	 

This invention concerns the continuous casting between two rolls of thin metallic products, especially made of steel.

According to this known technique, the manufactured product, for example a thin strip of steel several millimetres thick, is obtained by pouring molten metal into a casting space' defined between two rolls with parallel axes, cooled and rotated in opposite directions. The metal, when it comes into contact with the cold walls of the rolls, called sleeves, solidifies and the skins of the solidified metal, rotated by the rolls, join at the neck between the rolls to form the said strip which is extracted downwards.

The use of the casting process between rolls is submitted to various constraints relevant both to the cast product and the use of the casting installation.

In particular, the section of the cast strip must correspond, in shape and dimensions, to the required section, the real section of the strip being directly dependent on the space, called the gap, between the rolls

at the neck.

i

For this, a regulation process for continuous casting between rolls, described in patent application FR-A-2728817 is known, where the rolls separating force (RSF) is measured and the relative position of the said rolls modified to suit. This process enables the relative position of the rolls to be modified; they are moved apart if the force is too high or moved together if the force is too low especially in order to avoid breakouts of liquid metal or even rupture of the cast strip, and also prevent damage to the rolls in case of over-solidification of the cast metal.

Also, it is known that an out-of-round of the rolls cannot  be  totally  avoided,  on  the  one  hand,  for

mechanical reasons and, on the other hand, due to the thermal deformations to which the sleeve is subjected when it first comes. into contact with the molten metal when casting is started and also later during the rotation of the rolls. A compensation process for this out-of-round, which will be called hereafter "normal out-of-round" (or again "mechanical out-of-round" even though it is partly of thermal origin), is already known; this procesJ consists of automatically acting on the position of the bearings of at least one of the rolls depending on the angular position of these rolls in order to maintain the gap as constant as possible. As it is practically impossible to directly measure the gap, it has already been proposed to use as a parameter representative of the out-of-round, a signal delivered by rolls separating force measurement means, the out-of-round compensat ion system then being combined with a regulation system such as described in above mentioned document FR-A-2728817.

However, the use of these processes does not enable real-time detection of certain defects liable to disturb the j casting process, to lead to its shutdown or to durably damage the rolls.

Defect detection methods, visual or others, are alrejady known enabling the detection of defects related to the casting process, to the thermal/dynamic characteristics of the molten metal, or again those known as "shiny strips". The latter type of defect corresponds to a local reduction in the surface roughness of the rolls which leads to variations in the cooling of the :. strip which can be detected by temperature measurements made on the cast strip. However, the observation of these defects can only be done after the event, on the already formed strip, and therefore quite sometime after they have appeared. Now, these defects can damage the surface f inisli of the rolls and this especially when they are perceived at a late stage, in which case the damage may

be irreparable.

Certain defects can be detected a priori from direct observation of the signal representing the rolls separating force. However, variations in this signal represent both variations in the force due to the normal out-of-round and variations due to other parameters or events which may occur during casting. Direct observation of the force signal therefore does not allow to determine the part that each of these causes plays in the variations of the signal to be determined.

The purpose of this invention is to solve the above mentioned problems and aims at enabling, by measuring the rolls separating force (RSF) , real-time detection of defects, before an amplification of these defects causes irreparable damage, especially to the rolls. The purpose of the invention is also to enable the follow-up of changes to these defects, in order to propose corrective actions or interrupt of the casting to the operator depending on^phe seriousness of the said defects.

With these targets in mind, the subject of the invention is a continuous casting process between rolls to obtain thin metallic products, especially made of steel, where, during casting, the rolls separating force is continuously measured and a signal representative of the variations in the rolls separating force (RSF) measured in relation to time, and where the setting of the rolls is modified, especially in relation to the said signal, to compensate for the out-of-round of the rolls, this process beincj characterised in that, in order to detect  defects other than rolls out-of-round, the said signal is decomposed into different harmonic components and the said harmonic components are compared with reference harmonics of corresponding order, the results of the said comparison being representative of the status of the casting process defect, and, according to the results of the said comparison, casting process control

rule are defined.

 In effect, the inventors have been able to establish, following many tests conducted on an industrial scale, that a certain relation exists between the variations in the signals representative of the separating force and the appearance of defects during casting. For example, the appearance of a defect called shiny strip on a roll is characterised by the presence of a disturbance in the measured separating force signal. This disturbance is cyclic and occurs for each revolution of the roll. This disturbance reflects over-solidification of the product when it passes the neck and leads to variations in the force which are clearly more rapid than those which would be generated for instance by variations in the thickness of the solidified product.

The inventors then imagined the decompositon of the said signals into harmonics in order to differentiate in these signals the part which could be allocated to the normal out-of-round from the part due to other causes. The inventors thus checked, by comparing the harmonic components recorded during various castings, that, although the signals representative of the separating force vary in particular according to the out-of-round, and even when this out-of-round is compensated for by the compensation system, variations in certain harmonic components corresponded to the appearance of defects during castings. It therefore came to light that an analysis of these ■harmonic components, performed continuously during castings, would allow, by comparison with a reference obtained experimentally during castings considered to be without defects, to detect in almost real time deviations revealing such casting defects much more rapidly than with the known methods.

A hypothesis explaining the relation which exists between the variations in the harmonic components and the presence of casting defects is that the normal out-of-

round causes variations in the signal representative of

the rolls separating force (RSF) which are mainly slow

and gentle. In other words the signal has, on account of

the said normal out-of-round, mainly a low-order harmonic

component, with a frequency equal to the roll rotational

frequency.  However,  real  defects,  such as  the  above

mentioned shiny strips, mainly lead to sudden variations

in the said signal and therefore to harmonics of a higher

i Kr order!.  Typically,  the  spectrum  of  the  signal

reprejsentative  of  the  rolls  separating  force  and

resulting-  only  from  the  normal  out-of-round  is

characterised by a high harmonic component of order 0

(for example 70% of the total amplitude of the signal)

and rapidly decreasing harmonics for the higher orders

(20% for the order 1 harmonic,  10% for the order 2

harmonic). Rarely, the presence of harmonics of a higher

order  is  observed.  However,  when  shiny  strips  are

present, the distribution of the harmonics is different

from the case above, the presence of an over-solidified

edge at the level of the shiny strip generates more

higher harmonics.

It is specified that hereafter, the component of the signal with a frequency FjL = 21Fo will be designated the harmonic of order i, FQ being the fundamental frequency corresponding to roll rotational speed. Likewise, hereafter the amplitude of the harmonic components of order i will be designated hi and a value representative of the harmonics of order i taken over a predetermined number of roll revolutions will be designated H^.

According to a specific arrangement of the invention where a gap regulation system, such as the one described above, is installed, an associated signal used as the bearing displacement reference of at least one roller can be used as a signal representative of the variations in the rolls separating force (RSF), obtained

by measuring the said force. In other words, the signal which is then decomposed into various harmonic components is directly related to the said displacement reference which is generated by an out-of-round compensation module,  and  therefore  reflects  the  separating  force

variations,

To decompose the signal into its various harmonic cc^pcize&t s, a fast Fourier transform coul d especi al 1 y be used, applied to the signal representative of the rolls separating force (RSF), this signal therefore being either directly the separating force measurement signal, or a corresponding signal generated by the said out-of-round compensation module.

In a preferred arrangement of the invention, the value Hi representative, of each harmonic of order i, is calculated as being a mean value of the amplitudes hi of each harmonic, determined over a given number of roller revolutions. As the value Hi, representative of each harmonic, is calculated as being a mean value of the measured amplitudes over a given number of revolutions, this allows the effect of random defects, which are located in time and in space and non-repetitive over several roll revolutions, to be attenuated. Thus, if a defect is generated by a durable problem on a roll, the system will completely integrate this data after the said number .  of  revolutions  whereas  the  effect  of  t;he

harmonics, appearing on only a low number of revolutions,

i

especially  lower  than  the  said  number  of  given revolutions, will be considerably attenuated.

1 The comparison of the measured signal with a signal frpm a casting judged as good can be made in various ways. The values H-^ representative of each harmonic of the measured signal can be simply compared, term by term, to reference values Hir obtained from measurements made on castings judged as good, and it can be checked that the sum of the differences of values Hi representative of

each harmonic with the reference values Hir is not too high. Alternatively, the proportion of each harmonic can be compared with a proportional reference distribution. However, preferably, the comparison will be made on the basis of a harmonic barycentre, this barycentre being calculated by weighting each harmonic with a predetermined coefficient in order to give relative importances to the various harmonics by unequally weighting the latter. This calculation method is justified by experimental observations: during a casting judged a& good, the first harmonic is the most important, the importance of the various harmonics decreasing as a function of the increasing order of the harmonics considered. By weighting the harmonics of the highest order with a suitable coefficient, the variations of these high order harmonics will be as it were amplified, making their appearance or augmentation more easily perceptible in the result of the barycentre calculation.

For example, a frequency barycentre Bf can be calculated by allocating a coefficient representing the amplitude of the harmonic considered to each harmonic frequency:

Bf (Hz) = Z Hi * Fi / I Hi

and this barycentre can be normed by the fundamental frequency to obtain a ratio R = Bf / F0 which could be compared with a predetermined reference value RQ to get rid of any fundamental frequency differences and therefore any effective roll speed differences between the casting considered and the reference.

 In addition, the derivative dR/dt could be calculated and the result also compared to a second predetermined threshold thus enabling the change of the ratio R to be followed up over time, a rapid change of R being a sign of a rapid aggravation of a defect.

With the values of the various parameters:

A  representing  the  total  amplitude  of  the

i

Variations: A = X Hi,

R representative of the part or the importance of the defects in the signal,

and E = dR/dt,

a decision table can be drawn up, as it will be seen later, which could be used to propose in real time to the operator, corrective actions on certain casting parameters, with the aim of correcting defects as rapidly as possible after their appearance.

Other advantages and features will appear on reading the detailed description which will follow of examples of realisation of the invention, given for information purposes and in no way restrictive, to be read in conjunction with the appended drawings among which:

figure 1 shows a schematic view of a casting device between rolls with a regulation system of a type known itself, but using harmonic decompostion of the out-of-round compensation signal,

-	figure 2 represents a decision table defining the procedure to be followed during casting as a function of the various values of the parameters delivered by the process according to the invention,

-	figures 3a, 3b, 3c and 3d show, in the form of plots representing the variations of the various measured or calculated parameters, the results obtained from a casting judged as good with the out-of-round compensation process,

-	figures 4a,, 4b, 4c and 4d show the corresponding plots obtained during a casting judged as poor.

The casting installation, represented only partially on figure 1, conventionally includes, as already known, two rolls 1, 2, with parallel axis, spaced apart by a distance called a gap. This corresponds to the required  thickness  for  the  cast  strip,  less  the

dimentional reduction resulting form deformations due to

.  ■!

the RSF.  The two rolls 1,  2 are rotated in opposite

directions,  at  same  speed.  They  are  carried  by  the

bearings 3, 4, represented schematically, of two supports

5, 6 installed on a frame 7. The support 5, and therefore

the axis of corresponding roll 1, is fixed in relation to

the frame 7. The other support 6 can move in translation

on frame 7. Its position is adjustable and determined by

pusH jacks 9 acting so as to move together or apart the

supports 5, 6 one in relation to each other. The rolls

separating force (RSF) measuring means, such as balances

8, are positioned between the fixed support 5 and the

frame 7, Sensors 10 are used to measure the position of

the mobile support 6 and therefore the variations in

position  in  relation  to  a  predetermined  reference

position  according  to  the  required thickness  of  the

i strip.

During casting, the molten metal is poured between the rolls and begins to solidify in contact with their cooled walls to form solidified skins which are drived by the rolls and join more or less at the level of the neck 11 between the rolls to form the solidified strip which is extracted downwards. The metal thus exerts a separating force on the rolls (RSF), measured by the balances 8, this force being variable especially according to the degree of solidification of the metal.

To regulate this force, and guarantee the continuity of the casting, the casting installation includes a regulation system. In this regulation system, the difference between the force reference signal and the force signal measured by the force sensor 8 is calculated by a first comparator 12, The signal relevant to this difference is introduced into a force regulator 13 which determines a position reference signal introduced into a second comparator 14. The force signal measured by the force sensor 8 is also introduced into an out -of - round compensation system 15 which decomposes the force signal

into harmonics and generates the compensation signals HI,

H2, H3 of each of the said harmonics. These signals, HI,

H2 and H3, are summed in an adder 16 which generates a

position correction reference signal which is transmitted

to the second comparator 14. The output signal of the

second  comparator  14  is  introduced  into  a  third

comparator 17 together with a position signal from the

position  sensor  10.  The  output  signal  of  the  third

comparator 17 is introduced into the position regulator

18 which controls the jacks 9.

The rotation of the rolls 1 and 2 is ensured respectively by motors 19 and 20 controlled by a speed regulator 21. This speed regulator 21 receives a signal from a thickness regulator 22 receiving itself a thickness reference signal, the force signal transmitted by the force sensor 8 and the position signal transmitted by the position sensor 10.

An action on the jacks 9 is made automatically by this regulation system enabling, for example, to act on jacks 9 in the direction leading to a separation of the rolls to reduce the separating force (RSF) or, conversely, in the direction leading to join the rolls to increase the force. In a similar manner, this system enables compensation, at least partial, of the normal out-of-round, that is to compensate a possible offset existing between the axis of the sleeve and its rotational axis and irregularities in the shape of a roll, whether these irregularities have a mechanical or thermal origin. The regulation system then takes these shape and coaxiality defects into account to give a displacement reference for the push jacks 9 controlling the gap between the rolls in order to maintain this gap as constant as possible during the rotation of the rolls.

A preferred method of determining the various parameters A, R and E, which will be used to inform the operator of the presence of defects and the seriousness

of these will now be described.

In this method, the signal representative of the rolls separating force will be decomposed, this decomposition being performed in the out-of-round compensation module 15 by means of a Fourier transform. The same operation could be equally well performed not by using a Fourier transform but by using a Laplace transform or any other mathematical or signal processing operation such as, for instance, the use of filters to obtain the same result,, that is the decomposition of the signal into various harmonic components.

Values Hi as stated above will then be calculated, that is, by making an average of amplitudes Hi over a predetermined number of rolls revolutions, for instance, the last ten revolutions. Note that the previous method for calculating coefficients Hi is given as an example and is in no way restrictive. The values Hi_ representative of each harmonic of order i can also be calculated as being the root mean square value of the amplitude hi of the harmonics for any other calculated valiue characterising the said harmonics, this calculation being made by are arithmetical mean, a least squares method or any other method.

I Whatever the calculation method, the values Hi are representative of the amplitude relevant to each harmonic of order i and of frequency Fi.

Criterion Bf will then be calculated as being a frequency barycentre of the various harmonics. That is, the barycentre of the frequencies of the considered harmonics is calculated, each value F-i being assigned a weight consisting of the corresponding value Hi, that is: Bf = Z Hi x Fi / 2 Hi.

In general, only harmonics of orders 0, 1 and 2 will be used. However, it is obviously possible to take other harmonics into account.

In order to be able to make valid comparisons at

various rolls rotational speeds, the ratio Rf = Bf/FQ is calculated, FQ corresponding to the rolls rotational frequency.

In the case given as an example where only the first three harmonics are taken into account, we then obtain the three following criteria:

» global amplitude of the variations of the signal: A=H1+H£+H3,

-	normed barycentre:

Rf = (F1xH1+F2xH2+F3xH3) / ((H1+H2+H3)xF0)

-	change of Rf over time: E=dRf/dt.

A comparison of these various criteria calculated during casting with a predetermined threshold allow then to detect if such or such a defect appears in the current casting.

As an example, in a case where the s ignal representative of the rolls separating force is the signal obtained from the out-of-round compensation module, that is expressed as a displacement value of the mobile roll, and in1 presence of normal out-of-round alone, the following could be obtained:

HQ = 70  µm,  Hi = 200 µm, H2 = 100 µm, where

F0 = 0.2 Hz, Fi = 0.4 Hz and F2 = 0.8 Hz,

then Bf = 0.3 Hz and Rf = 1.5.

If a shiny strip appears, these values will become 350 µm, 350 µm and 300 µm respectively for HO, HI, H2 and therefore Rf = 2.25.

We can thus see that by simply fixing a suitable threshold for Rfr» for example Rf threshold = 1.6, the Rf passage over this threshold can activate an alarm indicating a defect.

A better appreciation of the seriousness of the defects can be obtained by simultaneously taking into account the three above mentioned criteria.

For this, a decision table, such as the one shown on figure 2, could be used to directly indicate to the

operator the defectological status of the casting, that is,  gives him an indication on the presence, the importance, and the development of defects and indicates

the need to undertake corrective actions,  such as the

I modification of certain casting parameters to attempt to

correct the defects which have appeared, or at the very

worst, the need to stop the casting to avoid irreparable

damage to the casting installation.

This table presents, for instance, the procedure to

be  followed  according  to  the  relevant  values  of

coefficients A, Rf and E:

-	A "small" is the sign of low roller separating

force variations, the casting being executed under good

conditions,

-	when A is "medium",

-	and if R and E are "small", this means little or no defects, the casting is still being executed under good conditions,

-	if R is "small" and E "large", this can mean that, although no real defects are present, the operating point of the installation is unstable, for reasons essentially related to the "normal" out-of-round, and a casting process alarm is triggered to inform the operator of the need to modify, for instance, the thermal conditions of the sleeve (temperature or flow rate of the cooling water),

-	if R is "large" and E "small", which indicates the presence of defects, without a notable trend to their possible aggravation, a casting process alarm is set off,

-	if R and E are "large", indicating the presence of defects and aggravation of these, shutdown of the casting process is requested,

-	when A is "large",

-	and if R and E are "small", no latent defect is

signalled, normal out-of-round is correctly compensated

for, but the amplitude of the displacements of the mobile roll to achieve this compensation is high, which is not serious for the casting itself, but may reveal problems in the geometry of the rolls,

- if R is "large" and E "small", which means also the presence of defects, but without notable aggravation, a casting process alarm is set off,

ft- if E is "large", irrespective of the value of R, significant aggravation of the defects is signalled and rapigl shutdown of the casting process is requested.

j Note that the "small", "medium" and "large" characters ers of the various criteria are assessed by comparison with experimental data acquired during earlier castings.

To illustrate the defect detection possibilities of the process according to the invention, refer to figures 3a, 3b, 3c and 3d, which show variations to the various parameters measured and calculated during a casting with the out-of-round compensation process judged as good, and to figures 4a, 4b, 4c and 4d which show a comparison of the curves obtained during a casting with shiny strip defects.

Figures 3a and 4a show the variations in the rolls separating force expressed in percentage of the permissible RSF measured for 40 minutes from start of casting.

Figures 3b and 4b show change during this time of parameter A, that is the mean amplitude over 10 revolutions, in jxm> of the displacement of the bearings of the mobile roll controlled by the out-of-round compensation module.

Figures 3c and 4c show changes in parameter R over time.

Figures 3d and 4d show on the same graph the changes over time of values HQ, H1 and H2, representative of the amplitudes of harmonics of orders 0, 1 and 2, the

first one (H0) being sftown on cne Dotcom or cne diagram, the second (H1) in the centre and the third (H2) at the top.

We can see that, for a casting judged as good, the increase of A during around the first 20 minutes corresponds to a similar increase in HQ and mainly reflects the evolution of the out-of-round compensation until stability of A is obtained at around 50 µm, indicating an almost perfect out-of-round compensation. Also note stability of parameter R after around 10 minutes, after excursion of R towards higher values, corresponding to a relatively high amplitude of H2 during the same period at start of casting.

By comparison, the plots of figures 4b, 4c and 4d, relevant  to  a  casting  whose  execution  was  highly disturbed,  show high amplitudes for H1 and H2 during around 4 0 minutes, with a high value of A during the same period and especially a high value of R.

It is easy to understand from these records that a comparison, made in real time during the casting process, of values A and especially R with predetermined thresholds, would have allowed to rapidly detect the defects corresponding to the high amplitudes of harmonics H1 and H2 and immediate action on the casting parameters to prevent their aggravation.

The invention is not restricted to the calculation methods of the various parameters given above only as an example.

In particular, by still using the same values H^ representative of the amplitude of each harmonic, another barycentre B of the harmonic spectrum of the value representative of the rolls separating force could be calculated, for example, by then assigning to each value H-L a carefully chosen weighting coefficient to accentuate in the calculated value of this barycentre the influence of ,the harmonics with the highest orders, which are those

revealing defects. Irrespective of the type of barycentre

calculation used,  values representative of the various

harmonics and the weighting coefficients relevant to each

harmonic will be used so that it will be easy to follow

the evolution of the value of the barycentre and compare

it With experimental values in view of determining in

i  ■ real I time a def ectological level by comparison with the

defQptcfclogical condition (troublefree casting, disturbed

casting, poor casting which led to a shutdown or damage

to the rolls, etc.) of previous castings.

To' compare the harmonics, it is also possible to

define a reference distribution of the amplitudes of the

harmonics as a percentage of each harmonic in relation to

the total signal, for example by assuming a priori that

the first harmonic represents 66% of this signal,  the

second 17% and the third also 17%.  It would then be

i

possible to follow the evolution of this distribution during each casting and, by comparing with the reference distribution, easily assess any deviations. This comparison could for instance be done by calculating a sum Rd of the differences between the proportion Hi/A of each harmonic component in the measured signal representative of the separating force and the reference proportion a-j_: Rcj= pos (aQ-Hg/A) +pos (H1/A-a1 +. . . +pos (Hi/A-ai) , (that is, each item of this sum is only counted if it is positive) . In this way, if the proportion of the harmonic of order 0 is greater than the reference proportion or if the proportion of a harmonic of an order greater than or equal to 1 is lower than the reference proportion, the difference relevant to the considered harmonic is not taken into account. For instance, if the first harmonic represents for example 98% of A, the second 2% and the third 0%, which would correspond to almost total absence of harmonics of an order greater than 0 and therefore an absence of defects, Rd=0.

If the continuous casting installation between rolls does not include a gap regulation system as a function of the out-of-round, the process according to the previously described invention could of course be used by directly taking as signal subject to an harmgnics decomposition the direct measurement of the rolls separating force (RSF) variations, the use of values Hi obtained from the out-of-round compensation module remaining however especially practical when such a compensation module already exists on the installation and already performs, within the scope of its usual operation, the required decomposition into harmonics.

1.	Continuous casting process between rolls to obtain thin metallic products, especially made of steel, where, during casting, the rolls separating force (RSF) is continuously measured and a signal representative of the variations in the rolls separating force (RSF) is measures in relation to time, and where the separation of the rolls is modified especially as a function of the said signal to compensate for the out-of-round of the rolls characterised in that, in order to detect defects other than the out-of-round of the rolls, the said signal is decomposed into various harmonic components and these said harmonic components are compared with reference harmonics of corresponding order, the results of the said comparison being representative of a defective status of the casting process, and, according to the results of th© said comparison, rules for controlling the casting process are defined.

2.	Process in accordance with claim 1, characterised in that the said representative signal, obtained by measuring the variations of the rolls separating force (RSF), is an associated signal used as displacement reference for the bearings of a roll in a separating regulation loop between the said rolls.

3.	Process in accordance with any of the previous claim, characterised in that a Fourier transform is used to decompose the said signal representative of the rolls separating force (RSF) into various harmonic components.

 4. Process in accordance with any of the previous claims, characterised in that to make the comparison, the value used as value representative of each harmonic of order i is a value Hi corresponding to the mean of the amplitudes hi of the harmonics of this order measured over a given number of revolutions.

5.  Process in accordance with any of the previous

claims, characterised in that to make the comparison, a barycentre of the harmonics is used, this barycentre being calculated by weighting a value representative of each harmonic with a predetermined coefficient.

6. Process in accordance with claim 5, characterised in that a frequency barycentre is calculated (Bf) = (Z(HixFi)) / (iHi) where the value representative of each harmonic is its frequency Fi and the weighting coefficient Hi represents the amplitude of the considered harmonic.

7.' Process in accordance with claim 6, characterised in that the comparison is made on the basis of a ratio Rf=Bf/FQ, where FQ is the frequency porr'esponding to the rotational speed of the rolls.

8.	Process in accordance with claim 1, characterised in that the comparison is made by using as comparison criterion the proportion Hi/A of each harmonic component in relation to the signal representative of the separating force, Hi representing the amplitude of the harmonic of order i  and A=SHjL.

9.	Process in accordance with claim 8, characterised in that the result of the comparison is represented by the sum R^pos (aQ-Ho/A) +pos (H1/A-a1) + . . . +pos (H-jyA-ajJ .

10.	Process in accordance with one of the claims 7 or 9, characterised in that a decision table is used to determine the procedure to be followed for the casting according to the values of criteria:

-	A=ZHif

-	R (Rf or Rd) ,

-	E=dR/dt.

11. Continuous casting process between rolls to obtain thin metallic products substantially as hereinbefore described with reference to the accompanying drawings*

BRIEF DESCRIPTION Continuous casting  process between rolls

Process  for detecting defects  during  continuous casting between rolls where, during casting,  a signal depending  on  the  rolls  separating  force  (RSF)  is measured, the said signal being separated into various harmonic components, the result of the comparison of the harmbnic  components  thus  obtained  with  reference harmonics being representative of a defective status of the rolls, this defective status of the rolls enabling various rules to be defined for the execution of the process.

Applicable especially to continuous casting of thin steel strips between rolls.

Documents:

				2510-mas-1997-claims duplicate.pdf

				2510-mas-1997-claims original.pdf

				2510-mas-1997-correspondence others.pdf

				2510-mas-1997-correspondence po.pdf

				2510-mas-1997-description complete duplicate.pdf

				2510-mas-1997-description complete original.pdf

				2510-mas-1997-drawings.pdf

				2510-mas-1997-form 1.pdf

				2510-mas-1997-form 26.pdf

				2510-mas-1997-form 3.pdf

				2510-mas-1997-form 4.pdf

« Previous Patent

Next Patent »

Patent Number	208019	

Indian Patent Application Number	2510/MAS/1997	

PG Journal Number	27/2007	

Publication Date	06-Jul-2007	

Grant Date	06-Jul-2007	

Date of Filing	04-Nov-1997	

Name of Patentee	USINOR (FORMERLY USINOR-SACILOR)THYSSEN ATAHL AKTIENGESELLSCHAFT	

Applicant Address	IMMEUBLE LA DEFENCESE 7,11-13 COURS VALMY, 92800 PUTEAUX.	

Inventors:

#	Inventor's Name	Inventor's Address	

1	DAMASSE JEAN-MICHEL	5 RUE DU HAUT 57000 METZ.	

PCT International Classification Number	B22D-11/16	

PCT International Application Number	N/A	

PCT International Filing date		

PCT Conventions:

#	PCT Application Number	Date of Convention	Priority Country	

1	96 13777	1997-11-07	France	

© All Indian Patents, 2013-2021.

  Patent data available in the public domain from Indian Patents Office, Department of Industrial Policy and Promotions, Ministry of Commerce and Industry, Government of India.
