Repository: anandvc/allindianpatents

File: patents/208046-a-process-and-apparatus-for-the-catalytic-polymerization-in-the-gas-phase.html (part 1 of 2)
Indian Patents. 208046:A PROCESS AND APPARATUS FOR THE CATALYTIC POLYMERIZATION IN THE GAS-PHASE

Indian Patents

Recently Granted Patents

  Recently Published Patents

Title of Invention	A PROCESS AND APPARATUS FOR THE CATALYTIC POLYMERIZATION IN THE GAS-PHASE

Abstract	A process for the gas-phase catalytic polymerisation carried out in two interconnected polymerisation zones, to which one or more monomers are fed in the presence of a catalyst under polymerisation conditions and from which the produced polymer is discharged. The growing polymer particles flow through a first polymerisation zone under fast fluidisation conditions, leave said first zone and enter a second polymerisation zone through which they flow in a densified form under the action of gravity, leave said second zone and are reintroduced into the first polymerisation zone, thus establishing a circulation of polymer between the two polymerisation zones. The present invention is characterised in that a gas of composition different from that present in the first polymerisation zone is introduced into the second polymerisation zone and it is avoided that the gases present in the first polymerisation zone are introduced into the second polymerisation zone. The process is particularly suited for obtaining in-reactor made blends of olefin polymers having different compositions.	

Full Text	 

"PROCESS TtND APPARATUS FOR THE CAS»PIIASE POLYMERISATION"

The present invention relates to a process for the gas-phase catalytic polymerisation,

particularly for the polymerisation of a-olefins, carried out in two or more interconnected

polymerisation zones to which one or more monomers are fed in the presence of a catalyst

under polymerisation conditions and from which the produced polymer is discharged.

The development of olefin polymerisation catalysts with high activity and selectivity,

particularly of the Ziegler-Natta type and, more recently, of the metallocene type, has led to

the widespread use on an industrial scale of processes in which the polymerisation of olefins

is carried out in a gaseous medium in the presence of a solid catalyst.

A widely used technology for gas-phase polymerisation processes is the fluidised-bed

technology. In fluidised-bed gas-phase processes, the polymer is confined in a vertical

cylindrical zone. The reaction gases exiting the reactor are taken up by a compressor, cooled

and sent back, together with make-up monomers and appropriate quantities of hydrogen, to

the bottom of the bed through a distributor. Entrainment of solid in the gas is limited by an

appropriate dimensioning of the upper part of the reactor (freeboard, i.e. the space between

the bed surface and the gas exit point), where the gas velocity is reduced, and, in some

designs, by the interposition of cyclones in the exit gas line. The flow rate of the circulating

gas is set so as to assure a velocity within an adequate range above the minimum fluidisation

velocity and below the "transport velocity". The heat of reaction is removed exclusively by

cooling the circulating gas. The catalyst components may be fed in continuously into the

polymerisation vessel. The composition of the gas-phase controls the composition of the

polymer. The reactor is operated at constant pressure, normally in the range 1-3 MPa. The

reaction kinetics is controlled by the addition of inert gases.

A significant contribution to the reliability of the fluidised-bed reactor technology in the

polymerisation of a-olefms was made by the introduction of suitably pre-treated spheroidal

catalyst of controlled dimensions and by the use of propane as diluent (see WO 92/21706). Since fluidised-bed reactors approximate very closely the ideal behaviour of a "continuous stirred-tank reactor" (CSTR), it is very difficult to obtain products which are a homogeneous mixture of different types of polymeric chains. In fact, the composition of the gaseous mixture that is in contact with the growing polymer particle is essentially the same for all the residence time of the particle in the reactor. As an example, one of the major limits of fluidised-bed processes is the difficulty of

broadening the molecular weight distribution of the obtained polymers. It is generally known that, in the continuous polymerisation of a-olefins in a single stirred stage (which also involves steady composition of the monomers and of the chain transfer agent, normally hydrogen) with Ti-based catalysts of the Ziegler-Natta type, polyolefins having a relatively narrow molecular weight distribution are obtained. This characteristic is even more emphasised when metallocene catalysts are used. The breadth of the molecular weight distribution has an influence both on the rheological behaviour of the polymer (and hence the processability of the melt) and on the final mechanical properties of the product, and is a characteristic which is particularly important for the (co)polymers of ethylene. This problem has been addressed in WO 97/04015. According to this document, it is possible to broaden the molecular weight distribution of polymers without affecting their homogeneity by means of a gas-phase process performed in a loop reactor. The gas-phase polymerisation according to WO 97/04015 is carried out in two interconnected polymerisation zones to which one or more monomers are fed in the presence of a catalyst under reaction conditions and from which the polymer produced is discharged. The process is characterised in that the growing polymer particles flow through the first of said polymerisation zones under fast fluidisation conditions, leave said first polymerisation zone and enter the second polymerisation zone, through which they flow in a densified form under the action of gravity, leave the second polymerisation zone and are reintroduced into the first polymerisation zone, thus establishing a circulation of polymer between the two polymerisation zones.

According to the teachings of WO 97/04015, it is possible to broaden the molecular weight distribution of the polymers simply by properly balancing the gas-phase compositions and the residence times in the two polymerisation zones of the gas-phase loop reactor. This is due to the fact that, while the polymer moves forward in the second polymerisation zone flowing downward in a plug-flow mode, owing to the monomer consumption, it finds gas-phase compositions richer in molecular weight regulator. Consequently, the molecular weights of the forming polymer decrease along the axis of this polymerisation zone. This effect is also enhanced by the temperature increase due to the polymerisation reaction. However, the process described in WO 97/04015 can provide only a limited control of the molecular weight distribution. In fact, even if hindered by the packed polymer, the diffusion of the gas within the polymerisation zone in which the polymer particles flow in a densified

form makes it difficult to establish substantial differences in the gas compositions at different heights of that zone. Moreover, it is not easy to achieve an effective balance of the residence times in the two different polymerisation zones of the reactor. Most importantly, WO 97/04015 gives no teaching on how to obtain homogeneous mixtures of polymeric chains having different compositions.

It would thus be desirable to improve the process of WO 97/04015 in order to be able to

significantly broaden the molecular weight distribution of the obtained polymers and/or to

render it suitable to the preparation of polymers endowed with broad composition

distributions, while at the same time maintaining a high homogeneity level.

It has now been found that the above objectives, together with additional advantages, can be

achieved by properly avoiding that the gas mixture present in the fast fluidised

polymerisation zone enter the densified solid flow polymerisation zone.

Therefore, according to a first aspect, the present invention provides a process for the

catalytic polymerisation in the gas-phase carried out in at least two interconnected

polymerisation zones, the process comprising feeding one or more monomers to said

polymerisation zones in the presence of catalyst under reaction conditions and collecting the

polymer product from said polymerisation zones, in which process the growing polymer

particles flow upward through one of said polymerisation zones (riser) under fast fluidisation

conditions, leave said riser and enter another polymerisation zone (downcomer) through

which they flow downward under the action of gravity, leave said downcomer and are

reintroduced into the riser, thus establishing a circulation of polymer between the riser and

the downcomer, the process being further characterised in that:

(i)	means are provided which are capable of totally or partially preventing the gas

mixture present in the riser from entering the downcomer, and

(ii)	a gas and/or liquid mixture having a composition different from the gas mixture

present in the riser is introduced into the downcomer. According  to  a particularly advantageous  embodiment  of the present  invention,  the introduction into the downcomer of the said gas and/or liquid mixture having a composition different from the gas mixture present in the riser is effective in preventing the latter mixture from entering the downcomer.

As it is known, the state of fast fluidisation is obtained when the velocity of the fluidising gas is higher than the transport velocity, and it is characterised in that the pressure gradient

along the direction of transport is a monotone function of the quantity of injected solid, for equal flow rate and density of the fluidising gas. Contrary to the present invention, in the fluidised-bed technology of the known state of the art, the fluidising-gas velocity is maintained well below the transport velocity, in order to avoid phenomena of solids entrainment and particle carryover. The terms "transport velocity" and "fast fluidisation state" are well known in the art; for a definition thereof, see, for example, "D. Geldart, Gas Fluidisation Technology, page 155 et seq., J. Wiley & Sons Ltd., 1986". Generally, in the downcomer the growing polymer particles flow downward in a more or less densified form. Thus, high values of density of the solid can be reached (density of the solid - kg of polymer per m3 of reactor occupied by polymer), which can approach the bulk density of the polymer. A positive gain in pressure can thus be obtained along the direction of flow, so that it becomes possible to reintroduce the polymer into the riser without the help of special mechanical means. In this way, a "loop" circulation is set up, which is defined by the balance of pressures between the two polymerisation zones and by the head losses introduced into the system.

The gas mixtures involved in the process of the invention can contain entrained droplets of liquid composed of liquefied gas, as it is customary when operating in the so-called "condensing mode". Generally, in the following description it is intended that a gas phase or a gas mixture can contain a part of entrained liquid.

According to a preferred embodiment of the invention, the introduction of the gas and/or liquid mixture of different composition into the downcomer is such to establish a net gas flow upward at the upper limit of the downcomer. The established flow of gas upward has the effect of preventing the gas mixture present in the riser from entering the downcomer. Conveniently, the gas mixture coming from the riser is prevented from entering the downcomer by introducing the gas and/or liquid mixture of different composition through one or more introduction lines placed into the downcomer, preferably at a point close to the upper limit of the volume occupied by the densified solid. The flow ratio of the gas introduced and the downward velocity of the solid must be regulated so that a net flow of gas flowing upward is established at the upper limit of the zone into which the gas coming from the riser must not enter.

The gas and/or liquid mixture of different composition to be fed into the downcomer can optionally be fed in partially or totally liquefied form. The liquefied gas mixture can also be

sprinkled over the upper surface of the bed of densified polymer particles; the evaporation

of the liquid in the polymerisation zone will provide the required gas flow.

The present invention is described with reference to the attached figures, which are given for

illustrative purpose and not to limit the invention.

Figure 1 is a diagrammatic representation of a reactor to carry out the process according to

the invention.

Figure 2 is a diagrammatic representation of an embodiment of a reactor to carry out the

process according to the invention.

Figure 3 is a diagrammatic representation of another embodiment of a reactor to carry out the

process according to the invention.

Figure 4 is a diagrammatic representation of a further embodiment of a reactor to carry out

the process according to the invention.

Referring to Figure 1, the growing polymer flows through a first polymerisation zone

represented by the riser 1 under fast fluidisation conditions along the direction of the arrow

14. In the second polymerisation zone represented by the downcomer 2 the growing polymer

flows in a densified form under the action of gravity along the direction of the arrow 14\ The

two polymerisation zones 1 and 2 are appropriately interconnected by the sections 3 and 5.

The material balance is maintained by feeding in monomers and catalysts and discharging

polymer.

Generally, the condition of fast fluidisation in the riser 1 is established by the gas mixture

comprising one or more components coming from section 5, which is fed through a line 9,

that permits also the transfer of the polymer from the downcomer 2 to the riser 1. Part of the

gaseous mixture can be fed to the riser 1 through a line 10 placed below the point of

reintroduction of the polymer into the riser 1. The line  10 can be endowed, where

appropriate, with gas distributor means such as, for example, a distributor grid.

The velocity of the transport gas injected into the riser 1 has to be higher than the transport

velocity under the operating conditions, and depends on the gas density and the particle size

distribution of the solid. It is preferably comprised between 0.5 and 15 m/s, more preferably

between 0.8 and 5 m/s.

The control of the polymer circulating between the two polymerisation zones can be effected

by metering the amount of polymer leaving the downcomer 2. This can be done by using

means suitable for controlling the flow of solids such as, for example, mechanical valves

(slide valve, butterfly valve, V-ball valve, etc.) or non-mechanical valves (L valve, J valve, . reverse seal, etc.). The interconnection section 5 can be horizontal or inclined. A grid can be provided placed substantially longitudinally in the section 5 and separating the bottom part of the said section from the upper part where the solid flows: at least part of the recycle gas is introduced below the grid thus allowing a certain fluidisation of the solid in the section 5 to facilitate flow.

The polymer and the gaseous mixture leaving the riser 1 are conveyed to a solid/gas separation zone 4. The solid/gas separation can be effected by using conventional separation means such as, for example, a separator of the inertial type or of the centrifugal type, or a combination of the two. The centrifugal separator (cyclone) can be of the axial, spiral, helical or tangential type. It may be important to avoid a too big pressure drop in the solids separation zone 4 in order to have a sufficient pressure at the bottom of the downcomer 2, which avoids possible reflux of the gas stream. Therefore, separators are particularly preferred that do not present a strong resistance to the gas flow, such as axial flow cyclones, settling chambers; to this regard, it can be noted that the presence of fines in the recycle line 6 can be, to some extent, tolerated. Accordingly, section 3 can be a circular connection ending into an axial flow cyclone, thus avoiding sharp bends of the flow pattern at the exit of the riser 19 and at the entrance into the downcomer 2.

From the separation zone 4, the polymer enters the downcomer 2. The gaseous mixture leaving the separation zone 4 is compressed, cooled and transferred, if appropriate with addition of make-up monomers and/or molecular weight regulators and/or inert gases, to the riser 1 via the line 9. This transfer is effected by means of a recycle line 6 for the gaseous mixture, equipped with means for the compression 7 and cooling 8 and a line 13 for feeding monomers, molecular weight regulators and, optionally, inert gases. A part of the gaseous mixture leaving the separation zone 4 can be transferred, after having been compressed and cooled, to the bottom of the riser 1 through the line 10. Almost all of the gas sent to the riser 1 can be introduced through line 10, while a smaller amount needed to regulate the flow of polymer coming from the downcomer and to transport it through section 5 can be introduced through the line 9. Due to this function, it may be preferred that the gas sent through the line 9 does not contain condensed components: in this case, the means 8 for cooling should be placed on line 10. Means for cooling the reaction gases can be placed at any suitable point, according to the

knowledge of the skilled in the art. For example, a jacket heat exchanger can be placed around any of the polymerisation zones to better control the temperature profile therein. Generally, the various catalyst components are fed to the riser 1 through a line 12 that is preferably placed in the lower part of the riser 1. However, they can be fed at any other point of the riser 1, as well as at any point of the downcomer 2 or of the interconnecting sections 3 and 5.

The polymer can be discharged through a line 11 advantageously placed in the downcomer 2, where the polymer particles flow in a more packed form, so to minimise the quantity of entrained gas. By inserting a controlled valve at a suitable point upstream of the exit region of the polymer from the downcomer, it becomes possible to continuously control the withdrawal of the polymer produced. The amount of gas accompanying the discharged polymer is extremely small and only slightly greater than what can be achieved by interposing a series of hoppers in alternating intermittent operation.

According to the present invention, the gas mixture that is separated from the circulating solid in the separation zone 4 must be prevented to enter the downcomer 2. According to a particularly advantageous embodiment of the present invention, this can be achieved by feeding a gas and/or liquid into the downcomer 2 through a line 15 placed at a suitable point of said downcomer 2, preferably in the upper part thereof. The gas and/or liquid mixture to be fed into the downcomer 2 should have an appropriate composition, different from that of the gas mixture present in the riser 1. The said gas and/or liquid mixture partially or totally replaces the gas mixture entrained with the polymer particles entering the downcomer. The flow rate of this gas feed can be regulated so that a flow of gas counter-current to the flow of polymer particles is originated in the downcomer 2, particularly at the top thereof, thus acting as a barrier to the gas mixture coming from the riser 1 which is entrained among the polymer particles.

It is also possible to place several feed lines 17 in the downcomer 2 at different heights, in order to better control the gas-phase composition throughout said downcomer. The composition of the gas and/or liquid introduced through those feed lines can be the same or differ from that of the stream introduced in 15. These additional feed lines, as well as line 15, can be used to introduce condensed monomers or inert components. Their evaporation in the downcomer 2 contributes to remove the heat of reaction, thus allowing to control the temperature profile in the downcomer 2 in a reliable way.

The temperature profile in the downcomer 2 can be also controlled by means of a cooling jacket placed around its external wall. The downcomer 2 can also be shaped as a tube bundle, in order to better release heat to the outside.

In order to control the solids recirculation between the two zones, and to provide greater resistance to backward gas flow in the section where the downcomer 2 leads into the connecting section 5, the section of the bottom of the downcomer 2 can be conveniently restricted, for example being shaped like a funnel. Advantageously, adjustable mechanical valves can be employed, such as, for example, a throttle valve, such as a butterfly valve. Another suitable device is the so-called "pinch valve", which reduces the possibility of clogging of the reactor's section. This valve consists in a flexible membrane adapted to the reactor's wall, so that, when introducing a gas into the space between the wall and the membrane, the latter restricts the section of the reactor to the desired extent. In order to better control the polymer's flow through the bottom of the downcomer 2, it may be advantageous to introduce a gas stream ("dosing gas") into the lower part of the downcomer 2, at a point just above the section where the downcomer 2 leads into section 5 through an appropriated line 16. This means that this gas stream is introduced above the restriction as above described, if this is foreseen. The presence of both the restriction and the said gas stream is particularly advantageous for the control of the process, in particular of the flow of recirculated polymer and the pressure in the terminal section of the downcomer 2. The gas to be introduced through line 16 may be taken from the recycle line 6, preferably upstream the cooling means 8, likewise the gas to be introduced through line 9. Then it may be necessary that the flow of the polymer in the downcomer and of the gas introduced through lines 9 and/or 16, particularly 16, be regulated in order to avoid that this dosing gas flow upwards into the downcomer 2.

Various methods can be used to increase the density of the polymer suspended in the riser 1, in order to increase the residence time of the growing particles therein. Thus a better utilisation of the reactor's volume, besides the regulation of the relative amounts of the polymer produced in the riser 1 and the polymer produced in the downcomer 2, is possible. For example the exit of the riser 1 can be shaped as a sudden restriction and the connecting section 3 can have a smaller diameter than the riser 1, or the riser 1 and the section 3 can form a sharp angle. A part of the riser 1 can have a larger diameter, than that which allows a gas flow velocity

capable to cause fast fluidisation. Thus this section behaves as a conventional fluidised bed, and the hold-up of the solid is considerably increased.

According to another embodiment of the process of the invention, it is provided more than one polymerisation zone, through which the growing polymer particles flow downward under the action of gravity (downcomers), and the gas mixture arriving from the riser is prevented to enter only into some of the downcomers, while in the other downcomer(s) the circulation of said gas mixture is permitted. By properly regulating the level in the downcomers, it is possible to adjust the relative residence times of the growing polymer particles in zones in which different polymers are formed, according to the characteristics of the target products. In fact, since this level regulation is more easily achieved in the downcomers wherein the circulation of the gas mixture arriving from the riser is permitted, this embodiment allows more operational flexibility.

The above-described embodiment is illustrated in Figure 2. With reference to this figure, the stream of gas with entrained solid coming from the riser 1 is split in two parts and sent to the solid/gas separators 4 and 4'. The gas separated in both separators is sent to a recycle line 6, compressed in a blower 7, cooled in a heat exchanger 8 and reintroduced into the interconnecting sections 5 and 5' through lines 9 and 9' and, optionally, also at the bottom of the riser 1 through line 10. The solid separated in the separation zones 4 and 4' fall into the downcomers 2 and 2' where they flow downward in densified form under the action of gravity. A feed line 15 introduces into the downcomer 2 a stream of gas of composition different from that present in the riser 1, while the gas mixture present in the downcomer 2' is constituted by gas coming from the riser 1 and entrained among the polymer particles flowing in densified form. Make up monomers and other reactants can be fed through line 13.

Another example of the above-described embodiment is illustrated in Figure 3. With reference to this figure, the gas stream coming from the riser 1 is sent to the gas/solid separator 4. The separated solid falls partly into the downcomer 2 and the solid exceeding the solid flow rate established in the downcomer 2 overflows into the downcomer 2\ Therefore, the level of solid in the downcomer 2 is kept constant by the overflow accommodation, while the level in the downcomer 2' is adjusted with one of the methods described above. A line 15 for feeding gas is provided into the downcomer 2 to prevent gases coming from the riser 1 from entering that zone. The gas separated in the gas/solid separator 4 is recycled on top on

the reactor as described with reference with the other figures.

Any possible combination of risers and downcomers is intended as comprised within the spirit of the process of the invention.

It is possible that the amount of gas and/or liquid (barrier stream) that is needed to prevent the gas mixture entrained with the solid particles leaving the gas/solid separator from entering the downcomer is larger than the amount of the component(s) that is needed as make-up stream. Therefore it may be necessary that part of the gas stream separated from the solid in the gas/solid separator 4 (reference is made to figure 1) is fed through line 15 as barrier stream, after removal or sufficient reduction of the component(s) which must be prevented from entering the downcomer 2.

In figure 4 it is shown a process scheme that is particularly advantageous to be employed when the volatility of the components which must be fed as barrier stream (through line 15) and of those which must be prevented from entering the downcomer 2 is sensibly different; more precisely, when the latter are the most volatile. This scheme is particularly suitable when the process of the invention is used to produce broad molecular weight olefin polymers and hydrogen is used as molecular weight regulator in the riser 1.

After the hydrogen containing recycle stream of line 6 has been compressed, a part thereof is sent through line 18 to a condenser 19, where it is cooled to a temperature at which the monomer(s) and the optional inert hydrocarbon component(s) condense. The solubility of the hydrogen in the liquid is then low enough that the liquid obtained is suitable to be fed through line 15 into the upper part of the downcomer 2 as previously described. A separating vessel 22 is also preferably present downstream of the condenser 19. The separated gaseous mixture rich in hydrogen is advantageously recirculated through line 20 to the recycle line 6. When this particular scheme is adopted, the make-up components that must be present in the downcomer 2 may be fed at any suitable point directly into line 15. A suitable point of introduction for components in the liquid state is directly into the vessel 22, through line 21. The liquid can be fed into the downcomer by gravity by placing vessel 22 at a convenient height or by any suitable means, such as a pump 23.

According to a preferred embodiment, particularly indicated when this particular scheme is adopted, the upper part 25 of the downcomer 2 acts as a stripping column to further remove the volatile component, e.g. hydrogen, from the gas stream flowing through the downcomer 2. The barrier stream is fed through line 15 in the liquid state. The heat necessary for the

stripping process is continuously supplied by the polymer particles, coming from the separator 4, since they develop their heat of polymerisation. It is apparent that the temperature of the polymer particles must be above the boiling point of the liquid fed through line 15. A way to achieve this is to operate at a temperature high enough in the riser 1. By a careful balance'of the flow of the solid through this section and the liquid feed through line 15, the hydrogen rich gas evaporated is made to flow upwards (towards separator 4, where it will be sent to line 6); the hydrogen content of the liquid flowing downwards decreases as it goes down to the lower section, as it happens in a normal packed-bed distillation column. The liquid mixture, made sufficiently hydrogen-free, flows with the solid particles into the downcomer 2, where it gradually evaporates.

A heater 24 can also be foreseen on line 15 to provoke a partial evaporation of the liquid to be fed into the downcomer, so that an hydrogen-rich gas is already generated to facilitate its removal and the successive fractionation. Any suitable combination of heaters, condensers and fractionating devices on line 15 clearly falls within the spirit of the present invention. The liquid or gas-liquid mixture can be fed into the upper part 25 of the downcomer 2 by any suitable device. For example it can be sprayed above the top of the packed-bed present in section 25, or introduced by one or more pipes protruding into the said section. In order to assure that section 25 is not fluidised, but behaves like a packed-bed liquid-drowned column, it has preferably a bigger diameter than the rest of the downcomer 2. Its lower part can be funnel-shaped.

The embodiments described in figure 4 are also suited for other processes than the production of broad MWD polymers by use of hydrogen. It can be used, for instance, to produce blends of a propylene homopolymer and a random copolymer of propylene with ethylene. In this case, the same scheme applies, with ethylene being the volatile component, so that the homopolymer is produced in the downcomer. This scheme can also be applied when a heavier component must be present in higher concentration in the downcomer; for example, when a propylene homopolymer or copolymer with low 1-butene content must be prepared in the riser and a propylene copolymer with higher 1-butene content must be prepared in the downcomer. In particular, the upper part 25 of the downcomer 2 can be used as a 1-butene enrichment section for the liquid mixture that flows downward to the downcomer. Another example of application of this embodiment is when ethylene is (co)polymerised in

the presence of a less volatile inert, such as propane, which can be condensed at the

m

operating pressure and utilised as barrier fluid, to prevent hydrogen from entering the downcomer. In this case ethylene can be reintroduced directly into the downcomer in different positions.

The process of the present invention can be combined with conventional polymerisation technologies (in bulk or in the gas-phase, either in a fluidised-bed or in a stirred bed), to give rise to any possible sequential or interposed multi-stage process.

When two or more downcomers are provided, it is possible to feed to different downcomers gas mixtures having compositions different among them and also different from the composition of the gas mixture present in the riser.

Further, in the present process it is intended that each of the polymerisation zones can be constituted by one or more reactors.

Since fines can be tolerated in the recycle stream 6 to be fed to the riser, but can disturb the operations if they are fed into transport section 5 or into the downcomer through line 16 or to the condenser 19, the gas separated from line 6 to feed lines 9,16 and 18 can conveniently be treated in a fines separator of any suitable kind. The fines can be recirculated into line 6, or sent along with the gas stream fed to the riser through line 10.

Any type of suitable catalyst can be used in the process of the present invention, since it is not important for it to be in any particular physical state, and catalysts in either solid or liquid form can be used. In fact, in contrast to the conventional fluidised-bed gas-phase processes, the process of the present invention does not necessarily require the use of catalysts in which at least one component is in a granular form, but can be carried out with catalysts in which the various components are in solution. For example, catalysts for the polymerisation of olefins based on titanium, chromium, vanadium or zirconium can be used either in supported or unsupported form. Examples of catalysts that can be used are described in the patents USP 4,748,272, USP 4,302,566, USP 4,472,520 and USP 4,218,339. Particularly suitable are the catalysts of controlled morphology, which are described in the patents USP 4,399,054, USP 5,139,985, EP-395,083, EP-553,805, EP-553,806 and EP-601,525, and in general catalysts capable of giving polymers in the form of spheroidal particles having a mean dimension between 0.2 and 5 mm, preferably between 0.5 and 3 mm. The process of the present invention is particularly suitable for the use of metallocene catalysts, either in solution or supported. The various catalyst components can be introduced

at the same point or at different points of the riser and/or of the downcomer. The catalyst • can be fed in either without prior treatment or in a prepolymerised form. In case other polymerisation stages are situated upstream, it is also possible to feed the polymerisation zones with a catalyst dispersed in a polymer suspension coming from an upstream bulk reactor, or a catalyst dispersed in a dry polymer coming from an upstream gas-phase reactor. If a catalyst in solution is employed, it is advantageous to feed the solution into the downcomer. In this case it is necessary to feed also a solid support in form of particles, for instance prepolymer particles. The solid support particles are preferably fed into the riser. The polymer concentration in the reactive zones can be monitored by the usual methods known in the state of the art, for example by measuring the differential pressure between two suitable points along the axis of the polymerisation zones or measuring the density by

nuclear detectors (for example y-rays).

The operating parameters such as, for examplq, temperature and pressure, are those that are usual in gas-phase catalytic polymerisation processes. For example, the temperature in gas-phase processes for the polymerisation of olefins is generally comprised between 50°C and 120°C.

The process of the present invention can advantageously be used for the preparation of a large number of olefin polymers without the disadvantages described above. Examples of polymers that can be obtained are:

high-density polyethylenes (HDPEs having relative densities higher than 0.940) including ethylene homopolymers and ethylene copolymers with a-olefins having 3

to 12 carbon atoms;

linear polyethylenes of low density (LLDPEs having relative densities lower than 0.940) and of very low density and ultra low density (VLDPEs and ULDPEs having relative densities lower than 0.920 down to 0.880) consisting of ethylene copolymers

with one or more a-olefins having 3 to 12 carbon atoms;

elastomeric terpolymers of ethylene and propylene with minor proportions of diene

or elastomeric copolymers of ethylene and propylene with a content of units derived

from ethylene of between about 30 and 70% by weight;

isotactic polypropylene and crystalline copolymers of propylene and ethylene

and/or other a-olefins having a content of units derived from propylene of more

than 85% by weight;

isotactic copolymers of propylene and a-olefins, such as 1-butene, with an a-olefin  .

content of up to 30% by weight;

impact-resistant propylene polymers  obtained by sequential  polymerisation  of

propylene and mixtures of propylene with ethylene containing up to 30% by weight

of ethylene;

atactic polypropylene and amorphous copolymers of propylene and ethylene and/or

other a-olefins containing more than 70% by weight of units derived from

propylene;

polybutadiene and other polydiene rubbers. If broad molecular weight distribution polymers are targeted, a molecular weight regulator, such as hydrogen, can be fed into the riser to obtain low molecular weight chains. The molecular weight regulator should be prevented from entering the downcomer (or allowed therein only in a much lower concentration). This can be achieved, according to the invention, by feeding into the downcomer a gas mixture free of the molecular weight regulator consisting, for instance, of monomers and inert gases. By maintaining the downcomer substantially free of molecular weight regulator, polymeric chains will be formed in the two zones with considerably different molecular weights. The fast circulation of the solid between the different polymerisation zones allows obtaining a high homogeneity of the product. This is an important feature, particularly when the polymer is used for certain applications, such as the production of films.

A particularly interesting use of the presently claimed process is for the preparation of in-reactor made blends of polymers having different compositions. In fact, if the gas mixture introduced into the downcomer contains different monomer concentrations and/or types with respect to the gas-mixture present in the riser, the product will be an intimate blend of polymer chains having different compositions.

It may be found advantageous that the gas mixture present in the riser be only partially prevented from entering the downcomer. An example of application of this embodiment is the preparation of a blend of copolymers with different concentrations of the same comonomer in the two polymerisation zones. By feeding a mixture free of the said comonomer into the downcomer, the concentration of that comonomer therein will be lower than that in the riser. Thus a blend of two different copolymers will be obtained. Advantageously, one or more inert gases are maintained in the polymerisation zones, in such

quantities that the sum of the partial pressures of the inert gases is preferably between 5 and 80% of the total pressure of the gases. The inert gas can be nitrogen or an aliphatic hydrocarbon having 2-6 carbon atoms, preferably propane. The presence of the inert gas has numerous advantages. It makes it possible to moderate the reaction kinetics while at the same time maintaining total reaction pressures sufficient to keep low the head of the circulation compressor. This assures an adequate mass flow rate for the heat exchange on the particle in the bed and, through the cooler on the circulating gaseous mixture, for the removal of the heat of reaction that has not been removed by the surfaces. Another advantage of the presence of the inert gas is that it allows limiting the temperature increase in the downcomer, which runs in an essentially adiabatic mode.

It must be also noted that by using an apparatus in which the solid continuously circulates and, in particular, is continuously transported as it happens both in the riser and in the downcomer, heat removal efficiency can be higher than in a conventional fluidised bed. This permits to have a higher specific productivity than that obtainable in a conventional fluidised bed.
