Repository: anandvc/allindianpatents

File: patents/208056-a-process-for-controlling-the-precipitation-of-alumina-hydrate-particles-in-a-bayer-circuit.html
Indian Patents. 208056:A PROCESS FOR CONTROLLING THE PRECIPITATION OF ALUMINA HYDRATE PARTICLES IN A BAYER CIRCUIT

Indian Patents

Recently Granted Patents

  Recently Published Patents

Title of Invention	A PROCESS FOR CONTROLLING THE PRECIPITATION OF ALUMINA HYDRATE PARTICLES IN A BAYER CIRCUIT

Abstract	The present invention relates to a process for controlling the precipitation of alumina hydrate particles in a BA YER circuit comprising a preliminary agglomeration phase (A), a crystal growth phase (N) and a classification phase (PT; ST; TT), in which the particle size quality of the hydrate produced is monitored by making a measurement (M2) of the amount of rotating hydrate in the feed tanks, characterized in that it comprises a calibration step and the step of controlling the circuit.	

Full Text	 

PROCESS FOR CONTROLLING THE PARTICLE SIZE IN A BAYER CIRCUIT PRECIPITATION SYSTEM, INCLUDING AN

AGGLOMERATION PHASE

Technical domain

The  invention  relates  to  the precipitation  of alumina trihydrate according to the Bayer process, carried out in an American type precipitation system including a preliminary agglomeration phase.

State of prior art

The Bayer process can produce alumina from bauxite ore, particularly alumina designed to be transformed into aluminum by igneous electrolysis. According to this process, the bauxite ore is treated when hot by means of an aqueous sodium hydroxide solution with an appropriate concentration in order to obtain a suspension containing pregnant sodium aluminate liquor and insoluble residues. After separation of these residues, the pregnant sodium aluminate liquor, also called Bayer liquor, is decomposed by seeding with recycled aluminum trihydroxide particles until aluminum trihydroxide grains (also called alumina trihydrate or hydrargillite) are obtained, and which are themselves then calcinated to obtain an alumina with particular particle size distribution and physicochemical properties. The sodium aluminate liquor depleted in alumina (spent liquor) is then recycled to digest the ore, possibly after being concentrated, by the evaporation and addition of sodium hydroxide or caustic soda.

The productivity of the liquor during its crystallisation is defined by the quantity of alumina restored in the form of alumina trihydrate by crystallisation of the pregnant liquor, related to a given volume of pregnant liquor. The productivity expressed in kilograms of alumina per cubic meter of liquor (kg of Al203/m3) , is related to the caustic concentration in the pregnant liquor. In general, this concentration in American type Bayer processes is close to 100-130 g of Na20/ liter, which is lower than in European type Bayer processes, and this explains why a productivity in the crystallisation of the pregnant liquor is considered to be good when it exceeds 70 kg of Al203/m3 for an American type Bayer process, or when it exceeds 80 kg of Al203/m3 for a European type Bayer process.

The difference between European type and American type Bayer processes is in the solid content of the slurry during precipitation. The slurry is the result of introducing a recycled alumina trihydrate seed into the aluminate liquor, and part of the alumina in solution changing to the solid phase. We will define the solid content in the slurry as the weight of solid particles present in the slurry per unit volume of pregnant aluminate liquor entering into the precipitation workshop (and not per unit volume of the suspension).

Alumina to be transformed into aluminum by igneous electrolysis must have a number of properties, including;

• good flowability so that electrolysis tanks can be  continuously  supplied  with  controlled

quantities of alumina,

•	a high dissolution rate,

•	a low tendency to dusting.

These properties are closely related to the morphology and the particle size distribution of alumina grains, themselves closely related to the morphology and particle size distribution of hydrargillite particles formed during the precipitation. It is particularly important to limit the proportion of very fine particles that can be classified in two main categories: fines (for which the average diameter is between 10 and 50 μm) and ultrafines, for which the average diameter is less than 10 μm. Since a good correlation is observed between the particle size distribution of alumina and the particle size distribution of the production hydrate from which it is derived, an attempt is made to control the particle size of the rotating hydrate used in the precipitation series, and particularly in the crystal growth phase. Thus for example, in order to obtain a good quality "metallurgical" alumina, an attempt is made to obtain a rotating hydrate for which the amount passing a 45 p sieve is less than 10%, in other words a suspension containing less than 10% of particles with a diameter of less than 45 μm. In the rest of this discussion, we will denote the quantity passing X micrometers as "%
Concerning the American type Bayer process, the precipitation comprises a preliminary agglomeration phase characterized by a particularly low solid content. In patent US 4 234 559, the precipitation circuit comprises firstly a series of agglomeration tanks and then a series of feed tanks and finally three classification tanks  (primary,  secondary,  tertiary).

While the hydrate produced is derived from the underflow from the primary classification tank, the fines seed originating from the underflow from the tertiary classification tank is inserted in controlled quantities into the series of agglomeration tanks and the larger seed originating from the underflow from the secondary classification tank is added into the series of feed tanks. Since the fines are destroyed during the agglomeration phase, the problem of controlling the particle size of the hydrate produced does not arise.

But attempts are always being made to increase the productivity of the American type Bayer process, which is lower than the productivity of European type Bayer cycles. In US 5 158 577 and EP 0 515 407, only part of the pregnant liquor is added into the agglomeration system, and the rest is added directly to the crystal growth. This can give different solid contents in these two parts of the crystallization, a low content of dry material in agglomeration tanks which is essential if it is required that agglomeration should take place under good conditions, and a high solid content in feed tanks which can increase productivity.

But an instability in the precipitation is observed if the content of dry material is increased at the feed and if the number of agglomeration tanks is limited, with a serious risk of the sudden appearance of large quantities of fines in the rotating hydrate (particle size crisis) . This type of crisis should be avoided, since if it is not corrected the particle size quality of the produced hydrate is strongly deteriorated.

The particle size instability is due to a reduction in the ratio between the sum of the production and the fine  seed sent to agglomeration,  and the rotating

hydrate. A reduction in this ratio makes it impossible to implement effective corrective actions when a drift of the amount passing 45 μm (% 
Statement of the problem

Therefore, the applicant attempted to define a process that could increase the productivity of the American type Bayer process by preventing unacceptable particle size fluctuations, particularly the sudden appearance of large quantities of fines and ultrafines in the rotating hydrate.

Purpose of the invention

The process developed by the applicant is a process for controlling the precipitation of an American type Bayer circuit including a preliminary agglomeration phase, a crystal growth phase and a classification phase, in which the particle size quality of the hydrate produced is monitored by measuring the amount of rotating hydrate passing X2 μm in feed tanks, characterized in that it comprises:

a) a preparation step carried out once and for all, intended firstly to setup a relation R in intensity and in time between rotating hydrate material passing XI μm and material passing X2 μm, where XI is less than X2, and secondly to define trigger thresholds on the value of material passing XI μm, starting from the maximum authorized variation interval on values passing X2 μm;

b) control  of  the  process  itself,  carried  out

during the installation operating period which,

apart from the daily measurement of material

passing X2 μm  and a  regular  update  of  the

correlation between the said material passing

X2 μm and the particle  size  of the  hydrate

produced, a daily measurement of the rotating

hydrate passing XI μm and a regular update of

the relation R between the said material passing

XI μm and the said material passing X2 μm, and

triggering of corrective action in the slurry at

the beginning of the precipitation when the

measured value of material passing XI μm reaches

one of the regularly updated trigger thresholds

determined in the previous step.

This  corrective  action  in  the  slurry  at  the

beginning of precipitation may be a modification to the

temperature of the aluminate liquor added into the

agglomeration tank, the- addition of additives at the

beginning of the crystal growth system such as "Crystal

Growth Modifiers" described in US 4 737 352, recycling

a  part  of  the  end of  crystallisation  slurry,  or

preferably, modification of the solid content in the

slurry in the first agglomeration tank.

The solid content in the slurry in the agglomeration phase may be modified simply by adding more or less pregnant aluminate liquor in the first agglomeration tank, the remaining aliquot being directed to the feed tank. If the quantity of material passing XI μm is too great, there are too many fines; the amount of pregnant aluminate liquor fed into the agglomeration tank must be increased. If the amount passing  XI μm  is  too  low,  there  is  a  risk  that

productivity will drop;  the pregnant aluminate liquor feed from the agglomeration tank needs to be reduced.

The preliminary step, carried out once only, is intended to determine the relation R and trigger thresholds for the values of XI μm that will be used at the beginning of application of the process control. This preliminary step comprises the following steps:

al) Daily measurement of material passing XI μm in the slurry at a particular point in the precipitation system, which is used to produce a first particle size time diagram represented by a curve Y = %
R(%
X2 μm is measured and x is a characteristic

time  interval  estimated  by  observing  the

occurrence of the same accidental phenomenon on

each  curve  (the  same  type  of  extreme,  an

inflection, etc.).

a4) Definition of the maximum threshold and the

minimum threshold of material passing XI μm,

obtained  from  the  relation  R  previously

established and  a maximum  interval  of  the

authorized variation  of  values  of material

passing X2 μm.

The purpose of the relation R is to predict the

variation in the particle size,  in other words to

anticipate crises, by observing the variation in the

population of the finest hydrate particles (with a size

of less than XI μm) .  The applicant observed that

material passing XI μm anticipates a change in the

material passing a higher X2 value;  an accident on the

time diagram %
on the %
The measurement point is preferably at pump-off, but it may take place earlier, provided that it remains within the crystal growth series. Measurement points for material passing XI and for material passing X2 may be different. However, they must remain the same throughout the process control and must be as far as possible from the points at which disturbing additions are made irregularly in the slurry.

Measurements  referred to  as  being  "daily"  are regular  measurements  and  although  they  are  not

necessarily daily, they are sufficient frequent to give useable time diagrams.

Concerning the required variation interval of material passing X2 μm, a maximum is defined above which it is known that the particle size of the hydrate produced is no longer satisfactory (too many fines) and a minimum is defined below which it is known that economic operating conditions become bad.

The trigger thresholds are thus determined from the time diagram for the material passing XI μm, taking account not only of the maximum authorized variation interval on the values of material passing X2 μmf but also the uncertainty of the measurement of material passing XI μm and the stability of the efficiency of the hydrate classification system.

This preparatory step, at the end of which the time diagrams, the relation R and the trigger threshold become operational, is of the order of three months. But this step can be accelerated either by deliberately triggering an excess creation of fines, or by analyzing previous particle size results if they contain the required information about material passing XI and X2 μm.

Since precipitation is a complex phenomenon that depends on a large number of parameters (particularly the composition of the treated bauxite that may change in time), instead of using a relation R established once and for all, it is better to use a relation that is regularly updated. Similarly, the correlation between the value of material passing X2 μm and the particle size of the hydrate produced must be updated regularly.  This regular updating may be applied at a

less frequent rate than daily measurements (for example monthly).

The actual process control comprises the following phases:

bl) A daily measurement of the material passing XI μm in the slurry at a particular point in the precipitation system, in order to complete the  first  particle  size  time  diagram represented by the curve Y = %

is reduced and the crystal growth into feed tanks is increased.

As for the preparatory step, empirical relations are determined starting from daily particle size measurements made on the rotating hydrate. As for the preparatory step, the daily rate is not necessarily daily, but is sufficiently frequent to be able to produce useable time diagrams. Trigger thresholds on the "XI μm passing material" curve are also deduced from the particle size time diagram; they take account of the uncertainty of the measurement of material passing XI, the maximum authorized variation interval on values of material passing X2 μm, and the stability of the efficiency of the hydrate classification system.

For  relatively  low  solid  content  (« 350 g  of

aluminate/ liter), it is sufficient to measure amount

passing XI = 20 μm.  This may be done using instruments

that diffract laser beams and make mass determinations

(Malvern Mastersizer, Cilas, etc.).

But in order to increase productivity, much higher solid content must be achieved, comparable to those achieved in European type processes, in other words greater than 7 00 g of aluminate/ liter. However, as the solid content in feed tanks increases, the need for a low value of XI also increases. When the solid content is high, a longer time is necessary to correct particle size disturbances;  therefore, it is necessary

to have a greater time shift x;  and this time shift is proportional to the difference between XI and X2.

In this case, it is preferable to measure the amount passing 10 μm, or even a lower value (down to 1.5 μm) . When XI becomes this low, it becomes necessary to use a celloscopic measurement (COULTER or

ELZONE) that determines counts rather than mass. These measurements are more difficult, but the economic consequences are negligible.

Productivity can also be increased by increasing the caustic content of the aluminate liquor. The applicant has observed that this method of controlling the particle size can be applied very well on industrial installations with concentrations reaching 160 g of Na20/ liter.

Concerning the corrective action, it is also recommended that an empirical relation should be set up in advance to quantify the effects of the said action, for example during the preparatory phase. Thus, in order to quantify the effects of the modification to the solid content in the first agglomeration tank, the first step will be to establish the actual relation between the said solid content and the proportion of destroyed fines.

Embodiments of the invention - Examples

The embodiment of the invention will be better

understood from the following description of a number

of examples.

Figures 1 and 2 show the part of the Bayer circuit

corresponding  to  the  precipitation  phase,  the

precipitation  being  of  the  American  type  with  a

preliminary agglomeration step.

Figure 1 illustrates the first example typical of

prior art-Figure 2 illustrates subsequent examples describing

two embodiments of this invention.

These embodiments are described in examples 2 and 3. To simplify the presentation, we have illustrated the classification phase will all conventional classification devices in example 1. In fact, and particularly with the increase in the solid content, an expert in the subject could select additional or replacement systems such as cyclones or filters.

Example 1 (Prior art)

The pregnant aluminate liquor 1 enters the precipitation circuit at a temperature of about 75°C, enters the first agglomeration tank A. It has a caustic concentration of 130 g of Na20/ liter.

The tertiary seed 9, composed essentially of fine and ultrafine particles, is added into the first agglomeration tank A and is mixed with pregnant liquor. The resulting slurry 2 passes through a sequence of agglomeration tanks such that practically all fines and ultrafines have disappeared after an average residence time of about 5 hours. During the agglomeration phase, the solid content in the slurry has increased from 20 g of aluminate / liter to about 30 g of aluminate / liter.

At the exit from the agglomeration series, the slurry 3 is added into the first feed tank N with the secondary seed 8, and the addition increases the solid content by 80 g of aluminate / liter. The new slurry 4 passes through a sequence of feed tanks with an average residence time of about 20 hours, and cooling by about 5°C. At the exit from the feed, the slurry 5, called the "pump-off", contains about 17 5 g of dry aluminate material / liter.  By measuring the amount of this

slurry 5 passing 45 |:m at the exit from the crystal growth Ml, the particle size quality of the production hydrate can be estimated so that an optimum variation interval can be defined for this material passing 45 μm. Under the conditions in the example, approximately 10% of material passing 45 μm will give a good quality "metallurgical" alumina.

The slurry 5 at the exit from the crystal growth is then added into the first classifier tank PT. The overflow 100 from the first classifier PT produces production hydrate and the overflow 6 that has a solid content of 100 g of aluminate / liter, is added into a second classifier tank ST. The underflow from the second classifier tank ST acts as a secondary seed 8 that is reinjected at the beginning of the crystal growth N and the overflow 7, which then has a solid content of only 20 g/ liter, is sent to a third classifier tank TT. The overflow 10 from the third classifier tank is the spent aluminum liquor that is reinjected as the bauxite green liquor at the beginning of the Bayer cycle, after concentration by evaporation and the addition of soda. The overflow 9 from the third classifier tank is added back as the tertiary seed into the first agglomeration tank A after filtration and washing.

Example 2:  Precipitation according to the invention with an average solid content in the rotating hydrate

The pregnant aluminate liquor 1 that enters the precipitation circuit at a temperature of about 75°C, is separated into two aliquots, the first aliquot la

representing about one third of the total liquor being added into the first agglomeration tank A, and the second aliquot In being added into the first feed tank N. The caustic concentration in the pregnant aluminate liquor 1 is 130 g of Na20/ liter.

The tertiary seed 9a, composed essentially of fine and ultrafine particles, is added into a first agglomeration tank A after filtration and partial or complete washing, and is mixed with the pregnant liquor. The resulting suspension 2 follows a sequence of agglomerating tanks such that a predefined proportion of fines and ultrafines has disappeared after an average residence time of 5 hours. During the agglomeration phase, the quantity of hydrate is increased by 10 g of aluminate / liter entering the workshop (la and In).

The slurry 3 at the exit from the agglomeration series is added into the first feed tank N with the second aliquot In of pregnant aluminate liquor, the rest of the washed or unwashed seed 9n, and the secondary seed 8, the addition of which increases the solid content by 220 g of aluminate / liter. The new slurry 4 follows a series of feed tanks with an average residence time of 20 hours and cooling of 5°C. At the exit from the crystal growth, the slurry 5 contains about 350 g of dry aluminate material / liter.

The slurry 5 at the exit from the crystal growth is added into a first classifier tank PT. The underflow 100 from the first classifier PT supplies the production hydrate, and the overflow 6 which has a solid content of 250 g of aluminate / liter is added into a second classifier tank ST.  The underflow from

the second classifier tank ST acts as a secondary seed 8 that is reinjected at the beginning of the crystal growth N and the overflow 7, which then only has a solid content of 30 g/ liter, is sent to the third classifier tank TT.

A measurement Ml of the material passing 45 μm, and a measurement M2 of the material passing 20 μm, are made in the slurry every day at pump-off, using a laser diffraction apparatus.

Observations of the particle size quality of the hydrate produced can be used to define the authorized variation interval on values of material passing 45 μm, and the target set value C on the material passing 20 μm is defined, by means of the empirical relation defined during the preparation phase and continually updated afterwards.

Depending on the difference between M2 and the value of the set value C defined in advance to guarantee the particle size quality of the product and the differences M2 - C obtained in the previous days, the quantity of fines to be agglomerated in addition to or less than the previous day, are determined.

During the preparation phase, the relation between the solid content in the agglomeration phase and the proportion of destroyed fines was determined. This relation is used to fix the aliquot la used in the agglomeration. This aliquot la fixes the solid content in the agglomeration tanks and therefore the change required for destruction of the fines.

Furthermore, starting from measurements Ml and M2 made on previous days, the relation between the set value C and the required level Ml for the material passing 45 μm, and secondly the relation between the

solid content and fines destroyed in the agglomeration, are adjusted.

Example 3:  Precipitation according to the invention with a high solid content in the rotating hydrate

The pregnant aluminate liquor 1 arriving in the precipitation circuit at a temperature of about 7 5°C/ is separated in two aliquots, the first la representing about half of the total liquor being added into the first agglomeration tank A, the second In being added into the first feed tank N. The caustic concentration in the pregnant liquor la is 130 g of Na20/ liter.

The filtered tertiary seed 9, composed essentially of fine and ultrafine particles, is added into the agglomeration step A and mixed with the fraction la of pregnant liquor. The resulting slurry 2 stays in the agglomeration phase for about 5 hours. The proportion between the quantity of tertiary seed and the flow of liquor la is adjusted such that a predefined proportion of fines and ultrafines disappears. The quantity of hydrate during the agglomeration phase is increased by 15 g of aluminate entering in the workshop / liter (la and An).

At the exit from the agglomeration series, the slurry 3 is added into the first feed tank N and with the second aliquot In of pregnant aluminate liquor and the secondary seed 8, the addition of which increases the solid content by 840 g of aluminate / liter. The new slurry 4 passes through a series of feed tanks with an average residence time of 18 hours and cooling by 10°C.  At the exit from the crystal growth, the slurry

5 contains about 1000 g of solid aluminate content/ liter.

At least one measurement Ml of the material passing 45 μm is made every day at this location using a laser diffraction apparatus, and a measurement M2 of the material passing 1.5 μm is made with an ELZONE counter.

The slurry 5 at the exit from the crystal growth is added into a first classifier tank PT. The underflow 100 from the first classifier PT supplies the production hydrate and the overflow 6, that has a solid aluminate content of 870 g/ liter, is added into a second classifier tank ST. The underflow from the second classifier tank ST is used as a secondary seed 8 that is reinjected at the beginning of the crystal growth N after filtration and the overflow 7, that has a solid content that no longer exceeds 30 g/ liter, is sent to the third classifier tank TT.

The process for monitoring and controlling the particle size of the rotating hydrate in the slurry at pump-off is identical to that described in example 2.

Advantages of the process according to the invention

•	Particle size fluctuations related to the increase in the inertia of the system originating from the increase in solid contents are avoided.

•	The productivity of liquors can thus be increased:

-	by controlling crystallization at high solid contents without	endangering the quality of the alumina produced,

-	by adjusting the	pump-off particle size to the maximum level	compatible with quality requirements and	the production classification system-

CLAIMS

1. Process for controlling the precipitation of a BAYER circuit including a preliminary agglomeration phase (A) , a crystal growth phase (N) and a classification phase (PT; ST; TT) , in which the particle size quality of the hydrate produced is monitored by making a measurement (M2) of the amount of rotating hydrate in the feed tanks, characterized in that it comprises:

a)	a preparation step carried out once and for all, intended firstly to setup a relation R in intensity and in time between the rotating hydrate material passing XI μm and material passing X2 μm, where XI is less than X2, and secondly to define trigger thresholds on the value of material passing XI μm, starting from the maximum authorized variation interval on values passing X2 μm;

b)	control of the process itself, carried out during the installation operating period which, apart from the daily measurement (M2) of material passing X2 μm and a regular update of the correlation between the said material passing X2 μm and the particle size of the hydrate produced, a daily measurement (Ml) of the rotating hydrate passing XI μm and a regular update of the relation R between the said material passing XI μm and the said material passing X2 μm, and triggering of corrective action on the slurry at the beginning of the precipitation when the measured value of material  passing  XI μm  reaches  one  of  the

regularly updated trigger thresholds determined in the previous step.

2.	Process for controlling the precipitation of a BAYER circuit according to claim 1, characterized in that the said corrective action includes modification of the solid content in the slurry at the beginning of the precipitation,

3.	Process for controlling the precipitation of the BAYER circuit according to claim 2, in which the modification in the solid content in the slurry at the beginning of the precipitation is achieved by modifying the proportions of aliquot s (la) and (lb) of the pregnant aluminate liquor (1) feeding the first agglomeration tank (A) and the first feed tank (N) , respectively.

4.	Process for controlling the precipitation of a BAYER circuit according to one of claims 1 to 3, characterized in that X2 is greater than 40 μm and XI is less than 20 μm.

5.	Process for controlling the precipitation of a BAYER circuit according to any one of claims 1 to 4, characterized in that the measurements of material passing XI μm and X2 μm are made on the slurry (5) at pump-off.

6.	Process for controlling the precipitation of a BAYER circuit according to one of claims 1 to 5, characterized in that the concentration of pregnant aluminate liquor (1) is less than or equal to 160 g of Na20/ liter.

7. Process for controlling the precipitation of a BAYER circuit substantially as hereinbefore described with reference to the accompanying drawings.

Documents:

				in-pct-2001-285-che-abstract.pdf

				in-pct-2001-285-che-claims duplicate.pdf

				in-pct-2001-285-che-claims original.pdf

				in-pct-2001-285-che-correspondence others.pdf

				in-pct-2001-285-che-correspondence po.pdf

				in-pct-2001-285-che-description complete duplicate.pdf

				in-pct-2001-285-che-description complete original.pdf

				in-pct-2001-285-che-drawings.pdf

				in-pct-2001-285-che-form 1.pdf

				in-pct-2001-285-che-form 13.pdf

				in-pct-2001-285-che-form 26.pdf

				in-pct-2001-285-che-form 3.pdf

				in-pct-2001-285-che-form 5.pdf

				in-pct-2001-285-che-pct.pdf

« Previous Patent

Next Patent »

Patent Number	208056	

Indian Patent Application Number	IN/PCT/2001/285/CHE	

PG Journal Number	31/2007	

Publication Date	03-Aug-2007	

Grant Date	06-Jul-2007	

Date of Filing	01-Mar-2001	

Name of Patentee	ALUMINIUM PECHINEY	

Applicant Address	7,PLACE DU CHANCELIER ADENAUER, F-75218 PARIS CEDEX 16.	

Inventors:

#	Inventor's Name	Inventor's Address	

1	CRISTOL BENOIT	8 RUE BUSSY 1'INDIEN, F-13006 MARSEILLE.	

PCT International Classification Number	C01F7/14	

PCT International Application Number	PCT/FR99/01975	

PCT International Filing date	1999-08-12	

PCT Conventions:

#	PCT Application Number	Date of Convention	Priority Country	

1	98/11111	1998-09-02	France	

© All Indian Patents, 2013-2021.

  Patent data available in the public domain from Indian Patents Office, Department of Industrial Policy and Promotions, Ministry of Commerce and Industry, Government of India.
