Repository: anandvc/allindianpatents

File: patents/208074-device-for-conducting-electrochemical-measurements.html
Indian Patents. 208074:DEVICE FOR CONDUCTING ELECTROCHEMICAL MEASUREMENTS

Indian Patents

Recently Granted Patents

  Recently Published Patents

Title of Invention	DEVICE FOR CONDUCTING ELECTROCHEMICAL MEASUREMENTS

Abstract	The invention relates to a device for conducting electrochemical measurements in glass or salt melts, comprising at least one indicator electrode and one reference electrode arrangement, wherein a tip of the indicator electrode intended for immersion in a melt is constructed of a noble metal and said tip being melted gas-tight into a quartz glass tube, and wherein the indicator electrode is passed through the quartz glass tube.	

Full Text	 

Device for Conducting Electrochemical Measurements Background of the Invention

The invention concerns a device for conducting electrochemical measurements in glass or salt melts with a least one indicator electrode and one reference electrode arrangement.

Such devices are widely known, especially from GB 2 057 695. Here, a measurement of the oxygen partial pressure takes place by means of an electrochemical measuring cell, also called the reference electrode arrangement, which is connected with a counter electrode (indicator electrode) through a typical indicator and/or evaluating facility (measuring system). A platinum wire is used as the indicator electrode which is passed through an aluminum oxide body. The platinum wire is freely exposed at the tip of the aluminum oxide body so, that it can come into contact with the melt as soon as the counter electrode dips into this. The aluminum oxide body is mounted in an aluminum oxide tube. In practice, it has become apparent that it is not possible to create a gas-tight lead-through between the platinum electrode and the aluminum oxide body. In this way, oxygen from the atmosphere above the melt, penetrates to the part of the indicator electrode which stands in contact with the melt, so that the values measured there do not correspond to the actual conditions within the melt, and the measurement is thereby erroneous.

Similar measurement arrangements are known for example, from DE 38 11 915 Al. Here too, the indicator electrode is made of platinum.

The determination of iron, sulfur or chromium in glass melts by voltametric analysis with three electrodes is known, for example, from Glastech. Ber. Glass Sci. Techno!. 68(9), pages 273-277 (1995). Even here, the problems mentioned occur. Thus, for example, the size of the electrode surface in the glass must be known exactly.

BRIEF SUMMARY OF THE INVENTION Proceeding from the known prior art devices, an object of the present invention is to improve the measuring accuracy of, for example, oxygen partial pressure measurements in glass or salt melts.

In accordance with the invention, the object is accomplished by the tip of the indicator electrode designed to be immersed in the melts being made of a noble metal and being melted in gas-tight into one end of a quartz glass tube, whereby the indicator electrode is passed through the quartz glass tube (out of the melt into the evaluation facility). A gas-tight mounting means that no oxygen penetrates through the quartz glass tube from outside into the melt to be measured in such an amount as to influence the measurement. Expediently, the noble metal is a metal of the iridium, platinum, palladium or rhodium group or an alloy of at least one of these metals with at least one further noble metal (possibly also from this group). It is conceivable to use the device primarily for short-term measurements.

It is expedient for the connection between the indicator electrode and quartz glass tube on the end of the tube destined to be immersed into the melt to be gas-tight. The tube can be open toward the rear, away from the melt. It is also expedient that the tip of the indictor electrode, which is constructed of noble metal, be connected inside the tube with a measuring wire, preferably made of molybdenum, tungsten or a chromium-nickel alloy (for example, cronix). In this way, the length of the noble metal wire used as an electrode can be kept short in order to save on noble metal.

In the event that the measuring wire is constructed of molybdenum or tungsten, it is possible to install a metal strip of molybdenum between the tip of the indicator electrode which is constructed of the noble metal and the measuring wire. The connection between the noble metal and the measuring wire can be melted into the heat-resistant (quartz glass) tube. In particular, a melted-in metal strip of molybdenum assures almost perfect gas tightness.

A chromium-nickel wire cannot be melted into the quartz glass without further ado, since there exists the danger that the tube will melt at the necessary •  temperature. The connection should therefore be arranged preferably behind the melting-in point in the quartz glass tube.

It is advantageous for a high measuring accuracy that a reference electrode be arranged in a solid electrolyte capillary tube closed on one end, which is mounted in a ceramic tube with its end facing away from the closed end through which the reference electrode is passed. It is also advantageous that the end of the reference electrode in the solid electrolyte capillary tube be surrounded by a reference material which is made of a metal-metal oxide, preferably a nickel-nickel-oxide powder mixture. The reference electrode itself is suitably constructed of a chromium-nickel alloy.

It is furthermore expedient that the quartz glass tube and the ceramic tube be filled with corundum. Furthermore, it is advantageous that the quartz glass tube and the ceramic tube be mounted in a common carrier tube, which is preferably constructed of ceramic and which has a connection piece of usual type at its end facing away from the immersion end for mechanical coupling and for connecting indicator electrode and reference electrode with a measurement system. The carrier tube can be made of aluminum oxide and be filled with spherical corundum.

BRIEF DESCRIPTION OF THE SEVERAL VIEWS OF THE DRAWING

The foregoing summary, as well as the following detailed description of preferred embodiments of the invention, will be better understood when read in conjunction with the appended drawings. For the purpose of illustrating the invention,

there are shown in the drawings embodiments which are presently preferred. It should be understood, however, that the invention is not limited to the precise arrangements and instrumentalities shown. In the drawings:

Figure 1 shows a representation of the device of the invention;

Figure 2 is a longitudinal section through the device of the invention;

Figure 3 is a longitudinal section through the indicator electrode melted into the quartz glass tube; and

Figure 4 is a section through a device with three electrodes.

DETAILED DESCRIPTION OF THE INVENTION The device represented in Figure 1 has a carrier tube 1 which is constructed of aluminum oxide. A connecting piece 2 is arranged, on the carrier tube 1 on its end facing away from the immersion end, which is inserted into a holder (not shown in the Figure), for example a metal lance. The wires passed through the carrier tube 1, the measuring wire 3 and the reference electrode 4 are connected through connecting piece 2 with a measuring system, that means with a usual indicator and/or evaluating unit. Within the carrier tube 1, the measuring wire 3 and the reference electrode 4 are passed through quartz glass capillary tubes 5 and imbedded in ball corundum 6.

At the end of the device facing toward the immersion end of the carrier tube 1, the reference electrode arrangement 7 and the quartz glass tube 8 are situated. The reference electrode arrangement 7 has a ceramic tube 9 of aluminum oxide through which the reference electrode 4 is passed up to the solid electrolyte capillary tube 10. The solid electrolyte capillary tube 10 of zirconium oxide has in its interior, as reference material, a nickel-nickel oxide powder mixture, in which the reference electrode 4, which is constructed of a chromium-nickel alloy (cronix), is moimted. The indicator electrode with the measuring wire 3 is passed through the quartz glass tube 8. The tip 11 of the indicator measuring electrode is made of iridium wire. It can, however, also be constructed of platinum, palladium, rhodium or an alloy which

predominantly contains iridium or other metals of the aforementioned group in addition to this other noble metal. The tip 11 of iridium projects into the quartz glass tube 8. The tip 11 is melted in gas-tight into the end 12 of the quartz glass tube 8 along a length of about 2 cm. After this, the material of the indicator electrode changes. In order to save on relatively expensive iridium wire, the remainder of the indicator electrode is a measuring wire 3 made of cronix (chromium-nickel alloy). Instead of cronix, molybdenum or tungsten, for example, can also be used as measuring wire 3.

A further possibility of constructing the indicator electrode is represented in Figure 3. Here, the tip 11 of iridium within the quartz glass tube 8 is connected with a molybdenum strip 13, which is connected at its other end with the measuring wire 3. The measuring wire 3 can in this case, for example, be constructed of molybdenum or tungsten. The molybdenum strip 13 is, in the example depicted, completely melted into the end 12 of the quartz glass tube 8. In this way, a perfect gas tightness can be attained.

Not represented in the Figures is the possibility of leading the molybdenum strip 13 out of the melted-closed end 12 of the quartz glass tube 8 and first connecting it with the measuring wire 3 in the open tube. In such case, cronix would also be possible as measuring wire 3.

The quartz glass tube 8 and ceramic tube 9 are provided with a corundum packing which stabilizes the position of the wires within the tubes.

The device represented in Figure 4 is suited for voltametric measurement, for example, of the iron, sulfur or chromium content in a glass melt. The procedure for this is described, for example, in Glastech Ber. Glass Sci. Technol. 68(9) pages 273-277 (1995). In the carrier tube 1 of aluminum oxide, an indicator electrode and a reference electrode 4 are arranged. The tip 11 of the indicator electrode is constructed of iridium and melted into a quartz glass tube 8. The reference electrode 4 of platinum is arranged in a ceramic tube 9, and a counter electrode 14 of platinum is arranged on the immersion end of the carrier tube 1.

Measurement with the device described enables very reliable results, first and foremost in short-term operation. Since the device can be manufactured very economically, construction as a disposable (one use) probe is possible.

It will be appreciated by those skilled in the art that changes could be made to the embodiments described above without departing from the broad inventive concept thereof. It is understood, therefore, that this invention is not limited to the particular embodiments disclosed, but it is intended to cover modifications within the spirit and scope of the present invention as defined by the appended claims.

We claim:

1.	A device for conducting electrochemical measurements in glass or salt melts, comprising at least one indicator electrode and one reference electrode arrangement, wherein a tip (11) of the indicator electrode intended for immersion in a melt is constructed of a noble metal and is melted gas-tight into a quartz glass tube (8), and wherein the indicator electrode is passed through the quartz glass tube (8).

2.	The device according to claim 1, wherein the noble metal is a metal selected from the group consisting of iridium, platinum, palladium, rhodium and and an alloy of at least one of these metals with at least one further noble metal.

3.	The device according to claim 1, wherein the connection between indicator electrode and quartz glass tube (8) at an end (12) of the quartz glass tube (8) intended for immersion into the melt is melted in.

4.	The device according to claim 1, wherein the tip (11) is connected with a measuring wire (3) within the quartz glass tube (8).

5.	The device according to claim 4, wherein a metal strip (13) of molybdenum is arranged between the tip (11) and the measuring wire (3)

6.	The device according to claim 5, wherein the measuring wire (3) is made of molybdenum or tungsten.

7.	The device according to claim 4, wherein the connection between the tip (11) and measuring wire (3) is melted into the quartz glass tube (8).

8.	The device according to claim 4, wherein the measuring wire (3) is made of a chromium-nickel alloy.

9.	The device according to claim 1, wherein the reference electrode arrangement comprises a reference electrode (4) arranged in a solid electrolyte capillary tube closed on one end, the capillary tube on its end opposite the closed end being mounted in a ceramic tube (9), through which the reference electrode (4) is passed, and wherein an end of the reference electrode (4) is surrounded in the solid electrolyte

capillary tube (10) by a reference material which comprises a metal-metal oxide powder mixture.

10.	The device according to claim 9, wherein the reference electrode (4) is made of a chromium-nickel alloy.

11.	The device according to claim 9, wherein the quartz glass tube (8) and the ceramic tube (9) are packed with corundum.

12.	The device according to claim 9, wherein the quartz glass tube

(8) and the ceramic tube (9) are mounted in a common carrier tube (1), having on its

end facing away from the immersion tip a connecting piece (2) for mechanical coupling

and for connecting the indicator electrode and the reference electrode (4) with a

measuring system.

13.	The device according to claim 12, wherein the carrier tube (1) is

made of aluminum oxide and wherein it is filled with ball corundum.

14.	The device according to claim 12, wherein the carrier tube (1) is made of ceramic.

15.	The device according to claim 9, wherein the metal-metal oxide powder mixture comprises nickel-nickel oxide powder.

16. A device for conducting eleotrochemical measurements in glass or salt melts substantially as herein described with reference to the accompanying drawings.

Documents:

				1116-mas-1997-abstract.pdf

				1116-mas-1997-claims duplicate.pdf

				1116-mas-1997-claims original.pdf

				1116-mas-1997-correspondence others.pdf

				1116-mas-1997-correspondence po.pdf

				1116-mas-1997-description complete duplicate.pdf

				1116-mas-1997-description complete original.pdf

				1116-mas-1997-drawings.pdf

				1116-mas-1997-form 1.pdf

				1116-mas-1997-form 26.pdf

				1116-mas-1997-form 3.pdf

				1116-mas-1997-form 4.pdf

« Previous Patent

Next Patent »

Patent Number	208074	

Indian Patent Application Number	1116/MAS/1997	

PG Journal Number	27/2007	

Publication Date	06-Jul-2007	

Grant Date	09-Jul-2007	

Date of Filing	27-May-1997	

Name of Patentee	HERAEUS SENSOR-NITE INTERNATIONAL N.V	

Applicant Address	1105, B-3530 HOUTHALEN.	

Inventors:

#	Inventor's Name	Inventor's Address	

1	DR.JACQUES JOSEF PLESSERS	1105, B-3530 HOUTHALEN.	

PCT International Classification Number	G01N27/411	

PCT International Application Number	N/A	

PCT International Filing date		

PCT Conventions:

#	PCT Application Number	Date of Convention	Priority Country	

1	196 23 687.8	1996-06-14	Germany	

© All Indian Patents, 2013-2021.

  Patent data available in the public domain from Indian Patents Office, Department of Industrial Policy and Promotions, Ministry of Commerce and Industry, Government of India.

File: patents/208086-continuous-casting-machine.html
Indian Patents. 208086:CONTINUOUS CASTING MACHINE

Indian Patents

Recently Granted Patents

  Recently Published Patents

Title of Invention	CONTINUOUS CASTING MACHINE

Abstract	Continuous casting machine for the continuous casting of molten steel into a cast product, comprising a mould in 5 which the molten steel is poured through an exit port of a nozzle, forming a bath of molten metal, and in which at least part of the metal is so:Lidl.fied, whereby the., continuous casting machine is prov.Lded with control means for controlling the flow of molten steel and operative on the 10 molten steel after entering the, mould such that the flow pattern of the molten steel in the mould is basically symmetrical with respect to at least one plane of symmetry of the mould.	

Full Text	 

TECHNICAL FIELD

The invention relates to a continuous casting machine for the continuous casting of nolten metal in particular molten steel into a cast prodict, comprising a mould in which the molten netal is pourud through an exit port of pouring means, forming a bath of molten metal, and in which at least part of the metal is solidified, to a mould suitable for such continuous casting machine and to a method for the operation thereof. BACKGROUND ART

A continuous casting machine as referred to in this specification may be any of the known continuous casting machines such as a conventional casting machina for casting slabs having a thickness oi about 250 mm or a thin slab casting machine for casting slabs having a thickness of about 150 mm or less e.g. in the range 50 - 100 mm*

Although not restricted to thin slab casting machines, in particular in such machines where the velocity at which the metal enters into the mouJd is high, the problem of unstable and/or urtsymmetrical flow of the molten metal in the mould occurs. Most commonly, molten metal is poured from a tundish into the mould through a submerged entry nozzle as pouring means connected to the tundish and reaching into the mould. The centre line of the nozzle generally corresponds with the centre line of the mould.

A continuous casting machine of the referred type is well known in the art e.g. from WO 95/20445. A mould and a nozzle suitable for such a continuous casting machine are known from WO 95/20443. A further embodiment of a hozz1e is known from EP 0 685 282.

In practice it has shown that the molten metal after entering the mould forms recirculations of unequal ^ magnitude and shape. In the cas e of a single exit port of the nozzle two recirculations develop in the vertical plane on either side of the nozzle: a smaller one and a large one. The recirculations extend to the meniscus apd cause  a  disturbance  therec:).",  which  disturbance  is

different for each of the two' recircula-tions. The heat transfer by the circulating molten metal to the casting powder, floating on the surface of the molten oath, and therefore the temperature of tie casting powder is different for the two recirculations. Consequently the effect of the casting powder on the heat transfer of the molten metal to the chilled walls of the mould is not uniform. The same applies to the lubricalting effect of the casting powder between the walls of the mould and the metal, Tne recirculations may also lead to entrapment of casting powder and other inclusions into the bath of molten metal. The resulting effect, apart from surface and bulk defects, is that the cast thin slab is not uniform in temperature and because of the unpredictability of the position of each of the recirculations, the temperature distribution is not predictable ultimately resulting in a non-uniform thickness, or in other words shape-defects, of the cast slab.

In modern steel making plants wherein in a continuous or semi-continuous process steel is cast, hot-rolled and in some cases ferriticly rolled, there is no or only a very limited possibility of correction of the shape of the cast slab. Therefore shape control in this type of plant is a particular problem.

Although the problem of unstable and unsymmetrical flow in the mould has been elucidated with regard to thin slab casting, the problem also occurs in thick slab casting machines.

A direction in which in the prior art a solution was sought was the shape of the nozzle and of the exit ports thereof. Numerous proposals for the shape of ths exit port, its angle relation to the longitudinal axis of the nozzle and the shape of the bottom of the nozzle were made. In thin slabs this necessitated a funnel shape of the mould.

Following this direction has not led to a satisfactory solution of the above-mentioned problems, in particular

not  to  a  solution  suitable  for  the  various  casting

conditions connected with various steel grades and sizes

of the cast product.

DISCLOSURE OF THE INVENTION

An object of the invention is to provide a continuous

casting machine with which these problems can be obviated

or at least largely reduced e.nd with which also other

i advantages can be obtained.

This object is reached with a continuous casting machine that is characterized in that, it is provided with control means for controlling and/or steering the flow of molten metal and operative on the molten metal after entering the mould such that the flow pattern of the molten metal in the mould is basically symmetrical with respect to at least one plane of symmetry of the mould.

The invention starts from the idea that the desired symmetry and stability are very difficult to achieve because the flow of molten mets.l and its behaviour in the mould depends on many factors such as temperature and chemical composition of the molten metal/ irregularities in the shape of the nozzle and changes therein during its lifetime because of wear and clogging, temperature gradients over the cooled walls of the mould, deviation in the shape of the mould. All v:hese factors influence the flow in the mould and because each of these factors is difficult to predict or control., the flow is difficult to predict or control by selecting the shape of the nozzle.

According to the invention/: control means are provided that cause a symmetrical flow or in other words, cause symmetrical and basically identical recirculations in the mould and eventually in the not solidified portion of the cast slab, by controlling and or steering the flow of the molten metal after it has entered the mould through the nozzle.

According to the invention,, unsymmetrical or unstable behaviour of the flow of molten metal is not primarily sought to be corrected by selecting the shape of the

nozzle and its exit port or ports but by influencing the resulting flow of the metal in the mould and eventually in the non-solidified portion of the cast slab*

A simple contactless and reliable embodiment of the invention is characterized in that the control means comprise at least one magnetic brake apparatus preferably one electro magnetic brake apparatus.

Electro magnetic brakes for performing a stirring or braking action on a molten metal flow are well known in the art and have proven to be a reliable piece of equipment. In the known application as disclosed in e.g. EP 0 040 383 and EP 0 092 126 the electromagnetic brakes is used for stirring a bath of molten metal*

Electromagnetic stirrers are used for stirring the liquid metal between solidified dendritic solid crystals to remelt these crystals locally along the long axes and to form equiaxed shaped solidified crystals. The velocity of the liquid metal leaving the exit port of the entry nozzle is 10 to 100 tines the casting speed. Electromagnetic brakes are used to brake this high velocity flow of liquid metal entering the mould to prevent deep penetration of the inflowing liquid metal, thereby preventing deep penetration of unwanted .inclusions. Despite the beneficial effects of electro* magnetic stirrers or brakes, the flow of liquid metal in the mould is not acceptable in view of instability and asymmetry. These unwanted phenomena are not prevented with the electromagnetic brakes 2nd stirrers due to the practical operation.

Although static magnetic brakes are suitable it is preferred to use electromagnetic brakes because of the obtainable higher magnetic induction and the simplicity of controlling the magnetic induction by changing the current * in the induction coils, in particular DC- or low frequency operated electromagnetic brakes.

According to the invention the control means, in this embodiment through the generation of an electromagnetic

force field, effectively obstruct a periodic oscillation phenomena of liquid metal and an asymmetric flow in the mould, resulting in a very stable molten bath surface even in a condition of high casting speed of 2,0 m/min or more for conventional continuous casting machines and 4,0 m/min or more for thin slab casters, leading to a very sound and uniform solidified shell of solidified metal in the mould. When for some reason an asymmetry in the flow develops, there is an inequality in velocity of the flowing metal. Since the braking effect depends on the velocity the effect is to equalise the asymmetry by obstructing the higher velocity flow. Therefore- the control means cause the recirculation to be basically equal and stable. The productivity of the continuous, casting machine, in other words the economics, is dependent on the casting speed and can be substantially increased using the invention.

A very efficient embodiment of the invention is characterized in that the magnetic brake apparatus comprises two setjj of magnetic braking poles spaced apart and operative in a direction basically perpendicular to the direction of the flow of molten metal entering the mould through the exit port.

In this embodiment an essential portion of the main flow can flow, unobstructed, through the space between the two sets of poles. The outer portions of the flow pass through the magnetic brakes and are braked. Because unsymmetry in flow entails inequality in velocity and because the braking effect depends on the velocity of the molten metal passing the fcrake, the brake has an equalizing effect that prevents unsymmetry to occur and remedies occurring unsymmetrietf. Because of the simplicity ,of the construction this embodiment is easy to install and operate. Preferably each set of * poles has a main distribution of the magnetic field perpendicular to the flow of molten metal entering the mould.

A simple and for general purpose application adequate embodiment of the invention is characterized in that the

*,'

control means are positioned symmetrically with respect to the exit port of the pouring means.

The control means operate very efficiently in an embodiment of the invention that is characterized in that the control means extend in a direction basically perpendicular to the direction of a flow of molten metal entering the mould through the exit port.

In order to allow certain amount of recirculation and flow along the side-walls of the mould a further embodiment is characterized in that the control means are operative within a range between 1/8 and 7/8 of the width of the mould. This embodiment allows for sufficient flow of molten metal to the meniscus while stabilizing the remaining flow.

Surprisingly good effects can be obtained with an embodiment of the invention that is characterized by the control means comprising separating means for separating the flow of metal entering the mould in at least two subflows and for obstructing flow from one subflow to a second subflow in both parallel and funnel shaped mould.

The control means in principle divides the main flow of molten metal into two subflows in general of recirculation-shape, of equal magnitude. Unsymmetry means that one recirculation differs in magnitude from the other recirculation, unsymmetry therefore means that molten metal should pass the control means. Since such passage is obstructed by the control means, the recirculations and therefore the flow in the mould are basically equal and stable.

Preferably, the separating means comprise at least one set of magnetic poles, more preferably a set of electromagnetic poles. In a very effective embodiment the separating means is a multiplying factor 1,5 up to 10 longer in the direction of casting than in the direction perpendicular thereto, i.e. the width of the mould.

Preferably the control means extend mainly perpendicular with respect to the flow of the molten

metal. Preferably the control means are operative only over part of the longest side i.e. width of the mould, preferably between 1/8 and 7/8 thereof, each pole resulting in a main distribution of the magnetic field strength perpendicular to the flow of the molten metal entering the mould. Such control means as magnetic brake brakes and equalizes, due to the velocity dependency of the braking action, the main flow while giving a circulating flow the possibility to extend to the meniscus for the desired heat transfer. High velocity and disturbing recirculations occurring at the outer ends of the magnetic brakes pass through the brakes and are efficiently braked and reduced.

In general, as a consequence of the symmetrical flow in the mould, the velocity of occurring recirculations and the velocity at the meniscus of the mould both are relative low as compared with the situation known in the prior art.

To reduce the velocity at ":he meniscus stilJ further, another embodiment of the continuous casting machine according to the invention is characterized in that the continuous casting machine is provided with braking means for lowering the velocity of the molten metal flowing at the meniscus of the bath of molten metal in the mould.

In certain applications a still smaller velocity at the meniscus is required, mainly to prevent disturbance of the meniscus and entrapment of particles of casting powder in the molten metal. With this embodiment the velocity at the meniscus can be reduced without essentially influencing the equalizing and stabilizing effect of the control means.

A very efficient, reliable and easy-to-operate braking means is characterized in that, the braking means comprise , at least two magnetic brakes preferably two electro magnetic brakes positioned symmetrically with respect to at least one plane of symmetry of the mould and operative on the flow of metal directed to the meniscus of the

molten metal. The recirculations occurring in the mould are directed upwardly near the short walls of the mould* Placing the braking means at this position, were the velocity is relatively high, a particular efficient braking effect is obtained with magnetic brakes.

Preferably the position of the control means is variable with respect to the mould. With this embodiment it is possible to place the control means in an optimum position in dependency of the mould and nozzle used. It is even possible to adapt the position to varying process conditions, while casting.

Preferably the position of the braking means is variable with respect to the mould. Also with this embodiment, an optimum position of the braking means in dependency of mould, nozzle and process conditions can be chosen and maintained even when process conditions vary.

The invention is also embodied in a mould provided with control means according * to the invention and the further embodiments thereof and in a mould suitable for operation with such control means.

The invention is further embodied in a method for casting steel using a continuous casting machine according to the invention and embodiments thereof.

In a preferred embodiment the method is characterized in that the operation and/or position of the control means and/or brake means is selected in dependence of the temperature of the molten metal in the meniscus area.

A still further embodiment is characterized in that the operation and/or position of the control means and/or brake  means  is  selected  in  dependence  of  the  flow characteristics of the nozzle in the mould. DESCRIPTION OF EXAMPLES AND DRAWINGS

The object and other advantages of the present invention will be illustrated by the following description of various embodiments and test results which are not-limitative and are described with reference to the accompanying drawings. In the tables vroaan means the mean

measured velocity at the meniscus.

In each of the figures identical numerals refer to identical items or items with corresponding functions. In each figure the dotted lines, and the arrows therein indicate the direction of the flow of the molten metal.

The figures show the result of experiments conducted in a water model simulating the mould wherein water is used to simulate molten steel. It is known in the art that such modelling gives a very good representation of the actual behaviour of molten steel is a mould* The water model has a rectangular cross-section of sizes 1500 mm width and 100 mm thickness in Fig. 1-6.

Fig. 1 shows the flow pattern as occurs in the prior art apparatus. The flow is highly unsymmetrical. The measured velocities are shown in the following table.

Fig. 2 shows the flow pattern wherein control means are applied to the mould, the control means bei ng for example a magnetic brake simulated by a mesh-type restriction. The letter A designates the distance between the exit port of the entry nozzle and the control means. Part of the water passes, braked, the control means, part is deflected upwardly and causes the desired heat flow to the surface of the bath. At the end of the control means, small recirculations occur which are effectively brr.ked by the control means.

The results are summarized in the following table which shows that a substantia] improvement in symmetry is obtained.

r

*

Fig. 3 shows the flow pattern obtained with another embodiment of the invention. The* magnetic brakes comprises two sets of poles spaced apart in a .direction basically perpendicular to the direction of the flow of vnolten metal. The centre position of the flow passes the brake unobstructed. The side portion, which cause the recirculations are braked and; equalized leading to a symmetrical and relative low velocity of the recirculations. The measured results are shown in the following table.

Fig. 4 shows a further embodiment wherein the control means comprise separating means embodied in a vertically placed magnetic brakes as simulated by a mesh-type control means, acting as an obstruction.

Surprisingly this embodiment has proven to be very effective. The operation is considered to be as follows: the control means splits the main flow in two subflows. Each subflow forming a recirculation. Once the main flow has been split in two symmetrically operating recirculations, instability ar.rt unsymmetry is prevented by the obstruction effect of the control means. The splitting effect initiates the recirculations which prevent that the main flow enters deep into the bath and might thereby entail unwanted inclusions dec&p into the bath where they might be entrapped and included in the solidified metal

such as steel. Entrapped inclusions may lead to serious defects in the final product.

It has been found that the operation of this embodiment is relative insensitive to the position of the control means relative to the entry nozzle in any direction. Also therefore this embodiment is very effective.

The obtained results are shown in the following table.

A further improvement can be obtained with an embodiment as shown in Fig. 5 which shows braking means for lowering the velocity of the flowing water at the meniscus of the bath. As can be seen from Fig. 4, the velocity at the surface is relative high. Such high velocity may cause a disturbance at the meniscus resulting in entrapment of melting powder particles such as in case of a steel bath. With the embodiment of Fig. 5 the velocity at the surface of the bath can be reduced to safe values without the risk of freezing of the meniscus. The measurement results are shown i:i the following table.

The surprising effect of the embodiment of Fig. 4 can be demonstrated by the results obtained with the embodiment of Fig. 6. In Fig. 6 only one brake of the embodiment of Fig. 5 is in operation, which leads to very different conditions between the left side and the right side of the mould. Despite this great disturbance, the two recirculations rotate symmetrically with respect to the

plane of symmetry through the centre line of the nozzle and the mould. The measured velocities at the surface of the bath are as follows:

Fig. 7 shows another embodiment of the invention, in this case applied to a bifurcated nozzle and a funnel shaped mould. The casting speed was raised to 8 m/min. For each of the two mainflows exiting the nozzle a magnetic brake, simulated by a mesh-type control means is provided. By selecting the angle of the control means with respect to the direction of the main flow the relative magnitude of the upwardly directed flow and the downwardly directed flow components can be chosen. Further, control of the flow is possible by selecting the braking effect of the magnetic brake. This performance of this embodiment was measured by measuring the wave-height of the meniscus. Wave heights are equal for the left side and the right side and can be as low as 3 mm.

1.	Continuous casting machine for the continuous casting of molten metal in particular molten steel into a cast product, comprising a mould in which the molten metal is poured through an exit port of pouring means, forming a bath of molten metal, and in which at least part of the metal is solidified, characterized in that the continuous casting machine is provided with control means for controlling and/or steering the flow of molten metal and operative on the molten metal after entering the mould such that the flow pattern of the molten metal in the mould is basically symmetrical with respect to at least one plane of symmetry of the mould.

2.	Continuous casting machine according to claim 1, characterized in that, the control means comprise at least one magnetic brake apparatus preferably one electro magnetic brake apparatus.

3.	Continuous casting machine according to claim 2, characterized in that, the magnetic brake apparatus comprises two sets of magnetic braking poles spaced apart and operative in a direction basically perpendicular to the direction of the flow of molten metal entering the mould through the exit port, where each set of poles has a main distribution of the magnetic field strength perpendicular to the said flow of molten metal entering the mould.

4.	Continuous casting machine', according to any of the preceding claims, characterized in that, the control means are positioned symmetrically with respect to the exit port of the pouring means.

5.	Continuous casting machines according to any of the

preceding claims, characterized in that, the control means extend in a direction basically perpendicular to the direction of a flow of molten metal entering the mould through the exit port.

Continuous casting machine according to any	of the

preceding claims, characterized in that, the	control

means are operative within a range between 1/8	and 7/8

of the width of the mould.  Continuous casting machine according to any of the preceding claims, characterized in that, the control means comprise a separating means for separating the flow of metal entering the mould in at least two subflows and for obstructing flow from one subflow to a second subflow.

Continuous casting machine according to any of the

preceding claims, characterized in that, the

continuous casting machine is provided with braking

means for lowering the velocity of the molten metal

flowing at the meniscus of the bath of molten metal in

the mould.	j

!

!

Continuous casting machine according to clcdm 8, characterized in that, the braking means comprise at least two magnetic brakes preferably two electro magnetic brakes positioned symmetrically with respect to at least one plane of symmetry of the mould and operative on the flow of metal directed to the meniscus of the molten met
Continuous casting machine according to any one of the claims 8 or 9, characterized in that, the position of the braking means is variable with respect to the mould.

11.	Continuous casting machine according to any one of the preceding claims, characterized in that, the position of the control means is variable with respect to the mould.

12.	Continuous casting machine according to any of the preceding claims, characterized in that, the control means and/or the braking means when present are incorporated on the mould.

13.	Mould provided with control means according to any of the preceding claims.

14.	Mould suitable for operation with control means according to any of the preceding claims.

15.	Method for casting metal such as steel using a continuous casting machine according to any of the claims 1-12.

16.	Method according to claim 15, characterized in that, the operation and/or position of the control means and/or brake means is selected in dependence of the temperature of the molten metal in the meniscus area.

17.	Method according to claim 14 or 15 wherein the molten metal is poured into the mould using a nozzle, characterized in that, the operation and/or position of the control means and/or brake means is selected in dependence of the flow characteristics of the nozzle in the mould.

18.  Continuous casting machine substantially as herein described, with reference to the accompanying drawings.

.19.  Method  for  casting metal  substant ially  as  herein described, with reference to th

Documents:

				2076-mas-1997-abstract.pdf

				2076-mas-1997-claims duplicate.pdf

				2076-mas-1997-claims original.pdf

				2076-mas-1997-correspondence others.pdf

				2076-mas-1997-correspondence po.pdf

				2076-mas-1997-description complete duplicate.pdf

				2076-mas-1997-description complete original.pdf

				2076-mas-1997-form 1.pdf

				2076-mas-1997-form 26.pdf

				2076-mas-1997-form 3.pdf

				2076-mas-1997-form 4.pdf

« Previous Patent

Next Patent »

Patent Number	208086	

Indian Patent Application Number	2076/MAS/1997	

PG Journal Number	31/2007	

Publication Date	03-Aug-2007	

Grant Date	09-Jul-2007	

Date of Filing	19-Sep-1997	

Name of Patentee	HOOGOVENS STAAL BV	

Applicant Address	P.O.BOX 10000 1970 CA IJMUIDEN.	

Inventors:

#	Inventor's Name	Inventor's Address	

1	M.C.M.CORNELISSEN	P.O.BOX 10000 1970 CA IJMUIDEN.	

PCT International Classification Number	B22D11/10	

PCT International Application Number	N/A	

PCT International Filing date		

PCT Conventions:

#	PCT Application Number	Date of Convention	Priority Country	

1	96202615.9	1996-09-19	EUROPEAN UNION	

© All Indian Patents, 2013-2021.

  Patent data available in the public domain from Indian Patents Office, Department of Industrial Policy and Promotions, Ministry of Commerce and Industry, Government of India.
