Repository: anandvc/allindianpatents

File: patents/208094-a-process-for-the-polymerization-of-an-olefin-or-olefin-mixture.html (part 1 of 4)
Indian Patents. 208094:A PROCESS FOR THE POLYMERIZATION OF AN OLEFIN OR OLEFIN MIXTURE

Indian Patents

Recently Granted Patents

  Recently Published Patents

Title of Invention	A PROCESS FOR THE POLYMERIZATION OF AN OLEFIN OR OLEFIN MIXTURE

Abstract	2939/MAS/97 "A process for the polymerization of an olefin or olefin mixture" This invention relates to a process for the polymerization of an olefin or olefin mixture comprising ethylene, said process comprising contacting said olefin or olefin mixture at a temperature from 0 to 250°C with a catalyst composition comprising: 1) a metal complex, and 2) an activating cocatalyst, the molar ratio of 1) to 2) being from 1:10,000 to 100:1, said process characterized in that the metal complex corresponds to 10 the formula: wherein: R' is hydrogen, hydrocarbyl, or halohydrocarbyl of up to 20 carbons; M is titanium; R* each occurrence is independently hydrogen, or C1-20 hydrocarbyl; X is halide, methyl or benzyl; X' is allyl, 2-(N,N-dimethylamino)phenyl, 2-(N,N-dimethylaminomethyl)- phenyl, and 2-(N,N-dimethylamino)benzyl; X" is 1,3-pentadiene or l,4-diphenyl-l,3-butadiene; p is 0, 1 or 2; and q and r are zero or one.	

Full Text	 

This invention relates to a class of Group 4 metal complexes and to polymerization catalysts derived therefrom that are particularly suitable for use in a polymerization process for preparing homopolymers and copolymers of olefins or diolefins, including copolymers comprising two or more olefins or diolefins such as copolymers comprising a monovinyl aromatic monomer and ethylene or copolymers comprising ethylene, propylene and a conjugated diene.

Constrained geometry metal complexes and methods for their preparation are disclosed in U.S. Application Serial No. 545,403, filed July 3,1990 (EP-A-416,815). This publication also teaches the preparation of certain novel copolymers of ethylene and a hindered vinyl monomer, including monovinyl aromatic monomers, having a pseudo-random incorporation of the hindered vinyl monomer therein. Additional teachings of constrained geometry catalysts may be found in U.S. Application Serial No. 547,718, filed July 3, 1990 (EP-A-468,651); U.S. Application Serial No. 702,475, filed May 20,1991 (EP-A-514,828); U.S. Application Serial No. 876,268, filed May 1, 1992, (EP-A-520,732) and U.S. Application Serial No. 8,003, filed January 21, 1993 (WO93/19104), as well as US-A-5,055,438, US-A-5,057,475, US-A-5,096,867, US-A-5,064,802, US-A-5,132,380, US-A-5,470,993, WO95-00526, and US Provisional Application 60-005913. Variously substituted indenyl containing metal complexes have been taught in U.S. serial number 592,756, filed January 26,1996, as well as WO95/14024.

According to the present invention there are provided metal complexes corresponding to the formula (I):

where M is titanium, zirconium or hafnium in the +2, +3 or +4 formal oxidation state;

R' and R" are independently each occurrence hydride, hydrocarbyl, silyl, germyl, halide, hydrocarbytoxy, hydrocarbylsiloxy, hydrocarbylsilylamino, di(hydrocarbyl)amino, hydrocarbyleneamino, di(hydrocarbyl)phosphino, hydrocarbylene-phosphino, hydrocarbylsulfido, halo-substituted hydrocarbyl, hydrocarbyloxy-substituted hydrocarbyl, silyl-substituted hydrocarbyl, hydrocarbylsiloxy-substituted hydrocarbyl, hydrocarbylsilylamino-substituted hydrocarbyl, di(hydrocarbyl)amino-substituted hydrocarbyl, hydrocarbyleneamino-

substituted hydrocarbyl, di(hydrocarbyl)phosphino-substituted hydrocarbyl, hydrocarbylene-phosphino-substituted hydrocarbyl, or hydrocarbylsulfido-substituted hydrocarbyl, said Ft' or R" group having up to 40 nonhydrogen atoms, and optionally two or more of the foregoing groups may together form a divalent derivative;

FT" is a divalent hydrocarbylene- or substituted hydrocarbylene group forming a fused system with the remainder of the metal complex, said R"' containing from 1 to 30 nonhydrogen atoms;

Z is a divalent moiety, or a moiety comprising one a-bond and a neutral two electron pair able to form a coordinate-covalent bond to M, said Z comprising boron, or a member of Group 14 of the Periodic Table of the Elements, and also comprising nitrogen, phosphorus, sulfur or oxygen;

X is a monovalent anionic ligand group having up to 60 atoms exclusive of the class of ligands that are cyclic, delocalized, Tt-bound ligand groups;

X' independently each occurrence is a neutral ligating compound having up to 20 atoms;

X" is a divalent anionic ligand group having up to 60 atoms;

p is zero, 1, 2, or 3;

q is zero, 1 or 2, and

r is zero or 1.

'	The above complexes may exist as isolated crystals optionally in pure form or as a

mixture with other complexes, in the form of a solvated adduct, optionally in a solvent, especially an organic liquid, as well as in the form of a dimer or chelated derivative thereof, wherein the chelating agent is an organic material such as ethylenediaminetetraacetic acid (EDTA).

Also, according to the present invention, there is provided a catalyst for olefin polymerization comprising:

A.	1) a metal complex of formula (I), and

2) an activating cocatalyst,

the molar ratio of 1) to 2) being from 1:10,000 to 100:1, or

B.	the reaction product formed by converting a metal complex of formula (I) to an active

catalyst by use of an activating technique.

Further according to the present invention there is provided a process for the polymerization of olefins comprising contacting one or more C2-20 ct-olefins under polymerization conditions with a catalyst comprising:

A.	1) a metal complex of formula (I), and

2) an activating cocatalyst,

the molar ratio of 1) to 2) being from 1:10,000 to 100:1, or

B.	the reaction product formed by converting a metal complex of formula (I) to an active

catalyst by use of an activating technique.

Use of the present catalysts and processes results in the highly efficient production of high molecular weight olefin polymers over a wide range of polymerization conditions, and especially at elevated temperatures. They are especially useful for the formation of ethylene homopolymers, copolymers of ethylene and one or more a-olefins (i. e., olefins having greater than 3 carbon atoms), copolymers of ethylene, propylene and a diene (EPDM copolymers), copolymers of ethylene and styrene (ES polymers), copolymers of ethylene, styrene, and a diene (ESDM polymers), and copolymers of ethylene, propylene and styrene (EPS polymers). The use of the complexes, especially those wherein the metal is in the +2 formal oxidation state in continuous solution polymerizations surprisingly results in formation of polymers, especially EPDM terpolymers having extremely high molecular weights.

The catalysts of this invention may also be supported on a support material and used in olefin polymerization processes in a slurry or in the gas phase. The catalyst may be prepolymerized with one or more olefin monomers in situ in a polymerization reactor or in a separate process with intermediate recovery of the prepolymerized catalyst prior to the primary polymerization process.

The neutral diene complexes are prepared by contacting the corresponding complex in the +4 or +3 oxidation state with a neutral diene in the presence of a reducing agent, preferably a group 1 or 2 metal alkyl derivative having from 1 to 6 carbons in each alkyl group in an inert diluent. It has been found that the use of from 1.0 to 2.0 equivalents of the diene in the foregoing reaction gives improved yields and purity of the desired diene complex compared to the use of larger quantities of the diene. In addition, heating the reaction mixture prior to addition of the conjugated diene reactant, preferably to a temperature from 50 to 95 °C, gives a further improvement in yield and purity.

All reference to the Periodic Table of the Elements herein shall refer to the Periodic Table of the Elements, published and copyrighted by CRC Press, Inc., 1995. Also, any reference to a Group or Groups shall be to the Group or Groups as reflected in this Periodic Table of the Elements using the IUPAC system for numbering groups.

Olefins as used herein are C2-10O 000 aliphatic or aromatic compounds containing

vinylic unsaturation, as well as cyclic compounds such as cyclobutene, cyclopentene, and norbornene, including norbornene substituted in the 5 and 6 position with C-1-20 hydrocarbyl

groups. Also included are mixtures of such olefins as well as mixtures of such olefins with C4.

40 diolefin compounds. Examples of the latter compounds include ethylidenenorbornene, 1,4-

hexadiene, and norbornadiene. Long chain vinyl terminated monomers may be formed during the polymerization process, for example by the phenomenon of (i-hydride elimination of a proton from a growing polymer chain. This process results in incorporation of extremely long chains into the resulting polymer, i. e. long chain branching. The catalysts and processes herein are especially suited for use in preparation of ethylene/propylene, ethylene/1-butene, ethylene/1 -hexene, ethylene/styrene, and ethylene/1 -octene copolymers as well as terpolymers of ethylene, propylene and a nonconjugated diene, referred to as EPDM polymers, terpolymers of ethylene, propylene and styrene, referred to as EPS polymers, or terpolymers of ethylene, styrene and a nonconjugated diene, referred to as ESDM polymers,.

Monovinyl aromatic monomers for use herein include C3.20 arY' substituted ethylene compounds having the formula:

wherein:

R-j independently each occurrence is hydrogen or C-j.4 alkyl, and

R2 independently each occurrence is R-j or halo.

In the metal complexes, preferred X' groups are carbon monoxide; phosphines, especially trimethylphosphine, triethylphosphine, triphenylphosphine and bis(1,2-dimethylphosphino)ethane; P(OR)3, wherein R is C1-20hydrocarbyl; ethers, especially

tetrahydrofuran; amines, especially pyridine, bipyridine, tetramethylethylenediamine (TMEDA), and triethylamine; olefins; and neutral conjugated dienes having from 4 to 40 carbon atoms. Complexes including such neutral diene X' groups are those wherein the metal is in the +2 formal oxidation state.

Preferred Rm groups are those corresponding to the formula:

wherein R' is as previously defined, most preferably hydrogen or methyl.

Further in reference to the metal complexes, X preferably is selected from the group consisting of halo, hydrocarbyl, silyl, and N,N-dialkylamino substituted hydrocarbyl. The number of X groups depends on the oxidation state of M, whether Z is divalent or not and whether any neutral diene groups or divalent X" groups are present. The skilled artisan will appreciate that the quantity of the various substituents and the identity of Z are chosen to provide charge balance, thereby resulting in a neutral metal complex. For example, when Z is divalent, and r is zero, p is two less than the formal oxidation state of M. When Z contains one neutral two electron coordinate-covalent bonding site, and M is in a formal oxidation state of +3, p may equal zero and r equal 1, or p may equal 2 and r equal zero. In a final example, if M is in a formal oxidation state of +2, Z may be a divalent ligand group, p and r may both equal zero and one neutral ligand group may be present.

Preferred coordination complexes used according to the present invention are complexes corresponding to the formula:

wherein:

FY is hydrocarbyl, di(hydrocarbylamino), or a hydrocarbyleneamino group, said R' having up to 20 carbon atoms,

R" is C-j.20 hydrocarbyl or hydrogen;

M is titanium;

Y is -0-, -S-, -NR*-, -PR*-; -NR2\ or -PR2*;

Z* is SiR*2, CR*2, SiR*2SiR*2, CR*2CR*2, CR*=CR*. CR*2SiR*2, or GeR*2;

R* each occurrence is independently hydrogen, or a member selected from hydrocarbyl, hydrocarbyloxy, silyl, halogenated alkyl, halogenated aryl, and combinations thereof, said R* having up to 20 non-hydrogen atoms, and optionally, two R* groups from Z (when R* is not hydrogen), or an R* group from Z and an R* group from Y form a ring system;

X, X' and X" are as previously defined;

p isO, 1 or 2;

q is zero or 1; and

r is zero or 1;

with the proviso that:

when p is 2, q and r are zero, M is in the +4 formal oxidation state (or M is in the +3 formal oxidation state if Y is -NR*2 or -PR*2), and X is an anionic ligand selected from the group consisting of halide, hydrocarbyl, hydrocarbyloxy, di(hydrocarbyl)amido, di(hydrocarbyl)phosphido, hydrocarbylsulfido, and silyl groups, as well as halo-, di(hydrocarbyl)amino-, hydrocarbyloxy-, and di(hydrocarbyl)phosphino-substituted derivatives thereof, said X group having up to 30 nonhydrogen atoms,

when r is 1, p and q are zero, M is in the +4 formal oxidation state, and X" is a dianionic ligand selected from the group consisting of hydrocarbadiyl, oxyhydrocarbyl, and hydrocarbylenedioxy groups, said X group having up to 30 nonhydrogen atoms,

when p is 1, q and r are zero, M is in the +3 formal oxidation state, and X is a stabilizing anionic ligand group selected from the group consisting of allyl, 2-(N,N-dimethylamino)phenyl, 2-(N,N-dimethylaminomethyl)phenyl, and 2-(N,N-dimethylamino)benzyl, and

when p and r are zero, q is 1, M is in the +2 formal oxidation state, and X' is a neutral, conjugated or nonconjugated diene, optionally substituted with one or more hydrocarbyl groups, said X' having up to 40 carbon atoms and forming a 7t-complex with M.

Most preferred metal complexes are those according to the previous formula (II) or (III), wherein M, X, X', X", R' R", Z*. Y, p, q and r are as previously defined, with the proviso that:

when p is 2, q and r are zero, M is in the +4 formal oxidation state, and X is independently each occurrence methyl, benzyl, or halide;

when p and q are zero, r is one, and M is in the +4 formal oxidation state, X" is a 1,4-butadienyl group that forms a metallocyclopentene ring with M,

when p is 1, q and r are zero, M is in the +3 formal oxidation state, and X is 2-(N,N-dimethylamino)benzyl; and

when p and r are 0, q is 1, M is in the +2 formal oxidation state, and X' is 1,4-diphenyl-1,3-butadiene or 1,3-pentadiene.

Especially preferred coordination complexes corresponding to the previous formulas (II) and (III) are uniquely substituted depending on the particular end use thereof. In particular, highly useful metal complexes for use in catalyst compositions for the copolymerization of ethylene, one or more monovinyl aromatic monomers, and optionally an oc-olefin or diolefin comprise the foregoing complexes (II) or (III) wherein R' is C5.20 styl especially phenyl,

biphenyl or naphthyl, and R" is hydrogen or methyl, especially hydrogen. More preferably such complexes are 3-phenyl-substituted s-indecenyl complexes corresponding to the formula:

Highly useful metal complexes for use in catalyst compositions for the homopolymerization of ethylene or the copolymerization of ethylene and one or more a-olefins, especially 1-butene, 1-hexene or 1-octene, comprise the foregoing complexes (II) or (III) wherein R' is C-1.4 alkyl, N,N-dimethylamino or 1-pyrrolidinyl, and R" is hydrogen or C-j.4 alkyl.

Moreover, in such complexes, Y is preferably a cyclohexylamido group, X is methyl, p is two, and both q and r are zero. Most preferably such complexes are 2,3-dimethyl-substituted s-indecenyl complexes corresponding to the formulas:

Finally, highly useful metal complexes for use in catalyst compositions for the copolymerization of ethylene, an oc-olefin and a diene, especially ethylene, propylene and a nonconjugated diene, such as ethylidenenorbornene or 1,4-hexadiene, comprise the foregoing complexes (II) or (III) wherein R' is hydrogen, and R" is C-j.4 alkyl, especially methyl. Most

preferred are 2-methyl-substituted s-indecenyl complexes corresponding to the formula:

Illustrative metal complexes that may be employed in the practice of the present invention include:

3-phenvl-s-indacen-1-yl complexes (alternatively referred to as PI.2.3.4.5-nV1.5.6.7-tetrahvdro-3-phenyl-s-indacen-1 -vll complexes^

(t-butylamido)dimethyl(r|5-3-phenyl-s-indacenyl)silanetitanium (II) 1,4-diphenyl-1,3-butadiene, (t-butylamido)dimethyl(Ti5-3-phenyl-s-indacenyl)silanetitanium(ll) 1,3-pentadiene, (t-butylamido)dimethyl(Ti5-3-phenyl-s-indacenyl)silanetitanium(lll) 2-(N,N-dimethylamino)benzyl, (t-butylamido)dimethyl(r|5-3-phenyl-s-indacenyl)silanetitanium(IV) dimethyl, (t-butylamido)dimethyl(Ti5-3-phenyl-s-indacenyl)silanetitanium(IV) dibenzyl, (i-propylamido)dimethyl(T|5-3-phenyl-s-indacenyl)silanetitanium(IV) dimethyl, (benzylamido)dimethyl(Ti5-3-phenyl-s-indacenyl)silanetitanium(IV) dimethyl, (cyclohexylamido)dimethyl(Ti5-3-phenyl-s-indacenyl)silanetitanium(IV) dimethyl,

(n-butylamido)dimethyl(ii5-3-phenyl-s-indacenyl)silanetitanium(ll) 1,4-diphenyl-1,3-butadiene, (n-butylamido)dimethyl(Ti5-3-phenyl-s-indacenyl)silanetitanium(ll) 1,3-pentadiene, (n-butylamido)dimethyl(ii5-3-phenyl-s-indacenyl)silanetitanium(lll) 2-(N,N-dimethylamino)benzyl,

(n-butylamido)dimethyl(T|5-3-phenyl-s-indacenyl)silanetitanium(IV) dimethyl, (n-butylamido)dimethyl(Ti5-3-phenyl-s-indacenyl)silanetitanium(IV) dibenzyl,

(cyclododecylamido)dimethyl(r|5-3-phenyl-s-indacenyl)silanetitanium(ll) 1,4-diphenyl-1,3-butadiene, (cyclododecylamido)dimethyl(Ti5-3-phenyl-s-indacenyl)silanetitanium(ll) 1,3-pentadiene,

(cyclododecylamido)dimethyl(ri5-3-phenyl-s-indacenyl)silanetitanium(lll) 2-(N,N-dimethylamino)benzyl,

(cyclododecylamido)dimethyl(T|5-3-phenyl-s-indacenyl)silanetitanium(iy) dimethyl, (cyclododecylamido)dimethyl('n5-3-phenyl-s-indacenyl)silanetitanium(IV) dibenzyl,

(2,4)6-trimethylanilido)dimethyl(ri5-3-phenyl-s-indacenyl)silanetitanium(ll) 1,4-diphenyl-1,3-

butadiene,

(2J4,6-trimethylanilido)dimethyl(T|5-3-phenyl-s-indacenyl)silanetitanium(ll) 1,3-pentadiene,

(2,4,6-trimethylanilido)dimethyl(ri5-3-phenyl-s-indacenyt)silanetitanium (III) 2-(N,N-

dimethylamino)benzyl,

(2,4,6-trimethylanilido)dimethyl(Ti5-3-phenyl-s-indacenyl)silanetitanium(IV) dimethyl,

(2,4,6-trimethylanilido)dimethyl(Ti5-3-phenyl-s-indacenyl)silanetitanium(IV) dibenzyl,

(t-butylamido)dimethoxy(ri5-3-phenyl-s-indacenyl)siianetitanium (II) 1,4-diphenyl-1,3-butadiene, (t-butylamido)dimethoxy(ri5-3-phenyl-s-indacenyl)silanetitanium(ll) 1,3-pentadiene, (t-butylamido)dimethoxy(Ti5-3-phenyl-s-indacenyl)siianetitanium(lll) 2-(N,N-dimethylamino)benzyl,

(t-butylamido)dimethoxy(Ti5-3-phenyl-s-indacenyl)silanetitanium(IV) dimethyl, and (t-butylamido)dimethoxy(ri5-3-phenyl-s-indacenyl)silanetitanium(IV) dibenzyl.

3-naphthyl-s-indacenyl complexes:

(t-butylamido)dimethyl(Ti5-3-naphthyl-s-indacenyl)silanetitanium (II) 1,4-diphenyl-1,3-butadiene, (t-butylamido)dimethyl(ri5-3-naphthyl-s-indacenyl)silanetitanium (II) 1,3-pentadiene, (t-butylamido)dimethyl(r|5-3-naphthyl-s-indacenyl)silanetitanium (III) 2-(N,N-dimethylamino)benzyl,

(t-butylamido)dimethyl(Ti5-3-naphthyl-s-indacenyl)silanetitanium (IV) dimethyl, (t-butylamido)dimethyl(,n5-3-naphthyl-s-indacenyl)silanetitanium (IV) dibenzyl (i-propylamido)dimethyl(ri5-3-naphthyl-s-indacenyl)silanetitanium (IV) dimethyl (benzylamido)dimethyl(ti5-3-naphthyl-s-indacenyl)silanetitanium (IV) dimethyl, and (cyclohexylamido)dimethyl(T|5-3-naphthyl-s-indacenyl)silanetitanium (IV) dimethyl

3-biphenvl-s-indacenvl complexes:

(t-butylamido)dimethyl(Ti5-3-biphenyl-s-indacenyl)silanetitanium (II) 1,4-diphenyl-1,3-butadiene, (t-butylamido)dimethyl(Ti5-3-biphenyl-s-indacenyl)silanetitanium (II) 1,3-pentadiene, (t-butylamido)dimethyl(r|5-3-biphenyl-s-indacenyl)silanetitanium (III) 2-(N,N-dimethylamino)benzyl,

(t-butylamido)dimethyl(T|5-3-biphenyl-s-indacenyl)silanetitanium (IV) dimethyl, (t-butylamido)dimethyl(Ti5-3-biphenyl-s-indacenyl)silanetitanium (IV) dibenzyl

(i-propylamido)dimethyl(ri5-3-biphenyl-s-indacenyl)silanetitanium (IV) dimethyl (benzylamido)dimethyl(ri5-3-biphenyl-s-indacenyl)silanetitanium (IV) dimethyl, and (cyclohexylamido)dimethyl(Ti5-3-biphenyl-s-indacenyl)silanetitanium (IV) dimethyl

2-methvl-3-phenyl-s-indacenvl complexes:

(t-butylamido)dimethyl(r|5-2-methyl-3-phenyl-s-indacenyl)siianetitanium (I I) 1,4-diphenyl-1,3-butadiene,

(t-butylamido)dimethyl(r|5-2-methyl-3-phenyl-s-indacenyl)silanetitanium (II) 1,3-pentadiene, (t-butylamido)dimethyl(Ti5-2-methyl-3-phenyl-s-indacenyl)silanetitanium (III) 2-(N,N-dimethylamino)benzyl,

(t-butylamido)dimethyl(ri5-2-methyl-3-phenyl-s-indacenyl)silanetitanium (IV) dimethyl, and (t-butylamido)dimethyl(ri5-2-methyl-3-phenyl-s-indacenyl)silanetitanium (IV) dibenzyl.

2-methvl-3-biphenvl-s-indacenvl complexes:

(t-butylamido)dimethyl(Ti5-2-methyl-3-biphenyl-s-indacenyl)silane-titanium (II) 1,4-diphenyl-1,3-butadiene,

(t-butylamido)dimethyl(ri5-2-methyl-3-biphenyl-s-indacenyl)silane-titanium(ll) 1,3-pentadiene, (t-butylamido)dimethyl(r)5-2-methyl-3-biphenyl-s-indacenyl)silane-titanium (lll)2-(N,N-dimethylamino)benzyl,

(t-butylamido)dimethyl(r|5-2-methyl-3-biphenyl-s-indacenyl)silane-titanium (IV) dimethyl, (t-butylamido)dimethyl(ri5-2-methyl-3-biphenyl-s-indacenyl)silane-titanium (IV) dibenzyl (i-propylamido)dimethyl(Ti5-2-methyl-3-biphenyl-s-indacenyl)silane-titanium(IV) dimethyl (benzylamido)dimethyl(Ti5-2-methyl-3-biphenyl-s-indacenyl)silane-titanium (IV) dimethyl, and (cyclohexylamido)dimethyl(Ti5-2-methyl-3-biphenyl-s-indacenyl)silane-titanium (IV) dimethyl

2-methvl-3-naphthvl-s-indacenvl complexes:

(t-butylamido)dimethyl(Ti5-2-methyl-3-naphthyl-s-indacenyl)silanetitanium (II) 1,4-diphenyM ,3-

butadiene,

(t-butylamido)dimethyl(T]5-2-methyl-3-naphthyl-s-indacenyl)silanetitanium(ll) 1,3-pentadiene,

(t-butylamido)dimethyl(Ti5-2-methyl-3-naphthyl-s-indacenyl)silanetitanium(lll)2-(N,N-

dimethylamino)benzyl,

(t-butylamido)dimethyl(r|5-2-methyl-3-naphthyl-s-indacenyl)silanetitanium(IV) dimethyl, (t-butylamido)dimethyl(ri5-2-methyl-3-naphthyl-s-indacenyl)silanetitanium(IV) dibenzyl, (cyclohexylamido)dimethyl(T|5-2-methyl-3-naphthyl-s-indacenyl)silanetitanium (II) 1,4-diphenyl-

1,3-butadiene,

(cyclohexylamido)dimethyl(Ti5-2-methyl-3-naphthyl-s-indacenyl)silanetitanium (II) 1,3-pentadiene,

(cyclohexylamido)dimethyl^	(III) 2-(N,N-

dimethylamino)benzyi,

(cyclohexylamido)dimethyl(Ti5-2-methyl-3-naphthyl-s-indacenyl)silanetitanium (IV) dimethyl, and (cyclohexylamido)dimethyl(ri5-2-methyl-3-naphthyl-s-indacenyl)silanetitanium (IV) dibenzyl.

2-methyl-s-indacenyl complexes:

(t-butylamido)dimethyl(T|5-2-methyl-s-indacenyl)silanetitanium (II) 1,4-diphenyl-1,3-butadiene, (t-butylamido)dimethyl(T|5-2-methyl-s-indacenyl)silanetitanium(ll) 1,3-pentadiene, (t-butylamido)dimethyl(ri5-2-methyl-s-indacenyl)silanetitanium(lll) 2-(N,N-dimethylamino)benzyl,

(t-butylamido)dimethyl(ri5-2-methyl-s-indacenyl)silanetitanium(IV) dimethyl, (t-butylamido)dimethyl(r|5-2-methyl-s-indacenyl)silanetitanium(IV) dibenzyl, (cyclohexylamido)dimethyl(ri5-2-methyl-s-indacenyl)silanetitanium (II) 1,4-diphenyl-1,3-butadiene,

(cyclohexylamido)dimethyl(ri5-2-methyl-s-indacenyl)silanetitanium (II) 1,3-pentadiene, (cyclohexylamido)dimethyl(ri5-2-methyl-s-indacenyl)siianetitanium (III) 2-(N,N-dimethyiamino)benzyl,

(cyclohexylamido)dimethy!(ri5-2-methyl-s-indacenyl)silanetitanium (IV) dimethyl, and (cyclohexylamido)dimethyl(r|5-2-methyl-s-indacenyl)silanetitanium (IV) dibenzyl.

2.3-dimethvl-s-indacenvl complexes:

(t-butylamido)dimethyl(r|5-2,3-dimethyl-s-indacenyl)silanetitanium (II) 1,4-diphenyl-1,3-butadiene,

(t-butylamido)dimethyl(r|5-2,3-dimethyl-s-indacenyl)silanetitanium(ll) 1,3-pentadiene, (t-butylamido)dimethyl(T|5-2,3-dimethyi-s-indacenyl)silanetitanium(lll)2-(N,N-dimethylamino)benzyl,

(t-butylamido)dimethyl(ri5-2,3-dimethyl-s-indacenyl)silanetitanium(IV) dimethyl, (t-butylamido)dimethyl(ii5-2,3-dimethyl-s-indacenyl)silanetitanium(IV) dibenzyl, (cyclohexylamido)dimethyl(ri5-2l3-dimethyl-s-indacenyl)silanetitanium (II) 1,4-diphenyl-1,3-butadiene,

(cyclohexylamido)dimethyl(r|5-2,3-dimethyl-s-indacenyl)silanetitanium (II) 1,3-pentadiene, (cyclohexylamido)dimethyl(Ti5-2,3-dimethyl-s-indacenyl)silanetitanium(lll)2-(N,N-

dimethylamino)benzyl,

(cyclohexylamido)dimethyl(Ti5-2,3-dimethyl-s-indacenyl)silanetitanium (IV) dimethyl, and (cyclohexylamido)dimethyl(r|5-2,3-dimethyl-s-indacenyl)silanetitanium (IV) dibenzyl.

3-Dhenvl-aem-dimethylacenaphthalenvl complexes ( also referred to as (1.2.3.4.5-nU5.6.7.8-

tetrahvdro-5.5.8.8-tetramethvl-1 H-Benzfflinde-1-vh complexes^

(t-butylamido)dimethyl(r|5-3-phenyl-gem-dimethylacenaphth-alenyl)silanetitanium (II) 1,4-

diphenyl-1,3-butadiene,

(t-butylamido)dimethyl(r|5-3-phenyl-gem-dimethylacenap	1,3-

pentadiene,

(t-butylamido)dimethyl(Ti5-3-p^

dimethylamino)benzyl,

(t-butylamido)dimethyl(Ti5-3-phenyl-gem-dimethylacenaphth-alenyl)silanetitanium(IV) dimethyl,

(t-butylamido)dimethyl(ri5-3-phenyl-gem-dimethylacenaphth-alenyl)silanetitanium(IV) dibenzyl,

(n-butylamido)dimethyl(ri5-3-phenyl-gem-dimethylacenaphth-alenyl)silanetitanium(ll) 1,4-diphenyl-1,3-butadiene,

(n-butylamido)dimethyl(T|5-3-phenyl-gem-dimethylacenaphth-alenyl)silanetitanium(ll) 1,3-pentadiene,

(n-butylamido)dimethyl(ri5-3-phenyl-gem-dimethylacenaphth-alenyl)silanetitanium dimethylamino)benzyl,

(n-butylamido)dimethyl(ri5-3-phenyl-gem-dimethylacenaphth-alenyl)silanetitanium(IV) dimethyl, (n-butylamido)dimethyl('n5-3-phenyl-gem-dimethylacenaphth-alenyl)silanetitanium(IV) dibenzyl,

(cyclododecylamido)dimethyl('n5-3-phenyl-gem-dimethylacenaphth-alenyl)silanetitanium(ll) 1,4-

diphenyi-1,3-butadiene,

(cyclododecylamido)dimethyl(Ti5-3-phenyl-gem-dimethylacenaphth-alenyl)silanetitanium(ll) 1,3-

pentadiene,

(cyclododecylamido)dimethyl(Ti5-3-gem-dimethylacenaphth-alenyl)silanetitanium(lll) 2-(N,N-

dimethylamino)benzyl,

(cyclododecylamido)dimethyl(Ti5-3-phenyl-gem-dimethylacenaphth-alenyi)silanetitanium(IV)

dimethyl,

(cyclododecylamido)dimethyl(Ti5-3-phenyl-gem-dimethylacenaphth-alenyl)silanetitanium(IV)

dibenzyl,

(2,4,6-trimethylanilido)dimethyl(r|5-3-phenyl-gem-dimethylacenaphth-alenyl)silanetitanium(ll) 1,4-diphenyl-1,3-butadiene,

(2,4,6-trimethylanilido)dimethyl(T|5-3-phenyl-gem-dimethylacenaphth-alenyl)silanetitanium(ll) 1,3-pentadiene,

(2,4,6-trimethylanilido)dimethyl(Ti5-3-phenyl-gem-dimethylacenaphth-alenyl)silanetitanium (III) 2-(N,N-dimethylamino)benzyl,

(2,4,6-trimethylanilido)dimethyl(r|5-3-phenyl-gem-dimethylacenaphth-ale^ dimethyl,

(2,4,6-trimethylanilido)dimethyl(Ti5-3-phenyl-gem-dimethylacenaphth-9lenyl)silan dibenzyl,

(t-butylamido)dimethoxy(Ti5-3-phenyl-gem-dimethylacenaphth-alenyl)silanetitanium (II) 1,4-

diphenyl-1,3-butadiene,

(t-butylamido)dimethoxy(ii5-3-phenyl-gem-dimethylacenaphth-alenyl)silanetitan	1,3-

pentadiene,

(t-butylamido)dimethoxy(ri5-3-phenyl-gem-dimethylacenaphth-alenyl)silane^^	2-(N,N-

dimethylamino)benzyl,

(t-butylamido)dimethoxy(r|5-3-phenyl-gem-dimethylacenaphth-alenyl)silanetitanium(IV)

dimethyl, and

(t-butylamido)dimethoxy(ri5-3-phenyl-gem-dimethylacenaphth-alenyl)silanetitanium(IV)

dibenzyl.

3-naphthvl-aem-dimethvlacenaphthalenyl complexes:

(t-butylamido)dimethyl(r|5-3-naphthyl-gem-dimethylacenaphth-alenyl)silanetitanium (II) 1,4-diphenyl-1,3-butadiene,

(t-butylamido)dimethyl(T|5-3-naphthyl-gem-dimethylacenaphth-alenyl)silanetitanium (II) 1,3-pentadiene,

(t-butylamido)dimethyl(Ti5-3-naphthyl-gem-dimethylacenaphth-alenyl)silanetitanium (III) 2-(N,N-dimethylamino)benzyl,

(t-butylamido)dimethyl(Ti5-3-naphthyl-gem-dimethylacenaphth-alenyl)silanetitanium (IV) dimethyl, and

(t-butylamido)dimethyl(r|5-3-naphthyl-gem-dimethylacenaphth-alenyl)silanetitanium (IV) dibenzyl

3-biphenvl-Qem-dimethylacenaphthalenyl complexes:

(t-butylamido)dimethyl(T|5-3-biphenyl-gem-dimethylacenaphth-alenyl)silanetitanium (II) 1,4-diphenyl-1,3-butadiene,

(t-butylamido)dimethyl(Ti5-3-biphenyl-gem-dimethylacenaphth-alenyl)silanetitanium (II) 1,3-pentadiene,

(t-butylamidoJdimethyKii^S-biphenyl-gem-dimethylacenaphth-alenyOsilanetitanium (III) 2-(N,N-dimethylamino)benzyl,

(t-butylamido)dimethyl(Ti5-3-biphenyl-gem-dimethylacenaphth-alenyl)silanetitanium (IV) dimethyl, and

(t-butylamido)dimethyl(rj5-3-biphe	(IV)

dibenzyl

2-methvl-3-phenyl-Qem-dimethvlacenaphthalenyl complexes:

(t-butylamido)dimethyl(ri5-2-methyl-3-phenyl-gem-dimethylacenaphth-alenyl)silanetitanium (II)

1,4-diphenyl-1,3-butadiene,

(t-butylamido)dimethyl(r|5-2-methyl-3-phenyl-gem-dimeth^	(II)

1,3-pentadiene,

(t-butylamido)dimethyl(Ti5-2-methyl-3-phenyl-gem-dimethylacenaphth-alenyl)silanetitani  (III)

2-(N,N-dimethylamino)benzyl,

(t-butylamido)dimethyl(Ti5-2-methyl-3-phenyl-gem-dimethylacenaphth-alenyl)silanetitanium (IV)

dimethyl, and

(t-butylamido)dimethyl(ri5-2-methyl-3-phenyl-gem-dimethylacenaphth-alenyl)silanetitanium (IV)

dibenzyl.

The complexes can be prepared by use of well known synthetic techniques. Optionally a reducing agent can be employed to produce the lower oxidation state complexes. Such a process is disclosed in WO95-00526.. The syntheses are conducted in a suitable noninterfering solvent at a temperature from -100 to 300°C, preferably from -78 to 100°C, most preferably from 0 to 50°C. By the term "reducing agent" herein is meant a metal or compound which, under reducing conditions causes the metal M, to be reduced from a higher to a lower oxidation state. Examples of suitable metal reducing agents are alkali metals, alkaline earth metals, aluminum and zinc, alloys of alkali metals or alkaline earth metals such as sodium/mercury amalgam and sodium/potassium alloy. Examples of suitable reducing agent compounds are group 1 or 2 metal hydrocarbyl compounds having from 1 to 20 carbons in each hydrocarbyl group, such as, sodium naphthalenide, potassium graphite, lithium alkyls, lithium or potassium alkadienyls; and Grignard reagents. Most preferred reducing agents are the alkali metals or alkaline earth metals, especially lithium and magnesium metal.

Suitable reaction media for the formation of the complexes include aliphatic and aromatic hydrocarbons, ethers, and cyclic ethers, particularly branched-chain hydrocarbons such as isobutane, butane, pentane, hexane, heptane, octane, and mixtures thereof; cyclic and alicyclic hydrocarbons such as cyclohexane, cycloheptane, methylcyclohexane, methylcycloheptane, and mixtures thereof; aromatic and hydrocarbyl-substituted aromatic compounds such as benzene, toluene, and xylene, C-j.4 dialkyl ethers, C1.4 dialkyl ether

derivatives of (poly)alkylene glycols, and tetrahydrofuran. Mixtures of the foregoing are also suitable.

As previously mentioned, the diene complexes wherein the metal is in the +2 formal oxidation state can be conveniently prepared by reaction of the corresponding metal complex wherein the metal is in the +3 or +4 formal oxidation state, especially the dihalide complex, with the neutral diene in the presence of a reducing agent. In a preferred embodiment, it has been discovered that a large excess of diene reactant is detrimental to this reaction. Accordingly, in a preferred embodiment there is provided a process for preparing a neutral diene complex corresponding to the formula:

R' and R" are independently each occurrence hydride, hydrocarbyl, silyl, germyl, halide, hydrocarbyloxy, hydrocarbylsiloxy, hydrocarbylsilylamino, di(hydrocarbyl)amino, hydrocarbyleneamino, di(hydrocarbyl)phosphino, hydrocarbylene-phosphino, hydrocarbylsulfido, halo-substituted hydrocarbyl, hydrocarbyloxy-substituted hydrocarbyl, silyl-substituted hydrocarbyl, hydrocarbylsiloxy-substituted hydrocarbyl, hydrocarbylsilylamino-substituted hydrocarbyl, di(hydrocarbyl)amino-substituted hydrocarbyl, hydrocarbyleneamino-substituted hydrocarbyl, di(hydrocarbyl)phosphino-substituted hydrocarbyl, hydrocarbylene-phosphino-substituted hydrocarbyl, or hydrocarbylsulfido-substituted hydrocarbyl, said R' or R" group having up to 40 nonhydrogen atoms, and optionally two or more of the foregoing groups may together form a divalent derivative;

R"' is a divalent hydrocarbylene- or substituted hydrocarbylene group forming a fused system with the remainder of the metal complex, said Rm containing from 1 to 30 nonhydrogen atoms;

Z is a divalent moiety, or a moiety comprising one a-bond and a neutral two electron pair able to form a coordinate-covalent bond to M, said Z comprising boron, or a member of Group 14 of the Periodic Table of the Elements, and also comprising nitrogen, phosphorus, sulfur or oxygen; and

X' independently is a neutral conjugated diene compound having up to 20 carbon atoms;

comprising contacting a metal complex corresponding to the formula:

where M is titanium in the +3 or +4 formal oxidation state;

R\ R", R'", and Z are as previously defined;

X is a monovalent anionic ligand group having up to 60 atoms exclusive of the class of iigands that are cyclic, delocalized, rc-bound ligand groups;

X" is a divalent anionic ligand group having up to 60 atoms;

p is 1,or2; and

r is zero or 1

with from 1 to 2 equivalents of a neutral conjugated diene of the formula X' in an inert diluent in the presence of a reducing agent and recovering the resulting product.

In another preferred embodiment of the process, the reagents are contacted at an elevated temperature from 50 to 95 °C rather than first contacting the reagent sat a lower temperature and then raising the reaction temperature. More particularly, it is desirable to conduct the process under conditions wherein a reaction mixture comprising the metal complex and reducing agent is heated to a temperature from 50 to 95 °C prior to adding the conjugated diene.

The complexes are rendered catalytically active by combination with an activating cocatalyst or by use of an activating technique. Suitable activating cocatalysts for use herein include polymeric or oligomeric alumoxanes, especially methylalumoxane, triisobutyl aluminum modified methylalumoxane, or isobutylalumoxane; neutral Lewis acids, such as C-|_30

hydrocarbyl substituted Group 13 compounds, especially tri(hydrocarbyl)aluminum- or tri(hydrocarbyl)boron compounds and halogenated (including perhalogenated) derivatives thereof, having from 1 to 10 carbons in each hydrocarbyl or halogenated hydrocarbyl group, more especially perfluorinated tri(aryl)boron compounds, and most especially tris(pentafluoro-phenyl)borane; nonpolymeric, compatible, noncoordinating, ion forming compounds (including the use of such compounds under oxidizing conditions), especially the use of ammonium-, phosphonium-, oxonium-, carbonium-, silylium- orsulfonium- salts of compatible, noncoordinating anions, or ferrocenium salts of compatible, noncoordinating anions; bulk

electrolysis (explained in more detail hereinafter); and combinations of the foregoing activating cocatalysts and techniques. The foregoing activating cocatalysts and activating techniques have been previously taught with respect to different metal complexes in the following references: EP-A-277,003, US-A-5,153,157, US-A-5,064,802, EP-A-468,651 , EP-A-520,732, and EP-A-520,732. .

Combinations of neutral Lewis acids, especially the combination of a trialkylaluminum compound having from 1 to 4 carbons in each alkyl group and a halogenated tri(hydrocarbyl)boron compound having from 1 to 20 carbons in each hydrocarbyl group, especially tris(pentafluorophenyl)borane, further combinations of such neutral Lewis acid mixtures with a polymeric or oligomeric alumoxane, and combinations of a single neutral Lewis acid, especially tris(pentafluorophenyl)borane with a polymeric or oligomeric alumoxane are especially desirable activating cocatalysts. Preferred molar ratios of Group 4 metal complex:tris(pentafluoro-phenylborane:alumoxane are from 1:1:1 to 1:10:30, more preferably from 1:1:1.5 to 1:5:10.

Suitable ion forming compounds useful as cocatalysts in one embodiment of the present invention comprise a cation which is a Bronsted acid capable of donating a proton, and a compatible, noncoordinating anion, A". As used herein, the term "noncoordinating" means an anion or substance which either does not coordinate to the Group 4 metal containing precursor complex and the catalytic derivative derived therefrom, or which is only weakly coordinated to such complexes thereby remaining sufficiently labile to be displaced by a neutral Lewis base. A noncoordinating anion specifically refers to an anion which when functioning as a charge balancing anion in a cationic metal complex does not transfer an anionic substituent or fragment thereof to said cation thereby forming neutral complexes. "Compatible anions" are anions which are not degraded to neutrality when the initially formed complex decomposes and are noninterfering with desired subsequent polymerization or other uses of the complex.

Preferred anions are those containing a single coordination complex comprising a charge-bearing metal or metalloid core which anion is capable of balancing the charge of the active catalyst species (the metal cation) which may be formed when the two components are combined. Also, said anion should be sufficiently labile to be displaced by olefinic, diolefinic and acetylenically unsaturated compounds or other neutral Lewis bases such as ethers or nitriles. Suitable metals include, but are not limited to, aluminum, gold and platinum. Suitable metalloids include, but are not limited to, boron, phosphorus, and silicon. Compounds containing anions which comprise coordination complexes containing a single metal or metalloid atom are, of course, well known and many, particularly such compounds containing a single boron atom in the anion portion, are available commercially.

Preferably such cocatalysts may be represented by the following general formula:

wherein:

L* is a neutral Lewis base;

(L*-H)+ is a conjugate Bronsted acid of L*;

A^ is a noncoordinating, compatible anion having a charge of d-, and

d is an integer from 1 to 3.

More preferably Ad" corresponds to the formula: [M'Q4]*; wherein:

M' is boron or aluminum in the +3 formal oxidation state; and

Q independently each occurrence is selected from hydride, dialkylamido, halide, hydrocarbyl, hydrocarbyloxide, halo-substituted hydrocarbyl, halo-substituted hydrocarbyloxy, and halo- substituted silylhydrocarbyl radicals (including perhalogenated hydrocarbyl-perhalogenated hydrocarbyloxy- and perhalogenated silylhydrocarbyl radicals), said Q having up to 20 carbons with the proviso that in not more than one occurrence is Q halide. Examples of suitable hydrocarbyloxide Q groups are disclosed in U. S. Patent 5,296,433.

In a more preferred embodiment, d is one, that is, the counter ion has a single negative charge and is A". Activating cocatalysts comprising boron which are particularly useful in the preparation of catalysts of this invention may be represented by the following general formula:

wherein:

L* is as previously defined;

B is boron in a formal oxidation state of 3; and

Q is a hydrocarbyl-, hydrocarbyloxy-, fluorinated hydrocarbyl-, fluorinated hydrocarbyloxy-, or fluorinated silylhydrocarbyl- group of up to 20 nonhydrogen atoms, with the proviso that in not more than one occasion is Q hydrocarbyl.

Preferred Lewis base salts are ammonium salts, more preferably trialkylammonium salts containing one or more C12-40 a"

Illustrative, but not limiting, examples of boron compounds which may be used as an activating cocatalyst in the preparation of the improved catalysts of this invention are

tri-substituted ammonium salts such as:

trimethylammonium tetrakis(pentafluorophenyl) borate,

triethylammonium tetrakis(pentafluorophenyl) borate,

tripropylammonium tetrakis(pentafluorophenyl) borate,

tri(n-butyl)ammonium tetrakis(pentafluorophenyl) borate,

tri(sec-butyl)ammonium tetrakis(pentafluorophenyl) borate,

N,N-dimethylanilinium tetrakis(pentafluorophenyl) borate,

N,N-dimethylanilinium n-butyltris(pentafluorophenyl) borate,

N,N-dimethylanilinium benzyltris(pentafluorophenyl) borate,

N,N-dimethyianilinium tetrakis(4-(t-butyldimethyisiiyt)-2, 3, 5, 6-tetrafluorophenyl) borate,

N,N-dimethylanilinium tetrakis(4-(triisopropylsilyl)-2, 3, 5, 6-tetrafluorophenyl) borate,
