Repository: anandvc/allindianpatents

File: patents/208095-a-method-and-a-burner-for-introducing-solid-liquid-or-gaseous-fuel-into-a-burning-zone-of-a-kiln.html
Indian Patents. 208095:A METHOD AND A BURNER FOR INTRODUCING SOLID,LIQUID OR GASEOUS FUEL INTO A BURNING ZONE OF A KILN

Indian Patents

Recently Granted Patents

  Recently Published Patents

Title of Invention	A METHOD AND A BURNER FOR INTRODUCING SOLID,LIQUID OR GASEOUS FUEL INTO A BURNING ZONE OF A KILN

Abstract	A method and apparatus for introducing solid, liquid or gaseous burning zone of a rotary kiln for manufacturing cement fuel into a conducted through a duct or ducts and primary air is conducteclinker. Fuel is two annular ducts arranged concentrically with, and around, conducted through at least portion of air in one of the air ducts flowing axially, the fuel duct(s), the in the second of the air ducts comprises air which ~ whereas the portion of air the center axis of the burner, and wherein has a rotary component about the amount of primary air in the two portions is independently controlled, such that the two portions of pri are mixed at a lower velocity in a collecting duct into a single ri ary mixed ed airstream having a desired axial/rotary flow characteristic and y mixed airstream is subsequently accelerated up to a desired, higher discharge this velocityy.	

Full Text	 

Tl)e present invention relates to a method Tor introducing sd>lid, liquid or gaseous fuel into a burning zone of a kiln, such as a rotary kiln for manufacturing cement; cl inker or similar products, by which method fuel is conducted through substantially concentric ducts and primary ai. r i s conducted through at least two likewise concentric annular ducts being radially arranged outside the fuel ducts, where the air in one of these air ducts is made up 'of axial air, whereas the air in the second air duct comprises air which is made to rotate about the centre axis of the burner, and where the portions of primary air can be independently controlled. The invention also relates to a burner for carrying out the method according to the invention.

Burners for this purpose are well-known. Originally, they merely consisted of one single pipe through which a mixture of pulverized coal meal and air was injected into the burning zone of kiln. Over time, design improvements of the burners were implemented, with incorporat ion of features such as additional ducts for introducing other types of liquid or gaseous fuel. Furthermore, most modern burners comprise one or several separate ducts for injection of air, so that only a small amount of the primary air is injected together with the pulverized coal. By impart ing a rotary motion to some of the injected air it has to a larger extent been possible to control the flame shape in the kiln.

An example of a burner of the abovement ioned kind is described in EP 0 421 903 Bl. This known burner comprises one or several ducts for introduction of fuel, being surrounded by two annular ducts for injecting primary air. In the annular nozzle opening of the innermost of these air ducts are provided oblique blades which impart a rotary motion to the air. In the outermost duct the air is conducted and injected in substantially axial direction. An adjustment of the nozzle area of both ducts can be made by adjusting the ducts axially relative to one another, and the portions of  primary air  in  the  two ducts  can also  be

independently controlled. Variability of flame shape is, therefore, possible with this burner given the possibility of adjusting the flow rate and velocity of the primary air as well as the amount of primary air which is subjected to rotation. However, the drawback of this burner is that the primary air is injected through two separate annular nozzles, resulting in a relatively high pressure loss and a less effective mixing of the primary air with the fuel in the burning zone.

A second example of a burner of the abovementioned kind is described in EP 0 6 50 012 Al . This known burner also comprises one or several ducts for introduction of fuel, being surrounded by one single primary air duct which discharges into an annular nozzle. Immediately ahead of the nozzle the air is directed through a number of flexible tubes which, by means of a mechanism, can be bent sideways, thereby causing the air to rotate. The rotation of the air, and hence the flame shape, can thus be varied by changing the angle of bending of the tubes, and by changing the amount of primary air. The advantage of feeding all of the primary air through only one nozzle is that it will reduce the loss of pressure and ensure a more effective mixing of air and fuel, and hence a more steady flame. However, the drawback of this type of burner is that the system with the flexible tubes requires a relatively complex regulating mechanism which also appears to be vulnerable in its intended operating environment.

The purpose of the present invention is to provide a method as well as a burner by means of which an effective mixing of fuel and air can be ensured with minimum loss of pressure, and with which the flame shape may be varied, while, simultaneously, the construction has such degree of sturdiness that a reasonable service lifetime is ensured, taking into account the high thermal and mechanical loads imposed upon the burner in the burning zone of a rotary kiln.

This is achieved by means of a method of the kind mentioned in the introduction and being characterized in that the primary airstreams are mixed at a relatively low velocity in a collecting duct into a single primary airstream which is subsequently accelerated up to a desired, re1 at ively h Lgh discharge velocity.

The objective is further achieved by means of a burner which comprises substantially concentric ducts for conducting fuel and at least two likewise concentric annular ducts being radially arranged outside the fuel ducts for conducting the primary air, where the air in one of these air ducts is made up of axial air whereas the air in the second air duct comprises air which is made to rotate about the centre axis of the burner, and where the portions of primary air are independently controllable, and being characterized in that the primary air ducts discharge into a joint' annular collecting duct for conducting the mixed primary airstream to an annular nozzle, and in that the flow area of the collecting duct decreases gradually in the axial direction of'movement of the airflow.

Hereby is obtained a method as well as a burner by means of which an effective mixing of fuel and air in an operationally reliable manner can be ensured with minimum loss of pressure, and with which the flame shape can be adapted to the optimum desired. This is due to the fact that the two substreams of the primary air, prior to being injected into the kiln, are mixed at a relat ively low velocity into one airstream which is subsequently, at a relatively high velocity, injected via one nozzle, the fact that the degree of rotation of the primary air can be varied by changing the interrelated amounts of the two primary airstreams, and the fact that all necessary control means can be be installed in a readily accessible manner outs ide the burning zone of the kiln. As a result, those parts of the burner which are subjected to thermal loads can be manufactured in a simple and sturdy design.

It is preferred that the flow area of the collecting duct from the location where the primary airstreams are mixed to the annular nozzle decreases by a factor of between 5 and 12 so that the velocity of the mixed primary airstream is accelerated by an equivalent factor.

In a particularly preferred embodiment of the burner-according to the invention which is particularly suitable for application in a rotary kiln for manucturing cement, it is preferred that the primary air ducts are configured so that the flow velocity of the primary airstreams ranges between 2 0 and 2 5 m/s and that the col lee ting duct is configured so that the mixed primary airstream is accelerated up to a flow velocity of: between 160 and 200 m/s .

The collecting duct may be configured in any practicable manner which will give an acceleration corresponding to that mentioned above. However, it is preferred that the duct is made up of two concentric annular elements, of which the outermost is configured as a cone which is convergent in the direction of flow with an angle of inclination a of between 30 and 60° relative to the centre axis of the burner, whereas the innermost annular element is substantially parallel to the centre axis of the burner. However, other configurations of the collecting duct are conceivable. Thus, the innermost annular element may also be configured as a corie which is convergent in the direction of flow. However, if this is the case, it must be formed with an angle of inclination which is considerably smaller than that of the outermost annular element.

The air in the second air duct can be made to rotate about the centre axis of the burner in different ways, inter alia by means of angularly turned tubes as previously noted. It is preferred, however, that the air is made to rotate by means of a number of oblique blades which are inserted in

the second air duct immediately ahead of the d.i scharqe point of the duct.

The annular nozzle should be configured in a manner ensuring minimization of the loss of pressure. It may hn:Lhei consist of two concentric annular elements, at least one of which being configured as a cone so that the nozz.l e a rea can be varied through an axial displacement of the two no/.z.'l e rings in relation to one another.

The invention will now be described in further details with reference to the drawing, being diagrammatical, and where

Fig. la shows a sectional view through the front section of a first embodiment of a burner according to the invention,

Fig. lb presents a front view of the same burner,

i

Figs. 2a, 2b, 2c and 2d show different, alternative embodiments of a primary air nozzle with a variable area,

Fig. 3a shows a sectional view through the front section of a second embodiment of the burner according to the invention, and

Fig. 3b presents a front view of the same burner.

In Figs, la and lb is shown a burner which is intended for combined firing on oil and pulverized coal, and which comprises a protective pipe 2 in which is inserted a separate lance 1 for conducting and atomizing the fuel oil.

Arranged concentrically around the protective pipe 2 are two pipes 3 and 4 which between them form an annular duct 6 for conducting and injecting a mixture of pulverized coal and air. In order to cool down the oil burner 1 and to keep it free from dust, a small amount of the total primary air can be conducted and injected into the space between the inner

pipe 3 and the protective pipe 2. In addition to the protective pipe 2 it will be possible to insert one or several pipes in the inner pipe 3 Cor introducing supplementary alternative fuels.

Arranged concentrically around the pipes 2, 3 and 4 is a radial air pipe 5 which in conjunction with the coal pipe 4 fqrms an annular duct 8 for conducting some of the primary

air, designated radial air. A number of oblique blades 10

i

are fitted in the discharge end of the duct 8 in order to subject the radial air to a rotary motion.

Concentrically around the pipe 5 is fitted a burner pipe 7 which in conjunction with the radial air pipe 5 forms an annular duct 9 for conducting the remaining part of the primary air, designated axial air. Given that the temperature in the burning zone may be extremely high, the outside of the burner pipe 7 is provided with a ceramic refractory lining 11.

According to the invention the primary air ducts 8 and 9 discharge into a joint annular collecting duct 15. In the shown embodiment the collecting duct is provided between the pipe 4 and a cone-shaped annular element 7a which is connected to the burner pipe 7. In the collecting duct 15, the primary airstreams are mixed into one airstream which, because of the design of the collecting duct, is accelerated up prior to being injected into the burning zone of the kiln through an annular nozzle opening 14.

The nozzle opening 14 is provided between an outermost nozzle ring 12 which is fixed to the annular element 7a and an innermost nozzle ring 13 which is fixed to the coal pipe 4. By providing one or both nozzle rings 12, 13 with a conical surface, the area of the nozzle 14 may be varied through an axial displacement of the two nozzle rings relative to one another.

In Figs. 3a and 3b is shown a burner which does not incorporate a coal pipe 4 . In this case, the innermost nozzle ring 13 is instead fixed to the inner pipe 3 .

Figs. 2a, 2b, 2c and 2d show different options for configuring the nozzle 14.

In Fig. 2a the external part 12 of the nozzle 14 is configured as a slender, convergent cone, whereas the internal part 12 is made as a cylinder. The direction of flow of the air is thus adjusted slightly towards the centreline of the burner.

The nozzle 14 in Fig. 2b is formed with a smooth, circular opening where the innermost nozzle ring 13 is made with a slender, divergent cone which means that the direction of flow is adjusted slightly away from the centreline of the burner.

In Figs. 2 and 2d are shown examples of nozzles 14 which are configured so that the direction of flow is axially aligned.

The operating principle of the burner shown in Figs. la and lb involves that fuel oil is introduced and atomized by means of the burner lance 1. In order to cool the burner' lance and to keep it clean, a small amount of the primary air is injected into the space between the inner pipe 3 and the protective pipe 2. A mixture of pulverized coal and conveying air is injected through the annular duct 6 . The primary air is introduced and distributed by known methods, which are outside the scope of the present invention, to the two primary air ducts 8 and 9. The air to the two ducts 8 and 9 can be independently controlled in relation to one another. In the collecting duct 15 the two primary airstreams are mixed into one airstream. The flow characteristic of the mixed airstream is a resultant of the characteristics of the two intermingled airstreams, and comprises axial  as well  as  radial  flow components,  the

interrelation of which being variable by controlling the two primary airstreams so that the optimum flame is achieved. As previously mentioned, the mixed primary airstream in the collecting duct 15 is accelerated up to a desired velocity prior to being injected into the kiln through the annular nozzle 14 .

Pulverized coal and conveying air must be injected into the kiln at a velocity which is high enough to keep the coal particles suspended, but not so high as to subject the pipes to an unacceptabe degree of wear exposure. Normally, the velocity will range between 25-40 m/s.

In instances where the burner is used in a conventional rotary kiln for manufacturing, for example, cement clinker, the amount of primary air being injected through the burner will typically constitute between 5 and 15 per cent of the theoretically required combustion air. The remaining combustion air, typically referred to as secondary air, is introduced into the kiln without the burner being involved in this process. Quite often, heated cooling air from a subsequent material cooler is utilized as secondary air, said cooling air being typically heated to a level around 1000 °C. When the burner is used for such applications, the injection velocity of the primary air should be much higher than the injection velocity of the fuel, and should normally be within the range 16 0 and 2 00 m/s. When the primary air leaves the nozzle 14 it will carry the hot ambient secondary air along, thus mixing it with the fuel. Because of the high temperature of the secondary air of around 100 0°C, the fuel will be ignited.

The shape of the flame which is of paramount importance in order to ensure a steady production of cement clinker can be altered by varying the primary airflow rate and the injection velocity, and by varying the extent to which the air is subjected to rotation. Normally, a modest degree of rotation of the airflow will be required, and, therefore,

the amount of primary air which is subjected to rotation when being conducted through the duct 8 typically represents between 0 and 35 per cent of the total primary airflow.

Claims

1.	A method for introducing solid, Liquid or gaseous fuel

into a burning zone of a kiln, such as a rotary kiln for

manufacturing cement clinker or similar products, by which

method fuel is conducted through substantially concentric

ducts (1, 6) and primary air is conducted through at least

two likewise concentric annular ducts (ft, (») be i nq rnd:i ally

arranged outside the fuel ducts, where the air in one of

these air ducts (9) is made up of axial air, whereas the air

in the second air duct (8) comprises air which is made to

rotate about the centre axis of the burner, and where the

portions of primary air can be independently controlled,

characterized in that the primary airstreams are mixed at a

relatively low velocity in a collecting duct; (IS) into a

single primary airstream which is subsequently accelerated up

to a desired, relatively high discharge velocity.

2.	A method according to claim 1 characterized in that the

mixed primary airstream is accelerated by a factor of between

5 and 12.

3	. 
4	. A method according to claim characterized in that the air in the second air duct (8) is made to rotate about the centre axis of the burner by being directed past a number of oblique blkdes (10) immediately ahead of the discharge end of the duct.

5. A burner for introducing solid, liquid or gaseous fuel into a burning zone of a kiln, such as a rotary kiln for manufacturing cement clinker or similar products, which burner comprises substantially concentric ducts (1, 6) for conducting fuel and at least two likewise concentric annular

ducts (8, 9) being radially arranged outside the fuel ducts for conducting primary air, where the air in one of these air ducts (9) is made up of axial air, whereas the air in the second air duct (8) comprises air which is made to rotate about the centre axis of the burner, and where I he port ions of primary air are independent ly con t ro ] Jab 1 .c, characterized in that the pr i mary air duct.M ( 8 , (>) d i siii.i t  ,\ jo i ni annular collecting duct (15) for conducting t lie mixed primary aix' to an annular nozzle (14), and in that the flow area of the collecting duct (15) decreases gradually in the axial direction of movement of the air.

6 . A burner according to claim 5 characterized in that the flow area of the collecting duct (15). decreases by a factor of between 5 and 12.

7.	A burner according to claim 5 or 6 characterized in that the primary air ducts (8, 9) are configured so that the flow velocity of the primary airstreams ranges between 2 0 and 2 5 m/s, and in that the collecting duct (15) is configured so that the mixed primary airstream is accelerated up to a flow velocity of between 160 and 200 m/s.

8.	A burner according to claim 7 characterized in that the collecting duct (15) is made up of two concentric annular elements (4, 7a; 3, 7a), of which the outermost element (7a) is configured as a cone which is convergent in the direction of flow with an angle of inclination a of between 30 and 60° relative to the centre axis of the burner.

9.	A burner according to claim 5 characterized in that it comprises in the second air duct (8) immediately ahead of the discharge end of the duct a number of oblique blades (10) being capable of causing the air to rotate about the centre axis of the burner.

10 . A burner according to claim 5 characterized in that the annular nozzle (14) is designed for minimization of the Loss of pressure.

11. A burner according to claim 9 characterized in that the nozzle (14) is made up of two concentric annular elements (12, 13) , with at least one of these elements being , formed as a cone so that the nozzle area can bo var i orl \ hrouqh an axial displacement of the two nozzle rings in relation to one another.

Documents:

				2961-mas-1997-abstract.pdf

				2961-mas-1997-claims duplicate.pdf

				2961-mas-1997-claims original.pdf

				2961-mas-1997-correspondence others .pdf

				2961-mas-1997-correspondence po.pdf

				2961-mas-1997-description complete duplicate.pdf

				2961-mas-1997-description complete original.pdf

				2961-mas-1997-drawings.pdf

				2961-mas-1997-form 1.pdf

				2961-mas-1997-form 26.pdf

				2961-mas-1997-form 3.pdf

				2961-mas-1997-other documents.pdf

« Previous Patent

Next Patent »

Patent Number	208095	

Indian Patent Application Number	2961/MAS/1997	

PG Journal Number	27/2007	

Publication Date	06-Jul-2007	

Grant Date	09-Jul-2007	

Date of Filing	22-Dec-1997	

Name of Patentee	F. L . SMIDTH & CO A/S	

Applicant Address	VIGERSLEV ALLE 77.	

Inventors:

#	Inventor's Name	Inventor's Address	

1	F. L . SMIDTH & CO A/S	VIGERSLEV ALLE 77.	

PCT International Classification Number	F23C001/10	

PCT International Application Number	N/A	

PCT International Filing date		

PCT Conventions:

#	PCT Application Number	Date of Convention	Priority Country	

1			NA	

© All Indian Patents, 2013-2021.

  Patent data available in the public domain from Indian Patents Office, Department of Industrial Policy and Promotions, Ministry of Commerce and Industry, Government of India.

File: patents/208136-monel-alloy-resistant-to-stress-corrosion-crack-in-hydrofluoric-acid.html
Indian Patents. 208136:MONEL ALLOY RESISTANT TO STRESS CORROSION CRACK IN HYDROFLUORIC ACID.

Indian Patents

Recently Granted Patents

  Recently Published Patents

Title of Invention	MONEL ALLOY RESISTANT TO STRESS CORROSION CRACK IN HYDROFLUORIC ACID.

Abstract	Monel alloy, in particular Monel 400, which is stress corrosion crack resistant in hydrofluoric acid or where the acid formation is a possibility through chemical reactions with fluoride salts and its process for manufacture. The stress corrosion crack protected Monel-400 is selected from atleast one of (i) Monel-400 cold worked atleast 60% (ii) grain refined Monel-400 and (iii) Monel-400 galvanic coupled with a protective metal which is anodic to Monel-400.The Monel alloy is directed to wide variety of industrial applications even in environments where the alloy comes in direct contact with hydrofluoric acid. It would thus be possible to use of articles / components made of Monel 400 in conditions wherein the said articles would come in direct contact with hydrofluoric acid.	

Full Text	FIELD OF INVENTION

The present invention relates to a variety of an alloy metal and in particular, to Monel alloy which is stress corrosion crack resistant in hydrofluoric acid or where the acid formation is a possibility through chemical reactions with fluoride salts. The Monel alloy and more particularly, the Monel 400 of the invention which is stress corrosion crack resistant is directed to wide variety of industrial applications even in environments where the alloy comes in direct contact with hydrofluoric acid. The invention is also directed to a simple and effective manner of manufacture of Monel-400 to make it resistant to stress corrosion cracking in hydrofluoric acid and facilitate production of Monel-400 for more reliable and wider applications in environments where the alloy is subject to exposure to stress corrosion conditions.

BACKGROUND ART

Monel-400 is known to be naturally resistant to hydrofluoric acid (HF) but stress corrosion cracking (SCC) occurs in it when stress is present. Such stress corrosion of Monel 400 in Hydrofluoric acid was reported by Frazer, O.B.3., "Symposium on Stress Corrosion of Metals" ASTM-AIME, Philadelphia (1944). Copson and Cheng, "Corrosion 12, 647t (1956)" also disclosed and reported the failure of the alloy 400 in hydrofluoric acid vapour where the U-bend specimens were exposed over 48 % hydrofluoric acid in closed polyethylene containers partially immersed in a water bath 60°C. It was further reported that the mode of cracking was intergranular (IG) in the annealed material but transgranular (TG) in cold drawn materials. The SCC of Monel-400 in other environment media such as in caustic solutions, in primary water and in mercury salts have also been reported.

Everhart and Price "Corrosion Testing and Evaluation: Silver Anniversary Volume, ASTM STP 1000, R. Baboian and S.W. Dean, Eds, ASTM, Philadelphia (1990)" have also reported use of slow strain testing (SSRT) to investigate SCC of Monel-400. They have reported no cracking in 26% of HF solution but the development of extensive transverse cracks of up to 3 grains deep in 0.063M CuF2 + 0.38M HF solution. In this case the cracking was inter granular (IG) at low strain levels in the specimens but trans granular (TG) at higher strains.

It is also known as suggested by Boyd and Berry "Stress Corrosion Cracking-A state of art" ASTM, Philadelphia (1972)" based on the reduction of susceptibility to TGSCC in Fe-Ni-Cr alloys with higher nickel addition due to an increase in the stacking fault energy

that this increase in stacking fault energy of nickel would account for the predominantly intercrystalline cracking of nickel base alloys.

Also a transition in the mode of cracking in cold worked alpha brass in ammoniacal solution is also reported (Althof, F.C., Z. Metallkunde, 36,177 (1944); Chatterjee, U.K., PHD thesis, IIT Kharagpur 1968). Presumably, beyond a critical value of cold deformation, the increasing structural heterogeneity inside the grains reach a condition when the grain interior becomes baser with respect to grain boundaries. The dissolution is favoured more inside the grains creating sites for transgranular cracking.

It is well known Monel-400 has many industrial applications in direct contact hydrofluoric acid or where the acid formation is a possibility through chemical reaction with fluoride salt. In particular it is known to be useful in the fluorination of uranium oxide in the production steps of Uranium but is found to be vulnerable to SCC. There is thus a requirement in the art to provide for a Monel variety which could guard against such SCC susceptibility and favour a much wider and reliable effective use of the alloy.

OBJECTS OF THE INVENTION

It is thus the basic of the present invention to provide for Monel alloy with stress corrosion crack resistant characteristic so that it can be effectively and advantageously used also in environments were it is in direct contact with hydrofluoric acid or where the acid formation is a possibility through chemical reactions with fluoride salts.

Another object of the present invention is directed to provide stress corrosion crack resistant Monel-400 by way of simple and cost effective process such that Monel-400 which would be adapted for wide variety of applications including industrial applications in direct contact in hydrofluoric acid or where such acid formation is possibility due to chemical reaction with fluoride salt.

Another object of the present invention is directed to effectively and advantageously make use of Monel-400 in adverse conditions subject to exposure to hydrofluoric acid especially such as in the fluorination of Uranium Oxide in the production of Uranium and resist the problem of component vulnerability due to stress corrosion cracking.

2

Yet another object of present invention is directed to advantageous use of articles / components made of Monel 400 in conditions wherein the said articles would come in direct contact with hydrofluoric acid.

SUMMARY OF THE INVENTION

Thus according to the basic aspect of the present invention there is provided Monel alloy rendered resistant to stress corrosion cracking in hydrofluoric acid comprising Monel alloy, basically a Nickel-Copper alloy having elemental constitution in the range of Ni 61-67 % by wt., Cu 28-32 % by wt., Fe 0.7-2 % by wt., Mn. 0.7-1% by wt., Si 0.1-0.5% by wt., Ti 
In accordance with yet another aspect the stress corrosion crack resistant Monel-400 comprise Monel-400 galvanic coupled with stainless steel preferably 316 stainless steel.

In the above disclosed stress corrosion crack resistant Monel-400 the Monel alloy comprises elemental constitution of Ni in the range of 63 to 66% by weight. Cu in the range of 29 to 31 % of weight. Fe in the range of 0.9 to 2 % of weight, Si in the range of 3 to 4 % of weight. Al in the range of 2 to 3% by weight, C in the range of 0.10 to 0.15 % by weight, Mn less than 1% by weight, Ti and Co in the range of 0.05 toO.1% by weight.

In accordance with the preferred aspect the Monel-400 stress corrosion crack resistant in hydrofluoric acid comprises Monel-400 alloy having and elemental constitution of Ni 64.89% by weight, Cu 31.80% by weight, Fe 1.95% by weight, Mn 0.73% by weight, Si 0.12% by weight, Ti 0.05% by weight, S 0.004% by weight, Al 0.07% by weight, Co 0.09% by weight and C 0.122% by weight.

Importantly the above disclosed Monel-400 of the invention provides for improvement in ductility ratio (DR) of the alloy thereby confirming the desired decrees in the SCC

3

sususceptibility of the alloy. In accordance with a preferred aspect the Ductility Ratio (DR) of the Monel-400 is above 0.85.

In accordance with another aspect of present invention there is disclosed a process for rendering Monel alloy, basically a nickel-copper alloy, with elemental constitution in the range of Ni 61-67 % by wt., Cu 28-32% by wt, Fe 0.7-2% by wt, Mn 0.7-1% by wt, Si 0.1-0.5% by wt, Ti 
which comprises subjecting the alloy to treatment selected from any one or more of the following:

(a)	subjecting the said alloy to cold working to at least 60% by cold rolling for sheets and by cold drawing though dies for bars or rods,

(b)	subjecting the said alloy to grain refinement to 4 micron diameter or less ; and

(c)	subjecting the said alloy to galvanic coupling with a metal which is anodic to the said alloy.

In accordance with a preferred aspect the process for manufacture of stress corrosion crack resistant Monel comprising subjecting Monel 400 to treatment selected from any one or more of tne following;

(a)	subjecting the Monel 400 to step of cold working to at least 60%

(b)	subjecting the Monel 400 to grain refinement to less than 6micron and more preferably less than 4micron; and

(c)	subjecting the Monel 400 to galvanic coupling with a protecting metal such as 316 SS which is anodic to Monel alloy.

It is found that 60% cold working provides the much required immunity against stress corrosion cracking in hydrofluoric add. Cold working higher than 60% would also enable maintaining the intended immunity from stress corrosion cracking.

As regards the other aspect of prevention of stress corrosion cracking by controlling the grain size it is found that while a grain size of less than 6 microns and more preferably less than 4 microns is more advantageous to resist stress corrosion cracking.

The galvanic coupling of Monel to arrest stress corrosion cracking can be achieved by carrying out galvanic coupling involving a protective metal which should be anodic to the Monel alloy being protected. For such galvanic coupling of Monel stainless steal can be advantageously used.

In accordance with a preferred aspect of the invention the method of manufacture of stress corrosion crack resistant Monel in hydrofluoric acid can be obtained by subjecting

4

the Monel alloy to a combination of 60% of cold working and galvanic coupling or small grain size and galvanic coupling for better protection.

In accordance with yet another aspect of the present invention there is provided use of Monel 400 stress corrosion crack resistant in hydrofluoric acid for use as components immune to 5CC in hydrofluoric acid such as in fluorination of uranium oxide in production of Uranium.

The details of the invention, its objects and advantages are explained hereunder in greater detail in relation to non limiting exemplary illustrations of the Monel alloy of the invention and its manner of manufacture as per the following example:

EXAMPLES:

A selective composition of Monel-400 was used to carry out the following exemplary illustration. The elemental constitution of the Monel-400 used is given in Table 1 hereunder.

Table 1

Element	Weight %

Ni	64.89

Cu	31.80

Fe	1.95

Mn	0.73

Si	0.12

Ti	0.05

S	0.004

A1	0.07

Co	0.09

C	0.122

Under the following Examples I to III the stress corrosion crack characteristic of Monel-400 after hot rolling, after 50% cold working and after 60% work condition respectively were studied.

For the purpose of stress corrosion crack study in hydrofluoric acid tests were conducted in a CORTEST slow strain rate testing machine. Cylindrical specimens of 60 mm length, 4 mm diameter and 25mm gauge length were use. The corrodent 40% HF was contained in a temperature vessel made of Hastelloy. The level of acid in the vessel was

5

maintained at just below the gauge length of the specimen. The solution was heated to a temperature of 70 degree centigrade by external electrical heating of the container.

The result of stress corrosion crack test were noted as discussed hereunder:

Example I: SCC result in Monel-400 obtained after hot rolling.

Under this example the above Monel-400 composition as obtained after hot rolling was studied to determined its stress corrosion crack characteristics. The results obtained and in particular the SSRT data noted were as shown in Table 2 hereunder

Table 2: SSRT data for Monel-400 (hot rolled condition)

S.No.	Medium	Galvanic Coupling	UTS fMpa)	S.R	Ductility % elong	D.R	Strain Rate	Remarks

1	Air	-	622	-	20	-	3.327X10-6	-

2	HF at 70°C	-	698.26	1.12	13.92	0.696	"	IG

3	HF at 70°C	-	654.04	1.05	13.05	0.652	"	IG

4	HF at 70°C	SS316	618.4	0.994	17.3	0.865	"	IG

5	HF at 70°C	SS316	628.69	1.01	19.7	0.985	"	IG

As would be apparent from the result in Table 2 above, a considerable low value of ductility ratio (OR) shows that the material is susceptible to SCC under the test condition.The cracking mode is intergranular. Metaiiographic and Factrographic evidences of such intergranular cracking are further shown in Figures 1 and 2 respective.

Example II: SCC result of 50% cold work material.

The SSRT data noted under the above condition are reproduce in Table 3 hereunder :

Table 3: SSRT data for Monel-400 (50% cold worked).

S.No.	Medium	Galvanic Coupling	UTS (MPa)	S.R.	Ductility	D.R	Strain Rate	Remark s

1	Air	-	757.36	-	20.15	-	3.327x10-6	

2	Air	-	736.59	-	18.04	-	"	

3	HF at 70°C	-	667.97	0.89	14.03	0.73	"	TG

4	HF at 70°C	-	622.51	0.83	15.15	0.79	"	TG

As would be evident from the results in Table 3 above, even 50% cold working can not arrest of problem of stress corrosion cracking of Monel-400 in hydrofluoric acid . The factrographic shown in Figure 3 gives evidence of transgranular cracking.

6

Example III : SCC result of 60% cold work material.

SSRT data obtain of 60% cold worked material in accordance with the present invention are presented in Table 4 hereunder.

Table 4: SSRT data for Monel-400 (60% cold worked)

S.N 0.	Mediu m	Galvanic Coupling	UTS (MPa)	S.R.	Ductilit

y	D.R	Strain Rate	Remarks

1	Air	-	831.88	-	15.6	-	4.05X10-6	

2	Air	-	819.55	-	15.97	-	"	

3	HF at 70°C		833.95	1.017	19.14	1.19	"	NC

(No

Cracking)

4	HF at 70°C	-	702.35	0.857	16.89	1.057	"	NC

5	HF at 70°C		787.34	0.960 7	16.04	1.004	"	NC

6	Air		798.5	-	14.08	-	3.327x10-6	-

7	HF at 70°C		731.5	0.916	14.01	0.946	"	NC

8	Air		897.42	-	17.28	-	2.314x10-6	-

9	HF at 70°C		860.7	0.96	15.45	0.89	2.314x10-6	NC

10	HF at 70°C		790.53	0.88	16.52	0.95	2.314x10-6	NC

As would be apparent from the results in Table 4, the 60% of cold working of Monel-400 in accordance with the invention achieved a ductility ratio (DR) around 1 indicating the material has been rendered immune to the SCC.

The above therefore sufficiently confirm the advantages following 60% cold working in Monel-400 which avoids the problems of stress corrosion cracking in hydrofluoric acid.

Example IV : Effect of grain size

Under the example the possible arresting of stress corrosion cracking by way of refined grain size of the Monel-400 in accordance with a further aspect of invention was studied. For the purpose 50% cold worked material which showed under example II above to be susceptible to SCC was heat treated at different temperature for varied lengths of time in a tube furnace flushed with hydrogen gas. Grain size obtained was varied from 4 to 13 microns. The SCC susceptibility of such varied grain sized Monel-400 was noted. As represented in Figure 4, it was found that decrease in the grain size led to increase in DR and therefore decreased SCC susceptibility. Importantly at the lower grain size 4 micron there was a surprising and synergetic drastic reduction in susceptibility to SCC.

7

Example V : Effect of galvanic coupling

Under this example the effect of galvanic coupling of Monel 400 with 360 stainless steel was studied. For the purpose 60% cold worked Monel was used and the SSRT data was noted as shown in Table 5 hereunder.

Table 5 : SSRT data for Monel-400 coupled with SS316

S.No.	Medium	Galvanic Coupling	UTS (MPa)	S.R.	Ductility	D.R	Strain Rate	Remarks

1	HFat 70°C	SS316	704.02	0.859	15.087	0.945	4.05X10-6	NC

2	HF at 70°C	SS316	769.5	0.938	19.35	1.21	"	NC

3	HF at 70°C	SS316	640.86	0.782	16.88	1.057	"	NC

As shown in Table 5 above galvanic coupling was found to the effective in arresting SCC susceptibility (DR=0.86-0.98) of Monel-400 in HF vapour. It is found that use of stainless steel- Monel-400 coupling safeguards the Monel-400 from corrosive attack in HF environment.

The above therefore clearly and sufficiently confirms the advantages in arresting and controlling the stress corrosion cracking in Monel-400 involving any one and or more of (i) 60% of more cold working to render immune to SCC of Monel-400 (ii) decreasing the grain size to less than 6 micron preferably less than 4 micron to surprisingly and drastically arrest susceptibility to SCC of Monel (iii) galvanic coupling of Monel-400 to 316 stainless steel to appreciably reduce the susceptibility to SCC.

The invention therefore favours advantageous and wide scale application of Monel-400 specially in industrial application in direct contact with hydrofluoric acid or where acid formation is a possibility through chemical reaction with fluoride salt. Importantly and more particularly the present invention would enable use of Monel-400 based components in environments subject to generation /presence of hydrofluoric acid such as in the fluorination of Uranium oxide in the production steps of Uranium without the problems of SCC susceptibility.

8

WE CLAIM:

1.	Monel alloy rendered resistant to stress corrosion cracking in hydrofluoric acid comprising Monel alloy, basically a Nickel-Copper alloy having elemental constitution in the range of Ni 61-67 % by wt., Cu 28-32 % by wt., Fe 0.7-2 % by wt., Mn. 0.7-1% by wt., Si 0.1-0.5% by wt., Ti 
2.	Monel alloy rendered resistant to stress corrosion cracking in hydrofluoric acid as claimed in claim 1 comprising said Monel alloy galvanic coupled with stainless steel, preferably 316 stainless steel.

3.	Monel alloy rendered resistant to stress corrosion cracking in hydrofluoric acid as claimed in anyone of claims 1 to 2 wherein said Monel alloy comprises elemental constitution of Ni 64.89 % by weight. Cu 31.8 % of weight. Fe 1.95 % of weight, Si 0.12 % of weight. Al 0.07 % by weight, C 0.122 % by weight, Mn 0.73 % by weight, Ti 0.05 % by wt., S 0.004% by wt. and Co 0.09 % by weight.

4.	A process for rendering Monel alloy, basically a nickel-copper alloy, with elemental

constitution in the range of Ni 61-67 % by wt., Cu 28-32% by wt, Fe 0.7-2% by wt,

Mn 0.7-1% by wt, Si 0.1-0.5% by wt, Ti 
by wt, Co 0.1-0.2% by wt and C 
in hydrofluoric acid,

which comprises subjecting the alloy to treatment selected from any one or more of the following:

(a)	subjecting the said alloy to cold working to at least 60% by cold rolling for sheets and by cold drawing though dies for bars or rods,

(b)	subjecting the said alloy to grain refinement to 4 micron diameter or less; and

(c)	subjecting the said alloy to galvanic coupling with a metal which is anodic to the said alloy.

5.	A process as claimed in claim 4, wherein the said metal which is anodic to the said alloy used is Type 316 stainless steel,

6.	A process as claimed in anyone of claims 4 to 5, wherein the said alloy used comprises elemental constitution of Ni 64.89%, Cu 31.8%, Fe 1.95%, Mn 0.73%, Si 0.12%, Ti 0.05%, S 0.004%, Al 0.07%, Co 0.09% and C 0.122% (all wt%),

9

10

7.	A process as claimed in anyone of claims 4 to 6, carried out such that the ductility ratio (DR) of the alloy is above 0.85 in slow strain rate test (SSRT),

8.	A process for rendering Monel resistant to stress corrosion cracking, as claimed in anyone of claims 4 to 7, comprising the lowering down of grain size to 4 micron or below, as a singular measure,

9.	A process for rendering Monel resistant to stress corrosion cracking, as claimed in anyone of claims 4 to 7, comprising cold working Monel to 60% or higher, as a singular measure.

10.	A process for rendering Monel resistant to stress corrosion cracking, as claimed in anyone of claims 4 to 7, galvanic coupling with Type 316 SS, as a singular measure.

11.	A process for rendering Monel resistant to stress corrosion cracking, as claimed in anyone of claims 4 to 7, comprising subjecting the said alloy to a combination of cold working 60% or more and galvanic coupling with Type 316 SS or small grain size of 4 micron and lower and galvanic coupling with Type 316 SS.

12.	A process for rendering Monel resistant to stress corrosion cracking, as claimed in anyone of claims 6 to 9, comprising subjecting the said alloy to a combination of cold working of 60% or more and galvanic coupling with Type 316 SS, with or without a grain size of 4 micron or below,

13.	A process for rendering Monel resistant to stress corrosion cracking, as claimed in anyone of claims 4 to 7, comprising subjecting the said alloy to a combination of galvanic coupling with Type 316 SS and controlling of grain size to 4 micron or below, with or without a of cold working of 60% or more,

14.	A process for rendering Monel resistant to stress corrosion cracking in hydrofluoric add substantially as herein described and illustrated with reference to the accompanying examples.

Monel alloy, in particular Monel 400, which is stress corrosion crack resistant in hydrofluoric acid or where the acid formation is a possibility through chemical reactions with fluoride salts and its process for manufacture. The stress corrosion crack protected Monel-400 is selected from atleast one of (i) Monel-400 cold worked atleast 60% (ii) grain refined Monel-400 and (iii) Monel-400 galvanic coupled with a protective metal which is anodic to Monel-400.The Monel alloy is directed to wide variety of industrial applications even in environments where the alloy comes in direct contact with hydrofluoric acid. It would thus be possible to use of articles / components made of Monel 400 in conditions wherein the said articles would come in direct contact with hydrofluoric acid.	

Documents:

				00384-kol-2004-abstract.pdf

				00384-kol-2004-claims.pdf

				00384-kol-2004-correspondence.pdf

				00384-kol-2004-description(complete).pdf

				00384-kol-2004-form-1.pdf

				00384-kol-2004-form-13.pdf

				00384-kol-2004-form-18.pdf

				00384-kol-2004-form-2.pdf

				00384-kol-2004-form-3.pdf

				00384-kol-2004-letters patent.pdf

				00384-kol-2004-p.a.pdf

				384-KOL-2004-CORRESPONDENCE 1.1.pdf

				384-KOL-2004-FORM 27.pdf

				384-kol-2004-granted-abstract.pdf

				384-kol-2004-granted-claims.pdf

				384-kol-2004-granted-description (complete).pdf

				384-kol-2004-granted-form 2.pdf

				384-kol-2004-granted-specification.pdf

« Previous Patent

Next Patent »

Patent Number	208136	

Indian Patent Application Number	384/KOL/2004	

PG Journal Number	28/2007	

Publication Date	13-Jul-2007	

Grant Date	12-Jul-2007	

Date of Filing	02-Jul-2004	

Name of Patentee	INDIAN INSTITUTE OF TECHNOLOGY ,	

Applicant Address	KHARAGPUR-721302, WEST BENGAL, INDIA.	

Inventors:

#	Inventor's Name	Inventor's Address	

1	UDAY KUMAR CHATTERJEE	DEPARTMENT OF METALLURGICAL AND MATERIALS ENGINEERING IIT KHARAGPUR-721302, WEST BENGAL, INDIA.	

2	RAJENDRA KUMAR	DEPARTMENT OF METALLURGICAL AND MATERIALS ENGINEERING IIT KHARAGPUR-721302, WEST BENGAL, INDIA.	

3	PRANAB KUMAR DE	HEAD, MATERIALS SCIENCE DIVISION BARC, MUMBAI-400085.	

PCT International Classification Number	C 22 F 001/08	

PCT International Application Number	N/A	

PCT International Filing date		

PCT Conventions:

#	PCT Application Number	Date of Convention	Priority Country	

1			NA	

© All Indian Patents, 2013-2021.

  Patent data available in the public domain from Indian Patents Office, Department of Industrial Policy and Promotions, Ministry of Commerce and Industry, Government of India.
