Repository: anandvc/allindianpatents

File: patents/208197-a-process-for-manufacturing-a-high-strength-formable-and-fatigue-resistant-steel.html
Indian Patents. 208197:A PROCESS FOR MANUFACTURING A HIGH STRENGTH , FORMABLE AND FATIGUE RESISTANT STEEL .

Indian Patents

Recently Granted Patents

  Recently Published Patents

Title of Invention	A PROCESS FOR MANUFACTURING A HIGH STRENGTH , FORMABLE AND FATIGUE RESISTANT STEEL .

Abstract	A process for manufacturing high strength, formable and fatigue resistant steel particularly useful in the production of automobile chassis, wheel disc and rims, and such other items. The process comprises the steps of heating steel slabs having a steel composition comprising 0.02 to 0 18 wt% carbon, 0. 01 to 0.14 wt% manganese, 0 to 0.07 wt% silicon, 0 to 0 .02 wt% sulfur, 0 to 0 .02 wt% phosphorous, 0 to 0.05 wt% aluminum, the rest being iron, at a temperature between 1100 to 1350 C, rolling of the slabs in 5 or 6 stands in a hot rolling mill wherein the finishing temperature is maintained between 850 to 950 oC and finally coiling of rolled steel strip at a temperature between 600 to 750 oC. The process controls pearlite/ferrite ratio in the range of 0.05 to 1 0 and is free from large size inclusions. The steel has desirably low ratio of yield strength to ultimate strength for arresting fatigue crack growth. The steel exhibits high percentage elongation and is weldable and free from harmful oxides	

Full Text	1

PROCESS FOR MANUFACTURING A HIGH STRENGTH FORMABLE AND

FATIGUE RESISTANT STEEL

Field of the invention

The present invention relates to a process for manufacturing a high strength, formable and fatigue resistant steel. The steel manufactured by the process of the present invention is particularly useful in the automobile sector, especially in the manufacture of automobile chassis, wheel disc and rims.

Background of the invention

Several high strength steels are known in the art which have applications in specific fields and are manufactured by various processes in order to optimize selected physical properties of steels so produced, such as the yield strength, fracture toughness and corrosion resistance.

JP06081080 teaches steel sheet excellent in fatigue properties and deep drawing ability using IF steel having a specified composition and reducing its ferritic grain diameter into specified value or below. The steel comprises by weight, 

2

at 
JP2000290745 teaches a high strength steel sheet for working, excellent in fatigue characteristic and safety against collision and capable of sufficiently meeting the demands from the viewpoint of stabilization of material quality and reduction of costs, and its manufacturing method. The steel sheet has, before forming, a microstructure which contains ferrite of >180 Vickers hardness as a principal phase and also contains retained austenito ( ) in an amount of ~3% by volume fraction and in which the volume fraction of the balance (secondary phase) of the structure is regulated to 
For the purpose of auto chassis production, it is required that the steel possess special characteristics such as a low ratio of Yield Strength to Ultimate Tensile Strength (YS/UTS ratio), good formability and high fatigue resistance. None of the aforesaid patents teach steel having optimum combination of properties desired for auto chassis production. Furthermore, the prior art specify a wide range of chemistry along with very wide range of phases achieved for the properties. Steel having specific characteristics for the purpose of auto chassis production is not known. Furthermore, the steels available in the market as well as the ones taught in the above prior art comprise costly alloying elements such as Niobium, Molybdenum, Nickel, Copper etc. to achieve the desired properties and are therefore, not economic. Moreover, the sulphur and phosphorous contents of these steels are not low enough for good elongation property and other mechanical properties. Steels in general having sulphur >0.015% and phosphorus >0.020% do not meet the requirement of high formability and fatigue resistance. Anisotropy of the steel is also worst affected by high sulphur and phosphorous.

Therefore, there is a need of a process for manufacturing a high strength, formable and  fatigue  resistant  steel  which  meets  the  requirements  for  production  of automobile chassis, wheel disc and rims, and such other items. Objects of the invention

The object of the present invention is to provide a process for manufacturing a steel which has high strength with good formability and high resistance to fatigue.

3

Another object of the present invention is to provide a process for manufacturing of a steel which has a uniform polygonal ferrite-pearlite structure

A further object of the present invention is to provide a process for manufacturing of a steel which exhibits higher percentage elongation.

A further object of the present invention is to provide a process for manufacturing of a steel which is based on a lean chemistry and is thus economical.

The applicants have now developed a thermo-mechanical process for manufacturing high strength, formable and fatigue resistant steel wherein the desired properties in steel plates are achieved by selection of steel chemistry, hot rolling parameters and roll crown.

Summary of the invention

According to the present invention there is provided a process for manufacturing of a high strength, formable and fatigue resistant steel comprising the steps of:

i) heating steel slabs having a steel composition comprising 0 02 to 0 18 wt %carbon, 0.01 to 0 14 wt % manganese, 0 to 0.07 wt % silicon, 0 to 0 02 wt % sulfur, 0 to 0.02 wt %, phosphorous, 0 to 0.05 wt%, aluminum, the rest being iron, at a temperature between 1100 to 1350° C.

ii) rolling of said slabs in five or six stands in a hot rolling mill wherein the finishing temperature is maintained between 850 to 950 ° C ; and

iii)  coiling said rolled steel strip at a temperature between 600 to 750 ° C.

Detailed description of the invention

The various physical properties of steel of the present invention are optimized by selecting a specific steel chemistry as well as selecting the heating temperature of steel slabs, finishing temperature, coiling temperature of rolled strip in the hot strip mill. The steel chemistry has been selected such that sulfur and phosphorous levels

4

are below 0.02 wt %. The process controls pearlite/ferrite ratio in steel in the range 0.05 -0.10 and the restriction on sulfur and phosphorous levels makes the steel free from large size inclusions. The steel is weldable and free from harmful oxides. The modified steel chemistry and the microstructure enhance the formability and fatigue resistance together. Although, the processing cost of the steel is marginally higher due to lower sulfur and phosphorous levels than in the conventional steels, the critical forming of components oversheds the cost of production.

The process firstly comprises making steel of following preferred composition:

0.05 to 0.15 wt% carbon, 0.03 to 1.2 wt% manganese, 0 to 0.05 wt% silicon, 0 to 0.01 wt% sulfur, 0 to 0.02 wt% phosphorus, 0 to 0.03 wt% aluminum, the balance being iron.

The desired composition may be achieved by partial addition of Ferro-alloys during steel refining.

The slabs are heated at a temperature preferably between 1200 to 1250° C for a predetermined time, after which the heated slabs are rolled in at least 5 stands under strict control of finishing and coiling temperatures. The finishing temperature of the hot rolling is preferably maintained at temperature between 880 to 950°C. Roll crown and profile at different stands and temperature gradient across the work rolls are controlled by rolling speed and quantity of water sprayed on work rolls. Preferably 6 roll stands are used wherein the roll crowns have values of 0.5, 0.45, 0.35, 0.35 and 0.2 mm (+ 5% range). Such parameters reduce the variation in the width and thickness of the coil. Reduction in thickness at each roll pass is fed to computer, which maintains the final thickness of the plate. During the rolling the thickness of the steel is reduced substantially. After the steps of rolling, the steel strips so formed are coiled wherein the temperature are maintained such that the steel has 5 to 10% pearlite in ferritic structure.

5

Preferably, the coiling temperature is maintained between 650 and 700°C. The steel so formed has low value of the ratio of yield stress to ultimate tensile strength in order to arrest the fatigue crack growth.

The process of the invention will now be described with reference to a non-limiting example.

Example

Steel slabs having chemical composition comprising 0.15 wt% carbon, 1.1 wt% manganese, 0.03 wt% silicon, 0.02 wt% sulfur, 0.01 wt% phosphorous, 0.02 wt% aluminum (the rest being iron), are heated in a reheating furnace at temperature

of 1225 C for 3.5 - 4 hrs. The heated slabs are then rolled in a six-stand rolling

mill wherein the finished temperature is maintained at 900 C. The roll crown values for the stands are selected as 0.5, 0.45, 0.4, 0.35, 0.35 and 0.2 mm. Initial thickness of slab is 180 mm which is reduced to 32 mm before finish rolling. The thickness of steel strips after rolling was 5 to 10 mm. The rolled steel strips were

then coiled at temperature of 675 C. The strip is coiled on a coiler which is made for coiling the long strips.

The steel composition made by the above process was found to have yield strength of 310 MPa/mm2 and ultimate tensile strength of 470 MPa/mm2. The percentage elongation was found to be 35%. The steel was found to possess 5 to 10% pearlite structure in the ferrite matrix. This steel is found to have sufficient fatigue resistance for use in making vehicles, particularly automobile chassis.

6

We claim:

1.	A process for manufacturing a high strength, formable and fatigue resistant

steel comprising the steps of:

(i) heating steel slabs having a steel composition comprising 0.02 to 0.18 wt% carbon, 0.01 to 0.14 wt% manganese, 0 to 0.07 wt% silicon, 0 to 0.02 wt% sulfur, 0 to 0.02 wt% phosphorous, 0 to 0.05 wt% aluminum,

the rest being iron, at a temperature between 1100 to 1350 C for a predetermined time; (ii)  rolling of said slabs in five or six stands in a hot rolling mill wherein the

finishing  temperature  is  maintained  between  850  to  950 C  by maintaining the temperature of feed plate from 1020 to 1050°C; and

(iii)  coiling of rolled steel strip at a temperature between 600 to 750 C.

2.	A process according to claim 1, wherein said steel composition comprises

0.05 to 0.15 wt% carbon, 0.03 to 1.2 wt % manganese, 0 to 0.05 wt% silicon,

0 to 0.01 wt % sulfur, 0 to 0.02 wt% phosphorus, 0 to 0.03 wt% aluminum, the

balance being iron.

3.	A process according to any of claims 1 or 2, wherein said steel composition

comprises 0.15 wt% carbon, 1.1 wt% manganese, 0.03 wt% silicon, 0.01 wt%

sulfur, 0.01 wt% phosphorous, 0.02 wt% aluminum, the balance being iron.

4.	A process according to claim, wherein said heating of steel slabs is carried

out at temperature between 1200 to 1250°C for 3.5-4hrs.

5.	A process according to claim 4, wherein said temperature is maintained at

1225°C.

6.	A process according to claim 1, wherein said rolling is carried out in at least

five stands.

7

7.	A process according to claim  1, wherein said rolling is carried out in a six-stand

rolling mill.

8.	A process according to claim 7, wherein roll crowns of said six roll stands have

values of 0 5, 0 45, 0.40, 0 35; 0.35 and 0.20 mm (- 5% range)

9.	A  process  according  to  claim  1,  wherein  said  finishing  temperature  is

maintained between 880 to 950 C

10.	A process according to claim 8, wherein said temperature is maintained at

900°C.

11.	A  process  according  to  claim  1,  wherein  said  coiling  is  carried  out  at

temperature between 650 to 700 C.

12.	A process according to claim 11, wherein said temperature is maintained at

675°C

A process for manufacturing high strength, formable and fatigue resistant steel particularly useful in the production of automobile chassis, wheel disc and rims, and such other items. The process comprises the steps of heating steel slabs having a steel composition comprising 0.02 to 0 18 wt% carbon, 0. 01 to 0.14 wt% manganese, 0 to 0.07 wt% silicon, 0 to 0 .02 wt% sulfur, 0 to 0 .02 wt% phosphorous,  0 to 0.05 wt% aluminum,  the rest being iron,  at a temperature

between 1100 to 1350 C, rolling of the slabs in 5 or 6 stands in a hot rolling mill wherein the finishing temperature is maintained between 850 to 950 oC and finally

coiling of rolled steel strip at a temperature between 600 to 750 oC. The process controls pearlite/ferrite ratio in the range of 0.05 to 1 0 and is free from large size inclusions. The steel has desirably low ratio of yield strength to ultimate strength for arresting fatigue crack growth. The steel exhibits high percentage elongation and is weldable and free from harmful oxides

Documents:

				00345-kol-2003-abstract.pdf

				00345-kol-2003-claims.pdf

				00345-kol-2003-correspondence.pdf

				00345-kol-2003-description(complete).pdf

				00345-kol-2003-form-1.pdf

				00345-kol-2003-form-18.pdf

				00345-kol-2003-form-2.pdf

				00345-kol-2003-form-3.pdf

				00345-kol-2003-letters patent.pdf

				00345-kol-2003-p.a.pdf

				345-kol-2003-granted-abstract.pdf

				345-kol-2003-granted-claims.pdf

				345-kol-2003-granted-description (complete).pdf

				345-kol-2003-granted-form 2.pdf

				345-kol-2003-granted-specification.pdf

« Previous Patent

Next Patent »

Patent Number	208197	

Indian Patent Application Number	345/KOL/2003	

PG Journal Number	29/2007	

Publication Date	20-Jul-2007	

Grant Date	19-Jul-2007	

Date of Filing	23-Jun-2003	

Name of Patentee	STEEL AUTHORITY OF INDIA LIMITED	

Applicant Address	DORANDA, RANCHI-834002, JHARKHAND,	

Inventors:

#	Inventor's Name	Inventor's Address	

1	RAM AVTAR	DORANDA, RANCHI-834002, JHARKHAND,	

2	SOMNATH GHOSH	DORANDA, RANCHI 834002, JHARKHAND,	

3	SUSHIL KUMAR SRIVASTAVA	DORANDA, RANCHI 834002, JHARKHAND,	

4	BIMAL KUMAR JHA	DORANDA, RANCHI 834002, JHARKHAND,	

5	SUDHAKER JHA	DORNADA, RANCHI 834002, JHARKHAND,	

PCT International Classification Number	C01B 25/06	

PCT International Application Number	N/A	

PCT International Filing date		

PCT Conventions:

#	PCT Application Number	Date of Convention	Priority Country	

1			NA	

© All Indian Patents, 2013-2021.

  Patent data available in the public domain from Indian Patents Office, Department of Industrial Policy and Promotions, Ministry of Commerce and Industry, Government of India.

File: patents/208203-a-multiple-feed-applicator-assembly-for-applying-a-primary-coating-and-a-secondary-coating-to-an-optical-fiber.html
Indian Patents. 208203:A MULTIPLE FEED APPLICATOR ASSEMBLY FOR APPLYING A PRIMARY COATING AND A SECONDARY COATING TO AN OPTICAL FIBER

Indian Patents

Recently Granted Patents

  Recently Published Patents

Title of Invention	A MULTIPLE FEED APPLICATOR ASSEMBLY FOR APPLYING A PRIMARY COATING AND A SECONDARY COATING TO AN OPTICAL FIBER

Abstract	An apparatus 100 (Fig. 2) for applying a primary coating and a secondary coating to an optical fiber is disclosed. The apparatus 100 includes at least one pressurized source 108 of primary coating, a first primary reservoir 148 (Fig. 3) for applying a first layer of the primary coating to the optical fiber, a first primary die 140 (Fig. 3) including a first primary land 152 (Fig. 3) configured to size the first layer of the primary coating, a second primary reservoir 162 (Fig. 4) for applying a second layer of the primary coating to the optical fiber, a second primary die 160 including a second primary land 166, a pressurized source 104 of the secondary coating, a secondary reservoir 182 (Fig. 5) for applying a layer of the secondary coating to the optical fiber, and a secondary die 180 including a secondary land 186 configured to size the layer of the secondary coating, the apparatus 100 being a simple, less expensive and effective means for coating optical fibers at increased draw speeds.	

Full Text	TECHNICAL FIELD

The present invention generally relates to a multiple feed applicator assembly for applying a primary coating and a secondary coating to an optical fiber.

BACKGROUND OF THE INVENTION

Optical fiber production generally involves drawing a fiber, which usually is composed of silica glass, and then applying protective coating materials to the fiber. The primary layertypicallycomprises a relatively soft polymericmaterial thafprotects the fiber from displacement, and subsequent losses associated therewith. As well, the primary layer helps to absorb forces applied to the coated fiber and prevent their transmission to the fiber core. Typically, a secondary layer comprising a higher modulus polymeric material is applied to the primary layer. The secondary layer maintains high strength and abrasion resistance of the coated optical fiber. Each fiber thus coated must be capable of withstanding, over its entire length, a stress level to which the fiber will be exposed during installation and service. The coating also functions to prevent airborne particles from impinging upon and adhering to the surface of the drawn fiber, which can weaken the fiber and affect its transmission properties. As well, applying coating to the drawn fiber prevents surface abrasions, which can occur as a result of subsequent manufacturing processes as well as handling during installation.

1

Optical fibers can be coated using a wet coating process which typically involves drawing a fiber through a reservoir of liquid polymer material and then curing the liquid polymer to harden it by exposure to curing radiation, such as, ultra-violet light. In a dual coating process, the coatings are applied in tandem or simultaneously (within the same applicator or die assembly). The tandem arrangement applies a primary coating layer which is then cured, and then a secondary coating layer is applied and cured. In a simultaneous dual coating arrangement, both coats are applied after which they are cured. In both cases, the primary coating is typically a low modulus polymeric material and the second coating is a relatively high modulus polymeric material. For ease of description, only simultaneous dual coating arrangements are discussed.

As would be expected, from the manufacturing standpoint, it is desirable to produce the maximum amount of coated optical fiber for a given period of time, while maintaining quality standards. As such, maximizing draw speeds of the optical fibers is a primary goal of the manufacturing process. As the draw speed, or fiber velocity, is increased, the flow of the primary and the secondary coatings must be increased to maintain the diameters of those coatings. Typically, in a simultaneous dual coating arrangement, the secondary coating flow rate is comparatively easy to adjust, as either the pressure, or the diameter of the secondary die land can be increased with comparatively few tradeoffs. As would be imagined, it is less time consuming and requires less effort to adjust pressure than to adjust the diameter of the secondary die land. Therefore, it is desirable to select a secondary die land of a given diameter that can accommodate a range of draw speeds, and adjust pressure as required for the varying draw speeds. This is possible because centering of the optical fiber within the dual coating apparatus is

2

maintained in the portion of the apparatus that applies the primary coating. Centering of the optical fiber within the primary coating portion of the dual coating apparatus is accomplished by utilizing the viscoelastic forces created by the polymeric primary coating as it passes through the primary coating land. These viscoelastic forces are maximized by maintaining the diameter of the primary land as small as possible while still maintaining the desired primary coating diameter.

A number of factors affect the primary coating diameter through the primary land, those being the pressure at which the primary coating is applied, the diameter of the primary coating land, the temperature of the optical fiber, the temperature of the primary coating, and the speed at which the fiber is drawn through the land. Adjusting any of these factors, either alone or in combination, creates drawbacks from a manufacturing standpoint. For example, increasing the application pressure of the primary coating tends to reduce centering forces. As well, adjusting the pressure of the primary coating is largely ineffective for increasing the primary coating flow rate, as the flow rate tends to be controlled by drag force due to the relatively small diameter of the primary coating land. Increasing the diameter of the primary land increases the flow rate of the primary coating. However, as the primary land diameter is increased, the viscoelastic forces created within the primary land are reduced, therefore reducing the forces used to center the optical fiber within the apparatus. Reduced centering forces often lead to non-concentric coatings and coating defects. To increase the drag force between the optical fiber and the primary coating, either the coating temperature or the fiber temperature may be reduced. However, reducing the temperatures of the optical fiber and the primary coating requires the increased use of helium (frequently used for cooling). Greater

3

helium consumption translates into increased manufacturing costs, as helium is expensive.

Another problem common to existing dual coating apparatus is that as the draw speed of the optical fiber is increased the ramp scrap, or unusable fiber, is increased. This is largely due to the fact that existing primary coating lands are sized such that the desired primary coating diameter will be achieved for the given optical fiber velocity. The other factors being constant (coating pressure, fiber temperature, coating temperature, etc.), typical primary coating lands can only accommodate a narrow range of draw speeds, such as 15% of the design speed. For example, the primary coating land sized for an optical fiber draw speed of 25 meter/second (m/sec) may only produce good fiber that is drawn between 21 and 25 m/sec. Optical fiber drawn at speeds outside of this narrow range will potentially have primary coatings that are not within acceptable limits. A greater range would require additional helium consumption, as noted above, to reduce the optical fiber temperature and therefore increase the primary coating flow.

From the foregoing, it can be appreciated that it would be desirable to have a simple, less expensive, and effective apparatus for coating optical fibers, thereby facilitating the production of optical fiber at increased draw speeds while maintaining the desired primary coating diameters.

SUMMARY OF THE INVENTION

Briefly described, the present invention provides an apparatus and a method for applying a primary coating and a secondary coating to an optical fiber. A representative embodiment of the applicator assembly includes at least one pressurized source of

4

primary coating, a first primary reservoir for applying a first layer of the primary coating to die optical fiber, a first primary die including a first primary land configured to size the first layer of the primary coating, a second primary reservoir for applying a second layer of die primary coating to the optical fiber, a second primary die including a second primary land, a pressurized source of the secondary coating, a secondary reservoir for applying a layer of the secondary coating to the optical fiber, and a secondary die including a secondary land configured to size the layer of die secondary coating.

The applicator assembly for applying a primary coating and a secondary coating to an optical fiber can also be viewed as a method of applying a primary coating and a secondary coating to an optical fiber. In this regard, a representative method can be broadly summarized by the following steps: applying a first layer of the primary coating to the optical fiber, applying a second layer of the primary coating to the first layer of the primary coating, and applying a layer of the secondary coating to die second layer of the primary coating.

Accordingly, the present invention provides a multiple feed applicator assembly for applying a wet primary coating and a secondary coating to an optical fiber, the assembly comprising: at least one pressurized source of the primary coating; a first primary reservoir for applying a first layer of the primary coating to the optical fiber; a first primary die including a first primary land configured to size the first layer of the primary coating; a pressurized source of the secondary coating; a secondary reservoir for applying a layer of the secondary coating to the optical fiber; a secondary die having a secondary land configured to size the layer of the secondary coating; characterized by: a second primary reservoir for applying a second layer of the primary coating to the optical fiber; and a second primary die having a second primary land,

-5-

The present invention also provides a method of applying a primary coating and a secondary coating to an optical fiber in a multifeed applicator assembly, comprising the steps of; applying a first layer of the primary coating to the optical fiber; applying a second layer of the primary coating to the first layer of the primary coating; and applying a layer of the secondary coating to the second layer of the primary coating.

The present invention further provides a multiple feed applicator assembly for applying a primary coating and a secondary coating to an optical fiber, the assembly comprising: a first primary die including a first primary land configured to size a first layer of the primary coating; secondary die including a secondary land configured to size a layer of the secondary coating; and a third die including a third land configured to size a layer of a coating.

Other systems, methods, features and advantages of the applicator assembly for applying a primary coating and a secondary coating to an optical fiber will be or become apparent to one with skill in the art upon examination of the accompanying drawings and detailed description. It is intended that all such additional systems, methods, features, and advantages be included within this description, be within the scope of the applicator assembly, and be protected by the accompanying claims.

BRIEF DESCRIPTION OF THE ACCOMPANYING DRAWINGS

The applicator assembly can be better understood with reference to the following drawings. The components in the drawings are not necessarily to scale, emphasis instead being placed upon clearly illustrating the principles of the applicator assembly. Moreover, in the drawing, like reference numerals designate corresponding parts throughout the several views.

FIG. 1 is a schematic diagram of a system for applying coatings to optical fibers, including a preferred embodiment of the applicator assembly of the present invention.

FIG. 2 is a cross-sectional view of a preferred embodiment of the applicator assembly of the present invention.

FIG. 3~is a cross-sectional view of a first primary coating die as shown in FIG. 2.

FIG. 4 is a cross-sectional view of a second primary coating die as shown in FIG.

FIG. 5 is a cross-sectional view of a secondary coating die as shown in FIG. 2.

FIG. 6 is a partial cross-sectional view of a portion of the applicator assembly as shown in FIG. 2.

FIG. 7 is a cross-sectional view taken along line 6-6 of the applicator assembly as shown in FIG. 2.

FIG. 8 is a cross-sectional view of the first primary die as shown in FIG. 7.

FIG. 9 is a cross-sectional view of the second primary die as shown in FIG. 7.

FIG. 10 is a cross-sectional view of the secondary die as shown in FIG. 7.

FIG. 11 is a flow diagram showing a preferred embodiment of a method of coating optical fibers according to the present invention.

6

Reference will now be made in detail to the description of the applicator assembly as illustrated in the drawings. While the applicator assembly will be described in connection with these drawings, there is no intent to limit it to the embodiment or embodiments disclosed therein. On the contrary, the intent is to cover all alternatives, modifications and equivalents included within the spirit and scope of the applicator assembly as defined by the claims 1 through 20.

DETAILED DESCRIPTION OF THE PREFERRED EMBODIMENT

Referring now in more detail to the drawings, FIG. 1 shows a system 10 which is used to draw an optical fiber 13 from a cylindrical preform 11 and then coat the optical fiberll utilizing a preferred embodiment of multiple feed applicator assembly 100 according to the present invention. Typically, optical fiber 13 manufacture begins by drawing the glass preform 11 that is held in a furnace 12 at a temperature of 2000°C or higher. Instruments 16 such as cladding diameter and fiber tension gauges provide feedback to the furnace temperature and draw capstan speed controllers (not shown). The fiber 13 passes through several cooling stages, such as an annealer 14 and a chiller 18, that control the axial temperature profile of the fiber 13 within a desirable range. When the fiber 13 has cooled enough, typically to less than 80°C, two protective liquid coatings are applied with the multiple feed applicator assembly 100. Note, although two protective coatings are typical, various numbers of protective coatings can be applied with the multiple feed applicator assembly 100. Next, the coatings are cured, typically in ultraviolet ovens 20, and the optical fiber 13 is wound onto a takeup spool (not shown).

7

FIG. 2 illustrates, in cross section, the multiple feed applicator assembly 100 for coating optical fibers as shown in FIG. 1. For clarity, an optical fiber to be coated has not been shown passing through the applicator assembly 100. However, as shown in FIG. 6, an optical fiber 101 to be coated passes along the center line of the entry land 132, the first primary land 152, the second primary land 166, and the secondary land 186. As assembled, the applicator assembly 100 includes a die cap 120, an entry die 130, a first primary die 140, a second primary die 160, a secondary die 180, and a body portion 102. In the preferred embodiment shown, the body portion 102 includes a cavity 103 having tapered walls for receiving and supporting the first primary die 140.

The body portion 102 includes a primary coating source 104, a first primary coating port 108 (FIG. 7), a second primary coating port 110, a secondary coating source 106 (FIG. 7), and a secondary coating port 112 (FIG. 7). As shown in FIGs. 2 and 7, the first primary coating ports 108 of the body portion 102 feed into an annular groove 146 formed in the first primary die 140 adjacent to the body portion 102. The annular groove 146 is in fluid communication with first primary coating ports 108 formed in the first primary die 140. Second primary coating ports 110 formed in the body portion 102 are in fluid communication with the primary coating source 104 and corresponding second primary coating ports 110 formed in the first primary die 140. The secondary coating ports 112 formed in the body portion 102 are in fluid communication with the secondary coating source 106 and corresponding secondary coating ports 112 formed in the first primary die 140 and the second primary die 160, as best seen in FIG. 7. Note, although multiple primary coating sources 104 and secondary coating sources 106 are shown, embodiments of the applicator assembly 100 are envisioned wherein a single primary

8

coating source 104 is in fluid communication with both the first primary coating ports 108 and the second primary coating ports 110. Similarly, embodiments are envisioned wherein a single secondary coating source 106 is utilized.

As shown in FIG. 3, the first primary die 140 includes a first cavity 142 and second cavity 144. The first cavity 142 is arranged and configured to receive an entry die 130 (FIG. 2). The entry die 130 includes an entry land 132 through which the optical fiber passes. The entry land 132 helps to ensure primary coating does not flow upwardly and out of the first primary coating reservoir 148. The second cavity 144 is arranged and configured to receive the second primary die 160 and the secondary die 180. As previously noted, the first primary die 140 includes an annular groove 146 and first primary coating ports 108. As shown, preferably, the first primary die 140 includes four first primary coating ports 108 extending radially from the first primary coating reservoir 148 to the annular groove 146, such that each first primary coating port 108 is perpendicular to adjacent first primary coating ports 108. This arrangement of first primary coating ports 108 allows for primary coating to be supplied to the first primary coating reservoir 148 in a manner that minimizes lateral forces exerted on an optical fiber disposed within the first primary coating reservoir 148. Adjacent the first primary coating reservoir 148 is a conical section 150 in which viscoelastic forces begin to form, thereby assisting in centering the optical fiber. Adjacent the conical section 150 is the first primary land 152. The first primary land 152 is arranged and configured such that the viscoelastic forces developed within the first primary land 152 center the optical fiber. The viscoelastic forces formed in the first primary land 152 maintain proper centering of the optical fiber throughout the applicator assembly 100. In certain preferred

9

embodiments, the first primary land 152 has a length of approximately 25 to 35 mils, preferably 30 mils, and a width of approximately 7 to 15 mils, preferably less than 13 mils.

The second cavity 144 of the first primary die 140 is arranged and configured to receive the second primary die 160. As previously noted, the first primary die 140 includes second primary coating ports 110 that are aligned with corresponding second primary coating ports 110 disposed in the body portion 102. As will be discussed in greater detail hereinafter, the second primary coating ports 110 of the first primary die 140 are further aligned with second primary inlets 164 formed in the second primary die 160. As well, the first primary die 140 includes secondary coating ports 112 aligned with corresponding secondary coating ports 112 formed in the body portion 102 (FIG. 7). The secondary coating ports 112 are further aligned with secondary coating inlets 184 (FIG. 10).

As shown in FIG. 4, the second primary die 160 includes a second primary reservoir 162, second primary inlets 164, and a second primary land 166. As noted above, the second primary inlets 164 are in fluid communication with the primary coating source 104 by way of the second primary coating ports 110. As such, the second primary reservoir 162 applies a second coat of primary coating to the first coat of primary coating applied to the optical fiber in the first primary coating reservoir 148 and sized by the first primary land 152. The second primary land 166 is sized such that the diameter of the second layer of primary coating can be adjusted by controlling the pressure of the primary coating source 104, as will be discussed in greater detail hereinafter. As centering forces are developed and controlled by way of the first primary land 152,

10

maintaining centering of an optical fiber in the second primary die 160 is not of concern. In certain preferred embodiments, the second primary land 166 has a length of approximately 10 to 20 mils and a width of approximately 11 to 17 mils.

As shown in FIG. 5, the secondary die 180 includes a secondary coating reservoir 182, secondary coating inlets 184, and a secondary land 186. The secondary die 180 is received within the second primary die 160 such that the secondary inlets 184 are in fluid communication with the secondary coating ports 112 of the second primary die 160, as best seen in FIG. 7. As the optical fiber passes through the secondary coating reservoir 182, secondary coating is applied to the second coat of primary coating on the optical fiber. The optical fiber next passes through the secondary land 186, which is sized such that the diameter of the layer of the secondary coating can be adjusted by controlling the pressure of the secondary coating source 106. In certain preferred embodiments, the secondary land 186 has a length of approximately 10 to 20 mils and a width of approximately 15 to 22 mils. Preferably, the secondary die 180 and the second primary die 160 are secured in position by passing threaded fasteners through the retention flanges 168 on both of the dies 160 and 180 and threadably engaging mounting holes (not shown) disposed in the first primary die 140.

With reference to FIG. 6, the coating process of an optical fiber 101 using an applicator assembly 100 according to the present invention is discussed. The optical fiber 101 passes through the entrance die 130 and into the first primary coating reservoir 148 where the primary coating is contained under pressure. The diameter of the entry land 132 is preferably chosen such that it is sufficient to avoid optical fiber 101 impingement thereon and sufficiently narrow such that the pressurized primary coating in the primary

11

coating reservoir 148 is effectively contained, rather than rising up through the entry land 132. As well, the diameter of the entry land 132 is selected such that air is prevented from entering the primary coating reservoir 148 and therefore the primary coating layer. The pressure at which the primary coating is applied serves two purposes including sealing the primary coating against the optical fiber at the entry land 132, thereby preventing bubble entrainment, and pushing the primary coating through the first primary land 152 to help maintain the diameter of the primary coating. As noted previously, the first primary land 152 is used to-maintain centering of the optical fiber 101 by maximizing the viscoelastic forces generated therein that act on the optical fiber 101.

After passing through the first primary land 152, the optical fiber 101 enters the second primary reservoir 162 where a second layer of primary coating is applied to the optical fiber 101. As shown, the second primary reservoir 162 is formed between the first primary die 140 and the second primary die 160, adjacent the first primary land 152. The second primary reservoir 162 can either be fed by the same primary coating source 104 that feeds the first primary coating reservoir 148 or an independent primary coating source 104. Because centering forces throughout the applicator assembly 100 are maintained by the first primary land 152, the second primary land 166 can be sized with little regard to its effect on the centering forces exerted on the optical fiber 101. As such, the second primary land 166 can be sized such that the diameter of the second layer of primary coating can be controlled by the pressure at which the primary coating is applied. Therefore, the second layer of primary coating is applied to the optical fiber 101 in a fashion similar to the way the secondary coating is applied. An advantage of the disclosed arrangement is that the optical fiber 101 remains centered due to viscoelastic

12

forces generated in the first primary land 152 while the primary coating pressure is utilized to determine the final diameter of the primary coating applied to the optical fiber 101. Because the diameter of the primary coating applied no longer depends on a fixed land diameter, the applicator assembly 100 can maintain a constant primary coating diameter over a much greater range of draw speeds.

Additionally, because the overall diameter of the primary coating applied to the optical fiber 101 is now adjusted by controlling the pressure of the coating, a simple algorithm regulating the primary coating pressure can be used to maintain the desired primary coating diameter. The pressure at which the primary coating is applied can be changed relatively rapidly compared to the previously noted factors for controlling the flow rate of primary coating (fiber temperature, coating temperature, etc.). Therefore, less ramp scrap is created during start up of the applicator assembly 100, as the applicator assembly 100 is much more responsive to varying draw speeds than is a typical applicator assembly wherein the thickness of the primary coating layer applied in a given primary die land is controlled by varying the flow rate of helium to an optical fiber chiller. Note, changing the pressure of the primary coating has minimal effect on sealing the primary coating against the optical fiber, so both the first primary coating reservoir 148 and the second primary coating reservoir 162 can be fed from a single pressurized primary coating source 104.

FIG. 7 is a cross-sectional view of the applicator assembly 100 taken along line 6-6 of FIG. 2, showing the entire cross section. FIGs. 8-10 are detailed cross sections of the first primary die 140, the second primary die 160, and secondary die 180, respectively, as shown in FIG. 7 and are presented for further clarification of the structure

13

of a preferred embodiment of the present invention. Note, although FIGs. 2-10 show the primary coating applied in two layers and the secondary coating applied in a single layer, there is no intention to limit the applicator assembly to this configuration only. For example, embodiments are envisioned wherein the secondary coating is applied in multiple layers or coatings in addition to the primary and secondary coatings are applied in additional layers.

The applicator assembly for applying a primary coating and a secondary coating to an optical fiber can also be viewed as providing a method of applying a primary coating and a secondary coating to an optical fiber. In this regard, as shown in FIG. 11, a representative method can be broadly summarized by the following steps: applying a first layer of the primary coating to the optical fiber (as shown in block 202), applying a second layer of the primary coating to the first layer of the primary coating (as shown in block 204), and applying a layer of the secondary coating to the second layer of the primary coating (as shown in block 206).

It should be emphasized that the above-described embodiments of the present applicator assembly 100, particularly, any "preferred" embodiments, are merely possible examples of implementations, merely set forth for a clear understanding of the principles of the applicator assembly 100. Many variations and modifications maybe made to the above-described embodiment(s) of the applicator assembly 100 without departing substantially from the spirit and principles of the applicator assembly 100. All such modifications and variations are intended to be included herein within the scope of this disclosure and the present applicator assembly 100 and protected by the following claims.

14

WE CLAIM :

1.	A multiple feed  applicator assembly for applying a wet  primary coating  and a

secondary coating to an optical fiber, the assembly comprising:

at least one pressurized source of the primary coating;

a first primary reservoir for applying a first layer of the primary coating to the optical fiber;

a first primary die including a first primary land configured to size the first layer of the primary coating;

a pressurized source of the secondary coating;

a secondary reservoir for applying a layer of the secondary coating to the optical fiber;

a secondary die having a secondary land configured to size the layer of the secondary coating;

characterized by:

a second primary reservoir for applying a second layer of the primary coating to the optical fiber; and

a second primary die having a second primary land.

2.	The multiple feed applicator assembly as claimed in claim 1, comprising:

an entry die having an entry land, wherein the entry land, the first primary land, the second primary land, and the secondary land are substantially axially aligned, and wherein the first primary reservoir is disposed between the entry land and the first primary land, the second primary reservoir is disposed between the first primary land and the second primary land, and the secondary reservoir is disposed between the second primary land and the secondary land.

3.	The multiple feed applicator assembly as claimed in claim 2, wherein the first

primary reservoir and  the  second  primary  reservoir are  supplied  by a  single

pressurized source of primary coating.

4.	The multiple feed applicator assembly as claimed in claim 2, wherein the at

least one pressurized source of primary coating comprises a first and a second

-15-

pressurized source of primary coating, the first pressurized source supplying the first primary reservoir and the second pressurized source supplying the second primary reservoir.

5.	The multiple feed applicator assembly as claimed in claim 2, wherein the first

primary land has a length of approximately 25 to 35 mils and a diameter of less than

approximately 13 mils, the second primary land has a length of approximately 10 to

20 mils and a diameter of approximately 11 to 17 mils, and the secondary land has a

length of approximately 10 to 20 mils and a diameter of approximately 15 to 22 mils.

6.	The multiple feed applicator assembly as claimed in claim 1, wherein the first

primary land is sized and configured to establish desired centering forces.

7.	The multiple feed applicator assembly as claimed in claim 1, wherein the

second primary land is sized and configured such that the second layer of the primary

coating is determined by the pressure of the pressurized source of primary coating

that supplies the second primary reservoir.

8.	The multiple feed applicator assembly as claimed in claim 2, wherein the first

primary reservoir is in fluid communication with the first primary land, the second

primary reservoir is adjacent to the first primary land and the second primary land,

and the secondary reservoir is adjacent to the second primary land and the secondary

land.

9.	A method of applying a primary coating and a secondary coating to an optical fiber in a

multifeed applicator assembly as claimed in the preceding claims, comprising the steps of:

applying a first layer of the primary coating to the optical fiber;

applying a second layer of the primary coating to the first layer of the primary coating; and

applying a layer of the secondary coating to the second layer of the primary coating.

-16-

10.	The method as claimed in claim 9, comprising the steps of:

sizing the first layer of the primary coating with a first primary land; and sizing the second layer of the primary coating by regulating the pressure at which the primary coating is applied as the second layer.

11.	The method as claimed in claim 10, wherein the first and the second layers of

primary coating are applied at the same pressure from a single pressurized source.

12.	The method as claimed in claim 10, wherein the first layer of primary coating is

applied from a first pressurized source and the second layer of primary coating is

supplied from a second pressurized source.

13.	The method as claimed in claim 10, comprising the step of sizing the layer of

secondary coating by regulating the pressure at which the secondary coating is

applied.

14.	The method as claimed in claim 10, wherein the applying of the first layer step

further comprises passing the optical fiber through a first primary reservoir and a first

primary land, the applying the second layer stepcomprises passing the optical fiber

through a second primary reservoir and a second primary land, and the applying the

layer of secondary coating step comprises passing the optical fiber through a

secondary reservoir and a secondary land.

15.	The method as claimed in claim 10, wherein the sizing of the second layer step

comprises regulating the pressure at which the primary coating is applied in proportion

to a speed at which the optical fiber is drawn through the applicator assembly.

16.	A multiple feed applicator assembly as claimed in preceding claims for applying a

primary coating and a secondary coating to an optical fiber, the assembly comprising:

a first primary die including a first primary land configured to size a first layer of the primary coating;

a secondary die including a secondary land configured to size a layer of the secondary coating; and

a third die including a third land configured to size a layer of a coating,

-17-

17.	A multiple feed applicator assembly as claimed in claim 16, wherein the coating

comprises the primary coating.

18.	A multiple feed applicator assembly as claimed in claim 16; comprising a

plurality of dies, each of the dies having a land.

19.	A multiple feed applicator assembly as claimed in claim 16, wherein the coating

comprises the secondary coating.

20.	A multiple feed applicator assembly as claimed in claim 16, wherein the coating

comprises a tertiary coating different than the primary and the secondary coatings.

Reference has been directed, in pursuance of Section 19(1) of the Patents Act, 1970, to co-pending Indian Patent Application No. 638/KOL/2003 titled "Systems and Methods Involving Optical Fibers Having Separate Colour Layers" filed on 10th December 2003 by the same applicant.

-18-

An apparatus 100 (Fig. 2) for applying a primary coating and a secondary coating to an optical fiber is disclosed. The apparatus 100 includes at least one pressurized source 108 of primary coating, a first primary reservoir 148 (Fig. 3) for applying a first layer of the primary coating to the optical fiber, a first primary die 140 (Fig. 3) including a first primary land 152 (Fig. 3) configured to size the first layer of the primary coating, a second primary reservoir 162 (Fig. 4) for applying a second layer of the primary coating to the optical fiber, a second primary die 160 including a second primary land 166, a pressurized source 104 of the secondary coating, a secondary reservoir 182 (Fig. 5) for applying a layer of the secondary coating to the optical fiber, and a secondary die 180 including a secondary land 186 configured to size the layer of the secondary coating, the apparatus 100 being a simple, less expensive and effective means for coating optical fibers at increased draw speeds.

Documents:

				00637-kol-2003-abstract.pdf

				00637-kol-2003-assignment.pdf

				00637-kol-2003-claims.pdf

				00637-kol-2003-correspondence.pdf

				00637-kol-2003-description(complete).pdf

				00637-kol-2003-drawings.pdf

				00637-kol-2003-form-1.pdf

				00637-kol-2003-form-18.pdf

				00637-kol-2003-form-2.pdf

				00637-kol-2003-form-3.pdf

				00637-kol-2003-form-5.pdf

				00637-kol-2003-g.p.a.pdf

				00637-kol-2003-letters patent.pdf

				00637-kol-2003-priority document.pdf

				00637-kol-2003-reply f.e.r.pdf

				637-KOL-2003-FORM 15.pdf

				637-kol-2003-granted-abstract.pdf

				637-kol-2003-granted-claims.pdf

				637-kol-2003-granted-description (complete).pdf

				637-kol-2003-granted-drawings.pdf

				637-kol-2003-granted-form 2.pdf

				637-kol-2003-granted-specification.pdf

				637-kol-2003-office-letter(form-15).pdf

				637-kol-2003-priority document.pdf

				637-KOL-2003-RESTORATION OPPOSITION.pdf

« Previous Patent

Next Patent »

Patent Number	208203	

Indian Patent Application Number	637/KOL/2003	

PG Journal Number	29/2007	

Publication Date	20-Jul-2007	

Grant Date	19-Jul-2007	

Date of Filing	16-Dec-2003	

Name of Patentee	FITEL USA CORPORATION.	

Applicant Address	2000 NORTHEAST EXPRESSWAY, SUITE F020, NORCROSS, GEORGIA 30071,	

Inventors:

#	Inventor's Name	Inventor's Address	

1	KENKARE, NIRUPAMA	1086 SANFORD'S WALK TUCKER, GA 30071,	

2	MOORE, ROBERT C.	250 WATERCRESS DRIVE ROSWELL, GA 30076,	

3	TABADDOR, MAHMOOD	710 GRANBURY WAY, ALPHARETTA, GA 30022,	

4	SHIROISHI, JASON W	1017 HOMEWOOD COURT, DECATUR, GA 30033,	

PCT International Classification Number	G 02 B 6/22	

PCT International Application Number	N/A	

PCT International Filing date		

PCT Conventions:

#	PCT Application Number	Date of Convention	Priority Country	

1	10/376,898	2003-02-28	U.S.A.	

© All Indian Patents, 2013-2021.

  Patent data available in the public domain from Indian Patents Office, Department of Industrial Policy and Promotions, Ministry of Commerce and Industry, Government of India.
