Repository: anandvc/allindianpatents

File: patents/208207-a-thermotropic-main-chain-liquid-crystalline-homo-or-copolymer-and-propcessed-thermoplastic-product-obtained-from-it.html (part 1 of 2)
Indian Patents. 208207:A THERMOTROPIC MAIN-CHAIN LIQUID CRYSTALLINE HOMO-OR COPOLYMER AND PROPCESSED THERMOPLASTIC PRODUCT OBTAINED FROM IT.

Indian Patents

Recently Granted Patents

  Recently Published Patents

Title of Invention	A THERMOTROPIC MAIN-CHAIN LIQUID CRYSTALLINE HOMO-OR COPOLYMER AND PROPCESSED THERMOPLASTIC PRODUCT OBTAINED FROM IT.

Abstract	A thermotropic main-chain liquid crystalline homo- or copolymer forming a liquid crystalline phase and containing an aromatic monomer with functional groups in ortho- or meta-position. The polymer exhibits both isotropic and anisotropic properties. The present invention also provides a method for the preparation of the present polymers as well as a method of increasing the melt-processibility of polyester-based liquid crystalline polymers comprising the step of incorporating into the polymers 1 to 30 mol-% of, e.g., a ortho-substituted monomer with hydroxyl and/or carboxylic groups.	

Full Text	-1-

A THERMOTROPIC MAIN - CHAIN LIQUID CRYSTALLINE HOMO - OR COPOLYMER AND PROCESSED THERMOPLASTIC PRODUCT OBTAINED

FROM IT

Background of the Invention

Field of the Invention

The present invention concerns liquid crystalline polymers and processes for the production thereof. The present invention also relates to blends of liquid crystalline polymers and thermoplastics.

Description of Related Art

All liquid crystalline (LC) polymer phases have in common that chain segments or mesogens adopt a more or less parallel alignment. LC main chain polymers primarily consist of para-substituted aromatic building blocks which favour linear conformations in combinations with suitable links such as ester, amide, azo or ethylene groups. Therefore, all known thermotropic main-chain LCP's comprise straight and stiff chains with only small structural deviations from "rigid rods" obtained by kinks, bends, etc. which are necessary for the melt processing.

The straight segments of the LC polymers, also called the "mesogens", easily find each other and form the "mesophase" which is characteristic for all LCP:s. In a mesophase, the mesogens are oriented in the same direction which is the direction of the melt flow. The chains are therefore placed in parallel alignment beside each other and with essentially no inter-mingling or formation of entanglements. This.means that the properties in flow direction and transverse direction, respectively, are very different. The phenomenon is called "anisotropy" and it constitutes one of the greatest disadvantages of LCP's and LCP-blends. Thus, for example, the tensile strength of an LCP is very good in the flow direction but extremely bad in the transverse direction. Due to the lack of entanglements the melt elasticity and the melt strength are also almost non-existent. As a result, an extended melt does not snap back into its original shape. This very detrimental effect on the melt flow also makes it almost impossible to obtain even thickness profiles in films, and in blown-film extrusion the bubble is very unstable. The problem with uneven thickness profiles becomes even worse when LCP's are coextruded with normal isotropic polymers. Further, it is almost impossible to apply many other melt processing techniques like blow-moulding, thermoforming etc. to LCP's and LCP-blends due to the lack of the

2 necessary melt-strength.

It is known in the art that the degree of anisotropy can be slightly decreased by adding fillers and/or isotropic polymers (LCP-blends). but the results obtained are not satisfactory. Technical solutions for making isotropic LCP-products include the use of a rotating die, a cone-extruder and various other mechanical means which create different orientations of the LCP-chains at different depths in the product. In this way isotropic solid state properties can be obtained but still no melt elasticity and melt strength.

In liquid crystalline polymers, monomers having both functional groups in ortho- or meta-position are considered to be interrupting units which severely destabilize the LC phase. It is known in the art that oligomers can be built up from catechols and a dicarboxylic acid [Kricheldorf, H.R. et al. Macromolecules 26 (1993) 5161-5168]. The molecular weights of these known oligo(ester imide)s were low (DP 
Technical polymers containing ortho- or meta-substituted compounds are also known in the art.

Thus, EP 0 380 286 (Nippon Oil) discloses the use of divalent aromatic ortho-compounds (meta compounds as references) in wholly aromatic polyester type LCP:s in order to lower the melting point without impairing the mechanical properties. Here these ortho-compounds (catechol, ortho-phthalic acid, salicylic acid etc.) distort the linearity of the LCP-chaino so that the melting points are reduced to below their degradation temperature making them melt processable. However, in EP 0 380 286 the effect of the ortho-compounds on the melting point is rather small. The lowest melting point obtained {Example 2) was as high as 341 °C which makes these LCP:s totally unsuitable for any extrusion application.

EP 0 265 240 (Polyplastics) suggests using two or more naphthalene based monomers in order to improve the mechanical properties of LCP:s. By doing so it is especially the flexural strength and the coefficient of linear expansion which become more balanced in the machine direction and the transverse direction in injection moulding. WO 97/34964 (Hoechst Celanese) teaches the use of isophthalic acid in order to facilitate polycondenzation of polyesteramide type LCP:s containing hydroquinone as monomer.

3

US 5,454,910 (Korea Institute of Science and Technology) discloses a method for manufacturing LCP-fibres with certain characteristics. Here metahydroxybenzoic acid has been used.

Jp 07292362 (Sumitomo Chemical) comprises blends of LCP and syndiotactic polystyrene.

JP 07233249 (Nippon Oil) comprises LCP:s for optical devices with controlled birefringence.

In summary, none of the above mentioned publications teaches or suggests a technical solution for providing (improved) melt strength in LCP's which would allow for extrusion of the polymers. The property of melt strength is crucial in all extrusion processes, but in particular in coextrusion and alloying with isotropic polymers.

Summary of the Invention

It is an object of the invention to provide novel modified liquid crystalline polymers having a sufficient molecular weight and length between chain ends for technical purposes and exhibiting improved processibility, in particular for processing by extrusion.

It is also an object to provide modified liquid crystalline polymers having a novel combination of improved properties in respect of melt elasticity, melt strength and isotropic properties to allow for coextrusion and blending with other polymers, in particular thermoplastics.

It is a further object to provide a novel process for producing these liquid crystalline polymers, in particular to provide a method of modifying polyester-based liquid crystalline polymers in order to increase the melt-processibility thereof.

It is still a further object to provide blends of liquid crystalline polymers and thermoplastic polymers.

4

These and other objects, together with the advantages thereof over the known liquid crystalline polymers and polymer blends and manufacturing processes thereof, which shall become apparent from specification which follows, are accomplished by the invention as hereinafter described and claimed.

The present invention is based on the surprising finding that ortho-substituted monomers, in particular ortho-substituted hydroxy acid monomers, can be incorporated into liquid crystalline polymers in amounts of up to 30 mol-% to provide thermotropic liquid crystalline polymers exhibiting a unique mix of both isotropic and anisotropic properties. The new polymers are thermotropic mainchain liquid crystalline homo- or copolymers which form a liquid crystalline phase (a meso-phase). However, at the same time, the polymers of the present invention comprising monomers connected to neighboring monomers in the main chain via functional groups in ortho-position exhibit isotropic properties manifested in the form of increased melt strength and melt elasticity.

The incorporation of an aromatic monomer with the functional groups in ortho-position in an amount of 1 to 30 mol-% into the mainchain of the polymer, represents a highly versatile tool of modifying the melt-processibility of any polyester-based liquid crystalline polymer.

In addition to ortho-substituted monomers, it is possible to use meta-substituted monomers and, generally, any monomers having the reactive terminal groups which react with the corresponding groups of the adjacent monomers forming part of the mainchain of the LCP in a position different from the para-position so as to provide sharp bends and possibly hair-pin conformations. With ortho-substitution, the required amount of monomers for achieving such structure is smaller than for monomers with another substitution.

As discussed above, in the art ortho-compounds have been used instead of meta-compounds to improve some mechanical properties of LCP's. However, the prior art is silent about using ortho- (or meta-) compounds in LCP's for producing entanglements which improve melt strength. Entanglements are, in particular, obtained when the ortho-compounds are introduced into LCP's exhibiting irregularities in the chemical structure. Such irregularities may comprise meta- (or ortho-) compounds, kinks, bulky side-groups and/or aliphatic segments.

More specifically, the liquid crystalline polymers according to the present invention are

5 rhainly characterized by what is stated in the characterizing part of claim 1.

The polymer blend according to the invention is characterized by what is stated in the characterizing part of claim 15 and the polymer products by what is stated in the characterizing part of claim 18.

The method of increasing the melt-processibility of polyester-based liquid crystalline polymers is characterized by what is stated in the characterizing part of claim 22.

The present invention provides considerable advantages.

The present invention provides a solution to overcome two of LCP:s most negative properties when used in extrusion, viz. 1. the anisotropy and 2. the opaqueness; and the method can be applied to any therraotropic main-chain LCP not only the fully aromatic polyester type LCP:s.

Thus, the LCP's of the present invention comprise chains which in addition to straight chain portions also contain very sharp bends, hair pin conformations and possibly cyclic polyesters due to the ortho-substituted monomers the polymer chains of the present LCP's. Surprisingly, in the present modified LCP's the mesogens of different chains and possibly also mesogens of the same chain appear to be able to find each other and to form meso-phases which provides for LCP-properties. Due to the sharp bends of the polymer chain the polymers contain entanglements, similar to those in flexible isotropic polymers, which provide properties of melt elasticity, melt strength and isotropic properties which can be achieved without fillers and without blending the LC polymers with other polymers or without employing special processing techniques.

By using the LCP:s of the present invention or blends thereof with other polymers, it is possible to produce, for instance, coextruded blown-films with an even thickness profile of the LCP-layer. Biaxially the mechanical properties of the present modified LCP's are much more balanced than those of conventional LCP's (as known in the art the mechanical properties are not equal even in blown-films made of LDPE) and these properties can be further improved by increasing the blow-up ratio. Also assymmetrical coextruded structures can be made easily due to the improved melt flow properties. The present invention also facilitates production of blow-moulded, thermoformed and foamed products

6 as well as blends with other isotropical polymers. Product properties are improved.

Due to the non-linear conformation of the LCP-chains, extension of the solid products is easier than with conventional LCP's. This is necessary in processes related to solid state deformation like stretch blow-moulding and solid state thermoforming. Improved elongation of the final product is also very important in most applications for LCP and LCP-blends. This prevents cracking of the LCP or LCP-blend when the product is bent (lay flat tube of a blown-film, bending of a pipe or cable in installation etc.).

Finally, and importantly, when the amount of ortho- and/or meta-substituted monomers is

such that the bending radius of mesogens is smaller than the wave length of visible light, the LCP materials become translucent or even transparent. This is a surprising feature, because generally perfectly transparent copolyesters have not exhibited liquid crystalline properties.

Detailed Description of the Invention Brief Description of the Drawings

Figure 1 shows the storage modulus G' of a 40:60 copolyester (Table 1) measured with

variation of temperature;

Figure 2 shows the loss modulus G" of a 40:60 copolyester (Table 1) measured with

variation of temperature; and

Figure 3 shows the frequency dependence of the dynamic viscosity of the 40:60

copolyesters (Table 1) measured at 200 °C.

Definitions

Within the scope of the present invention, the term "aromatic ortho- or meta-substituted monomer" denotes any aromatic structure with 1 to 3 aromatic rings which comprise two functional groups which are positioned in such a way that sharp bends in the LCP-chains can be obtained. Preferably the functional groups are in ortho-position, i.e. coupled to adjacent ring atoms of the structure, but they may also be positioned in the aromatic structure in another way which will provide the sharp bends. A multiring structure of the present aromatic monomer may comprise fused aromatic rings (e.g. a naphthalene or anthracene structure) or aromatic rings bonded together with a single or double bond (e.g. a

7 biphenyl structure).

In a phenyl structure, the functional groups are typically present in 1,2-position or possibly in meta-position. In a naphthalene structure, the functional groups are present in positions 1,2; 1,3; 2,3; 2,7; or 2,8. In a biphenyl structure, the functional groups can be present in positions 2,3 (or 2',3'); 2',3 (or 2,3'); 3,3'; 3',4 (or 3,4'); 2,5' (or 2',5); 3,5 (or 3',5'); or 3,4 (or 3',4').

Typically the functional groups are selected from groups which are capable of reacting with hydrpxy, carboxylic, amino or imino groups or derivatives thereof (e.g. acyl groups, anhydrides and acid halides) in order to form a chemical bond, in particular an ester, amide, imide, ether or carbonate bond.

The aromatic ring may contain other substituents in addition to the above-mentioned functional groups in ortho-position.

In the present context, the properties of a polymer are considered to be "isotropic" if they are similar in machine direction and in transverse direction thereto. For example, the magnitude of the mechanical strength properties of isotropic polymers is usually the same, for example the tensile strength in transverse direction is at least 20 % of the corresponding strength in machine direction and vice versa. By contrast, the properties of conventional liquid crystalline polymers are rather different.

The terms "anisotropic polymer" or "liquid crystalline polymers (LCP's)" are interchangeably used for polymers which exhibit a mesophase in which the mesogens are oriented in the direction of the melt flow. In liquid state, in particular as a melt (- thermotropic LCP's), the polymer properties lie between the boundaries of solid crystals and isotropic liquids.

For the purpose of the present invention, the term "compatibilizer" means a substance which promotes the compatibility of the isotropic and anisotropic components of the compounds.

The present invention concerns both modified liquid crystalline polymers and blends of the novel modified liquid crystalline polymers and isotropic polymers.

8 The novel modified liquid crystalline polymers

The present invention comprises any kind of thermotropic main-chain LCP containing small amounts of aromatic monomers with the functional groups on ortho- or meta-position providing hair-pin conformation and hence entanglements and melt strength. When using ortho-functionalized monomers very low concentrations like 5 % acetylsalicylic acid is enough to obtain hair-pin conformation whereas for meta-functionalized monomers somewhat higher concentrations are needed because of the bigger angle between the functional groups. Melt strength (combination of melt viscosity and melt elasticity) is a rheological property which can be very accurately characterized with many methods but dynamic rheometry providing G', G" and * is one of the best defined methods. Increasing G', G" and * (despite decreasing molecular weight measured with solution viscometry) for increasing amounts of acetylsalicylic acid indicate the appearance of entanglements due to hair-pin conformation. The melt strength of standard LCP:s is almost non-existent (anisotropic) and any kind of melt extension in connection with extrusion (film, extrusion coating, blow moulding, etc.) but especially coextrusion is therefore extremely difficult. By introducing entanglements (more isotropic), however, these difficulties in extrusion can be overcome, and the present polymers are well suited to processing by extrusion, including film extrusion, extrusion coating and blow moulding.

By "improved" melt strength it is herewith meant that the melt strength of the present modified LCP's is at least 5 %, preferably at least 10 %, and in particular at least 15 %, greater than that of the corresponding unmodified LCP.

The present liquid crystalline polymer comprises an aromatic main chain anisotropic polymer, preferably an anisotropic polyester, poly(ester amide), poly(ester ether), polyfester carbonate) or poly(ester imide), which is modified as will be explained in more detail below, with 0.1 to about 30 mol % of a monomer having at least two functional groups selected from hydroxy and carboxy groups in ortho or meta position.

The liquid crystalline polymer contains 'irregularities" in the chemical structure. By irregularities are meant any chemical structures in the main chain or any side chain which influence and change the chemical character of the liquid crystalline polymer compared to that of a rigid rod or stiff mainchain LCP. In particular the irregularities reduce or modify the anisotropic character of the LCP. The "irregularities" preferably comprise at least one of the following structures: meta- (or ortho) compounds, kinks and aliphatic segments in

9

the main chain and bulky side-groups. Together with the ortho- (or meta-) substituted monomers, these irregularities will give rise to entanglements of the LCP-chains and hence to improved melt strength.

In the following description, whenever reference is made to the addition of the present monomers, the molar concentration thereof is indicated for the feed. That is, the monomer concentration has been calculated from the total amount of reactants fed into polymerization. It has turned out that the actual amount of monomer in the polymer will be somewhat lower; typically an amount of 5 mol % ASA or a similar ortho- or meta-substituted monomer in the feed will yield a polymer containing about 4 mol % residues derived from that monomer. Similarly a 10 % molar feed will give about 8 mol % residues, 20 mol % in the feed will yield about 12 to 14 mol % and 25 mol % in the feed will give 14 to 17 mol % in the polymer.

In contrast to the oligomers described in Macromolecules 26 (1993) 5161-5168, the present modified LCP's are true engineering plastics which can be melt-processed by extrusion, injection moulding etc. to provide polymer product having sufficient mechanical properties for practical applications as, e.g., films, pipes, containers, and various moulded parts.

Using ortho-compounds in addition to meta-compounds, kinks, bulky side-groups and/or aliphatic segments it is possible to provide entanglements of the LCP-chains and hence melt strength which is crucial in all extrusion processes but especially in coextrusion and alloying with isotropic polymers. The use of ortho-compounds to provide melt strength is not limited to wholly aromatic polyester type LCP's. Melt elasticity can also be obtained by adding small amounts of ortho-compounds (acetyl salicylic acid etc.) to polyesterimide type amorphous LCP's (Optatech's OPTIMIDE) and not fully aromatic polyester type LCP's (Unitika's RODRUN) as well as fully aromatic polyester or polyesteramide type LCP's with kinks (Ticona's VECTRA).

The LCP can also comprise a copolymer of a polyester, such as a copolymer of poly(ethylene terephthalate) and hydroxy benzoic acid or a copolymer of hydroxy-naphthoic acid and hydroxybenzoic acid. These copolymers contain similar amounts of the modifying component.

Generally, the liquid crystalline polymer, which is used in the present invention, can be defined as a polymer which is formed when the components of the following general

10

formulas (or at least two of them) are reacted with each otner: a dicarboxylic acid of formula I

HOOC-R1-COOH	(I)

a diol of formula II

HO-R2-OH	(II)

a hydroxycarboxylic acid of formula III

HO-R3-COOH	(III)

wherein

R,, R2, and R3 each independently represents

a bivalent aromatic or aliphatic hydrocarbon group,

a group of formula R4-X-R5, wherein R4 and R5 represent a bivalent aromatic

hydrocarbon group and X is an oxygen or a sulphur atom, a sulphonyl, carbonyl,

alkylene, or ester group or X is a single bond,

a xylylene group or

a bivalent aliphatic hydrocarbon group.

The liquid crystalline polymer can also comprise a homopolymer and copolymer of a hydroxycarboxylic acids of formula III.

In addition to monomers I to III, the present modified liquid crystalline polymers comprise an ortho-substituted aromatic compound of formula IV

o-X-Ar-X2	(IV)

wherein

Ar  stands for an aromatic ring structure

X1 and X2 represent independently functional groups capable of reacting with

hydroxy, carboxy, amino, imino or anhydride groups to form ester, amide,

imide, ether or carbonate bonds

11

Typically, the aromatic dicarboxylic acids of formula I are selected from the group comprising terephthalic acid, 4,4'diphenyl-dicarboxylic acid, diphenyl ether-4,4'-dicarboxylic acid, diphenylethane-4,4'-dicarboxylic acid, 4,4'-triphenyl-dicarboxylic acid, 2,6-naphthalenedicarboxylic acid, diphenoxyethane-4,4'-dicarboxylic acid, diphenoxybutane-4,4'-dicarboxylic acid, naphthalene-1,5-dicarboxyIic acid, and N-(4-carboxyphenyl)-trimellitic acid imide.

Said aromatic dicarboxylic acids may be alkyl-, alkoxy-, or halogen-substituted. The substituted derivatives can be selected from the group comprising chloroterephthalic acid, dichloroterephthalic acid, bromoterephthalic acid, methylterephthalic acid, dimethylterephthalic acid, ethylterephthalic acid, methoxyterephthalic acid, and ethoxyterephthalic acid

The alicyclic dicarboxylic acids of formula I can be selected from the group comprising trans-1,4-cyclohexanedicarboxylic acid, cis-l,4-cyclo-hexanedicarboxylic acid, and trans-1,3-cyclobutane dicarboxylic acid.

The alicyclic dicarboxylic acids may also be substituted by one or more alkyl-, alkoxy-, or halogen-substituent(s). The substituted dicarboxylic acid derivatives can be selected from the group comprising trans-l,4-(l-methyl)-cyclohexane-dicarboxylie acid and trans-1,4-(1 -chloro)cyclohexane-dicarboxylic acid.

The aromatic and aliphatic diols of formula II can be selected from the group comprising hydroquinone. 4,4'-dihydroxydiphenyl, 4-4'-dihydroxytriphenyl, 2,7-naphthalenediol, 2,6-naphalene-diol, 4,4'-dihydroxydiphenyl ether, 3,3'-dihydroxydiphenyl, 1,1 -bis(4-hydroxyphenyl)-methane, bis(4-hydroxyphenoxy)-ethane, 2,2-bis(4-hydroxy-phenyl)propane, and 4,41-dihydroxy-benzophenone. These diols may be substituted by one or more alkyl-, alkoxy-, or halogen substituent(s), which derivatives are exemplified by the following list: chlorohydroquinone, methylhydro-quinone, 1-butylhydroquinone, phenyl-hydroquinone, methoxyhydroquinone, phenoxy-hydroquinone, 4-chlororesorcinol, t-butyl hydroquinone, and 4'-methylresorcinol.

Typical examples of alicyclic diols of formula II include trans- and cis-l,4-cyclohexane-diols, trans-1,4-cyclohexane-dimethanol, cis-l,2-cyclohexane-diol, and trans-l,3-cyclo-butane diol. Instead of these compounds the corresponding alkyl-, alkoxy-, or halogen-substituted derivatives can be used, as well.

12

The aliphatic diols of formula II can be straight-chained or branched and selected from the group comprising ethylene glycol, 1,3-propanediol, 1,4-butanediol, and neopentyl glycol.

The aromatic hydroxycarboxylic acids of formula III are selected from the group comprising 4-hydroxybenzoic acid, 6-hydroxy-2-naphthoic acid, and 5-hydroxy-I--naphthoic acid. These compounds can be alkyl-, alkoxy-, or halogen-substituted. The substituted aromatic hydroxycarboxylic acid derivatives are preferably selected from the group comprising 3-methyl-4-hydroxybenzoic acid, 3,5-dimethyl-4-hydroxybenzoic acid, 2,6-dimethy 1-4-hydroxybenzoic acid, 3-methoxy-4-hydroxybenzoic acid, 3,5-dimethoxy--4-hydroxybenzoic acid, 6-hydroxy-5-methyl-2-naphthoic acid, 6-hydroxy-5-methoxy--2-naphthoic acid, 3-chloro-4-hydroxybenzoic acid, 2,3-dichloro-4-hydroxybenzoic acid, 3,5-dichloro-hydroxybenzoic acid, 2,5-dichloro-4-hydroxybenzoic acid, 3-bromo--4-hydroxybenzoic acid, 6-hydroxy-5-chloro-2-naphthoic acid, 6-hydroxy-7-chloro--2-naphthoic acid, and 6-hydroxy-5,7-dichloro-2~naphthoic acid.

In the ortho-substituted aromatic compounds of formula IV the two functional groups are independently selected from hydroxy, carboxy and amino groups and reactive derivatives thereof, such as acyl and acid chloride groups. The aromatic ring comprises 5 to 7 ring atoms, at least one of which can be comprised of a heteroatom selected from the O, N and S. Usually, the aromatic ring is a phenylene ring containing identical or different substitutents in positions 1 and 2, such 1,2-dihydroxybenzene (catechol), 1,2-benzene-dicarboxylic acid (o-phthalic acid) and 2-hydroxybenzoic acid (salicylic acid) and derivatives thereof. Diacetylated catechol can be mentioned as an example of a catechol derivative. Salicylic acid and its derivatives are particularly preferred because it can be used as a hydroxy acid for modifying existing LCP compositions without having to change the amount of the other components. The preferred derivatives of salicylic acid include methylsalicylate, isoamyl salicylate, benzyl salicylate and acylated derivatives, such as 2-acetoxybenzoic acid (acetylsalicylic acid) and higher o-acyl salicylic acids.

In addition to the above mentioned polyesters, the LCP's used in the present invention can comprise the corresponding polyester amides. It is also possible to use polymers having a main chain containing conjugated double bonds, the monomer units of said main chain being linked to side chains which, together with the main chain render the polymer liquid-crystal properties. Examples of such polymers are polytiophene, polyaniline, poly-acetylene, polypyrrole and polyparaphenylene substituted with alkyl chains containing at

13 least 8 carbon atoms.

The polyester-LCP's can be produced by polyesterification or transesterification as known in the art. Poly(ester imide) can be produced by polycondensing an aromatic polyester, such as poly(ethylene terephthalate), poly(ethylene naphthalate), poly(butylene terephthalate), poly(trimethylene terephthalate), poly(trimethylene naphthalate), poly(butylene naphthalate), or poly(cyclohexanol terephthalate) with a trimellitic acid imide or with derivatives thereof.

The following list exemplifies some preferred embodiments of the liquid crystalline polymers:

copolyesters of N-(4-carboxyphenyl) trimellit imide, terephthalic acid, hydroquinone, alkylhydroquinone, p-hydroxybenzoic acid and poly(alkylene terephthalate), the alkylene substituent preferably comprising ethylene, propylene or butylene and the alkyl substituent of the hydroquinone preferably comprising a lower alkyl group such as methyl, ethyl, propyl or (tertiary) butyl; (an LPC of the above kind is delivered by Optatech Corp. under the name OPTIMIDE);

copolyesters of p-hydroxybenzoic acid and poly (alkylene terephthalate), the alkylene group preferably being ethylene, propylene or butylene (LCP's known as Kuhfuss -polymers, such as a product marketed under the trade name Rodrun by Unitika, Japan);

copolyesters of terephthalic acid, alkylhydroquinone, p-hydroxybenzoic acid and hydroxyphenyl-alkanoic acids, the alkyl-substituent of the hydroquinone preferably comprising a lower alkyl group such as methyl, ethyl, propyl or (tertiary) butyl, the alkanoic acid preferably containing 3 to 8 carbon atoms, propanoic acid being particularly preferred (reference is made to, e.g., the LCP's of JP Patent No. 2 755 822, Optatech Corp.);

blockcopolyesters of trimellitic imide-terminated poly(THF) or polysiloxane, containing the imide group in para- or meta-position i.e. N-(4-carboxy-phenyl)-trimellit imide or N-(3'-acetoxy-phenyl)-trimellit imide, with acetoxybenzoic acid and at least one repeating unit selected from the group comprising diacetoxy diphenyl, hydroquinone diacetate, terephthalic acid, a trimer designated HBA-HQ-HBA (the synthesis of which is described in Europ. Polym. J. 20, 3, 225-235 (1984), and polyethylene terephthalate) (PET), for

14 example LCP's of the kind described in EP Patent 0 660 854, Optatech Corp.; and

para-aminophenol; hydroxy benzoic acid and hydroxy naphthoic acid, e.g. the LCP's marketed under the tradename Vectra by Ticona.

All the above mentioned polymers further contain an ortho-substituted aromatic compound of formula IV, in particular salicylic acid or acetylsalicylic acid in an amount of 0.1 to 30 mol %, preferably 1 to 10 mol %, in order to enhance its isotropic properties. The amount of the modifying component is sufficient to lower the processing temperature of the LCP to close to about 200 °C or even below.

The molecular weight of the liquid crystal polymer used in the present invention depends on the character of the repeating units of the LCP. Usually, the molecular weight is in the range of about 1,000 to 300,000. If fully aromatic polyesters are used as LCP's, their molecular weight is typically in the range of about 2,000 to 200,000, preferably about 10,000 to 50,000.

More general details on liquid crystalline polymers and their properties and applications are given in an article titled "Liquid Crystal Polymers and Their Applications" by Chung et al. in Handbook of Polymer Science and Technology, Vol. 2 (1989) 625 - 675.

Isotropic polymer component of polymer blends

The isotropic polymers used in polymer blends comprising the present modified LCP's can be any isotropic polymers, thermoplastics as well as thermosets.

Preferably thermoplastic polymers are employed. The isotropic polymers can be selected from the group comprising polyolefms and their copolymers, e.g. with vinyl acetate, butyl acrylate, methyl acrylate and ethyl acrylate; polyesters; polyamides; polyethers; polystyrene; polyvinylchloride; polyacrylics; e.g. poly-R-acrylate or poly-R-methacrylate, wherein R is methyl, ethyl, butyl or a similar substituent, polycarbonates, polyketones (e.g. polyetherelherketone), poly (ether imide)s and polyimides..

As specific examples of the isotropic polymers, the following may be mentioned: polyolefms such as polyethylene, polypropylene, polybutylene, polyisobutylene, poly(4-methyl-1-pentene), including copolymers of ethylene andpropylene (EPM, EPDM) and

15

chlorinated and chlorosulphonated polyethylenes. The isotropic polymer may also be comprised of polystyrene, PVC, fluoroethylene copolyrners, poly(methyl (meth)acrylate) and other homo- and copolymers containing styrene, vinyl, acrylate and fluoroethylene groups, and different polyesters, such as poly(ethylene terephthalate), poly(butylene terephthalate) and polycarbonate, polyamides and polyethers (e.g. poly(phenylene ether). Particularly preferred polymers are the polyolefins, polyesters and poly(phenylene ether).

The molecular weights of the preferred isotropic thermoplastic polymers should be high enough to provide sufficient mechanical properties but low enough to make it possible to process the polymers in melt. The isotropic polymer should have a viscosity as close to the LCP as possible to allow for blending with the LCP.

Polymer blends

The present blends comprise as a blendning component an LCP according to the present invention. In blends of LCP's and polyolefins according to the present invention, the LCP component is present in an amount of 1 to 99 parts by weight, the polyolefin (or other isotropic polymer component) likewise in an amount of 99 to 1 parts by weight. It is possible to use blends of the modified LCP's and isotropic polymers as barrier polymers having the LCP as the continuous phase, but it is equally possible to manufacture formed articles having the LCP component as the dispersed phase (reinforcement) of the blends. The present LCP's are compatible with the other thermoplastic blending components. If necessary, the compatibility of the LCP and the other thermoplastic blending components can, however, be improved by compatibilization.Thus, the present blends can also contain compatibilizers and plasticizers which facilitate the blending of LCP and polyolefin.A compatibilizer is added in amounts of 0.1 - 20 % by weight calculated from the weight of the other components of the composition. The conventional function of the compatiblizers is to improve the mixing of the components and the impact properties of the polymer blend. Said compatibilizers and plasticizers are preferably functional polymers, such as maleic anhydride or glycidyl functional!zed polyolefins and styrenic elastomers, alone or in combination.

Influence of ortho-substituted compounds on the properties of an LCP

In the following the influence of the ortho-substituted monomers on the properties of LCP's will be examined in more detail using acetylsalicylic acid (ASA) as an example.

16

The antimesogenie effect of ASA is surprisingly rather weak, as shown in the examples. A decrease of the crystallinity was also detectable in the examples, and the crystallinity faded away above 10 mol % (calculated from the feed) of acetylsalicylic acid. However, the influence of ASA on the glass-transition temperature proved to be rather complex.

As seen from the storage modulus, it is preferred to incorporate about 1 to 10 mol % (calculated from the feed) of ASA, in particular about 5 mol-% ASA. It appears that the incorporated ASA forms hair-pin conformation favoring entanglements. The competition between shorter molecules and increasing concentration of hair-pin conformation results in a maximum of the mechanical properties at 5 (feed) mol % of ASA, The measurements performed with a frequency sweep at 200 °C underline the afore discussed trends and their interpretation. The dynamic viscosity of the 5 (feed) mol % sample is higher than that of the 0 % sample over the whole range of the applied frequencies.

The incorporation of ASA has a pronounced decreasing influence on the crystallinity of the copolyesters, but the influence on the stability of the nematic phase is much weaker than expected. Even with a 25 mol % content (calculated from the feed) of ASA the copolyesters possess a broad LC phase. Since the nematic order is based on a certain parallelization of chain segments, it must be assumed that the ASA units predominantly form hair-pin conformations which do not hinder a parallelization of chain segments. The existence of hair-pin conformations may favour the formation of large macrocycles, and the increasing tendency of cyclisation at higher ASA percentages may be responsible for the decreasing length of the molecules. The existence of hair-pin conformations favoring the formation of entanglements is also supported by rheological measurements. In all four series of LC copolyesters studied in this work the storage modulus, the loss modulus and the dynamic viscosity show a maximum around 5 mol % (calculated from the feed) of SA despite decreasing chain lengths. In a qualitative sense these maxima do not depend on the frequence of the measurements.

By choosing LCP -recipes with comonomers providing sharp bends it is possible to obtain very small mesophase domains. The mesogens of neighbouring molecules have to be parallel to form such domains but the sharper the bends the smaller the areas composed of parallel mesogens. When the sizes of the mesophases are smaller than the wavelength of light the LCP is transparent. As discussed in more detail in Example 4 below, the present invention provides completely novel LCP films exhibiting a unique combination of liquid

17 cry stall inity, transparency and elasticity at temperatures below 200 °C.

ASA can be used as a monomer in any thermotropic main-chain LCP, made by polycondensation or transesterification. The most positive effects are the increasing melt strength and shear sensitivity obtained from molecular entanglement. ASA-modified LCP, therefore, has melt-flow properties which are closer to isotropic polymers. This facilitates melt-compounding and coextrusion with other isotropic polymers.

When adding small amounts of ASA also Tg increases which can be useful for amorphous LCP:s (higher heat distortion temperature) like OPTATECH's poly(ester imide) LCP or crystalline LCP's with low melting points (higher heat distortion temperatures) like Unitikas Rodrun polyester-LCP. ASA can also be added to decrease the melting point of crystalline LCP's with high melting points so that they can be processed at lower temperatures. This is important when blending or coextruding with polymers like PE, PP and their copolymers which do not stand very high processing temperatures. LCP's with decreased melting points and their blends can then be processed with methods requiring lower temperatures like blown-film extrusion, extrusion blow-moulding, pipe extrusion, cable extrusion etc. as well as with post processing methods like monoaxial and biaxial stretching of films, strech-blow-moulding, fibre stretching, thermoforming etc. Examples of such crystalline LCP's with high melting points are Vectra and Xydar containing biphenol.

All these commercial LCP's can be modified with ASA so that they can be used for new applications and market segments.

Acetylsalicylic acid ASA is an inexpensive bulk chemical which is available from many sources. Therefore, cheaper LCP's can be made providing new, unexpected and advantageous property combinations like: simultaneously lower Tm and higher Tg providing a better combination of processing temperature and use temperature. The addition of ASA and the similar monomers will broaden the liquid crystalline range of the polymers by lowering the melting temperature without simultaneously significantly lowering the isotropization temperature nor the T

Next the invention will be more closely examined with the aid of a number of working examples. The properties of the present modified liquid crystalline polymers are compared

18 to convent'onal polyester-based LCP's prepared by polycondensation or transesterification.

Materials:

Poly(ethylene terephthalate), PET, provided by DSM (Gelen, the Netherlands).

N-(4-carboxyphenyl)-trimellitimide was prepared by reacting trimellitic acid with parabenzoic acid.
