Repository: anandvc/allindianpatents

File: patents/208244-a-process-for-the-addition-polymerization.html (part 1 of 2)
Indian Patents. 208244:A PROCESS FOR THE ADDITION POLYMERIZATION

Indian Patents

Recently Granted Patents

  Recently Published Patents

Title of Invention	A PROCESS FOR THE ADDITION POLYMERIZATION

Abstract	The present invention relates to a process for the addition polymerization of ethylene, a mixture of ethylene, propylene and ethylidenenorbomene, or a mixture of ethylene and a C4-8 a-olefin under solution polymerization conditions at a temperature from 25 to 200°C and a differential ethylene pressure from 70 to 7000 kPa in the presence of a catalyst composition comprising in combination: al) a metal complex a2) a co catalyst b) an aluminum compound, characterized in that the aluminum compound is a compound of the formula: RI2Al(NR22)' wherein R I and R2 independently each occurrence is a hydrocarbyl, silyl, halocarbyl, halohydrocarbyl, hydrocarbyl-substituted silyl, halocarbyl-substitutedsilyl, .or halohydrocarbyl-substituted silyl group, said R I and R2 having from 1 to 30 carbon, silicon, or mixtures of carbon and silicon atoms, and the molar ratio of al): a2) being from 1:1 to 1:3 and the molar ratio of al): b I being from 1:5 to 1:30.	

Full Text	 

This invention relates to compositions of matter which are useful as addition polymerization catalysts, to a method for preparing these catalyst compositions and to a method of using these catalyst compositions. More particularly, this invention relates to improved olefin polymerization catalyst compositions comprising a Group 4 metal complex and a Group 13 amide or silylamide and to an improved method for polymerizing addition polymerizable monomers using the same.

Constrained geometry metal complexes, their preparation, methods of activation, active catalysts formed therefrom including cationic catalysts and methods of use are disclosed in EP-A-416,815; EP-A-514,828; EP-A-520,732; US-A-5.064,802; US-A-5,374,696; USP 5,470,993; US-A-5,055,438, US-A-5,057,475, US-A-5,096,867, US-A-5,064,802, US-A-5,132,380, and US-A-5,453,410. For the teachings contained therein, the aforementioned United States Patents and published European Patent Applications are herein incorporated in their entirety by reference thereto.

Although previously known active catalysts, especially the cationic catalysts disclosed in the foregoing applications and publications, have excellent activity, they are extremely sensitive to catalyst poisons,'such as polar impurities, that may be contained in a polymerization mixture. Because of this fact, catalyst efficiencies and lifetimes have been limited and molecular weights of the resulting polymers have been reduced.

It is previously known in the art to utilize adjuvants such as trialkylboron and trialkylaiuminum compounds to remove catalyst poisons from biscyclopentadienyl containing olefin polymerization catalysts, Disadvantageously however, such adjuvants have proven to be less effective in combating the inhibition of catalytically activated constrained geometry catalysts, and when used in the polymerization of olefin monomers, actually may interfere with the desired catalytic process. The previously disclosed US-A-5,453,410 disclosed the combination of an alumoxane adjuvant with a cationic constrained geometry catalyst composition. However, alumoxanes are rather less soluble than is desired in aliphatic hydrocarbon solvents used in common polymerization systems. Additionally, alumoxanes are pyrophoric and are relatively expensive. Thus, it would be desirable to reduce the quantity of alumoxane used in a polymerization process or more desirably still, to eliminate use

of alumoxanes entirely. Instead it would be desirable to utilize an adjuvant which is not pyrophoric and is more soluble in aliphatic hydrocarbons.

Finally, components in polymerization processes or their reaction products ultimately become incorporated into the polymer produced by the polymerization process unless a technique for their removal is available. Alumoxanes are relatively high molecular weight polymeric aluminum oxide compounds. Their presence in residual quantities in the polymerization product is generally not considered to be beneficial to polymer properties, and may actually degrade some polymer properties, particularly polymer clarity.

The present investigations have led to certain improved catalyst compositions that are highly active as addition polymerization catalysts, desirably having improved resistance to catalyst poisons, and improved efficiency.

According to the present invention there is now provided a catalyst composition comprising in combination:

a) a metal complex corresponding to the formula: UMXpX'q,

that has been or subsequently is rendered catalytically active by combination with an activating cocatalyst or by use of an activating technique,

wherein: M is a metal of Group 4 of the Periodic Table of the Elements having an oxidation state of +2, +3 or +4, bound in an η5  bonding mode to one or more L groups;

L independently each occurrence is a cyclopentadienyl-, indenyl-, tetrahydroindenyl-, fluorenyl-, tetrahydrofluorenyl-, or octahydrofluorenyl-group optionally substituted with from 1 to 8 substituents independently selected from the group consisting of hydrocarbyl, halo, halohydrocarbyl, aminohydrocarbyl, hydrocarbyloxy, dihydrocarbyiamino, dihydrocarbylphosphino, silyl, aminosilyl, hydrocarbyloxysilyl, and halosilyl groups containing up to 20 non-hydrogen atoms, or further optionally two such L groups may be joined together by a divalent substituent selected from hydrocarbadiyi, halohydrocarbadiyi, hydrocarbyleneoxy, hydrocarbyleneamino, siladiyl, halosiladiyi, and divalent aminosilane, groups containing up to 20 non-hydrogen atoms;

X independently each occurrence is a monovalent anionic a-bonded ligand group, a divalent anionic a-bonded ligand group having both valences bonded to M, or a divalent anionic a-bonded ligand group having one valency bonded to M and one valency bonded to an L group, said X containing up to 60 nonhydrogen atoms;

X' independently each occurrence is a neutral Lewis base ligating compound, having up to 20 atoms;

I is one or two;

p is 0,1 or 2, and is I less than the formal oxidation state of M when X is an monovalent anionic σ-bonded ligand group or a divalent anionic σ-bonded ligand group having one valency bonded to M and one valency bonded to an L group, or p is I +1 less than the formal oxidation state of M when X is a divalent anionic a-bonded ligand group having both valencies bonded to M; and

q is 0, 1 or 2; and

b) a Group 13 compound according to the formula R12Me(NR^2),

wherein R1 and R2 independently each occurrence is a hydrocarbyl, silyl, halocarbyl, halohydrocarbyl, hydrocarbyl- substituted silyl, halocarbyl- substituted silyl, or halohydrocarbyl- substituted silyl group, said R1 and R2 having from 1 to 30 carbon, silicon, or mixtures of carbon and silicon atoms, and

Me is a Group 13 metal,

the molar ratio of a):b) being from 1:0.1 to 1:100; or the resulting derivative, reaction product or equilibrium mixture resulting from such combination.

Further according to the present invention there is provided a process for polymerization of addition polymerizable monomers or mixtures thereof comprising contacting said monomer or mixture of monomers with a catalyst system comprising the above catalyst composition under addition polymerization conditions. Preferred addition polymerizable monomers include C2.20.000 a-olefins. Polymers prepared by the foregoing invented process are usefully employed for molding, film, sheet, extrusion foaming and other applications.

All references to the Periodic Table of the Elements herein shall refer to the Periodic Table of the Elements, published and copyrighted by CRC Press, Inc., 1989. Also, any reference to a Group or Groups shall be to the Group or Groups as reflected in this Periodic Table of the Elements using the lUPAC system for numbering groups.

The compositions of the present invention are believed to exist in the form of a mixture of one or more cationic, zwitterionic or other catalytically active species derived from the foregoing metal complex a) in combination with the Group 13 compound, b), or alternatively, a mixture of the metal complex or a cationic, zwitterionic or other catalytically active derivative thereof with a derivative formed by

interaction of the Group 13 compound with the cocatalyst. Fully cationic or partially charge separated metal complexes, that is, zwitterionic metal complexes, have been previously disclosed in US-A-5,470,993 and 5,486,632, the teachings of which are herein incorporated in their entirety by reference thereto. Derivatives of the Group 13 compound and cocatalyst may arise, for example, by ligand exchange, in particular, where the cocatalyst is a strong Lewis acid, such as tris(fluorophenyl)borane, some quantity of fluorophenyl substituents may exchange with the ligand groups of the Group 13 compound to form fluorophenyl substituted derivatives thereof.

The cationic complexes are believed to correspond to the formula: LiM+Xp-1A' wherein:

M is a Group 4 metal in the +4 or +3 formal oxidation state;

L, X, I and p are as previously defined; and

A" is a noncoordinating, compatible anion derived from the activating cocatalyst.

The zwitterionic complexes in particular result from activation of a Group 4 metal diene complex that is in the form of a metallocyclopentene, wherein the metal is in the +4 formal oxidation state, (that is X is 2-butene-1,4-diyl, or a hydrocarbyl substituted derivative thereof, having both valencies bonded to M) by the use of a Lewis acid activating cocatalyst, especially tris(perfluoroaryl)boranes. These zwitterionic complexes are believed to correspond to the formula: L1M+Xp.iX**-A-wherein:

M is a Group 4 metal in the +4 formal oxidation state;

L, X, I and p are as previously defined;

X** is the divalent remnant of the conjugated diene, X', formed by ring opening at one of the carbon to metal bonds of a metallocyclopentene; and

A' is a noncoordinating, compatible anion derived from the activating cocatalyst.

As used herein, the recitation "noncoordinating" means an anion which either does not coordinate to component a) or which is only weakly coordinated therewith remaining sufficiently labile to be displaced by a neutral Lewis base, including an a-olefin, A non-coordinating anion specifically refers to an anion which when functioning as a charge balancing anion in the catalyst system of this invention, does not transfer a fragment thereof to said cation thereby forming a neutral four coordinate metal complex and a neutral byproduct, "Compatible anions" are anions which are not degraded to neutrality when the initially formed complex decomposes and are noninterfering with desired subsequent polymerizations.

Preferred X' groups are phosphines, especially trimethylphosphine, triethylphosphine, triphenylphosphine and bis(1,2-dimethylphosphino)ethane; P(OR)3, wherein R is as previously defined; ethers, especially tetrahydrofuran; amines, especially pyridine, bipyridine, tetramethylethylenediamine (TMEDA), and triethylamine; olefins; and conjugated dienes having from 4 to 40 carbon atoms. Complexes including conjugated diene X' groups include those wherein the metal is in the +2 formal oxidation state.

Examples of coordination complexes a) used according to the present invention include the foregoing species:

wherein:

M is titanium, zirconium or hafnium, preferably zirconium or hafnium, in the +2 or +4 formal oxidation state;

R2 in each occurrence independently is selected from the group consisting of hydrogen, hydrocarbyl, silyl, germyl, cyano, halo and combinations thereof, said R3 having up to 20 non-hydrogen atoms, or adjacent R3 groups together form a divalent derivative (i.e., a hydrocarbadiyi, siladiyl or germadiyi group) thereby forming a fused ring system,

X" independently each occurrence is an anionic ligand group of up to 40 non-hydrogen atoms, or two X" groups together form a divalent anionic ligand group of up to 40 non-hydrogen atoms or together are a conjugated diene having from 4 to 30 non-hydrogen atoms forming a Tr-complex with M, whereupon M is in the +2 formal oxidation state,

R* independently each occurrence is C1-4 alkyl or phenyl, E independently each occurrence is carbon or silicon, and X is an integer from 1 to 8,

Additional examples of metal complexes a) include those corresponding to the formula: LMXpX'q (III)

wherein L, M, X, X', p and q are as previously defined, A preferred metal complex belongs to the foregoing class (III) and corresponds to the formula:

wherein:

M is titanium, zirconium or hafnium in the +2, +3 or +4 formal oxidation state;

R3 in each occurrence independently is selected from the group consisting of hydrogen, hydrocarbyl, silyl, germyl, cyano, halo and combinations thereof, said R3 having up to 20 non-hydrogen atoms, or adjacent R3 groups together form a divalent derivative (i.e., a hydrocarbadiyi, siladiyl or germadiyi group) thereby forming a fused ring system,

each X" is a halo, hydrocarbyl, hydrocarbyloxy, hydrocarbylamino, or silyl group, said group having up to 20 non-hydrogen atoms, or two X" groups together form a neutral C5.30 conjugated diene or a divalent derivative thereof;

Y is -O-, -S-, -NR*-, -PR*-;

Z is SiR*2. CR*2, SiR*2SiR*2, CR*2CR*2, CR*=CR*. CR*2SiR*2. or GeR*2, wherein R* is as previously defined, and

n is an integer from 1 to 3.

Most preferred coordination complexes a) used according to the present invention are complexes corresponding to the formula:

wherein:

R independently each occurrence is a group selected from hydrogen, hydrocarbyl, halohydrocarbyl, silyl, germyl and mixtures thereof, said group containing up to 20 nonhvdrogen atoms;

M is titanium, zirconium or hafnium;

Z, Y, X and X' are as previously defined;

p is 0, 1 or 2; and

q is zero or one;

with the proviso that:

when p is 2, q is zero, M is in the +4 formal oxidation state, and X is an anionic ligand selected from the group consisting of halide, hydrocarbyl, hydrocarbyloxy, di(hydrocarbyl)amido, di(hydrocarbyl)phosphido, hydrocarbylsulfido, and silyl groups, as well as halo-, di(hydrocarbyl)amino-, hydrocarbyloxy- and di(hydrocarbyl)-phosphino- substituted derivatives thereof, said X group having up to 20 nonhydrogen atoms,

when p is 1, q is zero, M is in the +3 formal oxidation state, and X is a stabilizing anionic ligand group selected from the group consisting of ally!, 2-(N,N-dimethylaminomethyl)phenyl, and 2-(N,N-dimethyl)-aminobenzyl, or M is in the +4 formal oxidation state, and X is a divalent derivative of a conjugated diene, M and X together forming a metallocyclopentene group, and

when p is 0, q is 1, M is in the +2 formal oxidation state, and X' is a neutral, conjugated or nonconjugated diene, optionally substituted with one or more hydrocarbyl groups, said X' having up to 40 carbon atoms and forming a π-complex with M.

More preferred coordination complexes a) used according to the present invention are complexes corresponding to the formula:

wherein:

R3 independently each occurrence is hydrogen or C1-6 alkyl;

M is titanium;

Y is -0-, -S-, -NR*-, -PR*-;

Z* is SiR*2, CR*2, SiR*2SiR*2. CR*2CR*2, CR*=CR*, CR*2SiR*2, or GeR*2; R* each occurrence is independently hydrogen, or a member selected from hydrocarbyl, hydrocarbyloxy, silyl, halogenated alkyl, halogenated aryl, and

combinations thereof, said R* having up to 20 non-hydrogen atoms, and optionally, two R* groups from Z (when R* is not hydrogen), or an R* group from Z and an R* group from Y form a ring system;

p is 0, 1 or 2;

q is zero or one;

with the proviso that:

when p is 2, q is zero, M is in the +4 formal oxidation state, and X is independently each occurrence methyl or benzyl,

when p is 1, q is zero, M is in the +3 formal oxidation state, and X is 2-(N,N-dimethyl)aminobenzyl; or M is in the +4 formal oxidation state and X is 2-butene-1,4-diyl, and

when p is 0, q is 1, M is in the +2 formal oxidation state, and X' is 1,4-diphenyl-1,3-butadiene or 1,3-pentadiene. The latter diene is illustrative of unsymetrical diene groups that result in production of metal complexes that are actually mixtures of the respective geometrical isomers.

The complexes can be prepared by use of well known synthetic techniques. A preferred process for preparing the metal complexes is disclosed in USSN 8/427,378, filed April 24,1995, the teachings of which are hereby incorporated by reference. The reactions are conducted in a suitable noninterfering solvent at a temperature from

-100 to 300 °C, preferably from -78 to 100 °C, most preferably from 0 to 50 °C. A reducing agent may be used to cause the metal M, to be reduced from a higher to a lower oxidation state. Examples of suitable reducing agents are alkali metals, alkaline earth metals, aluminum and zinc, alloys of alkali metals or alkaline earth metals such as sodium/mercury amalgam and sodium/potassium alloy, sodium naphthalenide, potassium graphite, lithium alkyls, lithium or potassium alkadienyls, and Grignard reagents.

Suitable reaction media for the formation of the complexes include aliphatic and aromatic hydrocarbons, ethers, and cyclic ethers, particularly branched-chain hydrocarbons such as isobutane, butane, pentane, hexane, heptane, octane, and mixtures thereof; cyclic and alicyclic hydrocarbons such as cyclohexane, cycloheptane, methylcyclohexane, methylcycloheptane, and mixtures thereof; aromatic and hydrocarbyl-substituted aromatic compounds such as benzene, toluene, and xylene, C1-4 dialkyil ethers, C1-4 dialkyi ether derivatives of (poly)alkylene glycols, and tetrahydrofuran. Mixtures of the foregoing are also suitable.

Suitable activating cocatalysts useful in combination with component a) are those compounds capable of abstraction of an X substituent therefrom to form an inert, noninterfering counter ion, or that form a zwitterionic or other catalytically active derivative of a). Suitable activating cocatalysts for use herein include perfluorinated tri(aryl)boron compounds, and most especially tris(pentafluorophenyl)borane; nonpolymeric, compatible, noncoordinating, ion forming compounds (including the use of such compounds under oxidizing conditions), especially the use of ammonium-, phosphonium-, oxonium-, carbonium-, silylium- or sulfonium- salts of compatible, noncoordinating anions, and ferrocenium salts of compatible, noncoordinating anions. Suitable activating techniques include the use of bulk electrolysis (explained in more detail hereinafter). A combination of the foregoing activating cocatalysts and techniques may be employed as well. The foregoing activating cocatalysts and activating techniques have been previously taught with respect to different metal complexes in the following references: EP-A-277,003, US-A-5,153,157, US-A-5,064,802, US-A-5,321,106, EP-A-520,732; and US-A-5,350.723, the teachings of which are hereby incorporated by reference.

More particularly, suitable ion forming compounds useful as cocatalysts in one embodiment of the present invention comprise a cation which is a Bronsted acid capable of donating a proton, and a compatible, noncoordinating anion. A". As used herein, the term "noncoordinating" means an anion or substance which either does not coordinate to the Group 4 metal containing precursor complex and the catalytic derivative derived therefrom, or which is only weakly coordinated to such complexes thereby remaining sufficiently labile to be displaced by a neutral Lewis base. "Compatible anions" are anions which are not degraded to neutrality when the initially formed complex decomposes and are noninterfering with desired subsequent polymerization or other uses of the complex.

Preferred anions are those containing a single coordination complex comprising a charge-bearing metal or metalloid core which anion is capable of balancing the charge of the active catalyst species (the metal cation) which may be formed when the two components are combined. Also, said anion should be sufficiently labile to be displaced by olefinic, diolefinic and acetylenically unsaturated compounds or other neutral Lewis bases such as ethers or nitriles. Suitable metals include, but are not limited to, aluminum, gold and platinum. Suitable metalloids include, but are not limited to, boron, phosphorus, and silicon. Compounds containing anions which comprise coordination complexes containing a single metal

or metalloid atom are, of course, well known and many, particularly such compounds containing a single boron atom in the anion portion, are available commercially. Preferably such cocatalysts may be represented by the following general formula:

(L*-Hrd (A)d

wherein:

L* is a neutral Lewis base;

(L*-H)+' is a Bronsted acid;

Ad- is a noncoordinating, compatible anion having a charge of d-, and

d is an integer from 1 to 3.

More preferably Ad corresponds to the formula: [M'Q4]";

wherein:

M' is boron or aluminum in the +3 formal oxidation state; and

Q independently each occurrence is selected from hydride, dialkylamido, halide, hydrocarbyl, hydrocarbyloxide, halosubstituted-hydrocarbyl, hydroxy-substituted hydrocarbyl, halosubstituted hydrocarbyloxy, and halo- substituted silylhydrocarbyl radicals (including perhalogenated hydrocarbyl- perhalogenated hydrocarbyloxy- and perhalogenated silylhydrocarbyl radicals), said Q having up to 20 carbons with the proviso that in not more than one occurrence is Q halide. Examples of suitable hydrocarbyloxide Q groups are disclosed in US-A-5,296,433, the teachings of which are herein incorporated by reference.

In a more preferred embodiment, d is one, that is, the counter ion has a single negative charge and is A'. Activating cocatalysts comprising boron which are particularly useful in the preparation of catalysts of this invention may be represented by the following general formula: (L*-H)+(BQ4)";

wherein:

L* is as previously defined;

B is boron in a formal oxidation state of 3; and

Q is a hydrocarbyl-, hydrocarbyloxy-, fluorinated hydrocarbyl-, fiuorinated hydrocarbyloxy-, or fluorinated silylhydrocarbyl- group of up to 20 nonhydrogen atoms, with the proviso that in not more than one occasion is Q hydrocarbyl.

Most preferably, Q is each occurrence a fluorinated aryl group, especially, a pentafluorophenyl group.

Illustrative, but not limiting, examples of boron compounds which may be used as an activating cocatalyst in the preparation of the improved catalysts of this invention are

tri-substituted ammonium salts such as: trimethylammonium tetrakis(pentafluorophenyl) borate, triethylammonium tetrakis(pentafluorophenyl) borate, tripropylammonium tetrakis(pentafluorophenyl) borate, tri(n-butyl)ammonium tetrakis(pentafluorophenyl) borate, tri(sec-butyl)ammonium tetrakis(pentafluorophenyl) borate, N,N-climethyl-N-dodecylammonium tetrakis(pentafluorophenyl) borate, N,N-dimethyl-N-octadecylammonium tetrakis(pentafluorophenyl) borate, N-methyl-N,N-didodecylammonium tetrakis(pentafluorophenyl) borate, N-methyl-N,N-dioctadecylammonium tetrakis(pentafluorophenyl) borate, N,N-dimethylanilinium tetrakis(pentafluorophenyl) borate, N,N-dimethylanilinium n-butyltris(pentafluorophenyl) borate, N,N-dimethylanilinium benzyltris(pentafluorophenyl) borate, N,N-dimethylanilinium tetrakis(4-(t-butyldimethylsilyl)-2, 3, 5, 6-tetrafluorophenyl) borate,

N,N-dimethylanilinium tetrakis(4-(triisopropylsilyl)-2, 3, 5, 6-tetrafluorophenyl) borate, N,N-dimethylanilinium pentafluorophenoxytris(pentafluorophenyl) borate, N,N-diethylanilinium tetrakis(pentafluorophenyl) borate, N,N-dimethyl-2,4,6-trimethylaniliniumtetrakis(pentafluorophenyl) borate, trimethylammonium tetrakis(2,3,4,6-tetrafluorophenyl)borate, triethylammonium tetrakis(2,3,4,6-tetrafluorophenyl) borate, tripropylammonium tetrakis(2,3,4,6-tetrafluorophenyl) borate, tri(n-butyl)ammonium tetrakis(2,3,4,6-tetrafluorophenyl) borate, dimethyl(t-butyl)ammonium tetrakis(2,3,4,6-tetrafluorophenyl) borate, N,N-dimethylaniliniumtetrakis(2,3,4,6-tetrafluorophenyl) borate,

N,N-diethylanilinium tetrakis(2,3,4,6-tetrafluorophenyl) borate, and N,N-dimethyl-2,4,6-trimethylaniliniumtetrakis(2,3,4,6-tetrafluorophenyl) borate;

disubstituted ammonium salts such as: di-(i-propyl)ammonium tetrakis(pentafluorophenyl) borate, and dicyciohexylammonium tetrakis(pentafluorophenyl) borate; trisubstituted phosphonium salts such as: triphenylphosphonium tetrakis(pentafluorophenyl) borate, tri(o-tolyl)phosphonium tetrakis(pentafluorophenyl) borate, and tri(2,6-dimethylphenyl)phosphoniumtetrakis(pentafluorophenyl) borate;

disubstituted oxonium salts such as;

diphenyloxonium tetrakis(pentafluorophenyl) borate, di(o-tolyl)oxonium tetrakis(pentafluorophenyl) borate, and di(2,6-dimethylphenyl)oxonium tetrakis(pentafluorophenyl) borate; disubstituted sulfonium salts such as: diphenylsulfonium tetrakis(pentafluorophenyl) borate, di(o-tolyl)sulfonium tetrakis(pentafluorophenyl) borate, and bis(2,6"dimethylphenyl)sulfonium tetrakis(pentafluorophenyl) borate.

Preferred (L*-H)"' cations are N,N-dimethylanilinium, tributylammonium, N-methyl"N,N-di(dodecyl)ammonium, N-methyl-N,N-di(tetradecyl)ammonium, N-methyl-N,N-di(hexadecyl)ammonium, N-methyl-N,N-di(octadecyl)ammonium, and mixtures thereof. The latter three cations are the primary ammonium cations derived from a commercially available mixture of C14.is fallow amines, and are collectively referred

to as bis-hydrogenated tallowalkyi methylammonium cation. The resulting ammonium salt of the tetrakis(pentafluorophenyl)borate anion accordingly is know as bis-hydrogenated tallowalkyi methylammonium tetrakis(pentafluorophenyl)borate.

Another suitable ion forming, activating cocatalyst comprises a salt of a cationic oxidizing agent and a noncoordinating, compatible anion represented by the formula: (Ox'+)d(A'd)e.

wherein:

Oxe+  is a cationic oxidizing agent having a charge of e+;

e is an integer from 1 to 3; and

Ad and d are as previously defined.

Examples of cationic oxidizing agents include: ferrocenium, hydrocarbyl-

substituted ferrocenium, Ag+ or Pb+2. Preferred embodiments of Ad are those anions previously defined with respect to the Bronsted acid containing activating cocatalysts, especially tetrakis(pentafluorophenyl)borate.

Another suitable ion forming, activating cocatalyst comprises a compound which is a salt of a carbenium ion and a noncoordinating, compatible anion represented by the formula: ©+ A'

wherein:

©+ is a C1-20 carbenium ion; and

A' is as previously defined. A preferred carbenium ion is the trityl cation, i.e. triphenylmethylium.

A further suitable ion forming, activating cocataiyst comprises a compound which is a salt of a silylium ion and a noncoordinating, compatible anion represented by the formula:

R'aSi+A'

wherein:

R'is C1-10 hydrocarbyl, and A" are as previously defined.

Preferred silylium salt activating cocatalysts are trimethylsilylium tetrakispentafluorophenylborate, triethylsilylium tetrakispentafluorophenylborate and ether substituted adducts thereof. Silylium salts have been previously generically disclosed in J. Chem Soc. Chem. Comm., 1993. 383-384, as well as Lambert, J. B., et al., Organometallics. 1994,13, 2430-2443. The use of the above silylium salts as activating cocatalysts for addition polymerization catalysts is claimed in USSN 08/304,314. filed September 12,1994.

Certain complexes of alcohols, mercaptans, silanols, and oximes with tris(pentafluorophenyl)borane are also effective catalyst activators and may be used according to the present invention. Such cocatalysts are disclosed in USP 5,296,433, the teachings of which are herein incorporated by reference.

The technique of bulk electrolysis involves the electrochemical oxidation of the metal complex under electrolysis conditions in the presence of a supporting electrolyte comprising a noncoordinating, inert anion. In the technique, solvents, supporting electrolytes and electrolytic potentials for the electrolysis are used such that electrolysis byproducts that would render the metal complex catalytically inactive are not substantially formed during the reaction. More particularly, suitable solvents are materials that are: liquids under the conditions of the electrolysis (generally temperatures from 0 to 100 °C), capable of dissolving the supporting electrolyte, and inert. "Inert solvents" are those that are not reduced or oxidized under the reaction conditions employed for the electrolysis. It is generally possible in view of the desired electrolysis reaction to choose a solvent and a supporting electrolyte that are unaffected by the electrical potential used for the desired electrolysis. Preferred solvents include difluorobenzene (all isomers), dimethoxyethane (DME), and mixtures thereof.

The electrolysis may be conducted in a standard electrolytic cell containing an anode and cathode (also referred to as the working electrode and counter electrode respectively). Suitable materials of construction for the cell are glass, plastic, ceramic and glass coated metal. The electrodes are prepared from inert conductive materials, by which are meant conductive materials that are unaffected by the

reaction mixture or reaction conditions. Platinum or palladium are preferred inert conductive materials. Normally an ion permeable membrane such as a fine glass frit separates the cell into separate compartments, the working electrode compartment and counter electrode compartment. The working electrode is immersed in a reaction medium comprising the metal complex to be activated, solvent, supporting electrolyte, and any other materials desired for moderating the electrolysis or stabilizing the resulting complex. The counter electrode is immersed in a mixture of the solvent and supporting electrolyte. The desired voltage may be determined by theoretical calculations or experimentally by sweeping the ceil using a reference electrode such as a silver electrode immersed in the cell electrolyte. The background cell current, the current draw in the absence of the desired electrolysis, is also determined. The electrolysis is completed when the current drops from the desired level to the background level. In this manner, complete conversion of the initial metal complex can be easily detected.

Suitable supporting electrolytes are salts comprising a cation and a

compatible, noncoordinating anion, A". Preferred supporting electrolytes are salts

corresponding to the formula G+A"; wherein:

G+is a cation which is nonreactive towards the starting and resulting complex, and

A" is as previously defined.

Examples of cations, G+, include tetrahydrocarbyl substituted ammonium or phosphonium cations having up to 40 nonhydrogen atoms. Preferred cations are the tetra(n-butylammonium)- and tetraethylammonium- cations.

During activation of the complexes of the present invention by bulk electrolysis

the cation of the supporting electrolyte passes to the counter electrode and A" migrates to the working electrode to become the anion of the resulting oxidized product. Either the solvent or the cation of the supporting electrolyte is reduced at the counter electrode in equal molar quantity with the amount of oxidized metal complex formed at the working electrode. Preferred supporting electrolytes are tetrahydrocarbylammonium salts of tetrakis(perfluoroaryl) borates having from 1 to 10 carbons in each hydrocarbyl or perfluoroaryl group, especially tetra(n-butylammonium)tetrakis(pentafluorophenyl) borate.

A further recently discovered electrochemical technique for generation of activating cocatalysts is the electrolysis of a disilane compound in the presence of a source of a noncoordinating compatible anion. All of the foregoing techniques are

more fully disclosed and claimed in US-A-5,372,682, In as much as the activation technique ultimately produces a cationic metal complex, the amount of such resulting complex formed during the process can be readily determined by measuring the quantity of energy used to form the activated complex in the process.

The most preferred activating cocatalysts are trispentafluorophenylborane and a mixture of long chain ammonium salts of tetrakis(pentafluorophenyl)borate, especially N,N-dioctadecyl-N-methylammonium tetrakpentafluorophenylborate, N-methyl-N,N-di(hexadecyl)ammonium tetrakpentafluorophenylborate and N,N-ditetradecyl-N-methylammonium tetrakpentafluorophenylborate. The latter mixture of borate salts is derived from hydrogenated tallow amine, and is referred to as bis-hydrogenated tallowalkyi methylammonium tetrakis(pentafluorophenyl)borate.

The molar ratio of metal complex: activating cocatalyst employed preferably ranges from 1:10 to 2:1, more preferably from 1:5 to 1.5:1, most preferably from 1:5 to 1:1.

The Group 13 component, component b) of the catalyst composition of the invention, preferably corresponds to the formula R12AL(NR2) wherein R1 and R2, independently each occurrence are hydrocarbyl, halocarbyl, halohydrocarbyl, silyl, or hydrocarbyl- substituted silyl radicals of from 1 to 20 carbon, silicon or mixtures of carbon and silicon atoms, most preferably, methyl, ethyl, isopropyl, t-butyl, benzyl, 2,6-di(t-butyl)-4-methylphenyl, and pentafluorophenyl. Most highly preferred Group 13 compounds include: dimethylaluminum-N,N-dimethylamide, dimethylaluminum-N,N-diethylamide, dimethylaluminum-N,N-diisopropylylamide, dimethylaluminum-N,N-diisobutylamide, diethylaluminum-N,N-dimethylamide, diethylaluminum-N,N-diethylamide, diethylaluminum-N,N-diisopropylylamide, diethylaluminum-N,N-diisobutylamide, diisopropylaluminum-N,N-dimethylamide, diisopropylaluminum-N,N-diethylamide, diisopropylaluminum-N,N-diisopropylylamide, diisopropylaluminum-N,N-diisobutylamide, diisobytylaluminum-N,N-dimethylamide, diisobutylaluminum-N,N-diethylamide, diisobutylaluminum-N,N-diisopropylylamide, diisobutylaluminum-N,N-diisobutylamide, dimethylaluminum-N,N-bis(trimethylsilyl)amide, diethylaluminum-N,N"bis(trimethylsilyl)amide. diisobutylaluminum-N,N-bis(trimethylsilyl)amide, diisobutylaluminum-N,N-bis(trimethylsilyl)amide, and derivatives thereof formed by ligand exchange with fluorophenyl substituted borane compounds, especially pentafluorophenylborane.

The molar ratio of metal complex to component b) employed in the present invention preferably ranges from 1:1 to 1:100, more preferably from 1:1 to 1:20, most preferably from 1:1 to 1:10,

The process may be used to polymerize ethylenically unsaturated monomers having from 2 to 20 carbon atoms either alone or in combination. Preferred monomers include monovinylidene aromatic monomers, 4-vinylcyclohexene, vinyicyolohexane, norbornadiene and C2-10 aliphatic α-olefins (especially ethylene, propylene, isobutylene, 1-butene, 1-hexene, 3-methyl-1-pentene, 4-methyl-1-pentene, and 1-octene), C4-40 dienes, and mixtures thereof. Of the dienes typically used to prepare EPDMs, the particularly preferred dienes are 1,4-hexadiene (HD), 5-ethylidene-2-norbornene (ENB), 5-vinylidene-2-norbornene (VNB), 5-methylene-2-norbornene (MNB), and dicydopentadiene (DCPD). The especially preferred dienes are 5-ethylidene-2-norbornene (ENB) and 1,4-hexadiene (HD). Most preferred monomers are ethylene, mixtures of ethylene, propylene and ethylidenenorbornene, or mixtures of ethylene and a C4-8 α-olefin, especially 1-octene,

In general, the polymerization may be accomplished at conditions well known in the prior art for Ziegler-Natta or Kaminsky-Sinn type polymerization reactions, that is, temperatures from 0-250 'oC, preferably 30 to 200 °C and pressures from atmospheric to 30,000 atmospheres or higher Suspension, solution, slurry, gas phase, solid state powder polymerization or other process condition may be employed if desired. A support, especially silica, alumina, or a polymer (especially poly(tetrafluoroethylene) or a polyolefin) may be employed, and desirably is employed when the catalysts are used in a gas phase polymerization process. The support is preferably employed in an amount to provide a weight ratio of catalyst (based on metal):support from 1:100,000 to 1:10, more preferably from 1:50,000 to 1:20, and most preferably from 1:10,000 to 1:30.

In most polymerization reactions the molar ratio of catalyst:polymerizable compounds employed is from 10-12:1 to 10-11, more preferably from 10-0:1 to 10-5:1.

Suitable solvents for polymerization are inert liquids. Examples include straight and branched-chain hydrocarbons such as isobutane, butane, pentane, hexane, heptane, octane, and mixtures thereof; cyclic and alicyclic hydrocarbons such as cyclohexane, cycloheptane, methylcyclohexane, methylcycloheptane, and mixtures thereof; perfluorinated hydrocarbons such as perfluorinated C4-10 alkanes, and the like and aromatic and alkyl-substituted aromatic compounds such as benzene, toluene, xylene, ethylbenzene and the like. Suitable solvents also include liquid olefins which may act as monomers or comonomers including ethylene, propylene, butadiene, cyclopentene, 1-hexene, 1-hexane, 4-vinylcyclohexene, vinyicyolohexane, 3-methyl-1-pentene, 4-methyl-1-pentene, 1,4-hexadiene, 1-octene,

1-decene, styrene, divinylbenzene, allylbenzene, vinyltoluene (including all isomers alone or in admixture), and the like. Mixtures of the foregoing are also suitable.

The catalysts may be utilized in combination with at least one additional homogeneous or heterogeneous polymerization catalyst in separate reactors connected in series or in parallel to prepare polymer blends having desirable properties.

Utilizing the catalyst compositions of the present invention copolymers having high comonomer incorporation and correspondingly low density, yet having a low melt index may be readily prepared. That is, high molecular weight polymers are readily attained by use of the present catalysts even at elevated reactor temperatures. This result is highly desirable because the molecular weight of a-olefin copolymers can be readily reduced by the use of hydrogen or similar chain transfer agent, however increasing the molecular weight of a-olefin copolymers is usually only attainable by reducing the polymerization temperature of the reactor. Disadvantageously, operation of a polymerization reactor at reduced temperatures significantly increases the cost of operation since heat must be removed from the reactor to maintain the reduced reaction temperature, while at the same time heat must be added to the reactor effluent to vaporize the solvent. In addition, productivity is increased due to improved polymer solubility, decreased solution viscosity, and a higher polymer concentration. Utilizing the present catalyst compositions, a-olefin homopolymers and copolymers having densities from 0.85 g/cm^ to 0.96 g/cm^, and melt flow rates from 0.001 to 10.0 dg/min are readily attained in a high temperature process,

The catalyst compositions of the present invention are particularly advantageous for the production of ethylene homopolymers and ethylene/a-olefin copolymers having high levels of long chain branching. The use of the catalyst compositions of the present invention in continuous polymerization processes, especially continuous solution polymerization processes, allows for elevated reactor temperatures which favor the formation of vinyl terminated polymer chains that may be incorporated into a growing polymer, thereby giving a long chain branch. The use of the present catalyst compositions advantageously allows for the economical production of ethylene/a-olefin copolymers having processability similar to high pressure, free radical produced low density polyethylene.

The present catalysts system may be advantageously employed to prepare olefin polymers having improved processing properties by polymerizing ethylene alone or ethylene/a-olefin mixtures with low levels of a "H" branch inducing diene,
