Repository: anandvc/allindianpatents

File: patents/208264-ceramic-burner-for-gases-and-regenerative-heat-generator-provided-with-the-said-burner.html
Indian Patents. 208264:CERAMIC BURNER FOR GASES AND REGENERATIVE HEAT GENERATOR PROVIDED WITH THE SAID BURNER

Indian Patents

Recently Granted Patents

  Recently Published Patents

Title of Invention	CERAMIC BURNER FOR GASES AND REGENERATIVE HEAT GENERATOR PROVIDED WITH THE SAID BURNER

Abstract	Ceramic burner for gases, especially for use in the combustion chamber of a regenerative heat generator, such as a hot-blast stove for a blast furnace, which ceramic burner is provided with a first feed duct for a first combustion component, such as a combustible gas, and with a second feed duct for a second combustion component; such as combustion air, the first feed duct opening out into a substantially elongate outlet opening and the second feed duct opening out into at least one second outlet opening, the latter opening(s) extending essentially parallel to and downstream of the first outlet opening, a partition, which continues as far as the two outlet openings, furthermore being situated between the first feed duct and the second feed duct, in which ceramic burner at least one of the first and second feed ducts is provided with means for imparting turbulence, during operation, to the combustion component emerging through the duct(s) in question, which turbulence is such that a combustible mixture of the two combustion components is formed upstream of the end of the partition.	

Full Text	 

The invention relates to a ceramic burner for case epically for use in the combustion chunber of a regenerative heal generator, such as 1 hot blast stove for a blast furnace, which ceramic burner is provided with a first feed duct for a first combustion component, such as a combustible gas, and with a second feed duct for a second combustion component, such as combustion air. the first feed duct opening out into a substantially elongate outlet opening and the second feed duct opening out into at least one second outlet opening, the latter opening's) extending essentially parallel to and downstream of the first outlet opening, a partition, which continues as far as the two outlet openings, furthermore being situated between the first feed duct ahd the second feed duct. The invention also relates to a regenerative heat generator provided with a ceramic burner of this nature.

When operating a blast furnace, a plurality of hot-blast stoves are grouped together in the vicinity of this blast furnace, with the result that switching from one hot-blast stove to another means that it is always possible to feed the blast furnace, via a discharge port of a heated hot-blast stove, with hot air as a reaction component. Whenever a hot blast stove is disconnected from the blast furnace, it can be reheated by burning gas with the aid of the ceramic burner, whereupon hot flue gas flows through the combustion chamber and the heat-retention shaft, the heat-retention shaft absorbing the heat of the hot flue gas, so that this heat can then be given off again, in a subsequent operating phase, to all which is fed 10 the hot-blast stove via the supply port.

For the sake of efficiency of the installation, it is very important that the combustion components fed to the ceramic burner are burned as completely as possible before the hot flue gas flows through the heat-retention shaft. For this reason, various structures have been designed for the ceramic burner. In the burner of the known type mentioned, embodiments arc known in which one single feed duct for the combustible gas and one single feed duet for the combustion air are provided. Designs are also known in which ont- duct lor the combustible gas is situated centrally between two feed ducts for the combustion 

Designs are also known in which the outlet opening of a- feed duct for combustion air comprises a single opening, white it is also known to divide this outlet opening into a series of separate orifices. The latter design is described, for example, in European patent HP 0,090,096.

Although known designs have already allowed considerable improvements to the combustion efficiency to be achieved, it has been found that nevertheless further improvement is still possible, In particular, it has been found that it is very important to keep the ignition of the flame as close as possible above the burner all the time. This is because if this ignition takes place at a greater height, as a result of slow mixing of the combustion components, it is possible that the combustion location will begin to fluctuate considerably, leading to pulsation of the flame, which may cause vibration in the installation as a whole.

Therefore, the object of the invention is to provide features, which will cause the combustion to take, place virtually constantly, preferably very close to the outlet openings.

A solution has now been found which can be used both in designs with one and with two feed ducts for the second combustion component and also for designs in which the outlet opening of each feed duct is a single opening or is divided into separate orifices.

The invention consists in the fact that at least one of the first and second feed ducts is provided with means for imparting turbulence, during operation, to the combustion component emerging through the duct(s) in question, which turbulence is such that a combustible mixture of the two combustion components is formed upstream of the end of the paitition. It has been found that this turbulence can be brought about in a simple manner if the said means comprise an abrupt widening, which is arranged in the vicinity of the outlet opening(s) of at least the first and/or the second feed duct, of the cross section of the duct in question. At the location of the abrupt widening, turbulence will be imparted to the combustion component flowing past this widening in the additional space created, which turbulence also entrains the other combustion component, with the result that a combustible mixture is formed in the turbulence. This combustible mixture can be ignited immediately at that very location, owing to the fact that there is a low velocity of flow in the turbulence in the longitudinal direction of the

Combustion chamber. As a result- a flame produced cannot easily be "blow away" horn the burner bead.

It is possible to arrange the abrupt widening around the entire circulate ence of the outlet opening in question. However, it has been found that the greatest effect is obtained if the shape of the partition provides the widening. This is because, as a result, a sufficiently rich gas mixture is formed in the turbulence in a very simple and very quick manner.

Naturally, the abrupt widening must be sufficiently wide to ensure sufficient turbulence. It has been found that good results are obtained if the abrupt widening amounts to 20 to 35 % of the original cross section of the duct in question.

Furthermore, it has been found that it is not only the dimensions of the abrupt widening which contribute to the success of the new design, but also that even better results are obtained if the rest of the feed duct in question has a defined profile downstream of the abrupt widening. It has been found that the best results are obtained if the abrupt widening is followed, to as far as the end of the partition, by a gradual widening, with the result that a turbulence chamber is formed. Owing to the gradual widening, the turbulence chamber formed acquires a sufficient volume to impart turbulence to a greater volume of gas and therefore to mix it into a combustible mixture. This further ensures the stability of flame formation just above the end of the partition.

In addition to the ceramic burner described, the invention also relates to a regenerative heat generator, such as a hot-blast stove for a blast furnace, which is provided with a supply port for supplying gas to be heated and a discharge port for discharging heated gas, comprising a combustion chamber and a heat-retention shaft, the combustion chamber, in order to heat the heat generator, being provided with a ceramic burner, this ceramic burner being of the type described above.

The invention will be explained in more detail below with reference to three figures, in which: Fig. 1  shows, as an example of a regenerative heat generator, a hot-blast stove for a

blast furnace; Fig.  . Shows a detail II from Fig. 1 on an enlarged scale;

Fig. 3  shows another embodiment of this detail.

In Fig.  once numeral 1 denotes a heat generator in the form of a hot-blast stove for a blast furnace. The hot-blast stove comprises a combustion chamber 2 and a heat-retention shaft 3, which are separated from one another by a wall 4. A ceramic burner 5 is located at the bottom of the combustion chamber. Combustion air for the ceramic burner is supplied through connection port 6, and fuel in the form of a combustible gas is supplied through connection port 7. The mixture of combustion air and combustible gas is burned in combustion chamber 2. The flue gases emanating from the combustion rise upwards in the combustion chamber 2, are diverted via the cupola 8, and then pass through the heat-retention shaft 3, which is filled with firebricks (not shown), where they give off sensible heat to the firebricks. The flue gases, which have been cooled as a result of this action, leave the hot-blast stove through the discharge ports 9, one of which is illustrated.

After the firebricks have been heated to a sufficient temperature, the supply of fuel and combustion air through the ports 6 and 7 is discontinued, after which cold air is supplied through the discharge port 9. This cold air then flows through the hot heat-retention area in heat-retention shaft 3, is heated therein, and then leaves the hot-blast stove via port 10. Port 10 is connected to a distribution system for hot air, the so-called "hot wind", in order for it to be fed to the blast furnace.

The combustible gas, which is fed in via connection port 1, is diverted upwards into the first feed duct 13 for combustible gas, while connection port 6 merges into the second feed duct 12 for combustion air. Feed ducts 12 and 13 are separated from one another by partition 11.

The configuration around the top end of the partition 11 is indicated by II and illustrated in detail, on an enlarged scale, in Fig. 2, Corresponding reference numerals from Fig. 1 relate to corresponding elements in Fig. 2. In Fig. 2, it can be seen that the outlet opening 14 of feed duct 12 is located at a higher position than and is at an angle with respect to outlet opening 15 of duct 13 for the combustible gas. As a result, the air flow is able to penetrate the gas flow, with the result that they are mixed so as to form a combustible mixture.

Feed duct 13 is provided, just below the outlet opening 15, with an abrupt widening 16 which is obtained by a local narrowing of the partition 11. The abrupt

widening 16 is adjoined by a gradual widening 17 in the direction to  the outlet opening 15. As a result, a turbulence chamber 18 is formed between the abrupt widening 16, the gradual widening 17 and the outlet opening 15. In the turbulence chamber 18, an intensive turbulent movement, which extends to just above the outlet opening 15. is imparted to part of the gas flow, with the result that it entrains combustion air from duct 12. As a result, a rich combustible mixture which has a low velocity component in the main direction of flow through combustion chamber 2 is fonned in the turbulence chamber 1 8 If this rich combustible mixture is ignited, the flame front will remain very stable in the vicinity of the free end of the partition 11. As a result, pulsation of the flame is avoided, and consequently vibration phenomena throughout the entire structure are also prevented. Moreover, the combustion efficiency is improved.

As has already been noted above, the invention is not limited to the design illustrated In many cases, preference is given to a ceramic burner in which two feed ducts 12* and 12b for combustion air are disposed symmetrically with respect to feed duct 1 3 for the combustible gas. In this embodiment, as illustrated in Figure 3, two partitions 11" and 1 lb are provided instead of the single partition 11 and there are two outlet openings 14 and 14b for the feed ducts 12* and 12b.

An equally good effect is also obtained if the outlet opening(s) 14 (or 14° and 14b) for combustion air is/are divided into separate ports.

CLAIMS

t. Ceramic burner for gases, especially for use in the combustion chamber (2) of a regenerative heat generator, such as a hot-blast stove (1) for a blast furnace (1), which ceramic burner is provided with a first feed duct (13) for a first combustion component, such as a combustible gas, and with a second feed duct (12) for a second combustion component, such as combustion air, the first feed duct (13) opening out into a substantially elongate outlet opening (15) and the second feed duct opening out into at least one second outlet opening (14), the latter opening(s) extending essentially parallel to and downstream of the first outlet opening, a partition (11)7 which continues as far as the two outlet openings (14, 15), furthermore being situated between the first feed duct (13) and the second feed duct (12), characterized in that at least one of the first and second feed ducts (12, 13) is provided with means for imparting turbulence, during operation, to the combustion component emerging through the duct(s) in question, which turbulence is such that a combustible mixture of the two combustion components is formed upstream of the end of the partition (11).

2.	Ceramic burner according to Claim 1, characterized in that the said means comprise an abrupt widening (16), which is arranged in the vicinity of the outlet opening(s) (14, 15) of at least the first and/or the second feed duct, of the cross section of the duct in question.

3.	Ceramic burner according to Claim 2, characterized in that the abrupt widening (16) is provided by the shape of the partition (11).

4.	Ceramic burner according to Claim 2 or 3, characterized in that the abrupt widening (16) amounts to 20 to 35% of the original cross section of the duct in question.

's

5.	Cermid burner according to Claim 2, 3 or 4, characterized in that the abrupt

widening (16) is followed, to as far as the end of the partition (11), by a gradual

widening (17), with the result that a turbulence chamber is formed.

6.	Regenerative heat generator, such as a hot-blast stove for a blast furnace (I),

which is provided with a supply port (9) for supplying gas to be heated and a

discharge port (10) for discharging heated gas, comprising a combustion

chamber (2) and  a heat-retention shaft (3), the combustion chamber (2), in order

to heat the heat generator, being provided with a ceramic burner (5),

characterized in that the ceramic burner is of the type according to one of the

preceding claims.

7.  Ceramic burner for	gases,  especially for use  in the

combustion  chamber  of	a  regenerative  heat  generator,

substantially  as  herein	described with reference  to  the

accompanying drawings.

Documents:

				2627-mas-1998-abstract.pdf

				2627-mas-1998-claims duplicate.pdf

				2627-mas-1998-claims original.pdf

				2627-mas-1998-correspondence others.pdf

				2627-mas-1998-correspondence po.pdf

				2627-mas-1998-description complete duplicate.pdf

				2627-mas-1998-description complete original.pdf

				2627-mas-1998-drawings.pdf

				2627-mas-1998-form 1.pdf

				2627-mas-1998-form 26.pdf

				2627-mas-1998-form 3.pdf

				2627-mas-1998-form 4.pdf

« Previous Patent

Next Patent »

Patent Number	208264	

Indian Patent Application Number	2627/MAS/1998	

PG Journal Number	27/2007	

Publication Date	06-Jul-2007	

Grant Date	20-Jul-2007	

Date of Filing	20-Nov-1998	

Name of Patentee	HOOGOVENS TECHNICAL SERVICES EUROPE BV	

Applicant Address	P.O.BOX 10000 1970 CA IJMUIDEN.	

Inventors:

#	Inventor's Name	Inventor's Address	

1	COERT JOHANNES NOOIJ	KIEVITLAAN 10, 1971 KX IJMUIDEN.	

2	JOHANNES CORNELIS ANTOINE VAN DEN BEMT	ESSENLAAN 10, NL-1741, VM SCHAGEN.	

PCT International Classification Number	F23D14/22	

PCT International Application Number	N/A	

PCT International Filing date		

PCT Conventions:

#	PCT Application Number	Date of Convention	Priority Country	

1	1007581	1997-11-19	Netherlands	

© All Indian Patents, 2013-2021.

  Patent data available in the public domain from Indian Patents Office, Department of Industrial Policy and Promotions, Ministry of Commerce and Industry, Government of India.

File: patents/208309-a-process-for-preparing-an-open-graded-asphalt-composition.html
Indian Patents. 208309:A PROCESS FOR PREPARING AN OPEN-GRADED ASPHALT COMPOSITION

Indian Patents

Recently Granted Patents

  Recently Published Patents

Title of Invention	A PROCESS FOR PREPARING AN OPEN-GRADED ASPHALT COMPOSITION

Abstract	The present invention provides a process for preparing an open-graded asphalt composition which comprises adding a very hard binder component to a mixture of a non-emulsified very soft binder component and aggregate at a temperature of less than 140 °c.	

Full Text	 

The present invention relates to a process for preparing an asphalt composition.

The temperature at which a bitumen is mixed with aggregate to produce an asphalt composition ready for use on roads is normally in the range of 140 to 170 °C, although some documents, e.g. US 3,832,200, teach that even higher temperatures should be applied.

Since, it is nowadays well appreciated that such hot bitumens may create potential health, safety and environmental hazards, much effort is directed in this field of technology to the development of asphalt compositions which can be handled at lower temperatures.

In this respect reference can be made to the application of bitumen emulsions which are prepared by mixing a hot bitumen with an aqueous emulsifier solution. These bitumen emulsions can normally be mixed with aggregate at a temperature much lower than 140 °C,

in which way the above-mentioned hazards are much better controlled.  Asphalt compositions with relatively high void contents, so-called open-graded asphalt, have the advantage that they are highly permeable to water.  This makes that water can run away more quickly from the road surface during service.  A disadvantage of the high void content is that open-graded asphalt loses coarse aggregate from the road surface rather easily, so-called fretting of the road surface. It further tends to lose internal cohesion more easily which will eventually lead to collapse of the material and lack of internal stability, often visible as deformation of the road surface, i.e.

rutting. Moreover, strength of these asphalts is only developed slowly.

DE-E-4308567 relates to preparation of asphalt compositions in general by initially mixing a smaller partial quantity of B200 having a penetration of 200 dmm with stone chips and optionally sand and filler components, and subsequently with a larger partial quantity of B65 having a penetration of 65 dmm.

Surprisingly, it has now been found that open-graded asphalt compositions can be produced having a good resistance against fretting and in addition a good creep (rutting) and fatigue performance, by adding a hard binder component having a penetration of less than 50 dmm to a mixture of a non-emulsified soft binder component having a viscosity of less than 300 mPa.s (at 100°C) and aggregate at a relatively low

temperature.

US-A-5,114,483, US-A-4,762,565 and EP-A-589,740 relate to the preparation of asphalt with the help of an emulsion of a soft binder component and an emulsion of a hard binder component.  The process of the present invention has the advantage that it is not necessary to make an emulsion of the soft binder component.

Accordingly, the present invention relates to a process for preparing an open-graded asphalt composition which comprises adding a hard binder component having a penetration of less than 50 dmm to a mixture of a non-emulsified soft binder component having a viscosity of less than 300 mPa.s (at 100°C) and aggregate at a temperature of less than 140 °C. Suitably, the temperature applied is less than 100 °C.

The hard binder component is preferably added to the mixture as a powder. In that case the hard binder component can very attractively be added to the mixture at a temperature of less than 50 °C, preferably at ambient temperature. If the hard binder component is

used as an emulsion (or suspension), the emulsion (or suspension) suitably contains less than 50% by mass of water, preferably less than 40% by mass.  In that case the hard binder component can suitably be added to the mixture of a temperature of less than 100 °C, preferably at a temperature in the range of from ambient temperature to 80 °C.  When use is made of an emulsion,

the emulsion may be a cationic, an anionic or a non-ionic emulsion.

The soft binder component can suitably be added to the aggregate at a relatively low temperature, i.e. a temperature of less than 120 °C.

Suitably, the soft binder component is added to the aggregate at a temperature of at least 70 °C, preferably at a temperature in the range of from 8 0 to 115 °C, more preferably in the range of from 85 to 110 °C.

In the context of the present invention a hard binder component is defined as a binder component having a penetration (PEN) of less than 50 dmm (as measured by ASTM D 5 at 25 °C) . The hard binder

component has preferably a penetration of less than 10 dmm, and a softening point of less than 100 °C (as measured by ASTM D 36), preferably less than 80 °C. In the context of the present invention a soft binder component is defined as a binder component having a viscosity (as determined by ASTM D 2171 at 100 °C) of less than 300 mPa.s, preferably less than 270

mPa.s, most preferably less than 200 mPa.s (as determined by ASTM 2171 at 100 °C) .

Preferably, both the hard and soft binder component are bitumen components. However, in another suitable embodiment of the present invention the hard binder component is a resin, for instance a coumarone-indene resin, and the soft binder component is a low viscous component (a flux). The resins may be any of the

modified resins described in EP-B-0330281, which is hereby incorporated by reference.

The binder components may suitably contain in addition a film formation improver (e.g. butyldi-oxitol), a non-ionic emulsier (e.g. nonylphenol-ethoxylate) or an adhesion improver (e.g. an amine such as an alkylamidoamine), preferably an alkylamidoamine. Such additional compounds are preferably added to the soft binder component, and are suitably present in an amount of less than 5% wt, preferably in an amount in the range of from 0.25 to 1.0% wt, based on total binder content.  Also mixtures of these additional compounds can suitably be used.  In this way an even further improved resistance against fretting is established.

The bitumen components may be naturally occurring bitumens or derived from a mineral oil. Also petroleum pitches obtained by a cracking process and coal tar can be used as well as blends of bituminous materials. Examples of suitable bitumens include distillation or "straight run" bitumens, precipitation bitumens, e.g. propane bitumens, blown bitumens, e.g. catalytically blown bitumens, and mixtures thereof. Other suitable bitumen compositions include mixtures of one or more of these bitumens with extenders (fluxes) such as petroleum extracts, e.g. aromatic extracts, distillates or residues, or with oils.

The hard and soft binder components may suitably contain any polymer modifier taught in the art, such as for instance a thermoplastic rubber, suitably in an amount in the range of from 1 to 10% by weight.  The amounts of the hard and soft binder components used may vary between wide limits, and strongly depend on the penetration grade desired for the binder of the asphalt composition.  The hard binder component can for

instance suitably be present in an amount of 10 to 90% wt, based on total binder.

The asphalt composition prepared in accordance with the present invention is in particular suitable for use in road applications.  The asphalt composition prepared in accordance with the present invention can suitably be used in the construction of base coarse materials or wearing coarse materials.  The binder of the asphalt composition prepared in accordance with the present invention has suitably a penetration which varies between 10 to 300 dmm, preferably between 50 to 150 dmm (as measured by ASTM D 5 at 25 °C) .

The bitumen compositions may also contain other ingredients such as fillers, e.g. carbon black, silica and calcium carbonate, stabilisers, antioxidants, pigments and solvents which are known to be useful in bitumen compositions.  The asphalt compositions prepared in accordance with the present invention comprise aggregate in amounts taught in the art.

The open-graded asphalt compositions according to the present invention have a void content of more than 10 %, preferably more than 15%, most preferably in the range of from 20 to 30 % (very open-graded asphalt compositions) .

Suitable aggregates include those normally applied in open-graded asphalt compositions.

The present invention will now be illustrated by way of the following Examples. Example 1

A very open-graded asphalt composition with 4.5% m 100 pen grade binder on 100% m aggregate was prepared in accordance with the present invention as follows. An amount of 1 kg of a low viscous binder component having a viscosity of 260 mPa.s at 100° (Statfjord short residue) was pre-blended at 100°C with 10 g of Wetfix (an alkylamido amine; ex Berol Nobel).  19.6 g of the

pre-blended low viscous binder component was added to 924.8 g of aggregate in a Hobart mixer operating at a temperature of 100°C at about 35 rpm.  The aggregate consisted of 5.7 %m of Filler Rhecal 60 (
For reasons of comparison a conventional hot mix very open-graded asphalt composition with 4.5% m 100 pen grade binder on 100% m aggregate was prepared as follows.  A 100 pen binder was prepared by blending the low viscous binder component (Statfjord short residue) and a hard bitumen component (10/20 pen grade).  41.6 g of the blend so obtained was added to 924.8 g of the aggregate composition as described in Example 1 at a

temperature of 140°C.  The asphalt composition was then gyratory compacted at 130°C at a compaction pressure of 3.5 bar, compaction angle 1.5 for 100 cycles.  After compaction the asphalt sample was allowed to cool down to ambient temperature and removed from the mould. Testing experiments

The fretting performances of the very open graded asphalt compositions prepared in examples 1 and 2 were then determined in the (modified) Californian abrasion test at 4°C, which test is known by the person skilled in the art.  Cylindrical test specimens, diameter 101.6 mm, height 50 mm, were used in the test.  The performance data of the asphalt compositions are shown in Table 1.

It will be clear from these data that in accordance with the present invention attractive asphalt compositions can be prepared at advantageously low temperatures.  Moreover, it is observed that the asphalt composition prepared in accordance with the present invention (Example 1) appears to be as homogeneous as the conventional very open-graded asphalt composition (Example 2), and the degree of coating of the aggregate is similar in both instances.

CLAIMS

1.	Process for preparing an open-graded asphalt

composition which comprises adding a hard binder

component having a penetration of less than 50 dmm to a

mixture of a non-emulsified soft binder component

haying a viscosity of less than 300 mPa.s.,(at 100°C) and

aggregate at a temperature of less than 140 °C.

2.	Process according to claim 1, wherein the hard

binder component is added to the mixture at a

temperature of less than 100 °C.

3.	Process according to claim 1 or 2, wherein the hard

binder component is added to the mixture as a powder.

4 .  Process according to claim 3, wherein the hard binder component is added to the mixture at a temperature of less than 50 °C.

5.	Process according to any one of claims 1-4, wherein the soft binder component is added to the aggregate at a temperature of less than 120 °C.

6.	Process according to claim 5, wherein the temperature is in the range of from 80 to 115 °C.

7.	Process according to any one of claims 1 to 6,

wherein the hard and soft binder components are bitumen

components.

8.	Use of an asphalt composition as prepared according

to anyone of claims 1 to 7 for road applications.

9.  Process  for preparing an open-graded  asphalt  composition substantially as herein described and exemplified.

Documents:

				758-mas-1998-abstract.pdf

				758-mas-1998-claims duplicate.pdf

				758-mas-1998-claims original.pdf

				758-mas-1998-correspondence others.pdf

				758-mas-1998-correspondence po.pdf

				758-mas-1998-description complete duplicate.pdf

				758-mas-1998-description complete original.pdf

				758-mas-1998-form 1.pdf

				758-mas-1998-form 26.pdf

				758-mas-1998-form 3.pdf

				758-mas-1998-other documents.pdf

				758-mas-1998-pct.pdf

« Previous Patent

Next Patent »

Patent Number	208309	

Indian Patent Application Number	758/MAS/1998	

PG Journal Number	35/2007	

Publication Date	31-Aug-2007	

Grant Date	20-Jul-2007	

Date of Filing	07-Apr-1998	

Name of Patentee	SHELL INTERNATIONALE RESEARCH MAATSCHAPPIJ B. V	

Applicant Address	BYLANDTLAAN 30,2596 HR .	

Inventors:

#	Inventor's Name	Inventor's Address	

1	HENRICUS ENGEBERTUS JOHANNES HENDRIKS	BYLANDTLAAN 30,2596 HR .	

PCT International Classification Number	C08L95/00	

PCT International Application Number	N/A	

PCT International Filing date		

PCT Conventions:

#	PCT Application Number	Date of Convention	Priority Country	

1			NA	

© All Indian Patents, 2013-2021.

  Patent data available in the public domain from Indian Patents Office, Department of Industrial Policy and Promotions, Ministry of Commerce and Industry, Government of India.

File: patents/208314-an-apparatus-for-the-electrogalvanic-metal-coating-of-strips.html
Indian Patents. 208314:AN APPARATUS FOR THE ELECTROGALVANIC METAL COATING OF STRIPS

Indian Patents

Recently Granted Patents

  Recently Published Patents

Title of Invention	AN APPARATUS FOR THE ELECTROGALVANIC METAL COATING OF STRIPS

Abstract	An apparatus for the electrogalvanic metal coating of strips which travel through an acid electrolyte enriched with metal includes at least one insoluble anode provided parallel to the strip, wherein the current flows to the strip switched as the cathode, and wherein metal is deposited from the electrolyte on the surface of the strip. Each anode is divided into anode strips parallel to the travel direction of the strip, wherein the anode strips are insulated relative to each other and each anode strip is individually supplied with current.	

Full Text	 

The present invention relates to an  arrangement for the electrogalvanic metal coating of strips which travel through an acid electrolyte enriched with metal.  The arrangement includes at least one insoluble anode arranged parallel to the strip, wherein the current flows to the strip switched as the cathode, and wherein metal is deposited from the electrolyte on the surface of the strip.

Cold-rolled strip of normal carbon steel must tie provided with a protective layer in order to prevent corrosion or at least significantly delay the corrosion.  The type of protective layer depends on the intended use and the economical feasibili ty .

Plants for applying such zinc layers on  one side or both sides of the strip in thicknesses of about 2.5 to 15 micrometers are known in the art.  The anodes are arranged parallel to the strip at as small a distance as possible of between 5 and 30 mm. The space between each anode and the strip is filled with an acid electrolyte which is enriched with metal, i.e., zinc .  During coating, the current flows from the anodes to the strip which is switched as the cathode and the zinc is deposited on the surface of the strip.

In these conventional arrangements, there are problems when

coating on one side as well as when coating on  both sides.  The

current flux density increases toward the edges of the strip.

Consequently, an extremely high current density occurs at o"--

strip edges which leads to an increased depositing of zinc

Therefore, the thickness of the zinc layer in the edge region of

the strip is about 2 to 3 times greater than in the middle o*

strip.	c.

Aside from the wasted metal and energy, this results in problems when coiling the strip and in the subsequent processing steps.  For this reason, the edges of the strips must, be trimmed over a great width prior to coiling which leads to a significant material loss as well as additional work.

If such an arrangement is to be used to coat the strip only on one side, there are additional problems.  If the anode of the .. strip which is not be coated is completely removed or is replaced -by a dummy anode, for example, a plastic plate, not only the edges of the side to be coated are galvanized, but because the current flows around the edge, the edges of the side not be coated are also galvanized.

edges into the U-shaped sections.  Accordingly, it is necessary that the U-shaped sections always very exactly follow the strip  travel.  This requires a strip edge position measurement and complicated edge mask drives with complicated measuring and regulating technology.

Another disadvantage of the edge masks is the fact that they are susceptible to trouble.  For example, when the strip edges are not smooth or when width variations of the strip occur suddenly, the edge masks may be damaged. Expensive idle times and repairs are the consequence.

Finally, the edge masks require a minimum n; stance between the anodes in order to be able to construct the edge masks with sufficient stability.

('/ In addition, the edge masks do not solve the problem that

the coating thickness over the width of the strip is a direct reflection of the transverse section of the strip.  For example, if the strip has a transverse arc or other non-planarities or inclined positions between the anodes, this results in a nonuniform coating thickness.  In order to prevent this undesired effect, the prior art provides for expensive stretching and straightening plants arranged upstream of the coating processes.

SUMMARY OF THE INVENTION

Therefore, starting from the above-described prior art, it

 is the object of the present invention to provide an arrangement

for the electrogalvanic metal coating of the above-described type in which edge build-ups of the deposited metal are safely prevented and, simultaneously, the disadvantages of the arrangements with edge masks are avoided.  In particular, a uniform metal coating is to be ensured independently of any possible non-planarities of the strip, a removal of the anode on a sxde not to be coated is to be rendered superfluous and no moveable parts should be required in the anode area.

In accordance with the present invent ion, in an arrangement of the above-described type, each anode is divided into anode strips parallel to the travel direction of the strip, wherein t.h." anode strips are insulated relative to each other and each strip is individually supplied with current.

The arrangement according to the present invention makes it possible, in dependence on the respective width of the strip to

be coated, to supply only those anode st.i. i.ps with current which are located opposite the strip.  For this purpose, the actual

strip position can be determined by means of the strip position measuring system which is already present; ,

The arrangement according to the present invention makes ir

especially also possible to coat non-planar strips in an advantageous manner by switching off the current supply of individual anode strips which are closer to the.' strip surface than intended in accordance with the average value of the distances.

Although the strip continues to be coated because of the dispersion effect of the adjacent anode strips, this takes place to a lesser extent.  To an even lesser extent, this is also true for the strip which is next to the strip adjacent the anode strip.  Consequently, switching-of t of individual anode strips has the consequence that the coating becomes more uniform.

When the anode strips are insulated relative to each other by means of insulating materials arranged between the anode strips, and the insulating materials protrude at least above the surface of each anode facing the strip into the electrolyte, a current transfer from an anode strip supplied with current with an anode strip not supplied with current is effectively prevented.  This also has an advantageous effect particularly in

the strip edge areas because the current flux is directed toward

the strip surface and high current density concentrations which

are usual in the prior art are prevented.

If the anode strips are sufficiently narrow, it is possible by selecting a cover of the top or bottom of the strip edges with current - supplied anode sti i.ps t.o coin, roi the layer thickness  :.or example, such that the thickness decte^8r; i.uwaia the strip edge.. is uniform or increases toward the strip edge. it  the anode

strips are sufficiently narrow, the insulating strips protruding

with the strip which may occur in the event of extremely non-planar strips or when the tension in the strip decreases. Accordingly, this embodiment of the invention safely prevents strip contacts which occur in conventional arrangements under current and lead to high short circuit currents and to significant damage of the anode surface.

In order to eliminate this risk even more effectively, the insulating strips are preferably manufactured of wear-resistant and non-breakable material.

Another significant advantage of the insulating strips protruding above the surface of each anode is the fact that the

electrolyte is guided parallel with or against the strip travel direction.  The uniform t. low speed adjusted over the sti ip width  has the result of a more uniform metal deposition than in

Alternatively, the thickness cf the coating can be controlled by dividing the anode strips of each anode several times over its length .and by supplying each anode strip portion preferably through a switch individually with current.  For example, if the anode strip is divided four times, each anode strip can be supplied with 0%y 25%, 50%, 75% and 100% current. intensity.

Consequently, a percentage adequate layer build-up is produced on the strip in the area of this portion of the anode strip.

The various .features of novelty which characterize the invention are pointed out with particularity in the claims annexed to and forming a part of the disclosure.  For a better understanding of the invention, its operating advantages, specific objects attained by its use, reference should be had to t:he drawing and descriptive matter in which there are illustrated and described preferred embodiments of the invention.

Documents:

				883-mas-1998-abstract.pdf

				883-mas-1998-claims duplicate.pdf

				883-mas-1998-claims original.pdf

				883-mas-1998-correspondence others.pdf

				883-mas-1998-correspondence po.pdf

				883-mas-1998-desription complete duplicate.pdf

				883-mas-1998-desription complete original.pdf

				883-mas-1998-drawings.pdf

				883-mas-1998-form 1.pdf

				883-mas-1998-form 26.pdf

				883-mas-1998-form 3.pdf

				883-mas-1998-other documents.pdf

« Previous Patent

Next Patent »

Patent Number	208314	

Indian Patent Application Number	883/MAS/1998	

PG Journal Number	35/2007	

Publication Date	31-Aug-2007	

Grant Date	20-Jul-2007	

Date of Filing	24-Apr-1998	

Name of Patentee	SMS SCHLOEMANN-SIEMAG AKTIENGESELLSCHAFT	

Applicant Address	EDUARD-SCHOLOEMANN-STRASSEN 4, 40237 DUSSELDORF	

Inventors:

#	Inventor's Name	Inventor's Address	

1	WERNER SCHIMION	AM WITSCHENBERG 3, 57271 HILCHENBACH	

PCT International Classification Number	C25D17/12	

PCT International Application Number	N/A	

PCT International Filing date		

PCT Conventions:

#	PCT Application Number	Date of Convention	Priority Country	

1	197 17 489.2	1997-04-25	Germany	

© All Indian Patents, 2013-2021.

  Patent data available in the public domain from Indian Patents Office, Department of Industrial Policy and Promotions, Ministry of Commerce and Industry, Government of India.
