Repository: anandvc/allindianpatents

File: patents/208362-a-novel-unique-quick-continuous-self-cleaning-stationary-yoked-pair-frustum-vacuum-sieves-solid-liquied-separator-liquid-recycler.html
Indian Patents. 208362:A NOVEL UNIQUE QUICK CONTINUOUS SELF-CLEANING STATIONARY YOKED PAIR FRUSTUM VACUUM SIEVES SOLID-LIQUIED SEPARATOR & LIQUID RECYCLER

Indian Patents

Recently Granted Patents

  Recently Published Patents

Title of Invention	A NOVEL UNIQUE QUICK CONTINUOUS SELF-CLEANING STATIONARY YOKED PAIR FRUSTUM VACUUM SIEVES SOLID-LIQUIED SEPARATOR & LIQUID RECYCLER

Abstract	A continuous self-cleaning frustum vacuum sieves solid-liquid separator comprising: two identical conical frustum vacuum filtration vessels (1,2) with filtration bowl (12) adjoined to each other on frustum support legs (18) and yoked by overflow release pipe chute (8); filtrate collection tank (3) with de-liquider drain valve (43) and filtrate backwash pump (4) mounted on said filtrate collection tank (3); said tank is connected with both the frustum vacuum filtration vessel (1,2) and to solid-liquid de-liquider (42) through drain valve (43); receiver hopper (10) with inlet (9) nested in the said first frustum vacuum filtration vessel (1); an inlet releasing pipe chute (11) mounted in the middle of the first frustum vacuum filtration vessel (1); water pump (7) for feeding water to water ring vacuum pump (5) which is connected to the filtrate collection tank (3) for air suction; vacuum flow channels to drain the filtrate through a duct (19) into the outlet (20) regulated by three ports (22,23) actuated ball valve (21); cylindrical vacuum sieve (24) to be lowered in the filtration bath of the said first frustum vacuum filtration vessel (1) open to both sides for filtration and is attached by fasteners to the said hopper (10); and steel fabricated rack (37) with electric geared motor (31), rotating screw (32), moving nut (33), nut guide assembly (34) and proximity switch (36) mounted on it.	

Full Text	FORM - 2 

THE PATENTS ACT, 1970

(39 of 1970) COMPLETE SPECIFICATION

(See section 10; rule 13)

1.	" A Continuous Self-Cleaning Frustum Vacuum Sieves Solid

Liquid Separator"

2.	(1)  (a)  Desai Mahesh Balwantrai

(b)	A-304, Surel Apartments,

Near Devashish School,

Jadges Bunglow Area,

Bodakdev,

AHMEDABAD-380054. GUJARAT, INDIA.

(c)	An Indian.

The following specification particularly describes the nature of the invention and the manner in which it is to be performed.

GRANTED

ORIGINAL

866/MUM/2004

4 FEB 2005

The present invention relates to A Continuous Self-Cleaning Frustum Vacuum Sieves Solid -Liquid Separator

It is a common phenomenon in the industrial world to make good use of either only liquid or the solid from, a mixture of free floating solid in a liquid. Accordingly, the sedimentation type solid-liquid separator has been conventionally in wide use in process requiring solid-liquid separation as a part of the manufacturing process in various fields of industries. The manufacturing involves various operations and equipments are applied in preliminary, intermediate or final stages of a process operation. The 'Mass separation' process and equipment form an integral part of the entire gamut. The separation techniques and equipment rely on chemical and physical properties of the substances processed. Absorption, adsorption, solvent extraction and membrane technology are unit operations aimed at 'MASS SEPARATION', relying on chemical properties and concentration driving forces. Physical separation technologies* and equipment are called "Mechanical Separation" equipment and capitalize on properties such as density, viscosity, surface tension, electrostatic forces, size and several other properties, whereby the differences between the components and in some cases the phases of components are significant. The "Mechanical Separation" equipment are used for either processing intermediate products, product separation or recovery, for improving feed and product stream qualities and purities and for pollution control purposes. These equipments category may be used to separate solids or particulate matter from liquids, slurries and gases to concentrate solids by removing moisture through means other than by the direct application of thermal energy to segregate solid

particle matter by size or density differences to separate liquids by means other than solvent extraction or distillation. The mechanical separators are therefore categorized as filtration, floatation and clarification, centrifugation, particle segregation and classification and setting or sedimentation equipment. Such conventional sedimentation type solid-liquid separators, there is such a problem that the separation time of the clear liquid from slurry/mixture becomes considerably long. Also down- sizing of the separator or higher production efficiency cannot be expected resulting in the increase of the facility investment and the operation cost. The equipment used in liquid filtration applications fall into three general operational modes based on the differences in orientation between gravity force and filtrate motion. These orientations are forces acting in the opposite direction (countercurrent), forces acting in the same direction (concurrent) and forces acting normal to each other (cross - flow). Solid - liquid separation is a fundamental unit operation that exists in almost every flow scheme related to the chemical process industries, ore beneficiation, pharmaceutics, food or drinking water and wastewater treatment. The separation techniques are very diverse. As a unit operation, there are many types of equipment that are used not just filtration systems. In addition to filtration by such equipment as vacuum and pressure filters, there are centrifugation by filtering and sedimenting centrifuges, sedimentation by conventional, storage and high rate thickeners, clarification by conventional, solid - contact and sludge -blanket clarifiers, polishing by pre-coat filters, pressure and deep - bed filters and upward separation by dissolved - air flotation. Once the solid is separated it requires washing and drying and converted into free flowing powder. Thus, broadly classifying, various operations basically fall into two categories i.e. initial mechanized liquid filtration and subsequent treatment

of separated solid. These filters use a filtering medium or a septum that retains the solid and passes the liquid through due to positive atmospheric pressure towards the other side where negative pressure is generated due to vacuum suction. In the typical operation the retained solid in the form of cake gradually builds on the surface of filtering medium or septum and the resistance to liquid flow to pass through progressively increases. Thus, if the filtration pressure is constant, the rate of flow of liquid progressively diminishes whereas, if the liquid flow rate is to be maintained constant, the pressure must be gradually increased. For any filtration pressure, the rate of filtrate flow is greatest at the beginning of the process since the resistance is then at the minimum due to clean filter medium and little formation of solid cake. The initial higher rates of filtration result into quickly plugging of the pores of the filter medium and cause increasing resistance and build up of pressure. The higher pressures starts exerting on the body of the filter medium and further narrow the passages in the weave of the cloth reducing filtrate flow. This process of reducing filtrate flow and increasing pressure even after mechanized scrapping and removal of the cake can not be avoided and the filter medium thorough washing or replacement is required suspending production activity. To over come immediate washing or replacement, vacuum filters normally have very large filter medium surface area, which is again a major handicap and the orientation of the solid particles in the initial can appreciably influence the structure of the cake and the resistance it develops. Build up of solid in the cake form has large effect on the flow resistance and seriously affect the useful life of the filter medium. To overcome such limitations "A Continuous Self-Cleaning Frustum Vacuum Sieves Solid -Liquid Separator" is invented. It has a unique

design such with lower capital investment and the production cost significantly, saves production time, enhances capacity, keeps the solid far from getting contaminated as the process becomes continuous and human intervention is not required.

The present invention will be described with greater specific reference to the following drawing.

Fig. 1	represents cross - sectional view of a A Continuous Self-Cleaning

Frustum Vacuum Sieves Solid -Liquid Separator

The system consists of yoked pair identical frustum vacuum filtration vessels 1 & 2, filtrate collection tank 3 on which filtrate backwash pump 4 is mounted and water-ring vacuum pump 5 which is mounted on water tank 6. The water pump 7 feeds water to the vacuum pump. The pair of the frustum vacuum filtration vessels is yoked by overflow release pipe chute 8. The overflow release pipe chute releases mixture from the first vessel to the second vessel.

The mixture from which the liquid and the solid are required to be separated, is poured or fed through the inlet 9 into the receiver hopper 10 nested in the first frustum vacuum filtration vessel 1. The mixture received into the hopper is restricted but released in the bottom of the first frustum vacuum filtration vessel l's filtration bowl through an inlet releasing pipe chute 11.

The filtration bowl in both the filtration vessels are formed by filtration bags 12 made of suitable filter cloth. The bags are open from the top to receive the mixture and also open from the bottom to discharge the separated solid. The top of the bag is held in position by the top lock 13 and the bottom is held in position by the bottom lock 14. These bags rest on rigid wire mesh support 15 to retain their shape. These filtration bags are also in circular cone, polygon and hexagonal shape depends on the frustum vessel's shape. The atmospheric pressure is withstood by the metal ribs 16 which support the rigid wire mesh and also form vacuum chamber and filtrate flow channels. These metal ribs are welded to the frustum vacuum filtration vessels' metal wall 17. Between the wire mesh and the conical metal wall of the frustum vessels, vacuum flow channels are formed due to the welded ribs. The structure's support legs 18 are fixed to the metal wall and make the frustums stand firmly on the ground. The vacuum flow channels drain the filtrate through a duct 19 into the outlet 20 regulated by three ports actuated (pneumatic, hydraulic or motorized) ball valve 21.

The valve's port towards filtrate outlet always remains open. The remaining two ports open one after the other as required. One of the ports 22 opens towards filtrate drain and the other port 23 opens to receive backwash filtrate.

The mixture released in the bottom portion of the filtration bowl of the first frustum vacuum filtration vessel forms a bath. As the filtrate drain valve port is open and vacuum suction is applied, the pressure in the filtrate flow channels decreases and the positive atmospheric pressure

forces the liquid in the mixture to get filtered through the filter cloth bag, leaving behind the solid deposited on the cloth surface. The clear filtrate drains out through the valve.

The free floating solid particles in the mixture bath are subjected to a dragging force because of the liquid being sucked through the filter cloth and quickly start settling to form a cake on the filter cloth. The cake formation starts from the bottom portion of the bowl and gradually rises to the top of the frustum vacuum filtration vessel with the rising bath level.

There is also a cylindrical vacuum sieve 24 open to both sides for filtration, lowered in the filtration bath of the first frustum vacuum filtration vessel and attached by fasteners to the hopper. The filtrate flow channels are formed the same way using rigid wire mesh and metal ribs. The filtrate outlet is connected to the frustum vacuum filtration vessel's drain duct by flexible pipes 25. The liquid also gets filtered due to vacuum suction from this cylindrical sieve. However, the solid cake deposition on the cloth does not thicken attached to the cloth but falls down due to its dead weight, giving clean filter cloth for long time, augmenting desired filtration rate. The filtrate again drains out through the valve.

The combined effect of the filtration in the first frustum vacuum filtration vessel 1 on the cake formation is such that the thickness of the cake in the bottom is more where the filtration surface area is smaller than the thickness at the top of the vessel where the filtration surface area is quite

large. Thus the rate of filtration remains constant at low pressure for longer time duration.

Gradually the level of the mixture bath in the filtration vessel 1 rises upto the top and the overflow of the mixture starts from the filtration vessel 1 to the filtration vessel 2 through the overflow release yoke where it is received into the overflow receiver and distributor trough 26. The mixture received here has very low content of solid as most of the solid can not rise the whole height of the first frustum vacuum filtration vessel and overflow crossing the resistance developed by the cylindrical vacuum sieve. The trough distributes the mixture in such a way that it runs down the filtering surface from the top circular periphery towards the bottom of the second frustum filtration vessel. The valve is open towards vacuum suction and liquid gets filtered due to positive atmospheric pressure. The solid is deposited on the cloth's surface; however, no noticeable cake forming takes place due to constant washing by the running mixture. A shallow bath forms in the filtration bowl and the filtration rate is maintained.

The continuously pouring mixture and separation of solid increases the build up of cake formation on the filter cloth and it becomes necessary to remove the separated solid and clean the filter cloth. The removed solid also requires to be discharged out of the system.

The solid removal involves backwashing of the filter cloth. However, before the backwash is carried out, the system is prepared to manage the removal of the solid out of the filtration system. The frustum vacuum

filtration vessels have at the bottom solid discharge chute pipe 27 inserted from the center of the filtrate drain duct and welded to the metal ribs. The solid discharge chute is held in position due the grip of the drain duct's welded outer metal body, which in turn is welded to the conical metal wall of the frustum vacuum filtration vessel. The top mouth and bottom discharge of the solid discharge pipe chute are controlled by top lid 28 and bottom lid 29 connected by a fixed ^distance piece 30. Both the lids have rubber rims to prevent liquid leakage. The bottom lid has inverted cone cap for easy sliding of discharged solid slurry. These lids are pulled up or pushed down by the forward/reverse electric geared motor 31. The electric motor is connected to a rotating screw 32 on which a moving nut 33 slides up or down as per the rotation of the screw. The moving nut is held in position by two guides 34 fixed on both the sides. The nut has limit arm 35 welded on it for the proximity switch 36 to sense the normal position of the nut on the screw. The geared electric motor, rotating screw, moving nut and the nut guides assembly is mounted on steel fabricated rack 37. The nut has lifting arms 38, and attached to it at the bottom is a distance piece 39 welded to the top lid. When the electric motor is switched on the screw rotates and the nut moves up or down depending upon the motor's forward or reverse motion. Along with the nut the lifting arms either lift up or push down the distance piece, the top lid and the bottom lid.

The entire mechanical arrangement makes it possible to discard separated solid in thick slurry form through the bottom solid discharge chute pipe out of the frustum vacuum vessel by a self cleaning process so that the

filtrate flow rate continues at the desired level uninterruptedly. The various operations are controlled by a PLC.

The separated solid evacuation involves backwashing the filter cloth by injecting clear filtrate back into the filtrate drain flow channels by a backwash pump. However, before starting backwash, the evacuation system is readied to manage the separated solid.

The solid evacuation system's electric motor is rotated so that the moving nut and the lifting arms pull up the top lid to open the bottom solid discharge chute pipe's mouth to receive separated solid cake. The lids' upward travel is stopped by the proximity switch sensor 40 counting the teeth of the rotating control sprocket 41 As soon as the sprocket's teeth count suggests linear distance upward travel; the power supply to the motor is cut off.

Now, the filtrate drain port of the valve is closed and the backwash receiving port is opened. The filtrate backwash pump is switched on and the backwash is injected through the valve into the drain outlet. The backwash filtrate starts rising into the vacuum chamber from the bottom in the filtrate flow channels and increase pressure from the inside to the out side of the filter cloth where the solid is deposited in the form of cake. As the filtrate penetrates the pores of the filter cloth and comes out pushing the solid cake which slides down into the mouth of the solid discharge chute pipe. The filtrate backwash continues for predetermined time, after which the backwash pump is shut off. The backwash receiving

port is closed and the filtrate drain port is opened. The filtrate drain now resumes.

The electric motor is rotated in the reverse direction so that the moving nut and the lifting arms push down the top lid and close the mouth of the solid discharge chute pipe. The solid cake in the solid discharge chute pipe settles down.

The process of backwash is repeated at certain interval necessitated by the quantum of solid particles being poured in the system with the mixture and cake formation on the filter cloth, which is indicated by the rising vacuum in the system. The backwash is thus actually carried out at the predetermined vacuum pressure beyond which it is not permitted to rise.

After calculated number of backwashes, the solid discharge chute pipe fills up and requires to be emptied. The electric motor is switched on and rotated in such a direction that the moving nut and the lifting arms push down the top lid and the bottom lid. The bottom lid comes out of the chute pipe and opens the bottom discharge. The electric motor is stopped when the teeth count of the sprocket by the proximity sensor suggests the linear downward motion of the lids. The solid in the slurry form slide easily out on top of the inverted cone cap of the bottom lid into the bath of solid de-liquider 42.

The electric motor is now rotated in the reverse direction so that both lids retract back to their original position and close the bottom discharge.

The liquid drain valve 43 of the de-liquider is opened and vacuum suction is applied. The liquid that has escaped with the solid is reintroduced into the system. The valve is closed and the scrappers 44 are moved to dump the solid into the screw conveyor 45 to discard the solid.

This single equipment can be used replacing all multiple processes where liquid-solid separation is required for either retrieving or recycling liquid or obtaining solid in cake form directly from slurry or mixture. This equipment has novel & unique design so; it performs efficient liquid filtration, solid separation and further process in one stage instead of batches. Also the solid delivery mechanical arrangement provides better flexibility for delivering dried powder at a desired place within the length of the screw conveyor.

Documents:

				866-mum-2004-cancelled pages(14-2-2005).pdf

				866-mum-2004-claims(granted)-(14-2-2005).doc

				866-mum-2004-claims(granted)-(14-2-2005).pdf

				866-mum-2004-correspondence(26-9-2006).pdf

				866-mum-2004-correspondence(ipo)-(31-12-2004).pdf

				866-mum-2004-drawing(14-2-2005).pdf

				866-mum-2004-form 1(11-8-2004).pdf

				866-mum-2004-form 1(7-8-2004).pdf

				866-mum-2004-form 19(18-8-2004).pdf

				866-mum-2004-form 2(granted)-(14-2-2005).doc

				866-mum-2004-form 2(granted)-(14-2-2005).pdf

				866-mum-2004-form 26(7-8-2004).pdf

				866-mum-2004-form 3(8-2-2005).pdf

				866-mum-2004-form 5(7-8-2004).pdf

				866-mum-2004-form 8(25-7-2007).pdf

				866-mum-2004-form 8(25-9-2006).pdf

				abstract1.jpg

« Previous Patent

Next Patent »

Patent Number	208362	

Indian Patent Application Number	866/MUM/2004	

PG Journal Number	42/2008	

Publication Date	17-Oct-2008	

Grant Date	25-Jul-2007	

Date of Filing	11-Aug-2004	

Name of Patentee	DESAI MAHESH BALWANTRAI	

Applicant Address	A-304, SUREL APARTMENTS, NEAR DEVASHISH SCHOOL, JADGES BUNGLOW AREA, BODAKDEV, AHMEDABAD 380054. GUJARAT, INDIA.	

Inventors:

#	Inventor's Name	Inventor's Address	

1	DESAI MAHESH BALWANTRAI	A-304, SUREL APARTMENTS, NEAR DEVASHISH SCHOOL, JADGES BUNGLOW AREA, BODAKDEV, AHMEDABAD - 380054. GUJARAT, INDIA.	

PCT International Classification Number	B01D 29/00	

PCT International Application Number	N/A	

PCT International Filing date		

PCT Conventions:

#	PCT Application Number	Date of Convention	Priority Country	

1			NA	

© All Indian Patents, 2013-2021.

  Patent data available in the public domain from Indian Patents Office, Department of Industrial Policy and Promotions, Ministry of Commerce and Industry, Government of India.

File: patents/208396-ceramic-coated-medical-and-biopsy-appliances-and-fabrication-method-therefor.html (part 1 of 3)
Indian Patents. 208396:"CERAMIC COATED MEDICAL AND BIOPSY APPLIANCES AND FABRICATION METHOD THEREFOR"

Indian Patents

Recently Granted Patents

  Recently Published Patents

Title of Invention	"CERAMIC COATED MEDICAL AND BIOPSY APPLIANCES AND FABRICATION METHOD THEREFOR"

Abstract	Ceramic-coated medical appliance or biopsy appliance is quite excellent in insulating performance which has no negative effects on tissues or cells of an organism subjected to surgery, a ceramic-coated genetic control needle which has no risk of breaking during use nor no unfavorable effects, such as destruction or tear-off, on sliced tissues or tissue areas around the needle at site of penetration into a lesion and which cuts off a cello nucleus or injects an immunological solution into the nucleus without causing any negative effects on tissues around the penetrated needle, and a fabrication method for the same. Specifically, in the ceramic-coated medial needle, genetic control needle, biopsy forceps and medical appliances such as forceps, surgical scissors and surgical knife, an insulating ceramic film having a resistance p of 105 ?-m or more is formed, by dry plating , at least on a portion, a part or the whole of an outer and/or an inner surface of a metal needle that directly contact an organism, or cells or cell nuclei thereof.	

Full Text	- 1A -

Technical Field

The present invention relates to a ceramic-coated medical or biopsy appliance formed of metal and a fabrication method therefor. Particularly, the invention relates to medical appliances and biopsy appliances which are coated with ceramic coatings on metallic parts thereof that directly contact any part of an organism, and to a fabrication method for the same. The medical and biopsy appliances principally include medical needles such as injection needles, puncture needles for hepatobiopsy/renal biopsy, suture needles and the like; biopsy forceps; forceps; surgical scissors; surgical knives and the like . The invention further relates to a ceramic-coated genetic control needle and a fabrication method therefor.

Background Art

The recent medical technologies have made a dramatic leap forward. In liver and pancreas examinations, for example, a variety of examination methods are commonly used for acquiring data not available from blood test. Such examination methods include ultrasonic diagnostics using ultrasound waves; CT

2

(Computed Tomography) ; MRI (Magnetic Resonance Imaging) for producing sectional images of various internal organs based on strong magnetism and electric waves ; angiography for visualizing a sate of blood vessels following the injection of a radiopaque contrast medium via a fine catherter, and the like.

Although the presence of a seat of disease such as cancer may be determined by the blood test or the diagnostic imaging method, histopathological examination of the lesion, such as hepatobiopsy, is required for definite diagnosis.

In such biopsies, tissues are normally collected by directly penetrating a special puncture needle into the lesion.

As to the use of the conventional puncture needle, however, unfavorable effects, such as cellular or tissular destruction and tissue tear-off, on tissue slices collected from the lesion or on tissue areas around the puncture needle at the site of penetration into the lesion have been pointed out, because a substrate of the needle is formed of a conductive metal, such as stainless steel, high tension steel or the like, having good electrical properties (resistance p: 10-6 - 1O-8 O-m) . These negative effects are attributed to 1) redo reaction, 2) hydrolysis and 3) binding to antibodies such as Haptein (refer to, for example, S.G.Steinemann: Periodontology 2000, 17(1998) , P7-21).

In contrast, a puncture needle formed of ceramics

3

(hereinafter, simply referred to as "ceramic puncture needle" or "ceramic needle") may be used without exerting unfavorable effects on the collected tissues or the cells around the puncture needle penetrated into the lesion. However, the ceramic puncture needles and the ceramic needles are very fragile and tend to break easily, and therefore are not currently adopted in any case.

The present inventors first contemplated to form a ceramic film over an outer surface of the ordinary metal puncture needle in order to obtain a puncture needle having no negative effects on the collected tissues or the cells around the puncture needle penetrated into the lesion.

If, however, the ceramic film coated on a very fine cylindrical body like the puncture needle has poor adhesion to a surface of the cylindrical body, the ceramic film will be peeled off during use so that the intended object cannot be achieved. Particularly, the puncture needles and injection needles are unavoidably flexed to some degree when used, thus involving a high risk of peeling of the ceramic film.

For instance, Japanese examined patent No. JP-B-6-20464 has disclosed a medical incision/impression device wherein a medical knife is provided with a diamond film coating on its surface for reducing frictional resistance at incision.

However, the diamond film is coated by heating a substrate

4

to 500 to 1300°C, while a thermal expansion difference between the substrate and the diamond film is significant. Hence, the diamond film is prone to delaminate and is not applicable to the puncture needle and the like as a subject matter of the invention.

Recently, the inventors have discovered a new fact that when a thin TiN ceramic film plasma-coated on a ferritic stainless steel sheet is subjected to plastic work of 180° bending, the TiN ceramic film exhibits local elongation at cracked portions assuming unique concave shape just as seen in metals [Inokuti ; Yukio: prize-winning photograph at 2001 International Metallographic Contest (Indianapolis, USA, 2001, 11/5-8. held jointly by IMS (International Metallographic Society) and ASM (Amercian Society of Metals)].

The phenomenon suggests that the very fragile ceramic film is also workable, exhibiting metal-like elongation when subj ected to plastic work.

Accordingly, the inventors formed the TiN ceramic film on a surface of a stainless steel puncture needle by ceramic coating process in a high-vacuum and high-plasma atmosphere.

It was confirmed that the TiN ceramic film has such an excellent adhesion to the puncture needle that a certain degree of bending does not cause the delamination of the TiN ceramic film.

5

However, even the puncture needle coated with the TiN

ceramic film could not completely eliminate the unfavorable effects, such as cellular or tissular destruction and tissue tear-off, on the collected tissues or on tissue areas around the puncture needle at the site of penetration into the lesion although such effects were not so serious as those caused by the conventional metal puncture needles.

The invention is directed to a solution to the above problem and has an object to provide a ceramic-coated medical appliance or biopsy appliance{hereinafter, simply referred to as "medical appliances" depending upon cases) which may be used without causing any unfavorable effects on the tissues or cells of organisms, the medical appliances including, for example, medical needles such as injection needles, puncture needles, suture needles; biopsy forceps; forceps; surgical scissors; surgical knives and the like.

Another object of the invention is to provide an innovative ceramic-coated medical puncture needle which is free from the risk of breakage during use and which has no unfavorable effects on the collected tissues or the cells around the puncture needle at the site of penetration into the lesion.

Still another object of the invention is to provide a ceramic-coated medical puncture needle which also has the insulating ceramic coating on its inner surface such that the

6

aforementioned negative effects on the tissues may not occur due to contact between the tissues and a metal surface when a large amount of tissues is collected.

In some cases, the ceramic-coated genetic control needle may have unfavorable effects on cell nucleus when used to cut off the cell nucleus or to inject an immunological solution or the like in the nucleus.

That is, the outer surface of the ceramic-coated needle is covered by the insulating ceramic coating, causing no damage to an area around the penetrated ceramic-coated needle. Unfortunately, the coated needle is so fine that the needle is not always have the insulating ceramic coating on its inner surface. Hence, a fear exists that the negative effects may occur because of the contact between the cell nucleus and the metal surface inside of the needle when the nucleus is cut off or injected with the immunological solution or the like.

The invention is directed to the solution to the above problem and has an object to provide a novel ceramic-coated genetic control needle and a fabrication method therefor. The genetic control needle is characterized in that the insulating ceramic film is also formed on the inner surface of the very fine needle, thereby eliminating the unfavorable effects on an area around the needle penetrated into the cell or the like as well as on the nucleus in the needle during the cut-off of cell

7

nuclei or injection of the immunological solution or the like.

The invention is further directed to the improvement of

the aforementioned technique and has an object to provide a

fabrication method for the ceramic-coated medical appliances.

The method is characterized in that a ceramic film of increased

adhesion is formed by way of a mixed layer of an iron matrix

and the ceramic film produced at an interface therebetween

(initial coat layer) and that the ceramic film is further improved

in insulation performance and wear resistance by way of an even

more increased resistance p at least at its top surface.

Disclosure of the Invention

The followings are the gist and constitution of the invention.  

1.	A ceramic-coated medical appliance or biopsy appliance

characterized in that at least a metal portion directly

contacting an organism is coated with an insulating ceramic film

having a resistance p of 10s O-m or more.

2.	A ceramic-coated medical appliance or biopsy appliance

according to the above appliance (1) , characterized in that the

ceramic film has a thickness of 0.05 to 5.0 urn.

3.	A ceramic-coated medical appliance or biopsy appliance

according to the above appliance (1) or (2) , characterized in

that the ceramic film comprises at least one selected from the

8

group consisting of nitrides, carbides or oxides of Al, B, Si, Cr and Ti.

4.	A ceramic-coated medical appliance according to any one of

the above appliances (1) to (3) , characterized in that the medical

appliance is any one of biopsy forceps, forceps, surgical

scissors and a surgical knife.

5.	A ceramic-coated medical appliance according to any of the

above appliances  (1)  to  (3) ,  characterized in that the

ceramic-coated medical appliance is any one of an inj ection

needle, puncture needle and suture needle.

6.	A ceramic-coated medical needle according to the above

appliance (5) , characterized in that the needle has the

insulating ceramic film of a resistance p of 105 O-m or more on

a part or the whole of a surface thereof.

7	. A ceramic-coated medical needle according to the above needle

(6) , characterized in that the ceramic film has a thickness of

0.05 to 5.0 um.

8	. A ceramic-coated medical needle according to the above needle

(6) or (7), characterized in that the ceramic film comprises

at least one selected from the group consisting of nitrides,

carbides or oxides of Al, B, Si, Cr and Ti.

9	. A ceramic-coated medical needle according to any one of the

above needles (6) , (7) or (8) , characterized in that a substrate

metal of the coated needle is stainless steel or high tension

9

steel. 10 . A ceramic-coatedmedical needle according to the above needle

(6) , characterized in that a ceramic-coated area of the needle is a part or the whole of an outer surface thereof and a portion of an inner surface thereof that is 1 mm inward from a tip of the needle. 11. A ceramic-coated medical needle according to the above needle

(10), characterized in that the ceramic film has a thickness

of 0.05 to 5.0 um.

12 . A ceramic-coatedmedical needle according to the above needle

(10) or (11) , characterized in that the ceramic film comprises at least one selected from the group consisting of nitrides, carbides or oxides of Al, B, Si, Cr and Ti.

13.	A ceramic-coated medical needle according to any one of the

above needles (10) , (11) or (12) , characterized in that a

substrate metal of the coated needle is stainless steel or high

tension steel.

14.	A ceramic-coated generic control needle according to any

one of the above appliances (1) to (3) , characterized in that

the ceramic-coated biopsy appliance is a genetic control needle .

15.	A ceramic-coated genetic control needle according to the

above needle (14) , characterized in that a ceramic-coated area

of the metal needle is at least a portion of a surface thereof

that contacts a cell nucleus in tissue of an organism.

10

16. A ceramic-coated genetic control needle according to the aboveneedle (14) or (15) , characterized in that the coatedneedle has a diameter of 0.0005 to 0.5 mm.

17.	A ceramic-coated genetic control needle according to any

one of the above needles (14),(15) or (16), characterized in

that the ceramic film comprises at least one selected from the

group consisting of nitrides, oxides or carbides of Al, B, Si,

Cr and Ti.

18.	A ceramic-coated genetic control needle according to the

above needle (14) , characterized in that a ceramic-coated area

of an outer surface of the metal needle is at least a portion

thereof that contacts tissue of an organism, whereas a

ceramic-coated area of an inner surface of the metal needle is

at least a portion thereof that contacts a cell nucleus in the

tissue of the organism.

19.	A ceramic-coated genetic control needle according to the

above needle (18), characterized in that the coverage of the

insulating ceramic film on the inner surface of the metal needle

extends 10 urn or more from a tip of the metal needle.

20.	A ceramic-coated genetic control needle according to the

above needle (18) or (19) , characterized in that the ceramic

film has a thickness of 0.05 to 5.0 um.

21.	A ceramic-coated genetic control needle according to any

one of the above needles (18),(19) or (20), characterized in

11

that the ceramic film comprises at least one selected from the group consisting of nitrides, carbides or oxides of Al, B, Si, Cr and Ti.

22.	A ceramic-coated genetic control needle according to any

one of the above needles (18) to (21), characterized in that

a substrate metal of the needle is stainless steel or high tension

steel.

23.	A ceramic-coated genetic control needle according to any

one of the above needles (18) to (22), characterized in that

the needle has a diameter ? of 0.0005 to 0.5 mm.

24.	A ceramic-coated genetic control needle according to the

above needle (14) , characterized in that a ceramic-coated area

of the metal needle is at least a respective portion of an outer

and an inner surface thereof that contacts a cell nucleus in

tissue of an organism, and that the ceramic film has an arithmetic

mean surface roughness Ra of 1.5 um or less.

25.	A ceramic-coated genetic control needle according to the

above needle (24), characterized in that the coverage of the

insulating ceramic film on the inner surface of the needle extends

at least 10 urn from a tip of the needle.

26.	A ceramic-coated genetic control needle according to the

above needle (24) or (25), characterized in that the ceramic

film has a thickness of 0.05 to 5.0 um.

27.	A ceramic-coated genetic control needle according to any

12

one of the above needles (24) , (25) or (26) , characterized in that the ceramic film comprises at least one selected from the group consisting of nitrides, carbides or oxides of Al, B, Si, Cr and Ti.

28.	A ceramic-coated genetic control needle according to any

one of the above needles (24) to.(27), characterized in that

a substrate metal of the needle is stainless steel or high tension

steel.

29.	A ceramic-coated genetic control needle according to any

one of the above needles (24) to (28), characterized in that

the needle has a diameter ? of 0.0005 to 0.5 mm.

30.	A fabrication method for ceramic-coated medical appliance

or biopsy appliance characterized in that an insulating ceramic

coating film is formed by dry plating at least on a metal portion

of a metallic medical appliance or biopsy appliance that directly

contacts an organism.

31.	A fabrication method for ceramic-coated medical appliance

or biopsy appliance according to the above method (30) ,

characterized in that 5 to 500 seem of O2 is introduced in a

coating atmosphere in the latter stage of the dry plating process ,

thereby offering a ceramic-coated medical appliance or biopsy

appliance having excellent insulating performance, adhesion and

wear resistance and featuring a resistance p of 105 om or more

at least at a top surface of the ceramic film.

13

32. A fabrication method for ceramic-coated medical appliance or biopsy appliance according to the above method (30) or (31) , characterized in that the top surface of the ceramic film has a resistance p of 109 O-m or more.

33.	A fabrication method for ceramic-coated medical appliance

or biopsy appliance according to any one of the above methods

(30) , (31) or (32), characterized in that the ceramic film

comprises at least one selected from the group consisting of

nitrides, oxides or carbides of Al, B, Si, Cr and Ti.

34.	A fabrication method for ceramic-coated medical appliance

according to any one of the above methods (30) to (33) ,

characterized in that the medical appliance is any one of biopsy

forceps, forceps, surgical scissors and a surgical knife.

35.	A fabrication method for ceramic-coated medical appliance

according to any one of the above methods (30) to (33) ,

characterized in that the medical appliance is an injection

needle or puncture needle.

36.	A. fabrication method for ceramic-coated medical needle

according to the above method (35) , characterized in that the

metal needle is set in parallel with an approaching direction

of deposition particles as presenting a tip thereof against the

approaching deposition particles and the ceramic film is formed

at least on the tip portion of the needle by dry plating.

37.	A fabrication method for ceramic-coated medical needle

14

according to the above method (36) , characterized in that the ceramic film is an insulating ceramic film having a resistance p of 105 Q-m or more.

38.	A fabrication method for ceramic-coated medical needle

according to the above method (36) or (37), characterized in

that the ceramic film has a thickness of 0.05 to 5.0 um.

39.	A fabrication method for ceramic-coated medical needle

according to any one of the above methods (36),(37) or (38),

characterized in that the ceramic film comprises at least one

selected from the group consisting of nitrides, carbides or

oxides of Al, B, Si, Cr and Ti.

40.	A fabrication method for ceramic-coated medical needle

according to any one of the above methods (36) to (39),

characterized in that a substrate metal of the coated needle

is stainless steel or high tension steel.

41.	A fabrication method for ceramic-coated medical needle

according to the above method 35, characterized in that the

insulating ceramic film is formed by magnetron sputtering process

using, as a sputter target, at least one selected from the group

consisting of nitrides, carbides or oxides of Al, B, Si, Cr and

Ti while prevent ing abnormal discharge by disposing a high-plasma

atmosphere forming magnet and an RF device around the target,

thereby overlaying the ceramic film on a part or the whole of:

an outer surface of the needle and on a portion of an inner surface

16

thereof at least 1 mm inward from a tip of the needle.

42.	A fabrication method for ceramic-coated medical needle

according to the above method (41) , characterized in that two

of the sputter targets are disposed for forming the insulating

ceramic film based on a W-cathode system.

43.	A fabrication method for ceramic-coated medical needle

according to any one of the above methods  (41)  to (42),

characterized in that the metal needle is set in parallel with

an approaching direction of deposition particles as presenting

its tip against the approaching deposition particles.

44.	A fabrication method for ceramic-coated medical needle

according to any one of the above methods (41) , (42) or (43) ,

characterized in that the supply of reaction gas is suspended

in an initial stage of the magnetron sputtering process.

45.	A fabrication method for ceramic-coated genetic control

needle according to any one of the above methods (30) to (33) ,

characterized in that the biopsy appliance is a genetic control

needle.

46.	A fabrication method for ceramic-coated genetic control

needle according to the above method (45) , characterized in that

the metal needle is set in parallel with an approaching direction

of deposition particles as presenting a tip thereof against the

approaching deposition particles, and that the insulating

ceramic film having a resistance p of 105 Qm or more is formed

16

at least on the tip portion of the needle by dry plating with an interior of the needle maintained at higher vacuum than the outside thereof through differential-pressure evacuation. 47 . A fabrication system for fabricating a ceramic-coated genetic control needle comprising a magnetron sputtering apparatus, a sample holder and a differential-pressure high-vacuum chamber in a vacuum vessel of a dry plating system, characterized in that a metal needle as a coating object is set on the sample holder as positioned in parallel with an approaching direction of deposition particles and presenting a tip thereof against the approaching deposition particles, and that a trailing end of the needle is connected with the differential-pressure high-vacuum chamber via a tube for maintaining an interior of the metal needle at higher vacuum than outside thereof by differential pressure vacuum effect while an insulating ceramic film is formed on an outer and an inner surface of the metal needle.

The  invention  is  now described with reference  to  the

accompanying drawings.

Brief Description of the Drawings

Fig. 1 is a graphical representation of a relation between the resistance p of a ceramic coating and the texture damage degree (TDD);

Fig.2A is a diagram showing biopsy forceps according to the invention;

17

Fig. 2B is a diagram showing conventional biopsy forceps ;

Fig.3A is a diagram showing forceps according to the invention;

Fig.3B is a diagram showing conventional forceps;

Fig.4A is a diagram showing surgical scissors according to the invention;

Fig.4B is a diagram showing conventional surgical scissors;

Fig. 5 is a schematic diagram showing a preferred magnetron sputtering system used for the fabrication of a ceramic-coated needle according to the invention;

Fig.6A is a diagram showing a setting mode of puncture needles on a sample holder;

Fig.6B is an enlarged sectional view showing a tip of the puncture needle;

Fig. 7 is a transmission electron microscope(TEM) image of a cut-off nucleus;

Fig. 8 is a schematic diagram showing another preferred magnetron sputtering apparatus used for the fabrication of the ceramic-coated needle according to the invention;

Fig.9 is a diagram showing details of a procedure of differential-pressure high-vacuum evacuation and a process chamber;

Fig. 10 is an enlarged, view showing a tip of a metal needle;

18

Fig.11 is a schematic diagram showing still another preferred magnetron sputtering system used for the fabrication of the ceramic-coated needle according to the invention;

Fig.l2A is a diagram showing a setting mode of puncture needles on the sample holder;

Fig.l2B is an enlarged sectional view showing a tip of the puncture needle;

Fig. 13 is a graphical representation of a relation between the resistance p and the amount of introduced oxygen gas;

Fig.14 is a graphical representation of the results of elementary analysis measured from top in the film thickness direction by GDS;

Fig.l5A is a graphical representation of a roughness profile (arithmetic mean roughness Ra) of an outer surface of a tip portion of a needle prior to SiNx ceramic coating;

Fig.l5B is a graphical representation of a roughness profile (arithmetic mean roughness Ra) of the outer surface of the tip portion of the needle subjected to the SiNx ceramic coating;

Fig.l6A is a graphical representation of a roughness profile (arithmetic mean roughness Ra} of an inner surface of the tip portion of the needle prior to the SiNx ceramic coating; and

Fig.16B is a graphical representation of a roughness

19

profile (arithmetic mean roughness Ra) of the inner surface of the tip portion of the needle subjected to the SiNx ceramic coating.

Best Mode for Carrying Out the Invention

The inventors have made intensive studies to solve the aforementioned problem associated with "Background Art" and found that all the ceramic materials are not necessarily usable as a coating ceramic but the usable ceramic material must be an insulating material of high resistance p.

Fig.l shows the results of an examination of effects on tissues of an organism. The examination used puncture needles formed with ceramic films of different resistances p on respective surfaces of stainless steel substrates thereof. The results are represented by a relation between the resistance p and the texture damage degree (TDD: histopathological examination by microscopic observation). The texture damage degree (TDD) was determined as follows . Each photographic image of sliced cell tissues was image processed to determine a roughness profile at cut face of the tissues. An arithmetic mean roughness of the roughness profile was found based on JIS B0633 (ISO4288) and then applied to a conversion expression "TDD=0.0563Ra-0.0911" to give a TDD value; The conversion expression was defined based on conditions that cell tissues

20

sliced with a conventional stainless-steel puncture needle had a mean surface roughness Ra of 10.5 um at cut face a TDD value of 0.5, and that cell tissues sliced with a ceramic-coated needle having a resistance p of ? had a minimum surface roughness Ra of 3 . 4 um at interface and a TDD value of 0 .1. It is considered that with the TDD value of 0.40 or less, or preferably of 0.35 orless, there is no unfavorable effects on the tissues of organism due to damages, such as destruction or tear-off.

As shown in Fig.l, good results of TDD values of 0.40 or less were achieved by the use of coating ceramics having resistances p of at least 105 o-m. In Fig.l, a stainless-steel puncture needle free from the ceramic coating had a resistance p of 7x10-6 whereas a puncture needle coated with a TiN ceramic film had a resistance p of 3x10-4. The resistance is defined herein to mean a volume resistance determined by the four probe method of resistivity measurement according to ASTMD-991.

The invention adopted a ceramic coating process in a high-vacuum, high-plasma atmosphere thereby achieving high adhesion between a high-precision worked metal needle and an insulating ceramic thin film.

Specifically, the invention is characterized by forming a complex structure of iron matrix and a ceramic film combined via a mixed layer of these (including functionally gradient properties) and advantageously capitalizing on individual

21

properties of the components.

The invention will be described in detail as below.

Fig.5 schematically shows a preferred magnetron sputtering system used for the fabrication of a ceramic-coated needle according to the invention. Fig. 6A is a diagram showing a setting mode of metal puncture needles as a material, whereas Fig.6B is an enlarged sectional view of a tip portion of the puncture needle coated with a ceramic film.

Referring to the figures, a reference numeral 1 denotes a vacuum vessel, a numeral 2 denoting a sample holder, a numeral 3 denoting a metal puncture needle. A reference numeral 4 denotes ferrosilicon as a target, a numeral 5 denoting a magnet, a numeral 6 denoting a copper plate interposed between the target and the magnet, a numeral 7 denoting a water cooling pipe for the copper plate. In addition, a numeral 8 denotes an inlet port for a reaction gas, a numeral 9 denoting ionized Si-particles, a numeral 10 denoting a fixing jig for the puncture needles, and numerals 11 and 12 denoting a respective ceramic film formed on an outer surface and an inner surface of the puncture needle 3.

According to Fig. 5 , the ionized Si-particles 9 react with nitrogen gas as the reaction gas while moving straight toward the metal puncture needle 3 fixed on the sample holder 2 , thereby forming SiNx.  Thus, SiNx is deposited on the surface of the

22

puncture needle 3.

The invention is characterized in that in the above vapor deposition process for forming the deposition particles, i.e. , an SiNx ceramic, the puncture needle 3 is positioned in parallel with an approaching direction of the deposition particles as presenting a tip thereof against the approaching deposition particles.

Such a setting mode of the puncture needles effectively permits the deposition particles to enter and adhere to interiors of the puncture needles 3. Hence, as shown in Fig.6B, the insulating ceramic film 12 is effectively formed on the inner surface of the puncture needle and, of course , on the outer surface thereof.

It is noted here that the ceramic film on the puncture needle need not cover the whole of the outer surface thereof but only need to cover at least an area which contacts the tissues of an organism during use.

In this respect, there is a similar requirement for the inner surface of the puncture needle, which need be coated with the ceramic film over an area (represented by 'h' in Fig.6B) inwardly extending at least 1 mm from the needle tip (bottom of aperture). This is because the collected tissue slice may sometimes sustain the aforesaid negative effects unless the inner surface of the puncture needle has an coverage of the insulating

23

ceramic film inwardly extending at least 1 mm from the needle tip. Preferably, the coverage of the ceramic film may inwardly extend about 3 to 10 mm from the needle tip (aperture bottom) .

Next, the reason for limitation of the invention will be explained as below.

According to the invention, the ceramic film featuring excellent insulation, adhesion and wear resistance is formed onmedical appliances at their metalportions directly contacting any part of the organisms, the medical appliances including medical needles such as injection needles, puncture needles, and suture needles; biopsy forceps ; forceps; surgical scissors; surgical knives and the like. (1) Coating Substrate

A substrate for medical appliances may be any of metal materials but particularly preferred are stainless steel and high tension steel.

The reason is because stainless steel is free from surface rust and easy to high-precision work. In particular, ferritic stainless steel may be advantageously used.

Preferred chemical compositions of a typical ferritic stainless steel are C: 0.01 wt% or less. Si: 1.0 wt% or less, Mn: 2.0 wt% or less, P: 0.08 wt% or less, S: 0.02 wt% or less, Cr: 10-35 wt%, and N: 0.10 wt% or with the remainder being Fe and unavoidable impurities.  The ferritic stainless steel

24

may further contain one or two or more types selected from the group consisting of Al: 0.3 wt% or less , Ni : 1.0 wt% or less, Mo: 3.0 wt% or less, Ti: 1.0 wt% or less, Nb: 1.0 wt% or less, V: 0.30 wt% or less, Zr: 1.0 wt% or less, Cu.: 1.0 wt% or less, W: 0.30 wt% or less, and B: 0.01 wt% or less.

Preferred chemical compositions of a typical high tension steel are C: 0.01 wt% or less, Si: 1.0 wt% or less, Mn: 2.0 wt% or less, P: 0.08 wt% or less, and S: 0.02 wt% or less, with the remainder being Fe and unavoidable impurities.

In a case where the stainless steel is used as the substrate to fabricate the medical appliances, for example, the following procedure may be taken . A stainless steel material is subjected to continuous casting process, followed by hot rolling, cold rolling and bright annealing, and then high-precision worked into any of various desired shapes. These steps may be carried out according to the conventional techniques.

In the case of the high tension steel, a commonly taken procedure includes the steps of continuous casting; hot rolling, cold rolling and annealing; welding opposite ends of sheet metal; and working the sheet metal into round pieces. (2) Ceramic Film

Metal surfaces of the resultantmedical appliances , which include the medical needles such as injection needles , puncture needles and suture needles; biopsy forceps; forceps; surgical

25

scissors; and surgical knives, are cleaned by ultrasonic cleaning or electrolytic polishing and then, formed with the ceramic film. It is important to use an insulating ceramic having a resistance p of at least 105 O-m. This is because the ceramics having the resistance p of at least 105 O-m can fully eliminate the negative effects of damages, such as destruction or tear off, on the sliced tissues or cellular tissues at the lesion site that are contacted by the medical appliances.

Advantageous ceramics having the resistance p of at least 105 O-m may be at least one selected from the group consisting of nitrides, carbides or oxides of Al, B, Si, Cr and Ti.

A preferred thickness of the ceramic film is in the range of 0.05 to 5.0 um, because a ceramic film having a thickness of at least 0.05 um assures a sufficient insulating performance. On the other hand, a ceramic film having a thickness of 5.0 um or less is easier to attain good adhesion to the substrate and besides, obviates increased costs associated with the coating process. The film thickness was measured as follows, using a Stylus coating thickness tester Alpha-step 200 (commercially available from Tencor Instrument Inc) . The ceramic film was overlaid on a part of a glass slide to define a coated region and a non-coated region, and the film thickness was determined from a difference between levels of the coated region and the non-coated region.

26

(3) Ceramic Film Coating Process

The ceramic film coating process is not particularly limited but an advantageous coating process is dry plating. Although the most preferred process is magnetron sputter ing which provides high ionization and high-speed film formation, other applicable processes include known PVD coating processes such as RF (Radio Frequency) ionplating (hereinafter, simply referred to as "RF process") , hollow cathode electro-discharge forming, and arc discharge forming; and CVD coating processes; and high-plasma CVD coating processes.

The followings are preferred conditions of ceramic film forming by magnetron sputtering.

In the case of an SiNx coating using ferrosilicon as a target, for example, optimum coating conditions are input power: 5-30 kW, vacuum degree: 0.8-3x10-3 Torr, Ar gas: 50-1000 seem, and N2 gas: 50-1000 seem (Standard Cubic Centi Meter per Minute) . (4) Ceramic Coated Portion.

The medical appliances of the invention, which include the medical needles such as injection needles, puncture needles and suture needles; biopsy forceps; forceps; surgical scissors; surgical knives and the like, need not have the ceramic film coating on their overall surfaces. The ceramic film only need be formed at least on each portion directly contacting the tissues of an organism during use.

27

As specific examples of the invention, biopsy forceps, forceps and surgical scissors are shown in Figs.2A, 3A and 4A, respectively. It is noted that Figs.2B, 3B and 4B show the current medical appliances, respectively.

The needles as the subject matter of the invention are not limited to the aforesaid puncture needles and injection needles but may include any medical needles punctured into the organisms, that are used for injection of a contrast medium or acupuncture treatment, for example.

Unfortunately, the above coating process has another problem that a ceramic film of excellent insulating performance cannot be attained.

Hence, the inventors have made an intensive study to achieve the improvement and discovered that the insulating performance of the ceramic film can be effectively enhanced by increasing the 02 concentration of the coating atmosphere of the dry plating process.

Specifically, when the coating process was carried out in an 02-enriched atmosphere,, the resultant ceramic film, which was based on Al, B or Si, had quite an excellent insulating performance with resistance p > 109 o-m.

Furthermore, even in a ceramic film based on Cr or Ti, which could not achieve a resistance p of 105 Om or more according to the conventional techniques,  an excellent insulating

28

performance with resistance p > 105 O-m was attained by increasing the O2 concentrations of the coating atmosphere.

However, it was also found that in a case where the coating atmosphere was increased in the O2 concentrations at an initial stage of the dry plating process, the resultant ceramic film was decreased in adhesion.

Therefore, the invention specifies that the O2 concentrations of the coating atmosphere is increased only in the latter half period of the dry plating process.

The latter half period of the coatingprocess to introduce the oxygen gas in the coating atmosphere is a stage when a percentage of iron contained in the hybrid layer of iron matrix and ceramic is decreased to 20 wt% or less (preferably 10 wt% or less) . If this stage is expressed in terms of a thickness of a formed ceramic film, the corresponding film thickness is equal to 10 to 50 % of the total film thickness. In a case where the 02 concentration of the coating atmosphere was increased in the former stage of the coating process when the percentage of ion contained in the mixed layer of iron matrix and ceramic was in excess of 20 wt%, the resultant ceramic film was decreased in adhesion and hence, the resistance p > 105 O-m could not be achieved.

Fig. 13 is agraphical representation of a relation between the resistance p of a SiNx ceramic-coated puncture needle and

29

the amount of introduced oxygen gas , the SiNx ceramic film formed in thickness of 1. 0 urn on the puncture needle surface by magnetron sputtering. It is noted that the oxygen gas was introduced only in the latter stage of the magnetron sputtering process (surface coating portion: 0.5 um in thickness).

As seen from Fig. 13, the introduction of oxygen gas dramatically increases the resistance p. Particularly, when the amount of introduced oxygen gas is 5 sccm or more, the resistance p is increased to 105 Om or more, and when the amount of introduced oxygen gas is 50 sccm or more, the resistance p is significantly increased to 1013 Q-m or more.

However, with the amount of introduced oxygen gas in excess of 500 sccm, the increasing effect of the resistance p reaches saturation.

Accordingly, the invention limits the introduction of oxygen gas into the coating atmosphere in the latter stage of the dry plating process to the range of 5 to 500 seem or preferably of 50 to 500 sccm.

Fig.14 graphically shows the results of analysis of Fe, N, 0 and Si in the thickness direction of the SiNx ceramic film as determined by glow discharge analysis.
