Repository: anandvc/allindianpatents

File: patents/208413-a-method-of-coating-a-core-material.html (part 1 of 3)
Indian Patents. 208413:A METHOD OF COATING A CORE MATERIAL

Indian Patents

Recently Granted Patents

  Recently Published Patents

Title of Invention	A METHOD OF COATING A CORE MATERIAL

Abstract	Methods of coating core materials by providing target materials and core materials' ablating the target materials to form ablated paniculate target materials; and coating the core materials with said ablated particulate target materials; wherein the method is performed at a pressure of about 10 Torror higher. Methods of coating particles with nanometer to multiple nanometer thick coatings in atmospheric pressure, and using pneumatic fluidization, are also provided.	

Full Text	 

JAMES P. TALTON

FOR

METHODS FOR COATING PARTICLES AND PARTICLES PRODUCED THEREBY

A METHOD OF COATING A CORE MATERIAL

II.  BACKGROUND OF THE INVENTION

A.	Related Applications

The present application claims priority under 35 U.S.C. § 119 to U.S. Provisional Patent Application Serial No. 60/137,733, filed June 7, 1999, and No. 60/138,006. filed June 7. 1999. The entire contents of each of the aforementioned applications is specifically incorporated herein

by reference in its entirety.

B.	Field of the invention

The invention relates to methods of coating particles, and the panicles produced thereby.

More specifically, the invention relates to drug particles or drug delivery particles -coated with a material, which may be biodegradable or bipcompatible, such as a polymer. The coating may impart a number of characteristics to the particle, including altering its surface properties, its rate of dissolution, or its rate of diffusion and/or release of an active component. More particularly, the invention provides methods for preparing particulate compositions that are coated with ultrafine layers of coating materials, preferably organic polymeric coating materials, applied through a non-aqueous, non-solvent technique. A particularly preferred process is a vapor deposition process such as pulsed laser ablation. Among the many advantages of the disclosed methods are control of both the thickness and uniformity of the coating on the surfaces of the selected particulate drug.

2

C.  Description of Related Art

Pharmaceutical formulations that provide for delivery of a drug over an extended period of time have revolutionized the pharmaceutical industry. Whether the delivery is sustained, modified, controlled, extended, or delayed, the concept is generally the same - provide in a single dose what previously required multiple doses. ("Sustained release" will be used herein to describe this generic class of release mechanisms.) The desire is to provide an effective concentration of the drug for an appropriate length of time.

There are several advantages to such formulations. For example, having a lower concentration of the drug in the body for a longer period of time lowers the incidence of toxicity for drugs with a narrow therapeutic window, and often improves the overall effect. Also, patient compliance is improved when the dosing regimen is decreased; a patient is far more likely to take a single daily dose, than to take two, three, or even four doses daily. This is true for drugs delivered orally, as well as those which are injected, inhaled, or delivered by transdermal or transmucosal diffusion.

Traditionally, sustained release has been achieved by placing a coating material over the drug particles or granules. Thus, tablets, capsules, caplets, pills, and other formulations with coated granules have been provided. Depending on the desired drug release properties, a drug core may be coated with a single layer of coating, or alternating coatings may be provided, or the drug may actually be interdispersed within a coating material. The possibilities are numerous, and the particulars of the formulation are chosen based on the desired drug release properties. A summary of such formulations is provided in Modem Pharmaceutics. Second Edition, edited by

3

4

B.  Summary of the Invention

The present invention provides methods of coating core materials comprising: providing target materials and core materials; ablating the target materials to form ablated participate target materials; and coating the core materials with the ablated particulate target materials; wherein the method occurs at a pressure of about 10 Torr or higher. The ablating may occur at a pressure of about 20 Torr or higher, including about 760 Torr.

The core materials may have an average diameter of about 0.5 ?m to about 1 mm. Coating the core materials with the ablated particulate target material may result in a coating of the target materials on the core materials of a thickness of less than about 1000 nm. The coating on the core materials may have a thickness of less than about 100 run, or less than about 10 nm.

Coating the core materials with the ablated particulate target materials may result in coated particles having average diameters of less than about 1 mm, less than about 100 ?m, or less than about 10 ?m. Preferably, the target materials include at least a biodegradable polymer, biocompatible polymer, polysaccharide, and/or protein,

Ablating may be achieved by the use of a high energy source, which may be a laser. Lasers include, but are not limited to, ion laser, diode array laser, and pulsed excimer laser. In preferred embodiments, the coating of the core materials with the ablated particulate target materials is performed by mixing the core materials with the ablated particulate materials using fluidization. The fluidization may be achieved by pneumatic fluidization,

The core materials may include Pharmaceuticals for human or animal use, pesticides, herbicides, fungicides, cosmetics, paints or pigments, and/or inert particles. Preferably, the core materials include;; at least one pharmaceutical for human or animal use, The coating of the target materials on the core materials may result in a continuous coating or a discontinuous coating.

In other embodiments, the present invention includes methods of coating particulates to a coating thickness of less than about 100 nm, the method comprising; providing target materials and core materials; ablating the target materials to form ablated particulate target materials; and coating the core materials with the ablated particulate target materials; wherein the core materials are fluidized using pneumatic fluidization.

III.  SUMMARY OF THE INVENTION

A.  Features and Advantages of the Invention

The present invention overcomes these: and other inherent deficiencies in the prior art by providing novel coating methods for use in preparing coated particles, and in particular, coated drug particles for having improved pharmaceutical properties.  In general, the methods disclosed herein provide a means for coaling paniculate materials with one or more layers of discrete coating matter or materials such that the coated matter or materials adheres generally uniformly to the surface of the paniculate materials to form either continuous or discontinuous coatings depending upon the particular application of the coated paniculate materials.

The invention also provides for modification of (1) the aggregation characteristics; (2) the flow properties: and (3) the release-rate of the drug, by applying coatings using the methods of the present invention to greatly enhance the pharmacokinetic profiles of coated drugs.

Additional advantages include improved flow properties during manufacture; and formulation stability, e.g., shelf-life.

Drugs coated by the processes outlined herein have been shown to possess high encapsulation efficiencies (>99% drug) while requiring minimal processing. The process also has several advantages over current coating techniques including:

1.	It is a fast process with modification times (i.e., how long it takes to coat a paniculate

from beginning to end) on the order of minutes.

2.	A variety of materials can be used for producing the: coatings on the paniculate

materials, thus it is possible to produce films from materials with proven biocompatibility.

5

3.	It can be a dry, solventless technique conducted under a sterile environment, which is

an important consideration in the drug industry.

4.	Panicle agglomeration/adhesion can be minimized by applying coatings that affect the

bonding nature and electrostatic charge on the surface of the paniculate materials.

5.	Formation of microcapsules by depositing coatings onto the panicle surface will make

it possible to control drug release kinetics by: (a) diffusion of the drug through the polymer; (b)

degradation of the biodegradable polymer coating off of the drug panicles, thereby releasing the

core dnag material.

6.	Laser ablation can be performed under normal atmospheric pressure, as opposed to a

vacuum, thereby eliminating the need for vacuum mechanisms, including chambers and pumps,

in the process, and allowing for a continuous production line. This advantage significantly

improves production times, and thereby decreasing production costs and scale-up difficulty.

B.  Summary of the Invention

The present invention provides methods of coating core materials comprising: providing target materials and core materials; ablating the target materials to form ablated paniculate target materials; and coating the core materials with the ablated paniculate target materials; wherein the method occurs at a pressure of about 10 Torr or higher. The ablating may occur at a pressure of about 20 Torr or higher, including about 760 Torr.

The core materials may have an average diameter of about 0.5 ?m to about 1 mm. Coating the core materials with the ablated paniculate target material may result in a coating of the target materials on the core materials of a thickness of less than about 1000 nm. The coating on the core materials may have a thickness of less than about 100 nm, or less than about 10 nm.

6

Coating the core materials with the ablated paniculate target materials may result in coated particles having average diameters of less than about 1 mm. less than about 100 ?a. or less than about 10 ?m. Preferably, the target materials include at least a biodegradable polymer, biocompatible polymer, polysaccharide, and/or protein.

Ablating may be achieved by the use of a high energy source, which may be a laser. Lasers include, but are not limited to. ion laser, diode array laser, and pulsed excimer laser. In preferred embodiments, the coating of the core materials with the ablated paniculate target materials is performed by mixing the core materials with the ablated paniculate materials using fluidization. The fluidization may be achieved by pneumatic fluidization.

The core materials may include pharmaceuticals for human or animal use, pesticides, herbicides, fungicides, cosmetics, paints or pigments, and/or inert particles. Preferably, the core materials includes at least one pharmaceutical for human or animal use. The coating of the target materials on the core materials may result in a continuous coating or a discontinuous coating.

In other embodiments, the present invention includes methods of coating particulates to a coating thickness of less than about 100 nrn, the method comprising: providing target materials and core materials; ablating the target materials to form ablated paniculate target materials: and coating the core materials with the ablated paniculate target materials; wherein the core materials are fluidized using pneumatic fluidization.

Accordingly, the present invention provides a method of coating a core material such as herein described, said method comprising the steps of: providing a target material such as herein described, and a core material ; ablating such target material to form ablated particulate target material ; and coating said core material with said ablated particulate target material ; wherein said method occurs at a pressure of 10 Torr or higher.

The present invention also provides a method of coating a particulate to a

coating thickness of less than 100nm said method comprising the steps of : providing a target material and a core material ; ablating said target material to form

ablated particulate target material; and coating said core material with said ablated particulate target material ; wherein said core material is fluidized using pneumatic

fluidization.

The present invention further provides a method of coating a core material, said method comprising the steps of : providing a target material and a core material; ablating said target material to form ablated particulate target material; and coating said core material with said ablated particulate target material ; wherein said method occurs at a pressure of 760 Torr and wherein said core material is fluidized using pneumatic fluidization.

-7A-

in other embodiments, the invention includes methods of coating core materials comprising: providing target materials and core materials: ablating the target materials to form ablated paniculate target materials; and coating the core materials with the ablated paniculate target materials; wherein the method occurs at a pressure of about 760 Torr and wherein the core material is fluidized using pneumatic fluidizatton.

The present invention also provides coated particulates formed according to these methods.

IV.  BRIEF DESCRIPTION OF THE DRA WINGS

The drawings form part of the present specification and are included to further demonstrate certain aspects of the present invention. The invention may be better understood by reference to one or more of these drawings in combination with the detailed description of specific embodiments presented herein.

FIGURE 1 is a diagrammatic representation of an embodiment of the invention. FIGURE 2 is a diagrammatic representation of another embodiment of the invention. FIGURE 3 shows a TEM image of deposited nanoparticles film at atmospheric pressure (scale 100.000 times).

FIGURE 4 shows another TEM image of deposited nanoparticles film at atmospheric pressure (scale 100.000 times).

FIGURE 5 shows a 1H-NMR spectra of A) original PLGA, B) deposited PLGA at 500 mJ/cm at atmospheric pressure, and C) near atmospheric pressure (10 Torr). FIGURE 6 shows the PLGA deposition rate at different pressures.

8

FIGURE 7 shows a gel permeation chromatogram of A) original PLGA MW. 56.000 daltons.

and B) deposited PLGA at 500 mJ/cnr at atmospheric pressure. MW 7.000 daitons.

FIGURE 8 shows SEM micrographs of uncoated TA powder at A) 1.000. B) 5.000. C) 10.000.

and D) 20,000 times magnification.

FIGURE 9 shows SEM micrographs of PLGA-coated TA powder at A) 1,000, B) 5.000. C)

10,000. and D) 20,000 times magnification.

FIGURE 10 shows dissolution of uncoated TA vs. PLGA-coated TA in pH 7.4 PBS (50 mM, 1

% SDS) at 37°C (n=3). Profiles are shown for uncoated TA powder (TA)•. and coated powders

after 30 minutes at 500 mJ/cm2 (PLGA30)? at atmospheric pressure.

FIGURE 11 shows the release profile for PLGA coated BSA ¦ compared to uncoated BSA ?.

FIGURE 12 shows a 1H-NMR spectra of A) original HPMC, B) deposited HPMC at 500

mJ/cm2 near atmospheric pressure (10 Torr).

FIGURE 13 shows the dissolution of uncoated TA vs. HPMC-coated TA in pH 7.4 PBS (50

mM, 0.5 % SDS) at 37°C (n=3). Profiles are shown for uncoated TA powder (TA) ?, and

coated powders after 10 minutes at 500 mJ/cm: (HPMC200) ¦ and 625 mJ/cm2 (HPMC250) ?.

FIGURE 14 shows a 1H-NMR spectra of A) original Eudragit 4135, B) deposited Eudragit at

500 mJ/cnr near atmospheric pressure (10 Torr).

FIGURE 15 shows a 1H-NMR spectra of A) original SDS, B) deposited SDS at 500 mJ/cnr

near atmospheric pressure (10 Torr).

FIGURE 16 shows an Anderson Cascade impaction profile for uncoated vs. SDS-coated TA

powders.

9

FIGURE 17 shows the release profile for PLGA coated Griseofulvin (GRIS) ¦ compared to

uncoated GRIS ?.

FIGURE 18 shows the release profile for PLGA coaxed Bupivacaine-HCI (BUP) ¦ compared to

uncoated BUP ?.

FIGURE 19 shows a 1H-NMR spectra of A) original PC, B) original PEG20K. and C)

PC+PEG20K. solid target deposited at atmospheric pressure.

FIGURE 20 shows a 1H-NMR spectra of A) original PC, B) original PEG400. and C)

PC+PEG400 liquid target deposited at atmospheric pressure.

FIGURE 21 shows a 1H-NMR spectra of A) original PC, B) original PEG20K, and C)

PC+PEG20K gel target (heat mixed) deposited at atmospheric pressure.

FIGURE 22 shows a 1H-NMR spectra of A) original PC. B) original PEG400, and C)

PC+PEG400 frozen liquid target deposited at atmospheric pressure.

V.  DETAILED DESCRIPTION OF THE INVENTION

The invention is directed to methods of coating paniculate materials, and the coated paniculate materials produced thereby. Particulates to be coated in accordance with this invention are those in which a thin coating is desirable. Such particulates (cores) include, but are not limited to, drugs or Pharmaceuticals for human or animal use, cosmetics, pesticides, herbicides, fungicides, paints and pigments, as well as inert particles for which a thin coating is desirable. Of course, this invention is also applicable to the application of thin layers of active materials to inert panicles. Examples might include nanoparticles having biologically active

10

11

even be used to coat nucleic acids to inert particles with the purpose of particle bombardment transfection of plants or animals (for use in a "gene gun"). The possibilities are too numerous to list here. In short, this invention provides improved methods for coating panicles for all known coated particle applications, and for applications which are disclosed herein for the first time.

These materials may be readily deposited onto the surface of drug particles in preferred particle sizes and layer thicknesses using the laser ablation apparatus and method disclosed herein. This method may be used to deposit one or more layers of nanometric-sized coating (each on the order of from about 1 nm to about 1000 or so am in thickness) on core particles that range on the order of from about 0.1 ?m to about 1 mm in diameter. The average size of the resulting coated drug particles may range from about 0.1 ?m to as high as several millimeters or so in diameter. Obviously, the size of the coated particle will depend on the needs of the user, with smaller coated particles finding application in, for example, in molecular biology applications, and larger coated particles finding application in, for example, pharmaceutical formulations.

The core particulate material to be coated in the process are preferably gas and/or mechanically fluidizedto improve coating uniformity during deposition. By controlling conditions during deposition, the coating thickness, particle size, and adhesion can be varied.

This coating method provides rapid thermal evaporation from the pulsed excimer laser to coat solid materials onto particles. Through this method, the coating material is generally less than about 1 to 5% by mass, and coating times are under one hour without the need for drying solvents. This method has a wide variety of pharmaceutical applications ranging from coatings to improve agglomeration and flowability, stability, cell uptake and interactions, as well as controlling the release rate of the drug.

Drug particles or drug delivery particles coated with biodegradable or biocompatible polymer coatings with controlled thickness and controlled coating uniformity may be produced using the apparatus and methods as described herein. The drug particle coating thickness can be controlled down to nanometer thicknesses, and encapsulation can be partial or complete.

Core particulate material, which may range in size, for example, from several nanometers to several millimeters in diameter, is provided with a relatively uniformly dispersed discontinuous or continuous coating of discrete individual coating particles sized

A.  METHODS FOR PREPARING COATED DRUG PARTICLES

The method of the present invention generally involves physical vapor deposition (PVD) of the polymer coating onto the surface of the target paniculate material. Techniques for achieving PVD are well-known in the an. and include such methods as thermal evaporation, sputtering, and laser ablation of a target material to produce a flux of coating paniculate materials, which are then contacted with the core paniculate material, and allowed to form a coating thereon. A most preferred method is laser ablation. Depending upon the amount of vapor or the length of deposition, the number of coating particles, and the thickness of the resulting layer of coating onto the core paniculate material can be varied to achieve the particular objectives of a given coating process. Laser ablation for coating panicles under very low pressure is disclosed in WO 00/28969, the entire contents of which is hereby incorporated by reference.

Throughout this specification, the terms "core material.," "core panicles," and "core paniculate materials" witl be used interchangeably, as will the terms "coating material." "coating panicles." and "coating paniculate materials." These interchangeable terms are intended to have the same meanings as used herein.

In this invention, PLD or pulsed laser ablation is used in the preparation of ultrafine. fine. and granular drugs panicles / paniculate materials having atomic to nanometric thick coatings that impan improved pharmaceutical properties to the resulting coated drugs. The present coating methods are particularly desirable, since the core drug particles themselves are not subjected to conditions that would decompose, destroy, or alter the activity of the drug itself.

12

The use of PLD also minimizes the thermal decomposition or denaturation of the coating material itself, and permits the deposition of the coating material onto core drug panicles that may be maintained at ambient temperature and atmospheric pressure during the deposition process.

Through regulation of the physical parameters of the deposition process (including background gas and pressure and coating exposure time) the skilled artisan may now for the first time prepare a variety of paniculate drugs that comprise ultrafme paniculate coatings. In particular, the method affords the control of both the extent of molecular coating, and the thickness of the resulting coating layer on the surfaces of the drug panicles. Both relatively thick coating layers, and relatively thin coating layers may be produced by controlling the extent of laser ablation process and the exposure of the coating panicles to the laser ablated coating material.

By choosing a correct energy density, the target material for coating ablates in a cluster-like form that retains a majority of the characteristics of the target material. Generally, when the energy density (fluence) is increased, the ablation has more of an atomic character, and is composed of atoms that do not resemble the signature of the original material.

To provide optimum deposition of the coating onto the surface of the core panicle, fluidization or agitation mechanisms may be employed to agitate the core panicles during the coating process both to prevent agglomeration of the resulting coated core panicles, and also to control the extent of coating thickness onto the core panicles. Such mechanisms may involve subjecting the target particles to a stream of air or gas or other fluid to agitate the panicles during the vapor deposition process, or alternatively may involve physical stirring.  Some applications

13

may require the use of both mechanical stirring and pneumatic fluidization to achieve the intended results. The present method provides an improvement for producing individual coated particles that remain essentially or substantially non-agglomerated after coating.

Operating the coating process at approximate atmospheric pressure allows for a continuous production process. Rather than needing to apply a vacuum on each batch for coating, the process of the present invention, operated at near atmospheric pressure, allows for continuous processing. For example, uncoated particles are transported into a fluidized bed coating chamber and coated using the present method, at atmospheric pressure. The continuous fluidizing mechanism, e.g., a gas stream, is sufficient to lift only the uncoated panicles into the coating chamber. As the coating is applied, the particles become heavier, and fall out of the gas stream, to be transported out of the chamber. As an alternative, a circular gas flow (cyclone) may be applied to simultaneously separate and coat panicles in a continuous fashion. This process continues as more uncoated particles axe transported in, and coated particles are transported out. In addition, mechanical agitation may be included from the bottom to improve the fluidization at lower gas flow rates. A relatively inert atmosphere is maintained by constantly flowing a gas such as helium into the chamber. The gas may be recycled after filtering and scrubbing. Preferably the gas to be used is relatively light and inert. Preferable gases helium, argon, nitrogen, etc. Alternatively, if desired, a more reactive gas may be included, or used alone.

The invention is operated such that the coating chamber has a pressure of around atmospheric pressure, which may be a pressure as low as about 10 Torr to as high as about 2500. or any pressure in between. Preferably, the pressure in the coating chamber is greater than about

14

20. or 30, or 40. or 50 Ton. more preferably greater than about 100 or 500 Torr. and most preferably greater than about 700 Ton. Preferably, the pressure in the coating chamber is less than about 1000, more preferably less than about 900. and most preferably less than about 820. In a most preferred embodiment, the pressure in the coating chamber is about 760 Torr. or atmospheric pressure.

The materials employed in the coating process are preferably materials such that when ablated by an energy source, comprise a vapor of discrete particles that are extremely small -typically preferred are coating particles that are sized on the order of from about 1 to about 1000 nanometers in average diameter. It should be recognized that the particles discussed in this application are not necessarily spherical, but may be irregularly shaped. Thus, reference to diameter is meant to include an "equivalent diameter," or "geometric equivalent diameter." recognizing that particles may be irregular. This measurement may be determined by light scattering measurements, such as by using a Coulter Counter (Beckman Coulter, Inc., Fullerton. CA). Techniques for measuring inegularly shaped particles are discussed in Small Particle Statistics, the entire contents of which is hereby incorporated by reference.

The deposition materials employed in the preparation of coated drug particles may comprise an inorganic or an organic material, including but not limited to, polymers, proteins, sugars, lipids. as well as bioactive ceramics, anionic. cationic, or zwitterionic polymers or lipids. and also antibodies or antigens. In preferred embodiments an organic polymer is selected for laser ablation and deposition onto the surface of pharmaceutical compounds. Particularly preferred as coating materials are organic compounds such as PLA. PGA. PLGA, and related biodegradable polymers, and functionalized derivatives thereof.

15

The materials applied as coatings may act to modify the release rate or cell uptake of an active compound in the particle core. Such sustained-release coatings generally will act through diffusion or dissolution modification mechanisms.

The coatings may also act to improve the physical stability of the drug particle, so as to improve, for example, its resistance to chipping or cracking. A coating may also serve as a moisture barrier, improving shelf-life of an otherwise rapidly degrading drug.  Because of the potential for dry coating pharmaceutical particulates. use of the present invention is especially advantageous for coating to improve shelf-life. Thus, the present invention is especially applicable for coating pharmaceutical formulations which are sensitive to moisture: or solvents (such as proteins), and are therefore difficult to coat. This invention solves that problem. Moreover, the quality of the coating of the present invention, i.e.. its potential to be non-porous, is unique and provides one more advantage for coating sensitive compounds.

A unique aspect of this invention is its ability to produce coatings that are substantially non-porous. Solvent-based coating techniques produce porous coatings because, during drying, the solvent evaporates, leaving minute pores in the coating. Because pores are formed during the coating, more coating is required to obtain a proper seal. Thus, a thicker coating is required when solvent-based techniques are used. This invention, on the other hand, allows for extremely thin coatings, at least in part because of their integrity - they are almost completely non-porous, because applying a coating from nanometric-scale particles, the relative thickness may still be on the order of 10 to 50 nm.

The coating may also play a direct role in the pharmacology, or pharmacokinetics, of the pharmaceutical particle. For example, the coating may modify the interaction of the particle with

16

tissues or cells, targeting specific cell or tissue types, or improving cell uptake, or even acting to provoke an immune response. The methods of the present invention may even be used to coat nucleic acids to inert particles with the purpose of particle bombardment transfection of plants or animals (for use in a "gene gun"). The possibilities are too numerous to list here. In short, this invention provides improved methods for coating particles for all known coated particle applications, and for applications which are disclosed herein for the first time.

These materials may be readily deposited onto the surface of drug particles in preferred panicle sizes and layer thicknesses using the laser ablation apparatus and method disclosed herein. This method may be used to deposit one or more layers of nanometric-sized coating (each on the order of from about 1 nm to about 1000 or so nm in thickness) on core particles that range on the order of from about 0.1 ^m to about 1 mm in diameter. The average size of the resulting coated drug panicles may range from about 0.1 Mm to as high as several millimeters or so in diameter. Obviously, the size of the coated particle will depend on the needs of the user, with smaller coated particles finding application in, for example, in molecular biology applications, and larger coated particles finding application in, for example, pharmaceutical formulations.

The core paniculate material to be coated in the process are preferably gas and/or mechanically fluidized to improve coating uniformity during deposition. By controlling conditions during deposition, the coating thickness, particle size, and adhesion can be varied.

This coating method provides rapid thermal evaporation from the pulsed excimer laser to coat solid materials onto particles. Through this method, the coating material is generally less than about 1 to 5% by mass, and coating times are under one hour without the need for drying

17

solvents. This method has a wide variety of pharmaceutical applications ranging from coatings to improve agglomeration and flowability, stability, celi uptake and interactions, as well as controlling the release rate of the drug.

Drug panicles or drug delivery panicles coated with biodegradable or biocompatible polymer coatings with controlled thickness and controlled coating uniformity may be produced using the apparatus and methods as described herein. The drug particle coating thickness can be controlled down to nanometer thicknesses, and encapsulation can be panial or complete.

Core paniculate material, which may range in size, for example, from several nanometers to several millimeters in diameter, is provided with a relatively uniformly dispersed discontinuous or continuous coating of discrete individual coating panicles sized from atomic scale to a few nanometers. The coating panicles are created by a vapor deposition process, and preferably by laser ablation, where a pulsed laser beam is aimed at a target composed of the coating material under conditions sufficient to release individual particles from the target in a generally perpendicular ablation flux, e.g., a solid target material, frozen liquid matrix target, etc. Pulsed laser ablation is especially suited for multi-elemental deposition in which the stoichiometry of the ablated species is maintained. This may be important when organic coating materials, such as polymers or other mesoscopic entities such as antibodies, are employed (Agarwal, 1998). During laser ablation, the core paniculate material may be agitated or fluidized such that there is relatively continuous movement between all the core particles. The degree of coating is controlled by varying the laser parameters, energy density and number of pulses, and the treatment time.

18

Coated drug particles and Pharmaceuticals may be prepared with a uniform coating. Such a coating may delay drug diffusion and dissolution until the coating degrades or until the drug diffuses through the coating for non-degradable coatings. The uniform coating may also be used to protect the drug particle from hostile environments. A coating may control the release rate by affecting surface area. The coating may also protect the drug particle size during processing steps such as compacted tablet grinding by providing a weaker interface that separates before the stresses fracture the drug particles themselves. The coating may also improve flow characteristics, which can be significant during manufacturing or in determining the efficiency of drug deliver)' mechanisms.

B.  APPARATUS FOR COATING PARTICIPATES

The apparatus of the invention generally includes a coating chamber in which a target material and paniculate substrate is placed. An external evaporation or removal source (EORS). such as a pulsed excimer laser, enters the chamber through a window, preferably quartz, and interacts with the matrix target (MT). In alternative embodiments, the evaporation or removal source is internal, i.e.: in the same chamber as the matrix and particles.

A nanometer-thin layer of target material absorbs the energy from the laser pulse and the surface is rapidly heated and expands from the target in the form of a plume of ablated atomic to micrometer sized particles. The plume of particles is then deposited onto the fluidized core particles.

A region of target absorbs the incident energy, for example, an excimer laser (UV excimer laser at 193-308 nm. solid-state Nd-Yag lasers at 255 to 1064 nm, etc.). The absorption

19

20

some drugs, the average particle diameter may be slightly larger. As such, the method may also be employed to coat these particles as well. In these instances, the drug particles may have an average particle size of about 21, about 22, about 23, about 24, about 25, about 26, about 27, about 28, about 29, about 30, about 40, about 50, about 60, about 70, about 80, about 90, about 100, about 120, about 140, about 160, about 180, about 200, about 220, about 240, about 260, about 280, about 300, about 350, about 400, about 450, or even about 500 /^m in diameter. Intermediate sizes in each of the stated siz:e ranges may be prepared using the disclosed methods, and such intermediate sizes to fall within the scope of the present invention,

The coated drug particles of the present invention may range in size from about 0.1 fjxn -average diameter, up to and including those coated particles that are about 2-3 mm in average particle size diameter. In certain embodiments, the final coated drug particles obtained will typically have an average panicle diameter size of about 0,2, about 0.3, about 0.4, about 0.5, about 0.6, about 0.7, about 0.8, about 0,9, about 1, about 2, about 3, about 4, about 5, about 6, about 7, about 8, about 9, about 10, about 11, about 12, about 13, about 14, about 15, about 16, about 17, about 18, about 19, or about 20 ?m in average particle diameter- For some drugs, the average coated drug particle diameter size may be slightly larger, and may have an average size of about 21, about 22, about 23, about 24, about 25, about 26, about 27, about 28, about 29, about 30, about 40, about 50, about 60, about 70, about 80, about 90, about 100, about 120, about 140, about 160, about 180, about 200, about 220, about 24Q, about 260, about 280, about 300, about 350, about 400, about 450, or even about 500 //m in average diameter, and may be as large as about 0.75, about 1.0, about 1.25, about 1.5, about 1.75, about2.0, or even about 2.5 mmindiameter. In all cases, it is contemplated that all intermediate sizes in each of the stated size ranges may be prepared using the disclosed methods, and that such intermediate sizes to fall within the scope of the present invention.

The preferred sizes for the final coated particles will depend on the application. Generally preferred sizes for different applications will be described below.

D.  Pharmaceutical Formulations Comprising Coated Drug Particles

The present invention also concerns formulations of one or more of the coated drug particle compositions disclosed herein in pharmaceutically acceptable solutions for

stream fluidization. That is. the core particles or core paniculate materials are placed in the path of flowing air or gas. which fluidizes the cores, improving their mixing and exposure to the coating chamber atmosphere. Fluidization may also be achieved by mechanical mixing, but air/gas fluidization is preferable. Hybrid air/gas/mechanical fluidizing mechanisms are also preferable.

Having the EORS (e.g., laser) and tbe coating chamber separate allows great latitude for varying the coating structure and thickness. Also, with the proper EORS choice, the process can be used to create coatings on many different materials or particulates. The composition of the coatings is strongly dependent on the laser processing parameters such as incident energy fluence (J/cm2), laser repetition frequency, fluidization gas pressure, ftuidization gas molecular weight, target to substrate distance, and the optical absorption coefficient of the matrix target and components.

Figure 1 shows one embodiment of the present invention. The apparatus of Figure 1 is a top-coating apparatus 1. Top-coating apparatus 1 includes a coating chamber 2, which is formed from a cylindrical portion 5 connected to a conical portion 3. Although the embodiment of Figure 1 is shown with a cylindrical coating chamber, other shapes may be chosen, depending on the needs of the user or manufacturer, including, for example, square, rectangular, or polygonal.

Conical portion 3 is connected at its tapered end to a gas-permeable porous plate 7. and a gas distributor 9. adjacent to plate 7. At the opposite end of cylindrical portion 5, a filter 11 with cylindrical housing is mounted. An exhaust duct 13 carries gsts for recirculation back through a filter assembly 15, through a blower (not shown), a temperature controller 17, then back to gas

21

distributor 9 before re-entering the chamber. Recirculation, filtration, and temperature control of the chamber gas, are preferred aspects of the present invention.
