Repository: anandvc/allindianpatents

File: patents/208424-a-tool-for-facilitating-the-analysis-of-a-glass-forming-machine.html (part 1 of 2)
Indian Patents. 208424:A TOOL FOR FACILITATING THE ANALYSIS OF A GLASS FORMING MACHINE

Indian Patents

Recently Granted Patents

  Recently Published Patents

Title of Invention	A TOOL FOR FACILITATING THE ANALYSIS OF A GLASS FORMING MACHINE

Abstract	A tool for facilitating the analysis of a glass forming machine which comprises a computerized model of a mathematical representation of a network constraint diagram of the unwrapped bottle forming process wherein a gob of molten glass is formed from a runner of molten glass, the gob is then formed into a parison in the blank station, the parison is then formed into a bottle in the blow station, and the bottle is then removed from the blow station.	

Full Text	FORM 2

THE PATENTS ACT 1970

[39 OF 1970]

&

THE PATENTS RULES, 2003

COMPLETE SPECIFICATION

[See Section 10; rule 13]

"A TOOL FOR FACILITATING THE ANALYSIS OF A GLASS FORMING

MACHINE"

EMHART GLASS S.A., a Swiss corporation having a place of business at Gewerbestrasse 11, CH-6330 Cham, Switzerland,

The following specification particularly describes the invention and the manner in which it is to be performed:

28 FEB 2007

The present invention relates to a tool for facilitating the analysis of a glass forming machine

The first I.S. machine was patented in U.S. Patents Nos. 1,843,159, dated Febraary 2, 1932, and 1,911,119, dated May 23, 1933. An I.S. (individual section) machine has a plurality of identical sections. Each section has a frame on which are mounted a number of section mechanisms including blank side and blow side mold open and close mechanisms, an invert and neck ring mechanism, a baffle mechanism, a blowhead mechanism, a plunger mechanism and a takeout mechanism. Associated with these mechanisms is process air used for cooling, for example. Each of the section mechanisms and the process air have to be operated at a selected time in the section cycle.

In the original I.S. machine, devices (valves which operated the mechanisms and the process air, for example) had to be mechanically turned on and off each cycle and the timing process was controlled by a 360° timing drum which was a cylindrical drum having a number of annular grooves, one for each valve, each supporting "on" and "off" dogs for tripping a corresponding switch associated with a particular valve. The rotation of this mechanical timing drum through 360° has always been equated to the completion of one control cycle of the machine or section and accordingly men skilled in this art have always analyzed machine performance in a wrapped cycle, i.e., one that repeatedly cycles from 0° to 360°. When electronic timing replaced the mechanical timing drum, devices were turned on and off by an electronic sequencer which replicated the

-2-

1

wrapped 360° control cycle of the mechanical timing drum. An encoder defined the angular location of the electronic sequencer, and electronic switches were turned on and off at the same angles as was the case with a mechanical timing drum. A very significant development that greatly enhanced the power of the  electronic sequencer was the concept of thermodynamic modes (U.S. Patent No. 3,877,915) wherein groups of these electronic switches were linked so that they could be simultaneously adjusted. These machine controllers allow the user to electronically adjust the on/off schedule (angle) for the various valves which operate the section mechanisms.  This conventional approach does not allow an

  operator, to directly command the machine to achieve desired forming durations (e.g. blank contact time, reheat time). It also does not prevent the user from setting invalid or even potentially damaging sequences in which the mechanisms collide. Only with considerable experience, and process insight can an operator effectively adjust the machine timing with the conventional approach and since

  skill levels vary greatly, the productivity of the machine can vary substantially.

OBJECT OF THE INVENTION

It is an object of the present invention to provide an improved control system for a glass forming machine which will simplify machine operation and facilitate the tuning of the machine for higher productivity.

Other objects and advantages of the present invention will become apparent from the following portion of this specification and' from the accompanying drawings which illustrate a presently preferred embodiment  incorporating the principles of the invention.

-3-

1

BRIEF DESCRIPTION OF THE DRAWINGS

Figure 1 is a schematic illustration of one section of an IS. machine which

can have one or more of such sections,

 	Figure 2 is the first part of the Network Constraint Diagram for the Blow

and Blow process;

Figure 3 is the second part of the Network Constraint Diagram for the Blow and Blow process;

Figure 4 is the third part of the Network Constraint Diagram for the Blow  and Blow proces s;

Figure 5 is the fourth part of the Network Constraint Diagram for the Blow and Blow process;

Figure 6 is the fifth part of the Network Constraint Diagram for the Blow and Blow process;

 	Figure 7 is the sixth part of the Network Constraint Diagram for the Blow

and Blow process;

Figure 8 is the seventh part of the Network Constraint Diagram for the Blow and Blow process;

Figure 9 is the eighth part of the Network Constraint Diagram for the  Blow and Blow process.

Figure 10 is network model for branch incidence matrix;

Figure 11 is an event timing chart for a 360° electronic sequencer which controls a section of an IS. machine;

Figures 12A and 12B are a network diagram for use to unwrap a wrapped 2(5  cycle;

Figure 13 is a block diagram illustrating the creation of a computerized model of a mathematical representation of a network constraint diagram unwrapped from a wrapped cycle;

1

Figure 14 is a block diagram illustrating the portion of the computerized model which converts wrapped event angles into unwrapped event times;

Figure 15 is a logic diagram illustrating the operation of a control using the computerized model to analyze an unwrapped schedule re constraint violations such as sequence, collision, or duration violation;

Figure 16 is a logic diagram illustrating the operation of a control using the computerized model to analyze an unwrapped schedule to define the duration of the thermal forming processes;

Figure 17 is a logic diagram illustrating the operation of a control using the computerized model to analyze an unwrapped schedule re the optimization of the schedule;

Figure 18 is a logic diagram illustrating the operation of a control using the computerized model to define the event angles for a feasible schedule with thermal forming process duration "N" inputs;

Figure 19 is a logic diagram illustrating the operation of a control using the computerized model to optimize an unwrapped schedule;

Figure 20 is a logic diagram illustrating the operation of a control using the computerized model to identify, when a schedule is determined to be feasible, any active constraint that restricts further improvement; and

Figure 21 is a logic diagram illustrating the operation of a control using the computerized model to minimize the wear on the displaceable mechanisms.

BRIEF DESCRIPTION OF THE PREFERRED EMBODIMENT

An I.S. machine includes a plurality (usually 6, 8, 10, or 12) of sections 10. Each section has a blank station including a mold opening and closing mechanism 12 having opposed mold supports 14 which carry blank mold halves. When these mold supports are closed by a suitable displacement mechanism 16 which can displace the mold support between open (illustrated) and closed

positions and which is displaced by a motor 18 such as a servo motor, discrete gobs of molten glass can be delivered to the closed blank mold. The open top of the blank mold will then be closed by a baffle of a baffle support 22 which is displaceable between remote and advanced positions by a motor (such as a servo)  24. If the section is operating in the press and blow mode, the plunger of a plunger mechanism 26 is advanced vertically upwardly into the gob to form the parison. Cooling air will be supplied to the plunger via a valve VI. If the section is operating in the blow and blow mode, the finish is formed by applying settle blow air through a valve V2 in the baffle mechanism 22, and the parison is  formed with the application of counterblow air to the plunger via a valve V3, while vacuum is applied to the baffle through a valve V4.

After the parison is formed, the baffle support is retracted, the mold supports.are retracted and a pair of neck ring holder arms:30 which are rotatively supported by an invert mechanism 31, will be rotated 180° by a servomotor drive  32. The blank station also includes a mold opening and closing mechanism 12 having opposed mold supports 14 which carry blow mold halves. These mold supports . are displaced between open and closed positions by a suitable displacement mechanism 16 which is displaced by a motor 18 such as a servo motor. With the parison located at the blow station, the mold supports are closed,  the neck ring arms are opened to release the parison (each arm is displaceable by a pneumatic cylinder (not shown) which is operated with a suitable valve V5), the invert mechanism returns the neck ring arms to the blank side (the arms close prior to arrival) and a blow head support 34 which is displaceable between a retracted position and an advanced position where a supported blowhead closes  the blow mold, is displaced to the advanced position by a suitable motor such as a servo 36 to blow the parison into the bottle. This final blow is controlled by a valve V6.

When the bottle is formed,, the blowhead is retracted, blank molds are opened and a takeout mechanism 38 which is driven by a suitable motor 39, such

6

as a servo motor, is displaced to pick up the formed bottle and carry it to a location above a deadplate 40 where it is cooled while suspended and then deposited onto the deadplate. In addition to the movement of mechanisms and devices, process air to mechanisms, moveable or stationary, may also be  controlled. When the blow molds are closed, mold cooling air is turned on to cool the formed bottle.

Each section is controlled by a computer 42 which operates under the control of a 360 degree timing drum (programmable sequencer) which defines a finite number of angular increments around the drum at which mechanisms, etc., can be turned on and off each 360 degree rotation. The control knows the time it takes for rotating 360 degrees and this time can be fixed or defined as the duration between once per cycle pulses such as pulses originating from the feeder of the I.S. machine. Each valve is cycled (turned on and off) and each mechanism is cycled within the time of one machine cycle by an electronic timing dram (programmable sequencer) which is part of the computer 42.

In accordance with the present invention a tool is defined first by making an unwrapped cycle constraint diagram for an actual I.S. machine configuration and then making a mathematical representation of the unwrapped cycle constraint diagram that is capable of automated formulation and solution.  "Unwrapped"

  means the I.S. is a process cycle beginning with the formation of a gob of molten glass by severing the gob from a runner of molten glass and ending with the removal of a formed bottle from the blow station. This process cycle takes more than one 360° machine cycle of the timing drum to complete (normally 2 times 360° machine cycles).

	Figures  2-9  show  a  possible  Network  Constraint  Diagram  for  a

representative blow and blow process for making glass bottles in'an I.S. machine. The cycle starts with the shear cut represented by time node zl ("z" and "n" denote a time node). Gob Delivery/Ml3 (a block containing an "M" represents an activity that will move between start and end positions with the direction of

 -7-

motion being indicated with arrows) begins at zl and ends with nl77/e26/n6 (a vertically oriented equal sign labeled "e" connecting two nodes indicates that the two connected nodes occur at the same time). Gob Delivery/Ml3 motion is subdivided into two submotions: 1. Gob In Collision Zone With Baffle/m2 (a block containing a "m" represents a submotion) which starts at zl/el/n3 and ends at n4. Gob Traverses Blank Mold/m3 which starts at n4/e2/n5 and ends at n6.

Node zl (shear cut) also has another branch Total Process/dl3 which starts at zl/e79/nl75 and ends at nl76/e78/n84 (Figure 9). Derived branches are identified with ellipses containing "D" and represent thermal process durations that are defined as a function of the machine events.

Figure 2 also shows that Plunger To Loading Position/MPl ("P" means

prior cycle) must be completed at nl3. Node nl3 is the time when the motion

Plunger To Loading Position/Ml was completed at nl5 during the prior cycle.

This is indicated by cycle time branch (Figure 6) that connects nl3 to nl5. The

  lunger includes an independently moveable thimble and at the end of Plunger To

Loading Position/Ml, both the thimble and the plunger are up. Node nl77, the

end of Gob Delivery/Ml3 must be some time (s2) ("s" along side a pair of closely

adjacent direction arrows represents some time (a sequence constraint) that will

pass between connected nodes) after nl3.

2p	Figure 2 also shows node n20 which is the time when Baffle Off/MP15

was completed in the previous cycle t2. This is indicated by cycle time branch t2 that is connected to node n22 (Figure 4) which is the time when Baffle Off/M15 is completed in the subsequent cycle. Node n20 is connected to nl which starts Baffle On/M14 some time (s22) after n20, i.e., Baffle On/M14 cannot start until Baffle Off/15 is completed. Motion branch Baffle On/Ml4 ends at node n93. Baffle motion is broken down into submotions Baffle Moves To Interference With Gob/m4 which starts at nl/e27/n7 and ends at n8 and Baffle On Completion/m5 which starts at n8/e3/n9 and ends at nl0/e28/n93. Also shown is collision branch Baffle Collides With Gob/cl (collision branches are represented

1

by a squiggly line which is identified by "c") connecting node n4 to n8. This means that the gob must be' at n4 before or no later than the baffle reaches n8 in order to be sure that no collision will occur.

Figure 2 also shows node n40 which is the time Blank Molds Closed/MP9 the last cycle (n40 is connected to node n55 (Figure 6) which is the end of Blank Molds Closed/M9 the present cycle with tl indicating a cycle difference). Blank Molds Closed/MP9 was complete at n40 which is some time (s21) before the start of Gob Traverses Blank/m3 at n5.

When the gob is fully delivered in the blanks nl77/e24/n26 Blank

  Gontact/dl (Figure 3) begins and continues until n25/e25/n28 when the Blanks Open/M5. Prior to Blank Contact/dl at time n5/e63/nl83 (the time when Gob Traverses Blank/m3 begins) a vacuum valve is opened starting the process branch Vacuum Assist/pl3 (process branches are identified with ellipses containing "P"). Vacuum Assist/pl3 will continue until nl82 when the vacuum valve will be closed. This means that at the same time that the gob is traversing the blank, vacuum is being applied through the neck ring (before completion of the plunger moving to the loading position) to help draw the gob into the neck area of the blank and into the neck ring.

At nl2 which is some time (s5) after the gob is delivered (nl77) and some  time (s3) after the baffle is on (nlO), a compressed air valve is opened to start Settle Blow/pl which ends at node nl l/e73/n21/e68/nl55 with the closing of the compressed air valve. When Settle Blow/pl ends Settle Blow Vent/plO begins and ends at nl9 and Neck Ring Contact/d8 begins and ends at nl54/e69/nll3/ with Neck Rings Opening/m21 (Figure 5). This means that at the completion of

  settle blow the gob is in contact with the neck ring and heat is being removed from the gob until the neck rings are opened. Baffle To Down/M2 (Figure 2) begins at n69, which is some time (s1) after nil and ends at n35 (closes top of blank for counter blow). At nl72 (Figure 3) which is some time slO after nl77 when the gob is fully loaded into the blank molds and another time sll after

Blank Cooling/pP7 ended at nl73 during the last cycle (t11), Blank Cooling/p7 begins with the opening of a valve and continues until nl71 when the valve is closed.

At nl56 (Figure 3), which is time s40 after Vacuum Assist/pl3 ends at nl82 and which is time s7 after nl9 when Settle Blow Vent/plO is over, the Plunger Is Displaced To Counter Blow Position/M3 (,the thimble is retracted out of the glass), a process that ends at n70 and at the same time (nl56/e70/nl58) the glass in the area of the finish, which is in complete contact with the molds, will reheat (Corkage Reheat/d9) until nl57/e71/nl60 which is some time (s39) after  n70 and which is some time (s36) after n35 (the end of Baffle To Down/M2. At nl60, Counter Blow/pll starts with the opening of a valve and continues until time nl59/e80/nl81/ when a valve opening a vent in the baffle is opened to allow the process Counter Blow Vent/pl2 to start. This process ends at nl80. At time nl48, which is some time (s38) after nl59, the Plunger (is displaced) To Invert  Position/M4 whereat both the thimble and the plunger are down (this takes until nl47).

At nl49/e66/nl51, which is some time (s37) following the end of Counter Blow Vent/pl2 at nl80, the following events begin simultaneously: 1. Parison Bottom Reheat/d7 which lasts until nl50/e65/n28 and 2. Baffle Off/Ml5 (Figure  4)which lasts until n22/e30/n33. Baffle Off/M15 can be divided into two submotions; the first being Baffle Off Clears Interference With Invert/mil which begins at nl49/e29/n32 (Figure 3) and ends at n31/e7/n34, and the second being Baffle Off Completion (past interference)/ml2 which starts at n34 and ends at n33. At n28 (Figure 3), which is some time (s8) after nl49, the following events  simultaneously occur: 1. Blanks Open (blank molds are opened)/M5 which ends at n27 (Figure 4) leaving the bottom of the parison on the bottom plate of the blank molds; 2. Reheat (parison)/d4 begins at time n28/el5/n29 (Figure 4) and continues until n61/el6/n30 (Figure 6) (some time (sl5) after Blow Head On/M18 movement is completed at nlOl) when Final Blow/p2 (Figure 7) begins,

ending at n63; and Inverted Reheat/d3 which begins at n28/e8/n38 (Figure 3) and continues until n37/e9/n39 (Figure 5) which corresponds to the completion of Invert/M6 which began at n24. At n36 (Figure 5), some time (s4) following n37, reheat will continue with the parison inverted (Parison Invert Recovery/p4) until nl7. The invert motion is subdivided into a number of submotions. At the beginning of invert displacement (n24/e53/nl53) (Figure 4), there is the submotion Invert To Baffle Interference/m40 which ends at time nl52/e67/nl25. The next submotion is Invert Baffle Interference To Invert Blowhead Interference/m32 which ends at time nl24/e52/nl27. The next submotion is  Invert To Takeout Interferencel From Blowhead Interference/m3 which ends at nl26/e60/nl40 when Invert (moves) To Takeout Interference2/m33 begins ending at nl39/e61/nl42. The next submotion is Invert (moves) To Takeout Interference3/m38 which begins at nl42 and ends at n!41/e54/nl29. Finally Invert Completion/m35 (Figure 5) occurs beginning at N129 and ending at 15  nl28/e55/n39.

A number of collision branches are identified. Plunger Collides With Invert/c2 (Figure 3) when the plunger M4 is not displaced to the invert position before the invert moves (time nl47 vs. time n24). Blanks Collide With Invert/c3 (Figure 4) when the blanks M5 are not displaced to the open position before the  invert moves (time n27 vs. time n24). A number of other collisions are shown: Baffle Collides With Invert/c4 when the baffle mil reaches a selected point before n24 and Baffle Collides With Invert/cl8 when the baffle mil reaches its fully off position before nl52 when the invert has reached the outer limits of its interference zone with the baffle. By dividing the interference zone into more  than one zones, the mechanism can get an earher start. The blow head and the invert will collide cl2 if Blow Head Up MP19 has not occurred (the last cycle t4) before the invert has reached the end of the Invert Baffle Interference To Invert Blowhead Interference (time n23 vs. time nl24).

-

Also shown is the motion of the takeout: Takeout Through Interference 1/mp 13 (Figure 4) which ends at nl43 (the last cycle/t7); Takeout Through Interference2/mp24 which ends at nl44 (the last cycle/t8); and Takeout Through Interferernce3/mp36 (Figure 5) which ends at nl45 (the last cycle/t9). A number of collisions are identified: Takeout Collides With Invert/cl3 (Figure 4) if the invert reaches Interferencel before the takeout does (nl43 vs. nl26). Takeout Collides With Invert/cl7 if the invert reaches Interference2 before the takeout does (nl44 vs. nl39). Takeout Collides With Invert/cl6 (Figure 5) if the invert reaches Interference3 before the takeout does (nl41 vs. nl45).  At nl79 (Figure

  which is some time (s34) after n28, Neck Ring Cooling/p9 begins with the opening of a valve and continues until nl78, which is some time s35 before n24 when the invert/M6 begins to move.

The blow molds, which were open Mp24 (Figure 4) at time nl4 during the last cycle tlO, begin to close at time n98/e56/nl46 which is some time (sl7) after nl4. Closing has a number of submotions: Molds Close to Ware Width/m39  (Figure 5) which starts at nl46 and ends at nl09/e62/n85; Molds Close To Parison Width/ml6 which starts at n85 and ends at n62/e32/n42; Molds Close to Receive Position/ml4 which starts at n42 and ends at n41/el0/n44; and Molds Close Shut/ml5 which starts at n44 and ends at n43/e31/n97 (Figure 6). Takeout

  Clears Ware From Mold/Mp30 (Figure 4) must have operated in the prior cycle t3 before Molds Close To Ware Width/m39 to avoid a collision of the takeout with the molds clO (time n89 vs. time nl09. Furthermore, Parison Invert Recovery/p4 should be complete before the molds close (time nl7 vs. n62/e32/n42) or a collision Parison Collides With Mold/c5 will occur.

	The neck rings open to release the parison at the blow head (Neck Rings

Open/M8) (Figure 5). This motion which occurs from n46 to n45/e44/nll2 is divided into two parts: Neck Ring Open Delay/ml8 which starts at the same time n46/e45/nlll and ends at nll0/e43/nl!3 (some time (s26) after n41 - the end of Molds Close To Receive Position/ml4 and some time (s25) before Blow Molds

Close/Ml6 is complete at n97) (Figure 6) when the second part (Neck Rings Opening/m21) starts. This second part ends at nll'2.' In the event that Neck Rings Closing/M7 (Figure 6) occurs (n49) before Revert To Neck Ring/Blank Interference/ml9 (n51), the collision Neck Rings Collide With Blank Mold/c6 will occur. At n 100 (Figure 5), which is some time (si3) after the opening of the neck rings (M8) at n45/ the invert is displaced back to its original position (Revert/Ml7). Revert is complete at n99/e34/n53. Revert has three submotions 1. starting at n!00/e33/n48 there is Revert Clears Interference With Blow Head/ml7 which ends at n47/el2/n52, 2. following Revert Clears Interference With Blow Head,, there is Revert To Neck Ring/ Blank Interference/ml9 which ends at n51/el3/n54 when 3. Revert Completion/ m20 operates ending at n53/e34/n99. At n50 which is some time (sl4) after nlOO, Neck Rings Closing/M7 operates until n49. If the neck rings are not closed before revert reaches its initial location of interference with the blank mold (time n49 vs. n51),  the collision Neck Rings Collide With Blank Mold/c6 will occur.

At time nl02 (Figure 5) which is some time (s23) after n23, the movement Blow Head On/M18 (Figure 6) takes place finishing at nl01/e36/n59. This is a two stage displacement beginning with Blow Head To Interference With Revert/m22 which begins at nl02/e35/n58 and ends at n57. In the event that  Revert Clears Interference With Blow Head does not occur before Blow Head To Interference With Revert, Revert Collides With Blow Head/c8 will occur (n57 vs. n47). The last portion of the blow head displacement is Blow head On Completion/m23 which begins at n57/el4/n60 and ends at n59.

At n56 Blanks Close/M9 (Figure 6) begins and continues until n55. If the

  completion of Revert/M17 at n99 does not preceed the start of Blanks Close/M9

at n56 the Revert Collides With Blank Molds/c7 collision will occur.  At nl6

which is some time (s6) after n99, the Plunger To Loading Position/Ml

displacement takes place ending at nl5.

3

n30/el7/n66 (Figure 7) is the beginning of Mold Contact/d5 (Figure 8) which ends at n65/el8/n68 and Final Blow/p2 which ends at n63. n30/ell/nl65 is also the end of Vacuum Blow Lead/dl2 which begins at nl66/e77/nl68. Also beginning at nl68 is Vacuum Blow/p5 which ends at nl67 which is some time (s29) before n68/el8/n65 (Figure 8) which is the end of Mold Contact/d5. Both Vacuum Blow Lead/dl2 and Vacuum Blow/p5 begin at nl68/e77/nl66 (Figure 6) which is some time (s9) after n97. At n91 which is some time (s27) following the end of Blow Molds Close/M16 at n97, Blow Mold Cooling/p3 (Figure 8) begins continuing until n90 which is some time (s30) before the end (n65/el8/n68) of Mold Contact/d5. Additionally Blow Mold Precooling/dll (Figure 6) begins at the same time n91/e74/nl62 and continues until nl61/e75/n30/el6/n61 which is also the end of Reheat/d4. Finish Cooling/p6 (Figure 7) begins at nl70 which is some time (s31) after the end of the end of Blow Head On/M18 at nlOl and ends at nl69.

At nl04 (Figure 7) which is some time (s32) after the end of Finish Cooling/p6 at nl69, Blow Head Up/M19 begins ending at nl03/e38/n73. This movement can be broken down into a number of submotions: 1. Blow Head Up To End Final Blow/m41 which begins at nl04/e76/nl64 and ends at nl63 which is some time (s20) ahead of n63 (the end of Final Blow/p2), 2. Blow Head Clears Interference 1 With Takeout/m25 which begins at nl63/e37/n72 and ends at n71, 3. Blow Head Up Clears Interference2 With Takeout/m7 which begins at n71/e21/n95 and ends at n92, 4. Blow Head Up Clears Interferences With Takeout/m8 which begins at n92/e5/n96 and ends at n94 (Figure 8), and 5. Blow Head Up Completion/m26 which begins at n94/e6/n74 and ends at n73.

Tongs Open/MP12 (Figure 6) is complete at n86 (of the prior cycle t5) and some time (s28) thereafter, at nll9, Kickback (takeout ready position)/M22 begins and ends at nll'8. At nl06, which is some time (s24) after nil8, Takeout In/M20 begins ending at nl05. Takeout movement has a number of sub movements: 1. Takeout In To Interferencel With Blow Head/m27 which begins

at nl06/e39/n76  and ends  at n75,  2.  Takeout In To Interference2 With Blowhead/m9 which begins at n75/e22/nll7 and ends at nll6, 3. Takeout To Interference3 With Blowhead/mlO which begins at nll6/el9/nl32 and ends at nl31 and 4. Takeout In Completion/m28 which begins at nl31/e20/n78 and ends at n77/e40/nl05 (Figure 8). A number of collisions are identified: 1. Blow Head Collides With Takeout/c9 which will occur if n75 occurs before n71, 2. Blow Head Collides With Takeout/cl4 if nll6 occurs before n92, and 3. Blow Head Collides With Takeout/cl5 (Figure 8)if nl31 occurs before n94. At n80 which is some time (s18) after nl05 (the end of Takeout In/M20) Tongs Close/Mil finishing at n79/e51/nl20.  Beginning at n68 and ending at n67/e50/nl22 Blank Molds Open/Ml0. This motion has a number of submotions: 1. Molds Open To Release Point/ m29 which begins at n68/e49/nl21 and ends at nl20/e4/n64, 2. Molds Open To Clear Ware/m6 which begins at n64 and ends at nl30/e48/nl23, and 3.  Molds  Open Completion/m31  which begins  at nl23  and ends  at nl22/e50/n67.  At nl08, which is some time (sl9) after n79, the end of Tongs Close/M1l, Takeout Out/M21. takes place ending at nl07 (Figure 9).  This motion  also  has  a  number  of  sub  motions:  1.  Takeout  Out  Through Interferencel/ml3 which begins at nl08/e41/nl38 and ends at nl33, 2. Takeout Clears Ware From Mold/m30 (Figure 9) which begins at nl33/e57/n82 and ends at n81, 3. Takeout Out Through Interference2/m24 which begins at n81/e23/nl35 and ends at nl3, 4. Takeout Out Through Interference3/m36 which begins at nl3/e58/nl37 and ands at nl36, and 5. Takeout Out Completion/m37 which starts at nl36/e59/n88 and ends at n87/e42/nl07.  The collision Molds Collide With Takeout/cl 1 will occur if n82 occurs before nl30.

Finally at the end of Takeout Out/M21 (nl07/e46/nll5)Hanging Dead Plate Cooling/d6 takes place until nll4. At nl74 which is some time (sl2) after nl07, Dead Plate High/p8 takes place lasting until nl8. Some time (s33) thereafter, at n84/e78/nl76/e47/nl 14 Total Process/dl3 ends, Hanging Dead Plate Cooling/d6 ends and Tongs Open/M12 ending at n83.

15

While, for illustrative purposes, one specific blow and blow machine configuration has been described, it should be understood that there are a number of operating configurations which machine users use including blow and blow and press and blow and for each users have developed many unique processes that would vary slightly one from another. A person skilled in this art, with an understanding of the illustrated configuration, should be able to define a constraint diagram for his actual configuration.

The next step is to convert this network constraint diagram into a representation that is ideal for automated formulation and solution of the schedule synthesis and analysis problems by a computer. A matrix algebraic representation of the network constraint model is utilized in the preferred embodiment but other forms of mathematical representations can be used. The Branch Incidence Matrix, F may be formed as follows:

1.	Number the branches in the network constraint diagram (NCD) from 1 to

Mb where, Mb is the total number of network branches. The ordering of the

assigned branch numbers is arbitrary.

2.	Number the nodes in the NCD from 1 to Nn where Nn is the total number

of network nodes. The ordering of the assigned node numbers is arbitrary.

3.	Form the first row of an Mb row by Nn column matrix F by entering a value of 1 (positive one) in the column corresponding to the source node for the first branch, a 'value of-1 (negative one)in the column corresponding to the destination node for the first branch, and zeroes in all the other columns.

4.	Create the second through Mb row of F by repeating the procedure described in Step 3 for the second, third on up to the Mb branch in the network.

The result will be a matrix, F with Mb row by Nn columns which is almost entirely filled with zeros, except for one entry of 1 and one entry of -1 in each row.

To provide a concrete example, the NCD for a simple network model is shown in Figure 10. The network has Mb =7 branches, and Nn =6 nodes. The Branch Incidence Matrix, F for this network will thus have 7 rows and 6 columns. For this model, utilizing the branch and node numbers indicated in Figure 3, F will then be given by:

Equation 1

Each branch, i, in the network constraint model represents a pair of relationship of the form:

t destination^ " t source.i — ^ max,i  xiOjUatlOn L t destination^ ~ t source,i — 0 rnin.i  IiCJU.3.tlOn J

Where:

t destination^ t  source.i δ max,i δ  min.i

.= time assigned to the destination node of the i  branch

= time assigned to the source node of the i  branch

= maximum allowable branch duration for the ith branch

= minimum allowable branch duration for the ith branch

Define the vector t of nodal times, where the jth element of t is the time assigned to the jth network node. Denoting the ith row of the branch incidence matrix F by Fi, Equation 2 and Equation 3 can be rewritten as follows:

-Fit 
-Fit > 8mini  Equation 5

This results from the fact that that the matrix multiplication of the ith row of the constraint matrix,Fi, with the nodal time vector, t, selects only the source and destination node times, because all other entries in the row are zero. In accordance with conventional practice a value of positive one is assigned to the element corresponding to a source node and a value of negative one is assigned to the destination node.

Since Equation 3 and Equation 4 hold for each branch in the network the Fundamental Matrix Constraint Equations can be written as follows:

-Ft 8min  Equation 7

For branches that have no upper bound on their duration, δmaxi is set to positive infinity. Similarly for branches which have no lower bound set on their duration, δmini is set to negative infinity. For branches which must exactly match a target value, both the upper and lower bound are set equal to the target value,

δtarget.

The fundamental matrix constraint equations (Equation 6 and Equation 7) are augmented to account for three types of additional constraints. These three additional types of constraints are:

5  1. The branch duration for all cycle branches must be equal. This is required to enforce a uniform cycle period on the whole system.

2. The branch duration for each submotion branch must remain a constant fraction of the branch duration for its corresponding main motion branch.

10

1

3. The absolute event time for one node in the network must be set to a desired reference value (typically zero).

These requirements can be expressed in terms of the previously defined 5  branch incidence matrix, F as follows:

Each cycle branch must have a duration equal to the cycle period, T, and

therefore, regardless of the particular value of the cycle period all Nt  cycle

branches must have the same branch duration. Denote the branch numbers

  corresponding to the cycle branches by the set {i1,i2,--iNt}- The duration of the kth

cycle branch can then be expressed as:

-Fikt = δik  Equation 8

■

	Where Fik represents the ik row of the Branch Incidence Matrix, F.

The uniform branch duration constraint is then enforced by setting each of the cycle branch durations to be equal to the duration of the first cycle branch as follows:

10

Which can be rearranged to obtain:

r -Fi2+FSl i  ■ r o i

I -Fi3 + Fii  I t =  I °  I  Equation 10

L -FiN+ Fil J	L  0 J

Defining the matrix At to represent the left hand side of Equation 10 so that:

0	r -F^ + Fij 1

■  At =  ' " j3 + Fii  '  Equation 11

L-FH+F,,J 5  Equation 10 can be rewritten more compactly as:

Att = 0  Equation 12

If the branch duration for a main motion branch is varied, then the  submotion branches (if any) associated with this branch should be proportionally rescaled.

To represent this set of auxiliary constraints some notation must first be defined. Denote the branch numbers corresponding to the main motion branches (including only branches that have associated submotion branches) by the set {Mi,M2,...MNm} where Nm is the total number of main motion branches that have associated submotion branches. Denote the submotion branches associated with the kth main motion branch by the set {mk1,mk2,—mkNk}, where Nk is the total number of submotion branches associated with the kfll main motion branch. Each submotion branch duration represents a fixed fraction of

the associated main branch duration. Let akj denote this fixed fraction for the j submotion branch associated with the kth main motion branch.

The required set of constraints associated with the kth main motion branch can now be represented by the equation:

th

Defining the matrix AMk to represent the left hand side of Equation 13 so that:

we can rewrite Equation 13 more compactly as: AMkt= 0  Equation 15

21

Further, defining the matrix Am as:

1 I I  Equation 16

I

J

the complete set of auxiliary submotion constraints can be expressed by the equation:

Amt = 0  Equation 17

One reference node in the network is selected, and the absolute time at which this event is to occur is set to zero. Denoting the node number of the reference node as k, this constraint can be expressed as:

A2t = 0 Equation 18

where the kth element of the row vector A2 has a value of 1 and all other elements are-zero.-

Finally, the Augmented Constraint Matrix A is defined by:

r  -F,, i

A=  I  At	I  Equation 19

I  Am	|

L  Az	J

where F,- is the reduced branch incidence matrix formed by eliminating all of the now redundant rows in F. Specifically, the rows corresponding to all of the submotion branches, and all but the first cyclic branch are removed from F to form F,. The length Nb+Nt+Nm +1 vectors bmin and Iw are defined by:

The complete set of network constraints can then be expressed by combining Equation 6, Equation 7, Equation 12, Equation 17, Equation 20 and Equation 21 into the single set of augmented constraint equations:

In the right hand side of Equation 22 and Equation 23 the final Nt+NM+1 elements of the vectors bmax and bmin, respectively, are always identically zero. The objective is to find a set of event times (schedule) which satisfy all the required network constraints. In general, there will be more than one, in fact, infinitely many, schedules that will fit the network constraints. A constrained optimization based methodology is therefore employed to select the most desirable schedule from the many available possibilities. The general

23

approach can be tailored to fit a variety of practical problems by making judicious choices of the optimization criterion. Some informally stated examples of optimization criteria that are of practical interest include:

1.	Minimizing the cycle period with specified thermal process durations

2.	Maximizing particular thermal process durations, for example reheat, within a fixed cycle period.

3.	Minimizing wear and tear by slowing down mechanisms as much as possible with a fixed cycle period and specified set of thermal process durations.

Optimal schedules utilizing such criteria are readily obtained using the new methodology which has been developed.

In terms of the matrix algebraic model representation, described previously, the general problem to be solved is to find a length Nn vector t of nodal times which satisfies:

minimize f(t)  Equation 24

20  subject to the constraints:

The scalar function f, referred to as the objective function, specifies the criterion for distinguishing the most desirable of the many possible solutions to the problem. This is known as a Constrained Optimization Problem (as ' opposed to an Unconstrained Optimization Problem) because we are seeking an

optimal solution but are limiting the set of possible solutions to those that satisfy a specified set of constraints. In this case, the constraints are expressed as a set of linear inequalities.

A wide variety of practical criteria can be expressed in terms of a quadratic objective function of the form (actually, the constant term,f0, is not strictly required since it has no effect on the location of the system's minima and maxima. It is only retained here because it later allows the value of the objective function to be given a more obvious interpretation as the distance of the actual branch durations from the desired target values.

As will be detailed subsequently, the essential machine scheduling problems can in fact be expressed using a quadratic objective function of the 1|5  form given in Equation 25.

An optimization problem that has this combination of a quadratic objective function, and linear constraints is known as a Quadratic Programming Problem. A large variety of fast and reliable numerical algorithms exist for solving Quadratic Programming Problems. In some practical cases (for  example minimizing the cycle period) the optimization criteria can be expressed using a linear objective function of the form of given:

This combination of a linear objective function with linear constraints is
