Repository: anandvc/allindianpatents

File: patents/208583-a-process-for-the-synthesis-of-boron-and-silicon-containing-preceramic-oligomers.html
Indian Patents. 208583:A PROCESS FOR THE SYNTHESIS OF BORON AND SILICON CONTAINING PRECERAMIC OLIGOMERS

Indian Patents

Recently Granted Patents

  Recently Published Patents

Title of Invention	A PROCESS FOR THE SYNTHESIS OF BORON AND SILICON CONTAINING PRECERAMIC OLIGOMERS

Abstract	This invention relates to a novel process for synthesising boron and silicon containing oligomers which are ceramic precursors. Boric acid and substituted alkoxysilanes are condensed in the presence of an inorganic acid catalyst at a temperature ranging from 100 and above. The oligomer is separated from the reaction mixture by knowrJ means and ~Iay be stored in an inert atmosphere. These oligomers yield a high percentage of ceramic residue on pyrolysis and ~Iay be used for preparation of ceramic bodies and ceramic coatings.	

Full Text	 

This  invention relates to a process for the  synthesis of boron and silicon containing preceramic oligomers.

Ceramic  materials  are  widely used  in  aerospace environments particularly in fabricating heat engines, high speed cutting tools and  electronic sensors operable under extreme environmental  conditions.  Advanced  ceramic materials  which provide  oxidation resistant coatings are preferred in  aerospace industry.  However,  inherent  brittleness  and  difficult processing  conditions of many ceramics limit the scope of  their application  in this field.  Organometallic polymers  that  yield ceramics on pyrolysis are now considered as a viable  alternative to  conventional  ceramics.  These polymers may be drawn  into fibres, moulded to form any desired shape, dissolved in  solvents and  applied as coatings on substrates of choice and may then  be subjected  to  pyrolysis  to  obtain  corresponding  ceramic  end products.  These  polymers find use as binders  to  conventional ceramic  powders which are difficult to sinter  and  as  matrix resins  for  making ceramic matrix composites and  for  obtaining ultrafine  ceramic  powders.  Idealy, the polymer  chosen  as  a ceramic precursor must be meltable or soluble in organic solvents and must yield a high ceramic residue on  pyrolysis.

Over the last two decades, many preceramic polymers have been developed from SiC, B4C Si3N4, Si-C-N, and BN. Ceramic fibres, coatings, components and matrix composites are made using these polymers.  Considerable interest is now shown in

muIticomponent ceramics as they possess improved thermomechanical properties when  compared to single component  ceramic  systems. However,  multicomponent  ceramic  materials  are  difficult  to synthesise by the conventional high temperature synthesis such as solid  state  reaction due to the  thermodynamic  instability  of their  solid  solutions.  On  the  other  hand,  multicomponent ceramics  can  be synthesised in the form  of  matastable  single phase  solid  solutions  through  the  polymer  to  ceramic transformation  route.  Boron  and  silicon  containing multicomponent  ceramics are reported to have high thermal  shock resistance,  oxidation  resistance  and  high  crystallization temperature.  Synthesis of preceramic polymers containing  boron and silicon are known in the art.  Major impediments involved  in the  existing  synthetic  processes  of  preceramic  oligomers containing boron and silicon are the high cost of components  and low  ceramic residue.  Preceramic polymers yielding high  ceramic residues are preferred as the volatiles evolved during  pyrolysis are  lower  when  compared  to  polymers  yielding  low  ceramic residues.  Reduction in the yield of volatiles during pyrolysis reduces  the porosity of the final ceramic product.  Considering this* it is clear that a high ceramic yielding polymer having low volatile  content  is preferred  over  a  low ceramic  yielding prepolymer.  Conventional processes for synthesising silicon  and boron preceramic polymers involve high reaction temperatures.

The  objective  of  this invention  is  to  develop  a process  for synthesising boron and silicon  preceramic  polymers

avoiding the above discussed drawbacks. Boric acid which is a cheap source of boron when compared with other sources boron is used as one of the starting materials. It is surprisingly found that use of boric acid as a starting material has definite advantages over other aspects also. Preceramic oligomers preparedd from boric acid yields very high ceramic residues. Reaction temperature is also considerably lower when compared with the other known synthetic processes where a temperature of 1200° or more is often required.

Boric  acid  is  polycondensed  with  substituted alkoxysilanes  in  a high boiling organic  solvents  to produce preceramic  oligomer.  The molar ratio of boric  acid  to  the alkoxysilane monomer may vary from 3:1 to 1:3.  Solvents used may be selected from diglyme, dioxane, n-butyl ether or a mixture  of two or more of these solvents.  The proportion of the solvents in the mixture is not particularly relevant.  The preferred  solvent is diglyme.  The solvent to monomer ratio may vary from 0.5  to 2.0 by weight.  Alkoxysilane may be substituted mono, di or  tri substituted  alkyl,  alkenyl,  aryl,  styrylalkyl,  cyclopentyl, cyclohexyl> cyclopentadienyl, acryloxyalkyl or methacryloxyalkyl. Alkoxysilane may have more than one of the  above  substituents. Alkoxy groups may be methoxy, ethoxy, propoxy or butoxy.  Alkyl groups may be methyl, ethyl, propyl, or isopropyl.  Aryl groups may be phenyl or tolyl group and the alkenyl groups may be vinyl, allyl and butenyl groups.  Alkoxysilanes may be substituted with

cyclopenty1,  cyclohexyl,  cyclohexenyl,  cyclohenyl  ethyl, cyolopentadienyl  propyl  trialkoxysilnes.  Some  examples  of substituted  alkoxysilanes are  acryloxyalkyl,  methacryloxyalkyl trialkoxysilane,  di(acryloxyalkyl)  or di  (methacryloxy  alkyl) dialkoxysilane,  di(methacryloxylalkyl)  dialkoxysilane, di(methacryloxyl  alkyl) dialkoxysilane,  tri(acryloxyalkyl)  or tri(methacryloxyalkyl) alkoxysilane.  The styrylalkyl substituted alkoxysilanes  are  styrylethyltriaIkyIsilane,  di(styrylethyl) dialkoxysilane or tri (styrylethylalkoxysilane.  A mixture of two or more of these substituted monomers may be used in any desired porportion.  Polycondensation takes place at a temperature  range of  100  to  160°C,  An  inorganic  acid  selected  from hydrochloricacid, sulphuric acid, nitric acid or phosphoric  acid is  used as a catalyst.  The preferred catalyst may be  added  in the  range of 0.1 to 2% by wt of the monomers.  The  reaction  is carried out for a period of 3-5 hours.  Alkyl alcohol produced as a  by-product during the polycondensation reaction  is  distilled off during the reaction.  The oligomer produced may be  separated from  the organic solvent medium by distillation of  the  solvent and may be stored in an inert atmosphere.

The process for the synthesis of boron and silicon containing preceramic oligomers according to this invention comprises copolycondensation of boric acid with at least one substituted alkoxysilane monomer in the presence of an inorganic acid catalyst under known polymerisation conditions and isolating the resultant ologomer from the reaction mixture by known means.

The oligomer may be converted into ceramics by heating in an inert atmosphere to a temperature of 900° or above. Ceramic components may be prepared from these oligomers by dissolving in a suitable organic solvents and admixing with a nonoxide ceramic powder. Nonoxide ceramic powder may be selected from SiC, Si3N4 , B4C TiC or TiN or mixtures thereof. On removal of the solvent by drying under vacuum at 80 - 100°C for about 30 hours, on oligomers-non-xide-ceramic blend is obtainedd which may be cast into a green body of any desired shape. This green body may be converted into a ceramic components by heating in a tubular furnace at a heating rate of 2.5%°C/min to 1400°C.

The  following  non-limitive  examples  illustrates illustrates the process of synthesising the preceramic oligomers.

Example 1:

A mixture of 57.14g (o.30 mol) of vinyltriethoxysilane, 9.27g (0.15mol) boric acid, 50 ml of diglyme and 1 ml of concentrated hydrochloric acid is taken in a three necked round bottom flask equipped with mechanical stirrer and an inlet and an outlet for nitrogen. The contents of the flask are heated under a flow of nitrogen in an oil bath at a temperature of about 150°C under stirring for a period of three hours. The reaction mixture is then allowed to cool and ethanol formed as a by-product is distilled off solvent digylm is distilled thereafter under reduced pressure to obtain a colourless residue which  is dried

under vaccum at 60°C for about 10 hours. The oligomer is obtained in 75 to 85% of the theoretical yield and is stored in a dessioator in nitrogen atmosphere.

Example 2

A mixture containing 57.7g of phenyltrimethoxysilane, 9.27g of boric acid, 50 ml of diglyme and 1 ml of concentrated hydrochloric acidd is heated and the steps detailed in Example I is carried out. The resultant polymer is found to be stable upto 400°C in an atmosphere of nitrogen. This preceramic polymer yields about 67 to 70% of ceramic residue when heated to 900°C or above.

The boron and silicon preceramic oligomers  synthesised by the above described process have the following advantages:

1.	They are easily synthesised,

2.	They are prepared at a relatively low temperatures,

3.	Less volatiles are given out on pyrolysis,

4.	High ceramic residue is obtained on pyrolysis,

5.	Ceramic powders, components and coatings may be

prepared from these oligomers.

WE CLAIM!

1.	A process for the synthesis of boron and silicon containing preceramic oligomers comprising copolycondensation of boric acid with atleast one substituted alkoxysilane monomer in the presence an inorganic acid catalyst under known polymerisation condition and isolating the resultant oligomer from the reaction mixture by known means.

2.	The process as claiamed in claim 1, wherein the substituted alkoxysilanes are mono, di or trisubstituted alkyl, alkenyl, aryl, styrylalkyl, oyclopentyl, oyclohexyl, cyclopentadienyl, aeryloxyalkyl, or methacryloxyalkyl alkoxysilano.

3.	The process as claimed in claims 1 and 2 wherein the alkoxy groups of the alkoxysilane are methoxy, ethoxy, propoxy and butoxy groups.

4.	The process as claimed in claim 1, wherein the alkyl substituted alkoxysilanes are alkyltrialkoxysilane, dialkyldialkyloxysilane or trialkulalkoxysilane and the alkyl groups are selected from methylethyl, ptopyl, idoptopyl, butyl, or isobutyl groups.

5.	The process as claimed in claim 1, wherein	the styrylalkyl substituted alkoxysilanes	are styrylethyltrialkoxysilane, di(styrylethyl) dialkoxysilane,	or tri(styrylethylalkoxysilane.

6.	The process as claimed in claim 1, wherein the acryloxy substituted  alkoxysilanes  are  acryloxy  alkyl, methacryloxyalkyltrialkyloxysilane,  di(acryloxyalkyl>  or di(roethacryloxyalkyl)  dialkoxysilane,  tri(acryloxyalkyl)  or tri(methacryloxyalkyl) alkoxysilane.

7.	The process as claimed in claims 1-6, wherein the ratio of boric acid to alkoxysilane monomer is in the range of 3:1 to 1:3.

8	The process as claimed in any of the preceding  claims

wherein the inorganic acid catalyst is selected from hydrochloric acid, sulphuric acid, nitric acid or phosphoric acid.

9.	The process as claimed in claim 8, wherein 0.1 to 2% by

wt of said catalyst per the weight of the monomers is added to

the reaction mixture.

10.	The  process as claimed in any one  of  the  preceding

claims  wherein  the polycondensation  is  carried  out  at  a

temperature ranging from 10 to 160°C for 3 to 5 hours.

1.1. The process as claimed in any of the preceding claims wherein the polycondensor is carried out in an inert atmosphere.

12. The process as claimed in claim 11, wherein alcohol generated during polycondensation is distilled off from the reaction mixture.

13.	The process as claimed in claim 1, wherein said

polycondensation solvent is carried out in a solvent medium such

as an ether.

14.	The process as claimed in claim 13, wherein the ether

is selected from diglyme, dioxane, n-butyl ether or mixtures

thereof.

15.	The process for the synthesis of boron and silicon

containing preceramic oligomers substantially as herein

described and exemplified.

Documents:

				798-mas-1999-abstract.pdf

				798-mas-1999-claims duplicate.pdf

				798-mas-1999-claims original.pdf

				798-mas-1999-correspondence others.pdf

				798-mas-1999-correspondence po.pdf

				798-mas-1999-description complete duplicate.pdf

				798-mas-1999-description complete original.pdf

				798-mas-1999-form 1.pdf

				798-mas-1999-form 19.pdf

				798-mas-1999-form 26.pdf

« Previous Patent

Next Patent »

Patent Number	208583	

Indian Patent Application Number	798/MAS/1999	

PG Journal Number	35/2007	

Publication Date	31-Aug-2007	

Grant Date	02-Aug-2007	

Date of Filing	06-Aug-1999	

Name of Patentee	INDIAN SPACE RESEARCH ORGANISATION	

Applicant Address	DEPARTMENT OF SPACE ANTARIKSH BHAVAN, NEW BEL ROAD, BANGALORE	

Inventors:

#	Inventor's Name	Inventor's Address	

1	KOVOOR NINAN NINAN	C/O VIKRAM SARABHAI SPACE CENTRE TRIVANDRUM-695 022	

2	PALLIKKARA KANNATH NARENDRANATHAN	C/O VIKRAM SARABHAI SPACE CENTRE TRIVANDRUM-695 022	

3	SHANMUGAM PACKIRISAMY	C/O VIKRAM SARABHAI SPACE CENTRE TRIVANDRUM-695 022	

PCT International Classification Number	C04B35/589	

PCT International Application Number	N/A	

PCT International Filing date		

PCT Conventions:

#	PCT Application Number	Date of Convention	Priority Country	

1			NA	

© All Indian Patents, 2013-2021.

  Patent data available in the public domain from Indian Patents Office, Department of Industrial Policy and Promotions, Ministry of Commerce and Industry, Government of India.

File: patents/208588-a-process-for-preparing-an-rheology-modifier.html
Indian Patents. 208588:A PROCESS FOR PREPARING AN RHEOLOGY MODIFIER

Indian Patents

Recently Granted Patents

  Recently Published Patents

Title of Invention	A PROCESS FOR PREPARING AN RHEOLOGY MODIFIER

Abstract	The present invention relates to a process for preparing an rheology modifier comprising polymerizing by single-stage emulsion polymerization from 5 , to 80 weight percent of an acrylate monomer selected from the group consisting of a C2-C6 alkyl ester of acrylic acid and a C1-C6 alkyl ester ofmethacrylic acid, from 5.to 80 weight percent of a monomer selected from the group consisting of a vinyl- substituted heterocyclic compound containing at least one of a nitrogen or sulfur atom, (meth)acrylamide, a mono- or di- (C}-C4)alkylamino (C}-C4)alkyl (meth)acrylate, a mono or di-(C}-C4)alkylamino (C}-C4)alkyl (meth)acrylamide, 0 to 2 weight percent of a cross-linking monomer, and 0 to 30 weight percent of an associative monomer, all percentages based on the total weight of monomer.	

Full Text	 

FIELD OF THE INVENTION

The present invention is related to acid- and/or surfactant-containing aqueous compositions having pH of less or equal to about 11, more particularly from about 0.4 to about 10.5, which have been thickened with an acrylate-based polymeric rheology modifier.

BACKGROUND OF THE INVENTION

Rheology modifiers are used generally to adjust or modify the rheological properties of aqueous compositions. Such properties include, without limitation, viscosity, flow rate, stability to viscosity change over time, and the ability to suspend particles in such aqueous compositions. The particular type of modifier used will depend on the particular aqueous composition to be modified and on the particular end-use of that modified aqueous composition. Examples of conventional rheology modifiers include thickeners such as cellulosic derivatives, polyvinyl alcohol, sodium polyacrylate, and other water-soluble macromolecules, and copolymeric emulsions in which monomers with acid groups have been introduced onto the main chain. Such thickeners are used widely in fiber treatment and adhesives.

It has been reported that when thickeners such as cellulosic derivatives and polyvinyl alcohol are mixed with aqueous emulsions, the thickened emulsion tends to exhibit poor stability to viscosity change over time. The cellulosics are said to result in a substantial decline in viscosity over time. It also has been reported that large quantities of polyvinyl alcohol are required in order to thicken aqueous emulsions. When such thickened aqueous emulsions are used in, for example,

adhesives and coatings, the high levels of polyvinyl alcohol result in a loss of adhesive and/or cohesive properties as well as a loss in water resistance in the films formed therefrom.

Another class of rheology modifiers known to thicken aqueous emulsions is one typically referred to as associative modifiers. Such associative modifiers are reported in U.S. Pat Nos. 4,743,698,4,600,761, U.S. Pat. No. RE 33,156, U.S. Pat. Nos. 4,792,343, 4,384,096, 3,657,175, 5,102,936 and 5,294,692. As noted, these thickeners become effective upon the addition of base, thereby raising the pH of the thickened composition to alkaline, but the thickeners are not designed to thicken aqueous compositions having a pH less than 7.

Other rheology modifiers which are "activated" by the addition of acid to aqueous compositions which contain the modifiers also have been reported. As reported, emulsions are prepared via free-radical emulsion polymerization utilizing colloidal stabilizers. The emulsions are mixed with the composition to be thickened and then acid is added to the mix, thereby lowering the pH of the system to 6.5 to 0.5. These thickeners are reported to be effective at thickening certain acidic aqueous compositions, but are not effective at thickening aqueous compositions having basic pH.

It would be desirable to develop a rheology modifier which is stable to change in viscosity and phase separation over time, which does not detrimentally affect film properties such as adhesive/cohesive properties and water resistance, and which advantageously may be used to thicken both acidic and basic aqueous compositions.

SUMMARY OF THE INVENTION

The present invention relates to thickened aqueous compositions which have a pH of less than or equal to about 11, preferably from about 0.4 to about 10.5, which compositions comprise a thickening amount of an acrylate-based polymeric rheology modifier in the form of a stable, aqueous emulsion; and an active ingredient selected from the group consisting of an acid and a surfactant, said active ingredient being present in amounts effective to provide to said thickened composition the performance characteristics required for the particular end-use thereof. The stable emulsion of the acrylate-based polymeric rheology modifier is prepared by single-stage emulsion polymerization of from about 5 to about 80 weight percent of an acrylate monomer (a) selected from the group consisting of a C2 -C6 alkyl ester of acrylic acid and a C\ -C$ alkyl ester of methacrylic acid, from about 5 to about 80 weight percent of a monomer (b) selected from the group consisting of a vinyl-substituted heterocyclic compound containing at least one of a nitrogen or sulfur atom, (meth)acrylamide, a mono- or di-(Ci -Chalkylamino (Ci -C4)alkyl (meth)acrylate, a mono or di-(C 1 -C^alkylamino (C1 -Chalky 1 (meth)acrylamide, 0 to about 2 weight percent of a cross-linking monomer (c); and 0 to about 30 weight percent of an associative monomer (d), all percentages based on the total weight of monomer. The emulsion polymerization is conducted in the presence of water, a first surfactant in amounts effective to emulsify the polymer in the water, a free-radical initiator, and from about 0.5 to about 20 weight percent of an alcohol selected from the group consisting of a C2 -C12 linear or branched monohydric alcohol and non-polymeric polyhydric alcohols, such as ethylene glycol, propylene glycol and glycerol, based on the total weight of the stable

emulsion. The emulsion polymerization is conducted essentially in the absence of a polymeric colloidal stabilizer.

DETAILED DESCRIPTION OF THE INVENTION

Exemplary thickened aqueous compositions of the present invention include, without limitation, cleansers such as toilet bowl cleaners, hard surface cleaners and liquid hand dishwashing detergents, drilling fluid additives, saturants for corrugated paper manufacture, adhesives, paints, inks, dyes and anti-stat coatings for paper. The emulsions are stable, meaning that no appreciable phase separation or change in viscosity is noted over time, for example one to five days at standard temperature and pressure, such that the emulsions may not be used to thicken aqueous  compositions  having  pH  of  less  than  or  equal  to  about  11.

The acrylate monomers (a) are selected from the group consisting of esters prepared from acrylic acid and C2 -Ce alcohols, such as ethyl or propyl alcohol, and esters prepared from methacrylic acid and Ci -C6 alcohols. (Meth)acrylic acid is used herein to denote both acrylic acid and methacrylic acid. Preferred acrylate monomers comprise C2 -C6 alkyl esters of acrylic acid. Even more preferred, the acrylate monomer is ethyl acrylate. From about 5 to about 80 weight percent of the acrylate monomer are used in preparing the composition of the present invention, based on total weight of monomer. Preferably from about 15 to about 70 weight percent of the acrylate monomer are used, based on total weight of monomer. More preferably, from about 40 to about 70 weight percent of the acrylate monomer are used.

Methyl acrylate should not be used in preparing the emulsions and is not included within the metes and bounds of this invention, as it has been found to result in emulsions which are unstable with respect to viscosity change over time. It was unexpected that polymers prepared in the absence of a polymeric colloidal stabilizer with ethyl acrylate provided stability to viscosity change over time when compared to polymers prepared in the absence of a polymeric colloidal stabilizer with methyl acrylate, as emulsions prepared with methyl acrylate were found to be unstable to viscosity change.

In addition to the acrylate ester (a), polymerized therewith is a monomer (b) selected from the group consisting of a vinyl-substituted heterocyclic compound containing at least one of a nitrogen or sulfur atom, (meth)acrylamide, a mono- or di-(C i -C4)alkylamino (Ci -C4)alkyl (meth)acrylate, a mono or di-(Ci -4)alkylamino (Ci -C4)alkyl (meth)acrylamide. Exemplary monomers include N,N-dimethylamino ethyl methacrylate, N,N-diethylamino ethyl acrylate, N,N-diethylamino ethyl methacrylate, N-t-butylamino ethyl acrylate, N-t-butylamino ethyl methacrylate, N,N-dimethylamino propyl acrylamide, N,N-dimethylamino propyl methacrylamide, N,N-diethylamino propyl acrylamide and N,N-diethylamino propyl methacrylamide. From about 5 to about 80 weight percent of the monomer are used in preparing the modifiers of the present invention, based on total weight of monomer. Preferably, from about 10 to about 70 weight percent of the monomer are used, based on total weight of monomer. More preferably, from about 20 to about 60 weight percent of the monomer are used.

In addition to the required monomers, monomers which provide cross-linking in the polymer may also be utilized in relatively low amounts, up to about 3 weight percent, based on the total weight of monomer. When used, the cross-linking monomers preferably are used at levels of from about 0.1 to about 3 weight percent, based on total weight of monomer. Cross-linking monomers include multi-vinyl-substituted aromatic monomers, alicyclic monomers selected from the group consisting of cycloparrafins and cycloolefins, di-functional esters of phthalic acid, di-functional esters of methacrylic acid, multi-functional esters of acrylic acid, dienes, trienes, tetraenes, and N-methylene-Bis-acrylamide. Exemplary cross-linking monomers include divinylbenzene, trivinylbenzene, 1,2,4-tricinylcyclohexane, 1,5-hexadiene, 1,5,9-decatriene, 1,9-decadiene, and 1,5-heptadiene, di-allyl phthalate, ethylene glycol dimethacrylate, polyethylene glycol dimethacrylate, penta- and tetra-acrylates, and N-methylene-Bis-acrylamide. The polyethylene glycol dimethacrylates are particularly preferred for thickening in acid  aqueous  compositions,  as  they  tend  to  minimize  turbidity.

In certain preferred embodiments, an associative monomer may be used to prepare the rheology modifiers, in amounts up to about 30 weight percent, based on total weight of monomer. When used, the associative monomers preferably are used at levels ranging from about 0.1 to about 10 weight percent, based on total weight of monomer. Such monomers include those disclosed in U.S. Pat. Nos. 3,657,175, 4,384,096, 4,616,074, 4,743,698, 4,792,343, 5,011,978, 5,102,936, 5,294,692, and U.S. Pat. No. Re. 33,156, the contents of all which are hereby incorporated herein as if set forth in their entirety. Preferred associative monomers include the urethane

reaction products of a monoethylenically unsaturated isocyanate and non-ionic surfactants comprising C\ -C4 alkoxy-terminated, block copolymers of 1,2-butylene oxide and 1,2-ethylene oxide, as disclosed in U.S. Pat. No. 5,294,692 (Barron et al), an ethylenically unsaturated copolymerizable surfactant monomer obtained by condensing a nonionic surfactant with methylenesuccinic acid (also known as itaconic acid) as disclosed in U.S. Pat. No. 4,616,074 (Ruffher), a surfactant monomer selected from the urea reaction product of a monoethylenically unsaturated monoisocyanate with a nonionic surfactant having amine functionality #s disclosed in U.S. Pat. No. 5,011,978 (Barron et al.), and a nonionic urethane monomer which is the urethane reaction product of a monohydric nonionic surfactant with a monoethylenically unsaturated monoisocyanate, preferably one lacking ester groups such as alpha, alpha-dimethyl-m-iso-propenyl benzyl isocyanate as disclosed in U.S. Pat. No. Re. 33,156 (Shay et al.). Particularly preferred are the ethylenically unsaturated copolymerizable surfactant monomers obtained by condensing a nonionic surfactant with methylenesuccinic acid. Methods for preparing such monomers are disclosed in detail in the various patents incorporated herein above.

The rheology modifier is prepared first by forming an emulsion utilizing single-stage emulsion polymerization techniques. Monomer, water, free-radical initiator, a first surfactant in amounts effective to disperse the polymer in the water upon polymerization of the monomers, and from about 0.5 to about 20 weight percent of an alcohol selected from the group consisting of a C2 -C12 linear or branched monohydric alcohol and a non-polymeric polyhydric alcohol, such as ethylene glycol, propylene glycol and glycerol, based on total weight of the emulsion, are

combined in a polymerization reactor and maintained at a desired temperature and for a period of time which are effective to polymerize the monomers, thereby forming a polymeric emulsion comprising the copolymer of monomers (a) and (b), water, surfactant and alcohol.

The contents of the polymerization vessel preferably are maintained at a temperature and for a period of time effective to cause polymerization of the monomers. Preferably the polymerization reaction is initiated at about 30 degrees Centrigrade, with the contents of the polymerization vessel attaining a temperature of about 60 degrees Centigrade. The reaction time will be from about 1 to about 6 hours. One skilled in the art of emulsion polymerization will be able to ascertain readily exactly what conditions of temperature and time are required, as both are well within the knowledge of one skilled in the art.

Preferably, from about 1 to about 10 weight percent of the alcohol are used and, more preferably, from about 1 to about 5 weight percent of the alcohol are used, based on the total weight of the emulsion. If no alcohol, or an insufficient amounts of the alcohol, is used in preparing the emulsion, the resultant emulsion will not be stable to change in viscosity over time. It is desirable to minimize the level of alcohol used. The maximum amount of alcohol used may be limited practically by factors such as cost, flammability and volatile organic compound environmental concerns. Other than those factors, amounts of alcohol in excess of 20 weight percent conceivably may used.

It is essential that polymeric colloidal stabilizers such as polyvinyl alcohol not be used during preparation of the emulsion via emulsion polymerization in any amount which materially alters the properties of the emulsion, particularly the emulsion stability. Preferably, no polymeric colloidal stabilizer is used during emulsion preparation. It was discovered surprisingly that use of such polymeric colloidal stabilizers results in emulsions which are not stable to changes in viscosity or phase separation over time. Accordingly, the emulsions and rheology modifiers comprising the emulsions essentially are free and more preferably are free of polymeric colloidal stabilizers.

Thickened aqueous compositions according to the present invention, in addition to pontaining a thickening amount of the acrylate-based, stable aqueous emulsion, that is, an amount effective to thicken the aqueous composition compared to a comparable composition which does not contain the acrylate-based emulsion, will also comprise a minimum effective amount of an active ingredient selected from the group consisting of an acid and a second surfactant. Preferably, the thickened composition will comprise enough of the emulsion such that the thickened composition comprises greater than about 0.5 dry weight percent of the emulsion polymer on a dry weight basis, based on total weight of the thickened aqueous composition, and more preferably from about 0.5 to about 20 dry weight percent of the polymer, based on total weight of the thickened composition. Most preferably, the thickened composition will comprise from about 1 to about 10 dry weight percent of the emulsion polymer, based on total weight of the thickened composition.

By minimum effective amount, it is meant that the active ingredient will be present in the thickened aqueous composition in a minimum amount effective to provide the thickened aqueous composition with the particular performance characteristics required for the particular end-use of the thickened composition. For example, where the thickened composition is a cleanser, the composition must provide cleaning performance, as described below. In some cases, the surfactant may be used to enhance the thickening efficiency of the acrylate-based emulsion, for instance in an ink paste base or in an acid-containing cleanser. Accordingly, the thickened composition may comprise from about 0.1 to about 95 active weight percent of surfactant and/or from about 0.1 to about 50 active weight percent acid, based on total weight of the thickened composition, with the balance being polymer and water, as well as possibly other optional conventional ingredients utilized in thickened compositions described herein.

The actual active ingredient and the actual minimum effective amount will be determined by the actual product/application in which the thickened composition is to be used. For example, where the end-use is a cleaning composition such as a toilet bowl cleaner, a hard surface cleaner or a liquid hand dishwashing detergent, the active ingredient is selected from the group consisting of an acid and a second surfactant, present at a minimum amount effective to achieve minimum cleansing performance. By minimum cleansing performance, it is meant that the active ingredient is present in minimum amounts effective to clean or remove deposits from the surface of substrates to which the thickened aqueous compositions have been applied. For example, where the composition is applied to toilet bowls, an

acid will be present in minimum amounts effective to remove salts and stains caused by continuous and/or repeated exposure to water, for example iron salts such as rust and the like. In this case, the thickened composition may comprise from about 0.1 to about 50 active weight percent of the acid, more preferably from about 2 to about 50 active weight percent of acid, based on total weight of the thickened composition. Where the compositions are applied in the form of a liquid hand dishwashing detergent to, for instance, dishes and plates, a second surfactant will be present in minimum amounts effective to remove deposits such as oils and fatty substances emanating from food products, dried food products themselves, dirt, and so forth. Preferably, such cleaning composition will comprise from about 2 to about 95 active weight percent of the second surfactant, more preferably from about 5 to about 95 active weight percent of the second surfactant, based on total weight of the thickened aqueous composition.

Exemplary acids used in compositions of the present invention include, without limitation, citric, sulfuric, hydrochloric, phosphoric, acetic, hydroxyacetic, and sulfamic acids. Synergistic thickening of compositions comprising an amount of an acid required for a desired performance have been surprisingly noted where a second surfactant selected from the group consisting of a nonionic and anionic surfactant is added to the composition. In those cases, the addition of the second surfactant has been found to improve thickening efficiency by as much as eighty fold, depending on the amount of surfactant added to the aqueous composition which comprises an acid. In these cases, the second surfactant need not be present at a level greater than that necessary to impart synergistic thickenening of the composition, as the acid performs the primary application function and the second

surfactant serves to improve the thickening efficiency of the acrylate-based emulsion.

Thickened aqueous compositions according to the invention also include those compositions which comprise a second surfactant in minimum cleansing amounts. Such thickened compositions include, for example, liquid hand dishwashing detergents. Exemplary second surfactants which may be used in the thickened aqueous compositions include, without limitation, sodium lauryl sulfate, (di)alkylsulfosuccinates, alkyl sulfonates, alkyl phosphates, alkyl ethoxylates, and alkylaryl ethoxylates. It should be noted that the second surfactant is in addition to the first surfactant, which will be present in the aqueous composition due to its presence in the acrylate-based emulsion. Accordingly, the second surfactant may be formulated or blended into the aqueous composition after the emulsion has been prepared, and should not be confused with the first surfactant. While the second surfactant may be the same as the first surfactant, it is preferred that the second surfactant be selected from the group consisting of anionic and nonionic .surfactants, and thus may be different than the first surfactant used to prepare the emulsion.

In addition to the above essential elements of the invention, the thickened aqueous compositions may further comprise conventional ingredients known to be used therein.

Accordingly the present invention relates to A thickened aqueous detergent composition having a pH of less than or equal to about 11, comprising: a thickening amount of a polymer, having from about 5 to about 80 weight percent of an acrylate monomer (a) selected from the group consisting of a C2-C6 alkyl ester of acrylic acid and a Ci-C6 alkyl ester of methacrylic acid, from about 5 to about 80 weight percent of a monomer (b) selected from the group consisting of a vinyl-substituted heterocyclic compound containing at least one of a nitrogen or sulfur atom, (meth)acrylamide, a mono- or di-(Ci-C4)alkylamino(Ci-Chalky 1 (meth)acrylate, a mono ordi-(Ci-C4)alkylamino (CrC4)alkyl (meth)acrylamide, 0 to about 3 weight percent of a cross-linking monomer (c), and 0 to about 30 weight percent of an associative monomer (d), all percentages based on the total weight of the polymer, a first surfactant in amounts effective to emulsify the polymer in the water, a free-radical initiator, from about 0.5 to about 20 weight percent of an alcohol selected from the group consisting of a C2-Ci2 linear or branched monohydric alcohol and a non-polymeric polyhydric alcohol, based on the total weight of the polymer, water, first surfactant, initiator and alcohol and a minimum effective amount of an active ingredient selected from the group consisting of an acid and a second surfactant.

The following examples are set forth merely to exemplify the invention and are not intended to limit the metes and bounds of the invention, which is set forth by the claims appended hereto.

EXAMPLE 1 Acid Thickening

Two emulsions were prepared according to procedures set forth herein above and designated Emulsions 1A and IB respectively. Each emulsion was prepared at twenty (20) weight percent polymer solids, based on total weight of the emulsion, utilizing acrylate-ester and alkylamino (meth)acrylate monomers. Each emulsion was incorporated into an acid-containing solution at a level such that the polymer solids, based on total weight of the thickened composition, are as set forth in Table

(1)	Brookfield viscometer model RVDVII +; All measurements obtained

with spindle #2 @ 20 rpm, 21° C.

(2)	All values are listed in dry weight % on total composition weight; e.g. 3%

1A polymer solids and 5% citric acid solids, based on total weight of thickened

composition.

EXAMPLE 2 Surfactant Thickening

Stable emulsion 1A was added at the noted polymer solids to a blend of anionic and nonionic surfactants (2(a)) typical of commercially available liquid hand dishwashing detergents. The pH and Brookfield viscosity of the surfactant blend were recorded both prior to and after addition of the stable emulsion. The surfactant composition pH was then adjusted with addition of 50% sodium hydroxide solution to a pH 10 and the resulting Brookfield viscosity was recorded Again, the stable emulsion product unexpectedly provided a significant increase in the viscosity of the surfactant blend at pH 8.4 as well as pH 10.

Additional samples of anionic and non-ionic surfactants were selected for investigation of the ability of the stable emulsion thickener representative of this invention to thicken aqueous compositions comprising a second surfactant as the active ingredient. It is significant to note that the compositions of this example contain no acidic components, and no acid substances are added as neutralizing agents, compatibilizers, stablizers, or the like. The data contained in TABLE 2 includes as-is viscosity and pH measurements for an anionic surfactant (sodium lauryl sulfate, 2(d)) and a non-ionic surfactant (nonylphenol 4 mole ethoxylate (2(f). The table also provides the resulting viscosity and pH of the referenced surfactant samples after addition of a noted level of the stable emulsion thickener 1A of this invention, demonstrating the ability of the stable emulsion thickener to provide an unexpected and substantial increase in the surfactant viscosity at an alkaline pH.

(1)	dry polymer weight % on total composition weight;

(2)	spindle #2 @ 20 rpm, 21°C.

EXAMPLE 3

Thickening Surfactant Containing Acidic Systems

Evaluation of the interaction of the stable emulsion product in an acidic system containing surfactant provided the data in TABLE 3, below. A solution containing 5 active weight % of citric acid was prepared. Addition of the stable emulsion product at a level of 2% dry polymer on total solution weight yielded a significant increase in the citric acid solution Brookfield viscosity. To the thickened acid solution was added, in 2 gram increments, an ethoxylated alkylphenol surfactant

(HLB 8.8). Viscosity response to the incremental addition of the nonionic surfactant was recorded and demonstrates the ability of the stable emulsion product to thicken systems containing both acid and surfactant. Increasing the HLB of the added surfactant over the surfactant referenced in TABLE 3 is expected to provide an initial increase in the system viscosity that will more rapidly decrease with continued addition of the surfactant versus the referenced TABLE 3 viscosity data.

(1)	BrookfieldViscometer model RVDV11 +; All measurements obtained with

spindle#2@20rom,21°C.

(2)	Solids weight percent based on total weight of solution,

WE CLAIM:

1.	A thickened aqueous detergent composition having a pH of less than or equal to about 11, comprising: a thickening amount of a polymer, having from 5 to 80 weight percent of an acrylate monomer (a) selected from the group consisting of a C2-C6 alkyl ester of acrylic acid and a C1-C6 alkyl ester of methacrylic acid, from 5 to 80 weight percent of a monomer (b) selected from the group consisting of a vinyl-substituted heterocyclic compound containing at least one of a nitrogen or sulfur atom, (meth)acrylamide, a mono- or di-(C1-C4)alkylamino(C1-C4)alkyl (meth)acrylate, a mono ordi-(C1-C4)alkylamino (C1-C4)alkyl (meth)acrylamide, 0 to about 3 weight percent of a cross-linking monomer (c), and 0 to about 30 weight percent of an associative monomer (d), all percentages based on the total weight of the polymer, a first surfactant in amounts effective to emulsify the polymer in the water, a free-radical initiator, from 0.5 to 20 weight percent of an alcohol selected from the group consisting of a C2-C12 linear or branched monohydric alcohol and a non-polymeric polyhydric alcohol, based on the total weight of the polymer, water, first surfactant, initiator and alcohol and a minimum effective amount of an active ingredient selected from the group consisting of an acid and a second surfactant.

2.	The composition as claimed in claim 1, wherein the polymer comprises from 15 to 40 weight percent of the total weight of the polymer, water, first surfactant, initiator and alcohol.

The composition as claimed in 1, wherein the first surfactant comprises from 0.1 to 5 percent of said first surfactant, based on the total weight of the polymer, water, first surfactant, initiator and alcohol, said first surfactant selected from the group consisting of anionic, nonionic, amphoteric and zwitterionic surfactants.

The composition as claimed in claim 1, wherein said cross-linking monomer is selected from the group consisting of multi-vinyl-substituted aromatic monomers, alicyclic monomers selected from the group consisting of cycloparrafins and cycloolefins, di-functional esters of phthalic acid, difunctional esters of methacrylic acid, multi-functional esters of acrylic acid, dienes, trienes, tetraenes, and N-methylene-Bis-acrylamide.

The composition as claimed in claim 4, wherein said emulsion comprises from 0.1 to 1 weight percent of said cross-linking monomer, based on the total weight of monomer.

The composition as claimed in claim 1, wherein said associative monomer is selected from the group consisting of urethane reaction products of a monoethylenically unsaturated isocyanate and non-ionic surfactants comprising C1-C4 alkoxy-terminated block copolymers of 1,2-butylene oxide and 1,2-ethylene oxide, an ethylenically unsaturated copolymerizable surfactant monomer obtained by condensing a nonionic surfactant with methylene succinic, a surfactant monomer selected from the urea reaction

product of a monoethylenically unsaturated monoisocyanate with a nonionic surfactant having amine functionality, and a nonionic urethane monomer which is the urethane reaction product of a monohydric nonionic surfactant with a monoethylenically unsaturated isocyanate.

The composition as claimed in claim 6, wherein the associative monomer comprises from 0.1 to 10 weight percent of total weight of the polymer, water, first surfactant, initiator and alcohol.

The composition as claimed in claim 1, wherein the monomer (b) is selected from the group consisting of N,N-dimethylamino ethyl methacrylate, N,Ndiethylamino ethyl acrylate, N,N-diethylamino ethyl methacrylate, N-tbutylamino ethyl acrylate, N-t-butylamino ethyl methacrylate, N,Ndimethylamino propyl acrylamide, N,N-dimethylamino propyl methacrylamide, N,N- diethylamino propyl acrylamide and N,N-diethylamino propyl methacrylamide.

The composition as claimed in claim 1, wherein said second surfactant is selected from the group consisting of anionic and non ionic surfactants.

The composition as claimed in claim 9, wherein the second surfactant is present in a minimum cleansing amount of up to about 95 active weight percent, based on the total weight of said composition.

The composition as claimed in claim 10, comprising from 2 to 95 active weight percent of said second surfactant, based on total weight of the thickened composition.

The composition as claimed in claim 1, comprising from 0.1 to 95 active weight percent of said second surfactant, based on total weight of the thickened composition.

The composition as claimed in claim 1, wherein the acid is present in a minimum cleansing amount, of up to 50 active weight percent, based on the total weight of said composition.

The composition as claimed in claim 13, comprising from 2 to 50 active weight percent of said acid, based on the total weight of said composition.

The composition as claimed in claim 1, comprising from 0,1 to 50 active weight percent of said acid, based on the total weight of said composition.

The composition as claimed in claim 1, comprising from 0.5 to 20 dry weight percent of said polymer, based on total weight of said composition.

The composition as claimed in claim 1, wherein said acid is selected from the group consisting of citric, sulfuric, hydrochloric, phosphoric, acetic, hydroxyacetic and sulfamic acids.

The composition as claimed in claim 1, wherein said second surfactant is selected from the group consisting of sodium lauryl sulfate, (di)alkylsulfosuccinates, alkyl sulfonates, alkyl phosphates, alkyl ethoxylates and alkylaryl ethoxylates.

A rheology modifying composition having pH of less than or equal to 11 and for use in aqueous systems, said composition comprising from 5 to 80 weight percent of an acrylate monomer (a) selected from the group consisting of a C2-C6 alkyl esters of acrylic acid and a C1-C6 alkyl ester of methacrylic acid, from 5 to 80 weight percent of a monomer (b) selected from the group consisting of a vinyl-substituted heterocyclic compound containing at least one of a nitrogen or sulfur atom, (meth)acrylamide, a mono- or di-(C1-C4)alkylamino (C1-C4alky 1 (meth)acrylate, a mono ordi-(C1-C4)alkylamino (C1-C4alkyl (meth)acrylamide, 0 to 2 weight percent of a cross-linking monomer (c); and 0 to 30 weight percent of an associative monomer (d), all percentages based on the total weight the polymer, a surfactant in amounts effective to emulsify the polymer in the water, a free radical initiator, and from 0.5 to 20 weight percent of an alcohol selected from the group consisting of a C2-C12 linear or branched monohydric alcohol and a non-polymeric polyhydric alcohol, based on the total weight of the polymer, water, surfactant, initiator and alcohol.

The composition as claimed in claim 20, wherein the polymer is present in an amount from 15 to 40 weight percent based on the total weight of said emulsion.

The composition as claimed in claim 20, wherein said surfactant comprises from 0.1 to 5 weight percent of the total weight of the polymer, water, surfactant, initiator and alcohol, said surfactant selected from the group consisting of anionic, cationic, non ionic, amphoteric and zwitterionic surfactants.

The composition as claimed in claim 20, wherein said cross-linking monomer is selected from the group consisting of multi-vinyl-substituted aromatic monomers, alicyclic monomers selected from the group consisting of cycloparrafms and cycloolefins, di-functional esters of phthalic acid, difunctional esters of methacrylic acid, multi-functional esters of acrylic acid dienes, trienes, tetraenes, and N-methylene-Bis-acrylamide.

The composition as claimed in claim 23, wherein said cross-linking monomer comprises from 0.1 to 1 weight percent of the total weight of the polymer.

The composition as claimed in claim 20, wherein said associative monomer is selected from the group consisting of urethane reaction products of a monoethylenically unsaturated isocyanate and non-ionic surfactants comprising C,-C4 alkoxy.terminated, block copolymers of 1,2-butylene oxide and 1,2-ethylene oxide, an ethylenically unsaturated copolymerizable surfactant monomer obtained by condensing a nonionic surfactant with methylenesuccinic, a surfactant monomer selected from the urea reaction product of a monoethylenically unsaturated monoisocyanate with a non ionic surfactant having amine functionality, and a nonionic urethane monomer

which is the urethane reaction product of a monohydric non ionic surfactant with a monoethyienically unsaturated monoisocyanate.

25.  The composition as claimed in claim 20, wherein said associative monomer comprises from 0.1 to 10 weight percent of the total weight of the polymer.

26,The composition as claimed in claim 20, wherein the monomer (b) is selected from the group consisting of N,N-dimethylamino ethyl methacrylate, N,Ndiethylamino ethyl acrylate, N,N- diethylamino ethyl methacrylate, N-tbutylamino ethyl acrylate, N-t-butylamino ethyl methacrylate, N,Ndimethylamino propyl acrylamide, N,N-dimethylamino propyl methacrylamide, N,N- diethylamino propyl acrylamide and N.N-diethylamino propyl methacrylamide.

27. A thickened aqueous detergent composition substantially as herein described and exemplified.

Documents:

				972-mas-1998-abstract.pdf

				972-mas-1998-claims duplicate.pdf

				972-mas-1998-claims original.pdf

				972-mas-1998-correspondence others.pdf

				972-mas-1998-correspondence po.pdf

				972-mas-1998-description complete duplicate.pdf

				972-mas-1998-description complete original.pdf

				972-mas-1998-form 1.pdf

				972-mas-1998-form 26.pdf

				972-mas-1998-form 3.pdf

				972-mas-1998-other documents.pdf

				972-mas-1998-pct.pdf

« Previous Patent

Next Patent »

Patent Number	208588	

Indian Patent Application Number	972/MAS/1998	

PG Journal Number	27/2007	

Publication Date	06-Jul-2007	

Grant Date	02-Aug-2007	

Date of Filing	05-May-1998	

Name of Patentee	NATIONAL STARCH AND CHEMICAL INVESTMENT HOLDING CORPORATION	

Applicant Address	3411 SILVERSIDE ROAD, WILMINGTON, DELAWARE 19850	

Inventors:

#	Inventor's Name	Inventor's Address	

1	VERSTRAT DANIEL W	9220 HOPI TRAIL OOLTEWAH, TN 372363	

2	BARRON MILGROS C	526 FORRESTER WHITE DRIVE HIXSON TN 37343	

3	WILKERSON JOHN M	III, 2113 ASHLEY LANE, HIXSON TN 37343	

PCT International Classification Number	C08F2/24	

PCT International Application Number	N/A	

PCT International Filing date		

PCT Conventions:

#	PCT Application Number	Date of Convention	Priority Country	

1	PCT/US97/14317	1997-08-14	U.S.A.	

2	08/698, 690	1996-08-16	U.S.A.	

3	08/910 378	1997-08-13	U.S.A.	

© All Indian Patents, 2013-2021.

  Patent data available in the public domain from Indian Patents Office, Department of Industrial Policy and Promotions, Ministry of Commerce and Industry, Government of India.
