Repository: anandvc/allindianpatents

File: patents/208649-a-method-of-producing-stainless-steels.html (part 1 of 3)
Indian Patents. 208649:A METHOD OF PRODUCING STAINLESS STEELS

Indian Patents

Recently Granted Patents

  Recently Published Patents

Title of Invention	A METHOD OF PRODUCING STAINLESS STEELS

Abstract	The invention relates to a method for producing stainless steels, in particular steels containing chromium and chromium-nickel. The method is carried out in a melting device containing a metallurgical vessel, or in a melting device (1) containing at least two vessels (2, 3) for supplying a steel-casting installation, an electric arc furnace process (1) and an air-refining process taking place alternately in the two vessels (2, 3). To improve the efficiency of a method of this type, the aim of the invention is to carry out a reversible treatment of unreduced converter slag in the electric arc furnace mode. To achieve this, in the first treatment stage, the slag (19) with a high chromium content is melted together with the added charge, the slag is then reduced during the melting process with the silicon and carbon under favourable thermodynamic conditions of the arc, once the slag has reached a minimum temperature of 1,490 °C and the slag is subsequently removed. The air-refining process is then carried out, during which the carbon content is reduced to a value of less than 0.9 %. The metal slag (18) is tapped at a tapping temperature of between 1,620 and 1,720 °C, the unreduced slag (19) with a high chromium content from the air-refining process remaining in the treatment vessel. FIG 1.	

Full Text	 

HETEOD FOR PRODUCING STEEL

This application is a continuation-ixl-part of application serial No, 08/067,859, filed May 26, 1993, which is itself a continuation-in-part of application serial No. 07/889,018, filed May 26, 1992, the latter having issued as U.S. Patent No. 5,28 6,277 on February 15, 1994.

FIELD OP THE INVENTIOM

The invention relates to a method of steelmaking in a furnace having at least partially refractory lined walls, particularly in basic oxygen and electric arc furnaces processing a metallic charge.  The invention can be used to produce steel from an entire solid ferrous charge or when liquid ferrous metallic material is also charged as a part of ferrous metallic material. The solid ferrous charge can be comprised of different types of ferrous metallic materials such as steel scrap, pig iron, direct reduced iron in form of pellets, lumps or briquettes, etc. This invention provides for partial substitution of solid ferrous metallics with solid ferrous oxides.

BACKGROUND OF TEE INVEHTION

Known steelmaking processes for processing a solid ferrous charge consist of certain generic steps such as: charging solid ferrous metallic materials, directing heat toward the surface of charged metallic pieces, charging slag-forming material, superheating and refining the molten pool and discharging the molten metal and slag.

The different steelmaking processes are distinct due to essential differences in the techniques of conducting one or more of these steps.  The known steelmaking processes are also distinct due to essential cross-

dependence and cross*influences of these steps.  In many cases, to maintain the competitiveness of a steelmaking process, these steps are carefully optimized with respect to each other, so that an innovation in one process step or parameter may require a substantial alteration of traditional engineering philosophy that has been previously used to design one or more of the basic steelmaking steps.

The processes of metallic scrap melting that are used to produce molten steel are varied based on the source or sources of heat which are used to accomplish the melting. Modern electric arc furnaces are capable of transferring, in a very short time, more than 250 kwh/ton of thermal energy into the scrap to be melted. But the high cost of electricity and low thermal efficiency of these furnaces (less than 50%) continuously motivates the steelmaking industry to develop new steelmaking processes which utilizes less expensive heat from the combustion of fuel to preheat and melt scrap.

For example, U.S. Patent Nos. 4,622,007 and 4,642,047 teach how to melt steel by using a plurality of burners as an energy source to preheat scrap and then to direct multiple oxidizing flames toward the preheated scrap to melt it do%ni by partial oxidation.  This method is utilized now in many electric arc furnaces equipped with auxiliary burners.  Today, electric arc furnaces are responsible for processing approximately 70% of ferrous scrap in the United States and other developed countries.

Numerous attempts to develop a new, more advanced steelmaking technology utilizing solid scrap and the heat released by combustion of different fuels (including solid carbonaceous materials) have been conducted around the world during many decades in order to provide a competitive alternative to electric arc steelmaking.  At

the same time, the integrated steel companies involved in the production of primary steel from molten blast furnace ("hot") iron are motivated to increase the fraction of metallic scrap utilized in the production, because ferrous solid scrap is significantly cheaper than hot iron and can be charged and processed in a basic oxygen furnace by transferring from auxiliary combustion sources the additional heat, which is necessary to melt this additional solid charge.

Several methods of producing steel from a solid metallic charge are described in German patents Nos. 2,719,981; 2,729,982; and 2,816,543 and also in international patent application No. PCT/SU83/00025,  All of these methods can be carried out in a basic oxygen furnace equipped with bottom and side tuyeres that are used to supply gaseous oxygen as the oxidizing gas and solid carbonaceous fuel or liquid and/or gaseous hydrocarbons as a fuel.

The shortcomings of these methods originate chiefly from the necessity to supply liquid, gaseous and solid carbonaceous fuels through the oxygen tuyeres. Major deficiencies in this method are: the excessive wear of refractory lining in areas surrounding the tuyeres; the high content of CO in exhaust gases and, therefore, low thermal efficiency; and excessive metallic losses by oxidation due to substantial exposure of essentially the entire scrap surface to a fraction of oxygen being supplied throughout multiple tuyeres. The significant part of oxygen that is not able to react with carbon or other fuel reacts first with the metallic charge, creating metallic oxides.  The fuel supply system, as well as the system for preparation and transport of the fine-grained solid fuel materials, requires complex additional equipment, which results in an increase in capital and operating expenses«

Moreover, these systems may be less economical due to increased fuel consumption and prolonged heating time.

Any steelmaking process utilizing solid ferrous material and conducted in a high temperature furnace involves several concurrent process steps cross-influencing each other.  To be converted from solid to the liquid form ferrous metallic material has to receive a significant amount of heat.  This heat should be transferred very rapidly to make the steel-making process economical. At elevated temperatures (above 900*C) the oxidation of solid ferrous materials exposed to a gaseous atmosphere containing unconsumed oxygen is accelerated very rapidly, creating solid oxide scale which insulates metallic pieces from heat transfer.  Further, when oxides become liquid, they run down together with the iron-carbon melt to the colder bottom of the furnace, influencing the chemistry of acciimulated metallic melt and slag and the heat and mass balance of reactions between carbon and other components of slag and molten metal.

When fuels such as liquid or gaseous hydrocarbons and/or carbonaceous solid materials are burned to release the heat needed to melt solid ferrous material, the hot combustion products that occupy the furnace atmosphere actively react with solid ferrous material.  The temperature and chemistry of these hot combustion products influence the rate of heating and oxidation and, therefore, the dynamics of oxide generation in the scrap pile and the rate of its introduction into the accumulated slag.

The timing of slag formation and its chemistry is also influenced by dynamics of the supply of heat, slag forming materials and carbon into the furnace wherein the slag formations takes place.  The carbon content in the slag, the slag temperature, and basicity influence the

very.rapidly. Later, during the melting cycle, a first portion of molten material reaches the colder furnace bottom zone, contact between this first portion of molten material and the cold bottom lining results in solidification of this first portion mixed with a fraction of the solid charge that has been charged on the bottom of the furnace.  These solidified materials stay solid until a later part of the melting cycle and only when the molten metallic pool becomes substantially hot does this solidified bottom layer melt down and begin to participate in the refining reactions. This results in a significant increase in the duration of the steelmaking cycle.

Due to the recognition of such negative influence of having a cold bottom zone, the patents referenced above disclose means, such as burners or tuyeres, for providing local heat input to keep the furnace bottom zone hot during steelmaking process.  Unfortunately, the introduction of oxidizing gas near the bottom of the furnace for the purpose of .combustion of auxilj,ary fuel triggers the chemical reactions of oxidation of molten materials actively competing for oxygen with said fuel. This negatively affects the efficiency of the entire steelmaking process, including the metallic yield, the rate of slag formation, the length of melting and refining, and the predictability of melt chemistry.

Therefore, in order to provide for high productivity and efficiency of steelmaking processes utilizing solid ferrous metallic material and fuel consisting of hydrocarbons and solid carbon, it is important to protect the solid material from excessive oxidation during entire melting down cycle.

It is also important to provide for hot combustion products at the bottom of the scrap pile, so that the lower part of scrap pile and the melt itself can be

continuously heated, thereby protecting a significant part of the first portion of the melt from solidification by contacting the colder bottom of the furnace.

At the same time, to reduce the duration of the steelmaking cycle by providing for continuous refining of the melt, it is desirable to provide for continuous dephosphorizing and desulfurizing of the melt by placing it in contact with hot high basicity slag as early as possible.

In order to increase the metallic yield when 100% solid ferrous material is used for steel production, it is important to provide for continuous carburizing of the iron-carbon melt collected at the bottom of the furnace via contact with hot solid carbon.

In order to increase the flexibility of a steelmaking process utilizing solid ferrous material, it is desirable to provide the capability of using not only solid steel. scrap, but also solid pig iron, direct reduced' iron, a fraction of back charged molten steel, a portion of hot iron, a mixture of liquid steel and liquid iron, or other liquid ferrous metallic materials that have been specially produced and/or supplied by an auxiliary source of liquid ferrous metal. Utilization of inexpensive ferrous oxides fraction (for example: sinter and/or pellets) is beneficial to improve process economics.

SUMMARY OF TEE IKVEMTIOM

It is an object of the present invention to provide a higher thermal efficiency steelmaking process by more effectively utilizing the heat released by oxidation of solid and/or molten ferrous metallic materials to permit an increased portion of charged solid ferrous metallics and/or ferrous oxides to be used in the process.

It is an object of the present invention to provide a higher thermal efficiency steelmaking process that utilizes carbonaceous and/or other solid material as a fuel source and reduces the wear of the refractory lining and loss of metallic yield by oxidation during the steelmaking process.

It is another object of the present invention to provide for high productivity of the steelmaking process by reducing the time needed to melt the solid ferrous metallic charge.

It is another object of the present invention to provide a steelmaking process with the flexibility to utilize a broad variety of solid and liquid ferrous metallics materials to share in the ferrous material to be processed.

It is a further object of the present invention to provide a steelmaking process. with increased desulfurizing and dephosphorizing capabilities.

It is another object of the present invention to provide a steelmaking process which reduces the consumption of slag forming materials to increase metallic yield.  It is a further object of the present invention to provide a steelmaking process that prolongs refractory lining life by the using final high basicity slag from a previous heat to protect the refractory lining on the bottom and/or the walls of the furnace.

It is a further object of the present invention that it can be conducted in many differently designed existing steelmaking furnaces that have a refractory lined part to hold molten metal.  For instance, an existing basic oxygen furnace (BOF) can be used as one of the possible furnace designs to practice this invention, as well as a modified

electric arc furnace (EAF) with 3 electrodes, or a direct current EAF having one electrode.

The present invention accomplishes these and other objects by a plurality of controllable process steps which make the new process very repeatable and easy to implement.  This invention utilizes a solid ferrous metallic material charge, which may comprise steel scrap, pig iron or direct reduced iron alone, but which may be also used in combination with a liquid metallic charge provided with the ladle of molten "hot" iron or residual molten steel or other liquid ferrous metallic material. A fraction of ferrous oxides (less than 30% of the weight of total charged ferrous materials) can be utilized to reduce the cost of charged ferrous materials. The heat utilized in this process for initial solid ferrous metallic charge preheating and melting is essentially supplied by the heat of liquid metallic material charge and the heat that has been generated by the burning of preferably two different types of'solid, carbonaceous fuels strategically charged in time and space into the furnace to provide for rapid preheating of scrap with minimal oxidation of the scrap surface, for protecting the scrap surface during melting and, further, for effective carburization of the iron-carbon melt and for partial reducing of iron oxides generated during melting of the scrap-  These fuels are controllably oxidized, primarily with the use of a centrally directed top blown oxidizing gas-  This oxidizing gas is controllably provided to the furnace in such a way that it is first introduced and partially consumed to maintain efficient oxygen rich afterburning of hydrocarbons and CO exhausted from the charged materials, and further infiltrates into the central furnace zone occupied with the charged materials, remote from the furnace side walls where oxygen is partially consumed by reacting with CO, hydrocarbons and other combustible materials in that zone.  The residual unconsumed oxidizing

gas finally travels to the outside of the central furnace zone where it is consumed.  Due to the depletion of the Dxygen supply through previous oxidation reactions, the substoichiometric combustion conditions for volatilized CO and hydrocarbons in this outer peripheral zone and a reduced temperature is maintained.  These substoichiometric conditions are maintained outside the central furnace zone, in the space between the central zone and the side walls of the furnace, where the majority of the metallic charge is located to be preheated and then melted with minimum oxidation*  The required controllability of oxygen introduction is provided continuously in both the central and outer regions of the furnace by maintaining a predetermined flow of oxidizing gas and by positioning the movable top lance at one or more predetermined positions above the solid charge and later, above the molten metal.

The first of these solid carbonaceous fuels preferably is essentially a solid carbon with.low volatile hydrocarbon content (less than 20%, preferably less than 10% and most preferably less than 5% of volatile hydrocarbons) and with low ash content, for example, coke or anthracite coal, and the second solid carbonaceous fuel is long-flame coal and/or bituminous coal and/or gas coal containing up to 50%, but preferably no less than 20% of volatile hydrocarbons and most preferably no less than 25% volatile hydrocarbons. The first carbonaceous fuel is essentially used for metallurgical purposes as a melt carburizing agent and iron oxide reducing agent, and as a prime carbonaceous fuel during the final high temperature stage of scrap melting.  It is continually charged in such amounts that it partially survives heating and oxidation by combustion products and by oxygen blowing during at least a part of scrap preheating and the earlier stages of scrap melting.  The second solid carbonaceous material should first be consumed partially by rapid volatilization

when initially preheated and then by oxidation of residual carbon during solid metallic charge preheating and melting.  A fraction of solid carbon of both carbonaceous fuels is initially oxidized to CO while contacted by oxygen and further to COj by afterburning of CO while it is contacted with oxygen inside and above the pile of charged solid metallic materials.  For production of low sulfur steel, it is beneficial to use carbonaceous fuel materials having low sulfur content•

This method also uses the further step of igniting a fraction of the preheated steel scrap present in the ferrous metallic charge occupying the central furnace zone to raise the temperature to the very high level that is needed to melt rapidly the surrounding scrap, primarily by radiation from the central iron burning zone.  Such ignition is prefereibly accomplished by raising the oxidizing gas flow to the level at which the delivery of oxygen into the central zone significantly exceeds the amoiint needed to provide complete oxidation of volatilized

*

combustibles.  This central zone develops the shape of the well when the part of the solid ferrous metallic material located in this zone is burned and melted down.  This central zone is shielded from the furnace wall by the colder scrap located in the peripheral (outer) furnace zone closer to the furnace side walls, so that the refractory lining is protected from high temperature abuse.

Staged oxidation of both of these carbonaceous materials is differentiated not only in the timing of the stages, which results from the rapid volatilization of hydrocarbons of the second carbonaceous fuel, but also in spacing because different conditions of oxidation are maintained for the carbonaceous materials charged inside the central zone of the furnace and those charged outside the central zone of the furnace.  By controlling the

introduction of the oxidizing gas during .the entire preheating period and by controlling the charging of both carbonaceous materials, the maintenance of an essentially reducing furnace atmosphere is continuously provided for the majority of the metallic scrap charge.

When the solid ferrous material located in the central zone is essentially preheated, the oxygen flow is preferably controllably increased to provide for rapid ignition of at least part of the hot steel scrap located in the center of the furnace.  During this period of time the flow of oxygen inside the central zone is significantly higher than needed for complete combustion of the volatile hydrocarbons and CO generated by oxidation of the carbonaceous fuel in this zone. The oxidization of the hot ferrous material releases a large amount of heat very rapidly in the central zone located well away from the furnace walls.  During this period of time, the metal being combusted radiates a very high heat flux toward the surrounding scrap, which is still protected by the surrounding products of incomplete combustion generated by primarily substoichiometric oxidation of carbonaceous material charged outside the central zone of the furnace. Thus, most of the metallic surface is protected and metallic yield loss kept low, making the process economically very attractive. By controlling the introduction of oxidizing gas, the rate of oxidization of carbonaceous materials located in the central zone of the furnace is maintained higher than outside of the central zone of the furnace, so that oxidation of the carbonaceous materials is not only staged in time but also in space.

It is important, for this invention, to provide the charging of carbonaceous material on the top of the solid ferrous material continually in an amount approximately corresponding with the flow of oxygen blown toward the pile of solid materials.  This will avoid an excessive

release of hydro^carbons from the carbonaceous material leading to a large accumulation of unburned hydrocarbons significantly in excess of the instant supply of oxygen, which can, in turn, lead to an excessive release of CO and unburned hydrocarbons into the atmosphere and to the generation of dangerous explosive conditions.

In order to provide the maximum process time possible for refining the iron-carbon melt, this method preferably includes the steps of charging basic slag forming material prior to the charging of solid ferrous metallic material, so that the slag forming material is placed under said solid ferrous metallic material.  This method preferably uses some fraction of hot slag been retained from a previously tapped heat so that slag forming material is charged on the top of this retained slag.  The chemistry and added mass of charged slag forming material alters the hot retained slag basicity, temperature and viscosity before substantial melting takes place.  The charge of slag forming material should provide for a basicity of the thickened altered slag exceeding 2.0, and preferably 3.0. This step of charging slag forming material causes a reduction in retained slag temperature and an increase in altered slag viscosity.  Colder viscous altered slag is used to support the layer of said first solid carbonaceous fuel which is next charged on the top of this thickened slag, so that, during earlier stages of melting, the ferrous metallic melt can be reduced and carburized as it nins through the layer of carbonaceous fuel located above the thickened slag, which, due to its low temperature, does not interfere with carbon-oxides reaction.  This will continue until significant amounts of the accumulated iron-carbon melt finally overheat the thickened slag to the temperature at which the slag becomes fluid and capable of flowing up through the accxomulated melt and floating on the top of the melt where light carbonaceous material layers are accumulated.  Therefore, this method

provides fpr carburizing and accumulating a molten ferrous stream while preventing the cooling effect of endothermic reducing reactions between carbon and metal oxides of the thickened slag during the earlier stage of metallic charge preheating and melting.  This method also prevents rapid cooling of the furnace bottom refractory lining by maintaining the presence of the hot altered slag prior to accumulating iron-carbon melt on the bottom of the furnace.  Therefore this method reduces the heat loss from the melt to the cooled down bottom lining and also provides for earlier dephosphorizing, desulfurizing and carburizing the accumulated iron-carbon melt initially contacted by the hot carbon layer from the top and the hot thickened high basicity slag from the bottom.

When an electric arc furnace is used for practicing this invention, the final stages of melting, superheating and refining are preferably to be conducted by the use of electric arc energy.  This should reduce or completely eliminate the need for.igniting and^burning the metallic charge with oxidizing gas inside of the central zone of the furnace as described above.  This will further increase the metallic yield of the present invention and further increase the competitiveness of conventional electric arc technology.

Some modifications of the eibove described method of steelmaking is required when the solid ferrous metallic charge primarily consists of iron in form of direct reduced iron (DRI) and/or pig iron. These modifications are needed due to the difference in many physical and chemical characteristics of solid iron versus solid steel material that influence the metallic charge behavior during preheating and melting and the iron-carbon melt characteristics, such as the initial carbon content and the melting temperature of the melt.

First, when solid pig or direct reduced iron is processed, most of the heat released from the oxidation of iron is released via oxidation of the acciimulated iron-carbon melt by oxidizing gas after at least a fraction of the solid iron is initially melted. VJhen the iron-carbon melt is oxidized, a significant amount of heat is released. This heat is used to superheat the melt and to melt the siibmerged solid charge. A significant amount of CO is also generated during the oxidation of carbon inside the accumulated melt.  This CO is released from the melt with a temperature equal to the temperature of the melt.  This hot CO is further oxidized to CO^ above the melt, inside or above the residual preheated but not yet melted solid charge.  Therefore, this iron-carbon melt oxidation provides for heating up the melt and later for the heating of the residual solid charge. This CO to COj oxidation releases about tvo-thirds of the additional heat to be released by the complete oxidation of carbon. While hot CO is passing throughout the solid charge, it also protects the solid iron from oxidation.

The specific characteristics of solid pig or DRI material is related to their behavior when contacted by hot oxidizing gases.  The low (relative to steel scrap) melting point and high Si, Mn and carbon content cause the rapid slagging of solid pig iron when it is heated in an oxidizing furnace atmosphere, thus preventing the hot solid iron pieces located in the central zone of the furnace from igniting and rapid oxidizing.  The high porosity, high SiOj content, low thermal conductivity of DRI, as well as the low gas penetrsQsility of the DRI pile, make rapid heating and melting of this material very difficult.  This makes it desirable to arrange the rapid initial preheating and melting of pig iron and DRI material in such a way that the solid material is well protected from oxidation by the use of carbonaceous fuels as described above-  Also, during the later stage of the

melting and refining, the residual iron scrap will be protected by hot CO, which is generated during the oxidation of the solid carbon and the iron-carbon melt.

To make the initial stage of solid iron melting short and rapid, this method uses an initial preheating stage wherein a solid ferrous material charge consisting of light steel scrap and solid iron is preheated prior to melting down.  During the charging of said ferrous metallic charge, the first steel scrap charge is charged to provide for good penetrability of gases and could be optionally preheated utilizing techniques similar to those described above, including the charging of two carbonaceous materials.  The use of hot residual slag from the previous heat and the charging of slag forming material into the furnace to increase the basicity of altered slag above 2.0 (and preferably above 3.0) prior to charging said light steel scrap is preferable.  After said first solid ferrous metallic material charge is preheated,

^ additional ferrous material consisting primarily of solid

" ' ■	- " '  *	'■•'-.  *  •

pig iron and/or DRI is charged on the top of said first metallic charge.  This is followed with an additional final solid metallic charge (consisting primarily of steel scrap) placed on the top of said solid iron charge. After this charging, a step of preheating should be conducted by introducing an oxidizing gas by top lance means and by continual charging of carbonaceous materials on the top of said additional charge. After said additional steel scrap charge is preheated, the oxidizing gas flow is preferably increased to ignite and to bum a fraction of said steel scrap located inside of the central zone of the furnace located along central axis of the furnace when BOF converter is used.  Burning steel scrap inside the central zone of the furnace results in a rapid temperature increase in the central zone and formation of hot (above 1500'C) stream of molten iron-carbon materials including iron oxides.  This stream of hot molten ferrous materials

runs down on and melts solid pig iron, which has a lower melting point (below 120'C) than the temperature of said hot molten material. While the overheated iron-carbon melt containing molten iron and said hot molten ferrous materials are being collected at the bottom of the furnace, the iron oxides are further reacting with solid carbonaceous material and with silicon in the molten iron. This oxidation of silicon releases additional heat which is responsible for further overheating of the iron-carbon melt.  It is very important, during this period of time, due to the above-described method of scrap charging, that the first optionally preheated steel scrap charge, which has a higher melting point than said hot iron-carbon melt, plays the role of a slowly dissolvable separating buffer. This buffer allows the molten material for an appreciable amount of time to run through the solid pig iron scrap and/or DRI without allowing the pig iron scrap or DRI to collapse the buffer and to get into molten pool.  An additional source of heat is provided inside of said separating buffer zone during this period of time by reaction of the oxidizing gas, being supplied by the top oxygen lance and penetrating inside of the residual not yet melted solid charge, with hot CO which is generated by the oxidation of the solid carbonaceous material and iron-carbon melt at the bottom of the furnace.

It is necessary to arrange the melting of pig iron or DRI material in such a way that solid metallic material is well protected from oxidation during the preheating cycle. Also, during the later stages of melting and refining, the residual iron scrap should be protected by hot CO, which is generated during the melt oxidation of the iron-carbon melt.  The initial stage of the solid metallic charge preheating should be conducted by utilizing carbonaceous materials containing a large fraction of solid carbonaceous fuel rich with easily volatized hydrocarbons (long flame coal and/or gas coal) in order to preheat the

top part of the solid charge. Coke^ anthracite or other solid carbonaceous materials containing low amounts of hydrocarbons should preferably be charged on the top of the hot thickened slag*  This thickened slag should preferably be created by prior charging of the slag forming material (for example lime) on the top of the hot slag retained from the previous heat to provide for colder viscous high basicity thickened slag.  This charge of solid carbonaceous material will create a CO generating layer under the scrap very early during the scrap preheating and melting cycles.  This will protect the solid metallic part of the charge from oxidation during the substantial part of the entire melting-down cycle, especially after the solid charge temperature exceeds 700 "C and the volatilization of newly charged hydrocarbons greatly accelerates.  When the solid metallic charge is preheated to such conditions, the majority of these hydrocarbons leave the solid carbon pieces charged on the top of the scrap before the pieces reach the lower part of the furnace.  As already discussed, the earlier formation of hot thickened slag with high basicity is also advantageous to prolong the refining of the iron-carbon melt, especially from phosphorus and sulfur.

When pig iron and DRI scrap is processed by the method described above in a furnace equipped with electric arc, plasma or other heat sources which utilize electric energy, the need to charge said top final portion of steel scrap to be consxamed by burning can be significantly reduced by the use of auxiliary electric energy for the melting of the solid metallic charge.

Due to the substantially larger fraction of heat release occurring inside of the iron-carbon melt during the final stage of melting and refining than above the melt, an injection of non-oxidizing gas into the melt is highly recommended for the enhancement of heat and mass

exchange, especially when a ferrous charge comprising mainly pig iron or DRI is processed or when heavy pit steel scrap is charged near the bottom of the furnace.

The above described processes should be further modified when liquid hot iron or other liquid ferrous metallic material is available for steelmaking in an suaount up to approximately 80% of the entire ferrous metallic material to be charged«  The modified embodiments of this invention may be practiced to allow the processing of additional solid ferrous metallic material consisting, at least partially, of scrap with the use of one or more liquid metal charging steps.  When solid steel ferrous metallic material begins to exceed approximately 20% of the entire charge of ferrous metallic material, the heat provided by the oxidation of carbon, silicon and manganese in liquid ferrous metallic material may become insufficient for the steelmaking process. This creates a requirement for additional heat input into the process. This additional- heat input is provided in conventional BOF practice by the additional oxidation of Fe of hot iron. The cost of hot iron is typically higher than steel scrap, but the heat of carbonaceous fuel combustion is the least expensive heat that is used in the steelmaking process. Therefore, these modified emi^odiments rely on the use of an additional amount of heat to be released by burning of carbonaceous material and preheated steel scrap that is similar to the described above modifications of the present invention which do not utilize hot iron or other liquid ferrous metallic material.

The level of additional heat to be released by each of these methods depends on the relative mass of solid ferrous materials to be processed with liquid ferrous metallic material.  When more than approximately 60% of the ferrous metallic material is charged as a liquid metal, the liquid metal should be charged on the top of a

solid (optionally.preheated) ferrous material that contains steel scrap. When less than 50% of ferrous material is charged as liquid metal, the solid ferrous material should always be preheated prior to liquid metal charging. When such initial solid ferrous material preheating takes place, the solid portion of ferrous metallic material should be preferably charged on the top of the slag retained from the previous heat. This slag should be preferably previously thickened with a top charge of slag forming material, increasing slag basicity and reducing slag temperature and fluidity.  While retention of slag is not mandatory in other cases, it is very advisable in cases when less than 70% of ferrous material is charged as hot iron or as other liquid ferrous metallic charge.

These embodiments differ from the earlier described method in three ways.  First, the placement of a first charge of carbonaceous materials prior to the charging of metallic scrap'is not recommended when initial preheating is not conducted because the pouring of hot iron on top of the carbonaceous charge may cause a dangerous reaction when a significant amount of the carbon already contained in the hot iron is delivered with molten charge under the solid scrap pile as soon as charging of hot iron is carried out. This could result in rapid oxidation of iron carbon and therefore in rapid generation of significant amount of CO which could cause a vigorous ejection of slag and scrap from the furnace.

Second, the heat of hot iron or other liquid metallic charge is used to accomplish the solid charge preheating, with or without the initial preheating of this solid charge with the use of top charged carbonaceous materials. This initial preheating utilizes the above-described method of using top charged carbonaceous materials and oxidizing gas lancing.  After the charging of hot iron,

the ignition of the preheated steel scrap and the pool of hot iron is initiated by lancing an appropriate flow of oxygen by the top lance positioned above the top of the central zone of the furnace containing the preheated charge,  carbonaceous material prefereibly should be continually top charged during the burning stage following said ignition.

A third difference of these embodiments relates to slag forming and handling. The use of a significant amount of hot iron leads to rapid oxidation of silicon with hot iron oxides formed after the ignition of preheated steel scrap.  This results in the reduction of hot iron oxide (provided by the burning of the preheated solid metallic charge) to iron by reaction with silicon and other reducing elements in the hot iron, thus preventing metallic yield losses due to the burning of the steel scrap.  It also results in earlier formation of a large volume of slag on the top of the iron-carbon melt. In many *cases an excessive amount of this slag may make it necessary to do intermediate deslagging prior to the end of the refining step.  Depending on the amount of hot metal charged and the grade of steel to be produced, intermediate deslagging may be desirable to reduce the amount of slag present in the furnace prior to the end of the charging of slag forming material for refining.  This deslagging is also needed at lower temperatures to remove phosphorous in case the hot iron or other used liquid ferrous material contains an appreciable amount of phosphorus•

In cases when conventional source of liquid ferrous metallic charge (for example the blast furnace iron) can not deliver adequate amount of liquid ferrous metallic material for production of steel, the intermediate liquid ferrous metallic semi-product can be produced to play the role of liquid ferrous metallic charge as described in a
