Repository: anandvc/allindianpatents

File: patents/208650-a-nickel-base-superalloy.html
Indian Patents. 208650:A NICKEL-BASE SUPERALLOY

Indian Patents

Recently Granted Patents

  Recently Published Patents

Title of Invention	A NICKEL-BASE SUPERALLOY

Abstract	A nickel-base superalloy that is useful for making single crystal castings exhibiting outstanding stress-rupture properties, creep-rupture properties, and an increased tolerance for grain defects contains, in percentages by weight, from about 4.3 % to about 5.3 % chromium, (Cr), from about 9 % to about 10 % cobalt (Co), from about 0.6 % to about 0.8 % molybdenum (Mo), from about 8.4 % to about 8.8 % tungsten (W), from about 4.3 % to about 4.8 % tantalum (Ta), from about 0.6 % to about 0.8 % titanium (Ti), from about 5.6 % to about 5.8 % aluminium (Al), from about 2,8 % to about 3.1 % rhenium (Re), from about 0.9 % to about 1.5 % hafnium (Hf), from about 0.06 % to about 0.08 % carbon (C), from about 0.012 % to about 0.020 % boron (B), from about 0.010 % zirconium (Zr), the balance being nickel and incidental impurities.	

Full Text	 

SUPERALLQY FOR SINGLE CRYSTAL TURBINE VANES

FIELD OF THE INVENTION

Tliis invention relates to superalloys exhibiting superior high temperature mechanical properties, and more particularly to superalloys useful for casting single crystal turbine vanes including vane segments.

BACKGROUND OF THE INVENTION

Single crystal superalloy vanes have demonstrated excellent turbine engine performance and durability benefits as compared with equiaxed polycrystalline turbine vanes. For a detailed discussion see "Allison Engine Testing CMSX-4® Single Crystal Turbine Blades & Vanes," P.S. Burkholder et al., Allison Engine Co., K. Harris et al., Cannon-Muskegon Corp., 3rd Int. Charles Parsons Turbine Couf., Proc. lom, Newcastle-upon-Tyne, United Kingdom 25-27 April 1995. The improved performance of the single crystal superalloy components is a result of superior thermal fatigue, low cycle fatigue, creep strength, oxidation and coating performance of single crystal superalloys and the absence of grain boundaries in the single crystal vane segments. Single crystal alloys also demonstrate a significant improvement in thin wall (cooled airfoil) creep properties as compared to polycrystalline superalloys. However, single crystal components require narrow limits on tolerance for grain defects such as low angle and high angle boundaries and solution heat treatment-induced recrystallized grains, which reduce casting yield, and as a result, increase manufacturing costs.

Directionally soUdified castings of rhenium-containing columnar grain nickel-base superalloys have successfully been used to replace first generation (non-rhenium-containing) single crystal alloys at a cost savings due to higher casting yields. However, directionally solidified components are less advantageous than single crystal vanes due to grain boundaries in non-airfoil regions, particularly at the inner and outer shrouds of multiple aurfoil segments exhibiting high, complex stress conditions. Multiple airfoil segments are of growing interest to turbine design engineers due to their potential for lower machining and fabrication costs and reduced hot gas leakage. Increased operating stress and turbine temperatures combined with the demand for reduced maintenance intervals has necessitated the enhanced properties and performance of single crystal rhenium-containing superalloy vane segments.

Thus, there is a recognized need for achieving the benefits of single crystal casting technology v;mle also achieving increased tolerance for grain defects to unprove casting yield and reduce component cost.

SUMMARY OF THE INVENTION

The present invention provides a nickel-base superalloy useful for casting multiple vane segments of a turbine in which the vanes and the non-airfoil regions have an mcreased tolerance for grain.defects, whereby improved casting yield and reduced component cost is achievable.

The nickel-base superalloys of this invention exhibit outstanding stress-rapture properties, creep-rupture properties and reduced rejectable grain defects as compared with conventional directionally solidified columnar grain casting alloys and single crystal casting alloys.

The superalloy compositions of this invention are selected to restrict growth of the y * precipitate strengthening phase and thus improve intermediate and high

temperature stress-rupture properties, ensure predominate formation of relatively stable hafnium carbides (HfC), tantalum carbides (TaC), titanium carbides (TiC) and M3B2

borides to strengthen grain boundaries and ensure that the alloy is accommodating to both low and high angle boundary grain defects in single crystal castings, and provide good grain boundary strength and ductility.

The superalloys of this invention comprise (in percentages by weight) from about 4.3% to about 5.3% chromium (Cr), firom about 9% to about 10% cobalt (Co), from about 0.6% to about 0.8% molybdenum (Mo), from about 8.4% to about 8.8% tungsten (W), from about 4.3% to about 4.8% tantalum (Ta), from about 0.6% to about 0.8% titanium (Ti), from about 5.6% to about 5.8% aluminmn (Al), from about 2.8% to about 3.1% rhenimn(Re), firom about 0,9% to about 1.5% hafQiiun(Hf), from about 0.06% to about 0.08% carbon (C), from about 0.012% to about 0.020% boron (B), from about 0.004% to about 0.010% zirconium (Zr), the balance being nickel and incidental impurities.

These and other features, advantages and objects of the present invention will be further understood and appreciated by those skilled in the art by reference to the following specification, claims and appended drawings.

BRIEF DESCRIPTION OF THE DRAWINGS

Figs. 1-8 illustrate stress-rupture life as a function of low angle grain boundary/high angle grain boundary misorientation under various temperature and stress conditions.

Figs. 9-11 are optical micrographs of single crystal as-cast alloy of this invention.

Figs. 12-14 are electron micrographs of single crystal as-cast alloy of this invention.

DESCRIPTION OF THE PREFERRED EMBODIMENTS

The unique ability of the superalloys of this invention to be employed in single crystal casting processes while accommodating low and high angle boundary grain defects is attributable to the relatively narrow compositional ranges defined herein. Single crystal castings made using the superalloys of this invention achieve excellent mechanical properties as exemplified by stress-rupture properties and creep-rupture properties while accommodating low angle grain boundary (less than about 15 degrees) and high angle grain boundary (greater than about 15 degrees) misorientation.

The amounts of the various elements contained ia the alloys of this invention are expressed in percentages by weight unless otherwise noted.

The nickel-base superalloys of the preferred embodiments of this invention include, in percentages by weight, from about 4.3% to about 5.3% chromium, from about 9% to about 10% cobalt, from about 0.6% to about 0.8% molybdenum, from about 8.4% to about 8.8% tungsten, from about 4.3% to about 4.8% tantalum, from about 0.6% to about 0,8% titanium, from about 5.6% to about 5.8% aluminum, from about 2,8% to about 3.1% rhenium, from about 0.9% to about 1,5% hafiiium, from about 0.06% to about 0.08% carbon, from about 0.012% to about 0.020% boron, from about 0.004% to about 0.010% zirconium, with the balance being nickel and incidental amounts of other elements and/or impurities. The nickel-base superalloys of this invention are useful for achieving the superior thermal fatigue, low cycle fatigue, creep strength, and oxidation resistance for single crystal castings, while accommodating low and high angle boundary grain defects, thus reducing rejectable grain defects and component cost.

In accordance with the preferred aspect of the mvention there is provided a nickel-base superalloy (CMSX®-486) comprismg m percentages by weight, about 5%

chromium (Cr), about 9.3% cobalt (Co), about 0.7% molybdenum (Mo), about 8.6% tungsten (W), about 4.5% tantalum (Ta), about 0.7% titanium (Ti), about 5.7% aluminum (Al), about 2.9% rhenium (Re), about 1.0% hafnium (Hf), about 0.07% carbon (C), about 0.015% boron (B), about 0.005% zirconium (Zr), the balance being nickel and incidental impurities.

Rhenium (Re) is present in the alloy to slow diffusion at high temperatures, restrict growth of the ^^' precipitate strengthening phase, and thus improve intermediate and high temperature stress-rupture properties (as compared with conventional single crystal nickel-base alloys such as CMSX-3® and Ren6 N-4). It has been found that about 3% rhenium provides improved stress-rupture properties without promotiag the occurrence of deleterious topologically-close-packed (TCP) phases (Re, W, Cr rich), providing the other elemental chemistry is carefully balanced. The chromium content is preferably from about 4.3% to about 5.3%, more preferably from about 4.5 to about 5.1%. Rhenium is known to partition mainly to the y matrix phase which consists of

narrow channels surroimding the cubic y * phase particles. Clusters of rhenium atoms in the y channels mhibit dislocation movement and therefore restrict creep. Walls of rhenium atoms at the y/y^ interfaces restrict y' growth at elevated temperatures.

An aluminum content at about 5.7% by weight, tantalum at about 4.5% by weight and titanium at about 0.7% by weight result in about a 70% volume fraction at the cubic y * coherent precipitate strengthening phase (Ni3 Al, Ta, Ti) with low and

negative y-y' mismatch at elevated temperatures. Tantalum increases the strength of both the y and y' phases through solid solution strengthening. The relatively high

tantalum and low titanium content, ensure predominate formation of relatively stable tantalum carbides (TaC) to strengthen graiu boundaries and therefore ensure that the alloy is accommodating to low and high angle boundary grain defects in single crystal castings. A preferred tantalum content is from about 4.4 to about 4.7%.

Titanium carbides (TiC) tend to dissociate or decompose during high temperature exposure, causing thick y' envelopes to form around the remaining titanium carbide and precipitation of excessive hafnium carbide (HfC), which lowers grain boundary and y -y' eutectic phase region ductility by tying up the desirable hafnium atoms. The best overall results were obtained with an alloy containing about 0.7% titanium. This may be

due to the favorable effect of titanium on / -^' mismatch. A suitable titanium range is

0.6-0.8%.

Further solid solution strengthening is provided by molybdenum (Mo) at about 0.7% and tungsten (W) at about 8.6%. A preferred range for tungsten is from about 8.4% to about 8.8%. A suitable range for the molybdenum is from about 0.6% to about 0.8%.

Approximately 50% of the tungsten precipitates in the ;K * phase, increasing both

the volume fraction (Vy) and strength.

Cobalt in an amount of about 9.3% provides maximized V^ of the y' phase, and

chromium in an amount of about 5 % provides acceptable hot corrosion (sulfidation) resistance, while allowing a high level (about 16.7%, e.g., from about 16.4% to about 17.0%) of refractory metal elements (W, Re, Ta, and Mo) in the nickel matrix, without the occurrence of excessive topologically-close-packed phases during stressed, high temperature turbine engine service exposure.

Hafnium (Hf) is present in the alloy at about 1.0% to provide good grain boundary strength and ductility. A preferred range for the hafnium content is 0.9-1.5%, more preferably from about 0.9 to about 1.3%. The higher level takes into account Hf loss during the casting/solidification process.

Carbon (C), boron (B) and zirconium (Zr) are present iij die alloy in amounts of about 0.07%, 0.015%, and 0.005%, respectively, to impart the necessary grain boundary microchemistry and carbides/borides needed for low angle grain boundary and high angle grain boundary strength and ductility in single crystal casting form.

The superalloys of this invention may contain trace or trivial amounts of other constituents which do not materially affect their basic and novel characteristics. It is desirable that the following compositional limits are observed: niobium (Nb, also known as columbium) should not exceed 0.10%, vanadium (V) should not exceed 0.10%, sulfur (S) should not exceed 5 ppm, nitrogen (N) should not exceed 5 ppm, oxygen (O) should not exceed 5 ppm, silicon (Si) should not exceed 0.04%, manganese (Mn) should not exceed 0.02%, iron (Fe) should not exceed 0.15%, magnesium (Mg) should not exceed 80 ppm, lanthanum (La) should not exceed 50 ppm, yttrium (Y) should not exceed 50 ppm, cerium (Ce) should not exceed 50 ppm, lead (Pb) should not exceed 1 ppm, silver (Ag) should not exceed 1 ppm, bismuth (Bi) should not exceed 0.2 ppm, selenium (Se)

should not exceed 0,5 ppm, tellurium (Te) should not exceed 0.2 ppm. Thallium (Tl) should not exceed 0.2 ppm, tin (Sn) should not exceed 10 ppm, antimony (Sb) should not exceed 2 ppm, zinc (Zn) should not exceed 5 ppm, mercury (Hg) should not exceed 2 ppm, uranium (U) should not exceed 2 ppm, thorium (Th) should not exceed 2 ppm, cadmium (Cd) should not exceed 1 ppm, germanium (Ge) should not exceed 2 ppm, gold (Au) should not exceed 2 ppm, indium (In) should not exceed 1 ppm, sodium (Na) should not exceed 10 ppm, potassium (K) should not exceed 5 ppm, calcium (Ca) should not exceed 50 ppm, platinum (Pt) should not exceed 0.25%, and palladium (Pd) should not exceed 0,25%.

La, Y and Ce can be used individually or in combination up to 50 ppm total to further improve the bare oxidation resistance of the alloy, coating performance including insulative thermal barrier coatings.

The nominal chemistry (typical or target amounts of non-incidental components) of an alloy composition in accordance with the invention (CMSX®-486) is compared with the nominal chemistry of conventional nickel-base superalloys (CM 247 LC®, CMSX-3®, and CM 186 LC®) and an experimental alloy (CMSX®-681) in Table 1.

CM 247 LC® is a nickel-base superalloy developed for casting directionally solidified components havmg a columnar grain structure. CMSX-3® is a low carbon and low boron nickel-base superalloy developed for casting single crystal components exhibiting superior strength and durability. However, single crystal components cast from CMSX-3® are produced at a significantly higher v st due to lower casting and solution heat treatment yields which are a result of rejectable grain defects. CM 186 LC® is a rhenium-containing nickel-base superalloy developed to contain optimum amounts of carbon (C), boron (B), hafiiium (Hf) and zirconium (Zr), and consequent carbide and boride grain boundary phases that achieve an excellent combination of

mechanical properties and higher yields in directionally solidified columnar grain components and single crystal components such as turbme airfoils. CMSX®-681 is an experimental nickel-base superalloy conceived as an alloy with improved creep strength as compared with single crystal CM 186 LC® alloy. CMSX®-486 is a nickel-base superalloy (in accordance with the invention) that is compositionally similar to CM-186 LC® and CMSX®-681. However, single crystal castmgs of CMSX®-486 alloy exhibit surprisingly superior stress-rupture properties and creep-rupture properties as compared with single crystal castings of CMSX®-681 alloy.

Stress-rupture properties were evaluated by casting test bars from each of the alloys (CM-247 LC*^, CMSX-3®, CM 186 LC®, CMSX®-681 and CMSX®-486) and appropriately heat treating and/or aging the test bars, and subsequently subjecting specimens (test bars) prepared from each of the alloys to a constant load at a selected temperature.  Stress-rupture properties were characterized by their typical life (average time to rupture, measured in hours). The du-ectionally solidified CM 247 LC® test bars were partial solution heat treated for two hours at 2230°F, two hours at 2250*'F and two hours at 2270°F, and two hours at 2280-2290°F, air cooled or gas fan quenched, aged for four hours at 1975 °F, air cooled or gas fan quenched, aged 20 hours at 1600 °F, and air cooled. The CM 186 LC®, CMSX®-681 and CMSX®-486 test bars were as-cast + double aged by aging for four hours at 1975 °F, air cooling or gas fan quenching, aging for 20 hours at 1600°F, and air cooling. The CMSX-3® test bars were solutioned for 3 hours at 2375 °F, air cooled or gas fan quenched + double aged 4 hours at 1975 °F, air cooled or gas fan quenched + 20 hours at 1600°F, Stress-rupture properties at 36 ksi and 1800°F (248 MPa at 982X), 25 ksi at 1900°F (172 MPa at 1038*^C), and 12 ksi at 2000°F (83 MPa at 1092°C) are shown m Table 2, Table 3, and Table 4, respectfully.

f

conventional alloys and the experimental alloy CMSX®-681. Under a load of 25 ksi at 1900°F, the CMSX®-486 test bars (in accordance with the invention) perform significantly better than the directionally solidified CM 247 LC® and single crystal (SX) CM 186 LC® test bars, and similar to the CMSX-3® test bars. However, single crystal castings of CMSX®-486 can be produced at a considerable cost savings as compared with single crystal castkigs of CMSX-3® because of fewer rejectable grain defects. Further, the CMSX®-486 components exhibit excellent stress-rupture properties as- cast, whereas the CMSX-3® components require solution heat treatment. Under a 12 ksi load at 2000°F, the CMSX®-486 test bars exhibited significantly improved stress-rupture properties as compared with directionally sohdified CM 247 LC® and single crystal CM 186 LC® test bars, as well as the experimental CMSX®-681 test bars. Under a load of 12 ksi at 2000°F, the CMSX®-486 test bars (in accordance with the invention) have a typical life that was approximately 65% of the typical life of the CMSX-3® test bars. However, on account of fewer rejectable gram defects, it has been estunated that single crystal components cast from CMSX®-486 alloy (as-cast) will have a cost that is approximately half that of single crystal components cast from CMSX-3® alloy (solution heat treated).  Accordingly, it is possible that components cast of CMSX®-486 alloy will have very significant cost advantages over single crystal components cast from CMSX-3® alloy, even at application temperatures as high as 2000*'F.

Another set of test bars cast from CMSX®-486 alloy were subjected to creep-rupture tests.  A portion of the test bars were partial solution heat treated and double aged, and another portion of the test bars were double aged as-cast. The partial solution heat treatment was carried out for one hour at 2260'F, one hour at 2270°F, and one hour at 2280 °F, followed by air-cooling and gas fan quenching. The double aging included four hours at 1975 °F followed by air cooling and gas fan quenching, and 20 hours at 1600°F followed by air cooling. The spechnens were subjected to a selected constant load at a selected temperature. The time to 1% creep (elongation), the time to 2% creep, and the time to mpture (life) were measured for specimens under each of the selected test conditions. The percent elongation at rupture and the reduction in area at rupture were also measured for specimens under each of the selected test conditions. The results of the creep-rupture tests are summarized in Table 5.

excellent creep-rupture properties and ductility. The results also show that unlike conventional nickel-base superalloys, single crystal components cast from CMSX®-486 alloy exhibit better creep-rupture properties as-cast, under certain conditions, than when partial solution heat treated. (See 2000°F/12.0 ksi: data Table 5.) More specifically, the data suggests that partial solution heat treatment of CMSX®-486 castings is detrimental to creep-rupture properties when the components are stressed at 2000°F. At 1900°F, partial solution heat treatment does not affect creep-rupture properties significantly, and

at ISOO^F, partial solution heat treatment has only a slight beneficial effect. The results suggest that as-cast + double aged single crystal components may be beneficially employed in many applications.

Molds were seeded to produce bi-crystal test slabs from CMSX®-486 alloy that intentionally have a low angle boundary (LAB) and/or high angle boundary (HAB) grain defects. The slabs were grain etched in the as-cast condition and inspected to determine the actual degree of misorientation obtained. The test slabs were double aged and subject to creep-rupture testing as described above. The results are set forth in Table 6.

points from Table 6 are indicated in Figs. 1-8 by a solid diamond shape. Figs. 1 and 2 show that the degree of LAB/HAB misorientation has very little effect on rupture life at 1742°F and 30 ksi, and at 1742°F and 36 ksi. The curves represented by a solid Ime m Figs. 1-8 are intended to approximate a least squares fit of the data.  Fig. 3 shows that LAB/HAB misorientation has a negligible effect on rupture life up to 10 degrees, and even at a misorientation of 18 degrees the rupture life is still about half that of a smgle crystal without a grain defect (0.0 degree LAB/HAB misorientation). This compares very favorably with the results for CMSX-3® (data points indicated by crosses), wherein a sharp decrease in rupture life occurs at a misorientation angle of about 6 degrees. Also noteworthy is that the single crystal (0.0 degree LAB/HAB misorientation) CMSX®-486 test slabs had a higher rupture life than the single crystal CMSX-3® test slabs. Further, the CMSX-3® data show a negative slope from 0.0 degrees to 6 degrees, whereas the rupture life of CMSX®-486 is nearly constant up to about 6 degrees. Fig. 4 shows that under conditions of ISOO'^F and 25 ksi, LAB/HAB misorientation has very little effect on rupture life up to 18 degrees. Fig. 5 shows a similar result at ISOO^'F and 30 ksi. Fig. 5 also shows that CMSX®-486 alloy provides more durable single crystal castings containing grain defects than Rene N-4 alloy (an alloy developed by General Electric and described in the following publication: "Rene N-4: A First Generation Single Crystal Turbine Airfoil Alloy With Improved Oxidation Resistance, Low Angle Boimdary Strength and Superior Long Time Rupture Strength," Earl Ross et al., [GE Aircraft Engines] 8th Int. Symp. Superalloys, Proc, TMS, Seven Springs, Pennsylvania, United States of America, 22-26, September 1996) over the entire range of LAB/HAB misorientation imder test conditions of 1800°F and 30 ksi. Most notably, rupture life drops off very sharply above about 11 degrees for the Rene N-4 alloy, whereas rupture life is substantially unchanged over the entire range of LAB/HAB misorientation from 0.0 degrees to 18.0 degrees. Fig. 6 shows that test slabs subjected to 1900°F and 25 ksi load exhibit only a relatively gradual reduction in rupture life up to a misorientation of about 22 degrees. Figs. 7 and 8 show that even at conditions of 1922°F/17.4 ksi and 2000°F/12.0 ksi, respectively, the CMSX®-486 test slabs do not exhibit the sharp reduction in rupture life that is characteristic of other utilized single crystal alloy castings.

It is believed that the superior properties of nickel-base superalloy of this invention (e.g., CMSX®-486) is attributable relatively fine adjustments in the nominal

chemistry as compared with an alloy such as CM 186 LC®. Specifically, it is believed that the increased tantalum (Ta) content of the alloys of this invention provide ulcreased strength (e.g., unproved stress-rupture and improved creep-rupture properties), and a reduced hafnium (Hf) content prevents excessive yly'- eutectic phase. The higher

tantalum content is accommodated by a decrease m chromium to provide phase stability.

Figs. 9, 10 and 11 show the typical microstructure of CMSX®-486 (as-cast) double aged (1975^F for 4 hours, an-cooled, 1600°F for 20 hours, air-cooled). Figs. 9-11 are optical micrographs at a magnification of lOOX, 200X, and 400X, respectively. Figs. 9-11 show that the as-cast CMSX®-486 have about 5% volume fraction (VF) eutectic phase (the lighter shaded areas). High VF of eutectic phase results in poor ductility.

Figs. 12-14 are electron micrographs of CMSX®-486 (as-cast) double aged (1975 "^F for 4 hours, ahr-cooled, 1600° for 20 hours, air-cooled). The electron micrographs of Figs. 12-14 are at a magnification of 2,000X, 5,000X and 10,000X, respectively, and show the ordered cubic y' phase for the CMSX®-486 alloy as-cast.

TWs is consistent with the excellent creep-rupture properties of CMSX®-486 castings. Fig. 12 also shows that carbides formed during solidification remain in good condition (i.e., do not exhibit degeneration).

The aUoys of this invention characteristically exhibit improved creep-strengfli as compared with conventional single crystal casting alloys, and an exceptional capacity for accommodating grain defects. As a result, the alloys of this invention can be very beneficially employed to provide improved casting yield and reduced component cost for aircraft and industrial turbine components such as turbine vanes, blades, and multiple vane segments.

The above description is considered that of the preferred embodiments only. Modifications of the invention will occur to those skilled in the art and to those who make or use the invention. Therefore, it is understood that the embodiments shown in the drawings and described above are merely for illustrative purposes and not intended to limit the scope of the invention, which is defined by the following claims as interpreted according to the principles of patent law, including the doctrine of equivalents.

The invention claimed is:

1.	A nickel-base superalloy comprising, in percentages by weight, from about 4.3% to about 5.3% chromium, (Cr), from about 9.0% to about 10.0% cobalt (Co), from about 0.6% to about 0.8% molybdenum (Mo), from about 8.4% to about 8.8% tungsten (W), from about 4.3% to about 4,8% tantalum (Ta), from about 0.6% to about 0.8% titanium (Ti), from about 5.6% to about 5,8% aluminum (Al), from about 2.8% to about 3.1% rhenium (Re), from about 0.9% to about 1.5% hafiiium (Hf), from about 0.06% to about 0.08% carbon (C), from about 0.012% to about 0.020% boron (B), from about 0.004% to about 0.010% zirconium (Zr), the balance being nickel and mcidental impurities.

2.	The nickel-base superalloy of claim 1, wherein the chromium is present in an amount of from about 4.5% to about 5.1% by weight.

3.	The nickel-base superalloy of claim 1, wherein the hafoium is present in an amount from about 0.9% to about 1.3% by weight.

4.	The nickel-base superalloy of claim 1, wherein the tantalum is present in an amount of from about 4.4% to about 4.7% by weight,

5.	The nickel-base superalloy of claim 1, wherein the chromium is present in an amount of from about 4.5 % to about 5.1 % by weight, and the hafnium is present in an amount from about 0.9% to about 1.3% by weight.

6.	The nickel-base superalloy of claim 1, wherein the chromium is present in an amount of from about 4.5 % to about 5.1 % by weight, and the tantalum is present in an amount from about 4,4% to about 4.7% by weight.

7.	The nickel-base superalloy of claim 1, wherein the hafnium is present in an amount of from about 0.9% to about 1.3% by weight, and the tantalum is present in an amount from about 4.4% to about 4.7% by weight.

8.	The nickel-base superalloy of claim 1, wherein the chromium is present in an amount of from about 4.5% to about 5.1 % by weight, the hafnium is present in an amount from about 0.9% to about 1.3% by weight, and the tantalum is present in an amount from about 4.4% to about 4.7% by weight.

9.	The nickel-base superalloy of claim 1, wherein the total content of tungsten, rhenium, tantalum and molybdenum is from about 16.4% to about 17.0% by weight.

10.	The nickel-base superalloy of claim 1 comprising, in percentages by weight, about 5% chromium, about 9.3% cobalt, about 0.7% molybdenum, about 8.6% tungsten, about 4.5% tantalum, about 0.7% titanium, about 5.7% aluminum, about 2.9% rhenium, about 1.0% hafnixmi, about 0.07% carbon, about 0.015% boron, about 0.005% zirconium, the balance being nickel and incident impurities.

11.	A single crystal casting prepared from a nickel-base superalloy comprising, in percentage by weight, from about 4.3% to about 5.3% chromium, (Cr), from about 9.0% to about 10.0% cobalt (Co), from about 0.6% to about 0.8% molybdenum (Mo), from about 8.4% to about 8.8% tungsten (W), from about 4.3% to about 4.8% tantalum (Ta), from about 0.6% to about 0.8% titanium (Ti), from about 5.6% to about 5.8% aluminum (Al), from about 2.8% to about 3.1% rhenium (Re), from about 0.9% to about 1.5% hafiiium (Hf), from about 0.06% to about 0.08% carbon (C), from about 0.012% to about 0.020% boron (B), from about 0.004% to about 0.010% zirconium (Zr), the balance being nickel and incidental impurities.

12.	The smgle crystal casting of claim 11, wherein the chromium is present in an amount of from about 4.5 % to about 5.1 % by weight.

13.	The single crystal casting of claim 11, wherein the hafnium is present in an amount of from about 0.9% to about 1.3% by weight.

14.	The smgle crystal casting of claun 11, wherein the tantalum is present in an amount of from about 4.4% to about 4.7% by weight.

15.	The single crystal casting of claim 11, wherein the total content of tungsten, rhenium, tantalum and molybdenum is from about 16.4% to about 17,0% by weight.

16.	The single crystal casting of claim 11, where 10-50 ppm La, Y, Ce individually or in combination is present to improve bare oxidation resistance and coating performance.

I.

17.	A nickel-base turbine vane, turbine blade, or multiple turbine vane segment cast

from a nickel-base superalloy comprising, in percentage by weight, from about 4,3% to about 5.3% chromimn, (Cr), from about 9.0% to about 10.0% cobalt (Co), from about 0.6% to about 0.8% molybdenum (Mo), from about 8.4% to about 8.8% tungsten (W), from about 4.3% to about 4.8% tantalum (Ta), from about 0.6% to about 0.8% titanium (Ti), from about 5.6% to about 5.8% aluminum (Al), from about 2.8% to about 3,1% rhenium (Re), from about 0.9% to about 1.5% hafnium (Hf), from about 0.06% to about 0.08% carbon (C), from about 0,012% to about 0.020% boron (B), from about 0.004% to about 0.010% zirconium (Zr), the balance being nickel and incidental impurities.

18.	The turbine vane, turbine blade, or multiple turbme vane segment of claim 17,

wherein the chromium is present in an amoimt of from about 4.5% to about 5,1 % by

weight.

19.	The turbine vane, turbine blade, or multiple turbine vane segment of claim 17, wherein the haftiium is present in an amount from about 0.9% to about 1.3% by weight.

20.	The turbine vane, turbine blade, or multiple turbine vane segment of claim 17, wherein the tantalum is present in an amoimt of from about 4.4% to about 4,7% by weight.

21.	A nickel-base superalloy comprising, in percentages by weight, from about 4.79

to about 4.9% chromium, (Cr), from about 9.0% to about 10.0% cobalt (Co), from

about 0.6% to about 0.8% molybdenum (Mo), from about 8.4% to about 8.8% tungsten

(W), from about 4.3% to about 4.8% tantalum (Ta), from about 0.6% to about 0.8%

titanium (Ti), from about 5.6% to about 5.8% aluminum (Al), from about 2.8% to about

3.1% rhenium (Re), from about 1.1% to about 1.5% hafnium (Hf), from about 0.06%

to about 0.08% carbon (C), from about 0.012% to about 0.020% boron (B), from about 0.004% to about 0.010% zirconium (Zr), the balance being nickel and incidental impurities.

22.	The nickel-base superalloy of claim 21, wherein the tantalum is present in an amount of from about 4.4% to about 4.7% by weight.

23.	The nickel-base superalloy of claim 21, wherein the total content of tungsten, rhenium, tantalum and molybdenum is from about 16.4% to about 17.0% by weight.

24.	The nickel-base superalloy of claim 21 comprising, in percentages by weight, about 4.8% chromium, about 9.2-9.3% cobalt, about 0.7% molybdenum, about 8.5-8.6% tungsten, about 4.5% tantalum, about 0.7% titanium, about 5.6-5.7% aluminum, about 2.9% rhenium, about 1.2-1.3% haftiium, about 0.07-0.08% carbon, about 0.015-0.016% boron, about 0,005% zirconium, the balance being nickel and incidental impurities.

25.	A single crystal casting prepared from a nickel-base superalloy comprising, in percentage by weight, from about 4.7% to about 4.9% chromium, (Cr), from about 9.0% to about 10.0% cobalt (Co), from about 0.6% to about 0.8% molybdenum (Mo), from about 8.4% to about 8.8% ningsten (W), from about 4.3% to about 4.8% tantalum (Ta), from about 0.6% to about 0.8% titanium (Ti), from about 5.6% to about 5.8% aluminum (Al), from about 2.8% to about 3.1 % rhenium (Re), from about 1.1 % to about 1.5% hafnium (Hf), from about 0.06% to about 0.08% carbon (C), from about 0.012% to about 0.020% boron (B), from about 0.004% to about 0.010% zirconium (Zr), the balance being nickel and incidental impurities.

26.	The single crystal casting of claim 25, wherein the tantalum is present in an amount of from about 4.4% to about 4.7% by weight.

27.	The single crystal casting of claim 25, wherein the total content of tungsten, rhenium, tantalum and molybdenum is from about 16.4% to about 17.0% by weight.

28.	The single crystal casting of claim 25, where 10-50 ppm La, Y, Ce individually or in combination is present to improve bare oxidation resistance and coating performance.

29.	A nickel-base turbine vane, turbine blade, or multiple turbine vane segment cast from a nickel-base superalloy comprising, in percentage by weight, from about 4.7% to about 4.9% chromium, (Cr), from about 9.0% to about 10.0% cobalt (Co), from about 0.6% to about 0.8% molybdenum (Mo), from about 8,4% to about 8,8% tungsten (W), from about 4,3% to about 4.8% tantalum (Ta), from about 0.6% to about 0,8% titanium (Ti), from about 5.6% to about 5.8% aluminum (Al), from about 2.8% to about 3.1 % rhenium (Re), from about 1.1% to about 1.5 % hafnium (Hf), from about 0.06% to about 0.08% carbon (Q, from about 0.012% to about 0.020% boron (B), from about 0.004% to about 0.010% zirconium (Zr), the balance being nickel and incidemal impurities.

30.	The turbine vane, turbine blade, or multiple turbine vane segment of claim 29, wherein the tantalum is present in an amount of from about 4.4% to about 4.7% by weight.

A nickel-base superalloy substantially as herein described with reference to the accompanying drawings.

A single crystal casting substantially as herein described with reference to the accompanying drawings.

Documents:

				1049-chenp-2003-abstract.pdf

				1049-chenp-2003-claims duplicate.pdf

				1049-chenp-2003-claims original.pdf

				1049-chenp-2003-correspondnece-others.pdf

				1049-chenp-2003-correspondnece-po.pdf

				1049-chenp-2003-description(complete) duplicate.pdf

				1049-chenp-2003-description(complete) original.pdf

				1049-chenp-2003-drawings.pdf

				1049-chenp-2003-form 1.pdf

				1049-chenp-2003-form 19.pdf

				1049-chenp-2003-form 26.pdf

				1049-chenp-2003-form 3.pdf

				1049-chenp-2003-form 5.pdf

				1049-chenp-2003-pct.pdf

« Previous Patent

Next Patent »

Patent Number	208650	

Indian Patent Application Number	1049/CHENP/2003	

PG Journal Number	35/2007	

Publication Date	31-Aug-2007	

Grant Date	06-Aug-2007	

Date of Filing	07-Jul-2003	

Name of Patentee	M/S. CANNON-MUSKEGON CORPORATION	

Applicant Address	2875 Lincoln Street, P.O. Box 506, Muskegon, MI 49443-0506 (US).	

Inventors:

#	Inventor's Name	Inventor's Address	

1	HARRIS, Kenneth;	18864 Fruitport Road, Spring Lake, MI 49456 (US).	

2	WAHL, Jacqueline, B.;	4041 Treeline Drive, Muskegon, MI 49441 (US).	

PCT International Classification Number	C22C 19/05	

PCT International Application Number	PCT/US2001/017956	

PCT International Filing date	2001-06-04	

PCT Conventions:

#	PCT Application Number	Date of Convention	Priority Country	

1	09/797,326	2001-03-01	U.S.A.	

2	0118281.5	2001-07-26	U.S.A.	

3	0129853.8	2001-12-13	U.S.A.	

© All Indian Patents, 2013-2021.

  Patent data available in the public domain from Indian Patents Office, Department of Industrial Policy and Promotions, Ministry of Commerce and Industry, Government of India.
