Repository: anandvc/allindianpatents

File: patents/208705-a-vacuum-coating-apparatus.html
Indian Patents. 208705:"A VACUUM COATING APPARATUS"

Indian Patents

Recently Granted Patents

  Recently Published Patents

Title of Invention	"A VACUUM COATING APPARATUS"

Abstract	The substrate carrier (2) for vacuum coating 'plants for the vacuum evaporation of antireflection coatings onto optical substrate surfaces, such as plastic spectacle lenses, which can be clamped onto a plurality of such carriers, located above replaceable evaporation sources (4) in a container that can be evacuated, is distinguished by at least two receiving regions for one each substrate that extend in radial direction of the 4 substrate carrier (2), between which receiving regions ono each hinge or joint (6) is located that subdivides the substrate carrier (2) into segments (12, 22), around which the substrate carrier segments can be swiveled freely toward both sides, relative to each other and up to a predetermined angle. Regardless of the shape of the substrate carrier and regardless of the number of its substrate-carrying" segments, obtained by subdividing through hinges or hinged means, it is now possible for the substrate carriers after each rotation by 180° to assume an exact angle position to the vacuum evaporation stream that rises cone-shaped in the center of the container, thereby achieving an optimum, uniform precipitation on each substrate surface.	

Full Text	The invention at hand concerns a substrate carrier for vacuum coating plants for the vacuum evaporation of antiref lection coatings onto optical substrate surfaces, such as plastic spectacle lenses, which can be clamped onto a plurality of such carriers, located above replaceable evaporation sources in a container that can be evacuated.

For  known plants of this type,  designed  for the

evaporation of at least one surface layer onto optical

substrates in a vacuum, in particular spectacle lenses, a predetermined number of such substrates are removed from the plane in which the substrate surfaces were subjected to the effects of replaceable evaporation sources following the depositing of, as a rule, several layers, and an equal number of substrate surfaces are moved into this plane so that these can subsequently also be coated once or several times.

A rotating table, which can be placed under vacuum, can be used for this, for example, said table having a plurality of stations arranged around its circumference for the removable

fastening of substrates. This plant further comprises at least one evaporation source that is operationally connected to the facing substrate surfaces. In this case, each station is provided with a substrate carrier with holding means for the removable fastening of one each substrate. If the individual antireflection coatings have been deposited successfully on one side of the substrate surfaces, the substrate carriers are reversed by turning the rotating table and the other substrate surfaces are coated.

Furthermore, it is known to design substrate carriers as so-called calottes, so that a plurality of substrates can be installed on the plane, circular-segment shaped carriers. A plurality of such calottes extend respectively dome-shaped and rotatable over the upper portion of the container, which makes it possible to rotate a plurality of substrates simultaneously with each calotte.

One problem with such arrangements is that the coating stream that rises conically in the center of the container requires an exact angle position of the substrate surfaces to be coated to the conical stream in order to achieve an optimum, uniform precipitation on each surface.

If the substrate carriers with one each substrate are arranged such that they radially project from a rotating table and can be rotated by 180° around an axis, this can be achieved easily by installing the axes at a slant.

For the calotte-shaped substrate carriers where a plurality ol" aubnUraLon are to bo mounted on blio piano, circular-segment shaped carriers, this may not actually be sufficient.

Substrate holders have already been provided at these calotte-shaped substrate carriers, which can be swiveled freely together with the substrate toward both sides of the carrier

plate plane, up to a predetermined angle.

However, such substrate holders at the carriers are v.ery

complicated and prone to failures.

Thus it is the object of the invention at hand to design substrate carriers of the aforementioned type in such a way that these in a very simple way always bring the substrate surfaces to be vacuum coated into an exact angular position relative to the coating stream that rises cone-shaped in the center of the container, in order to achieve an optimum, unform precipitation of all surfaces.

Statement of Invention

According to the present invention there is [provided a vacuum coating apparatus comprising:

(a)	at least two radially adjoining segrrfents each accommodating at least one

substrate to be coated; and

(b)	a hinge interconnecting said adjoining segments for allowing tilting motion

a substrate carrier accommodating subs

an evaporation source vertically spaced

stream onto the substrates mounted on the carr

the improvement wherein said substrate

of said segments to either side relative to one that said segment of said substrate carrier evaporation source. rate to be coated;from the carrier and emitting a vapour

er;

carrier comprises:

mother up to a predetermined angle so can be angled with respect to said

:oating plants, designed to deposit urfaces such as plastic spectacle of such carriers, located above that can be evacuated, this can be or one each substrate are provided respectively one hinge or joint

With  a substrate carrier for vacuum antireflection coatings on optical substrate s lenses, which can be clamped onto a plurality replaceable evaporation sources in a container achieved in that at least two receiving ranges in radial extension, between which receiving Raiges that ubdivides the substrate carrier into segments is located, around which the substrate carrier segments with the substrate can be swiveled toward both sides relative to each other at a predetermined angle.

Independent of the shape of the substrate carrier and independent of its number of segments carrying the substrates and subdivided by hinges or joints, it is now possible that after each turning of the substrate carrier by 180°, the substrate surfaces to be coated will always assume an ex^ct angle position to the coating beam that rises conically in the center of the container, thereby permitting an optimum, even precipitation on each substrate surface.

One preferred embodiment is made possible by at least two, radially extending segments that adjoin the rotational axis, which consist of circular fastening components for the substrates and which are connected by hinges or joints, around which the substrate carrier segments with the substrate can be swiveled freely toward both sides, relative to each other and at a predetermined angle. Or it is made possible by a calotte-shaped plate, which is subdivided into at least two segments by hinges, around which the substrate carrier segments with the substrate can be swiveled toward both sides, relative to each other and up to a predetermined angle, wherein at least the center segment has means for holding at least two adjoining substrates, or by a strip-type arrangement, divided into at

least two receiving regions for one each substrate, between which receiving regions one each hinge or joint for subdividing the substrate carrier into segments is located, around which the substrate carrier segments with the substrate can be swiveled freely toward both sides, relative to each other and up to a predetermined angle.

Exemplary embodiments of the inventive subject-matter are explained in more detail in the following with the aid of the drawing. Shown are in:

Figure 1 A simplified, diagrammatic illustration of a view from the side of a vacuum coating plant with the inventive substrate carriers; and Figure 2 An enlarged-scale view from above of exemplary embodiments of inventive substrate carriers.

The vacuum coating plant indicated in Figure 1 for the depositing of antireflection coatings onto optical substrates, for example plastic spectacle lenses, comprises a container that is known per se (not shown) , which can be evacuated via a vacuum pump.

In the upper chamber region of this container is a so-called reversible carrier device 1 with a plurality of inventive substrate carriers 2, arranged radially around the circular reversible carrier device 1, of which two are recognizable here, which are supported respectively on a

rotating axis 3 such that they can be rotated temporarily by 180°, wherein each substrate carrier 2 comprises means for a clamped holding of a substrate to be coated on both sides or for holding two substrates to be coated on one side (not shown).

The inventive substrate carrier 2 is described in more detail in the following.

A centrally located evaporation source 4 is indicated in the lower region of the container, which generates in the known way a cone-shaped vacuum coating stream 5 for vacuum coating the surfaces of the substrates held by the substrate carriers 2.

In order to bring the substrate surfaces to be coated always into an exact angle position relative to the cone-shaped coating stream rising in the center of the container after each turning of the substrate carrier 2 by 180°, and to achieve an optimum, uniform precipitation on each substrate surface, at least two receiving regions for one each substrate are provided according to the invention in radial extension of the substrate carrier 2, between which receiving regions one each hinge or joint 6 is located that subdivides the substrate carrier into segments 12, 22, around which the substrate carrier segments with the substrate can be swiveled freely toward both sides, relative to each other and up to a predetermined angle, as is indicated in Figure 1 with the dashed line.

Regardless of the shape of the substrate carrier 2 and regardless of the number of segments 12, 22 that carry the substrates and are subdivided by hinges or joints 6, it is now possible for the substrate surfaces to be coated to always assume an exact angle position to the vacuum coating stream 5 that rises cone-shaped in the center of the container, which results in an optimum, uniform precipitation for each substrate surface, as can be seen in Figure 1.

The design variant of a substrate carrier 2 according^to Figure 2 provides for three radially extending segments 12, 22 and 23 that adjoin the rotational axis 3 and consist of circular holders for the substrates and which are here connected by two hinges or joints 6.

For the design variant of a substrate carrier 2 according to Figure 3, the substrate carrier 2 consists of a calotte-shaped plate, which is also subdivided into three segments 12, 22 and 23 by hinges 6, wherein the center segment 22 in this case has means for accepting three side-by-side arranged substrates.

Depending on the size of the substrates relative to the calotte-shaped substrate carrier 2, it is of course possible to attach even more substrates.

For the design variant of a substrate carrier 2 according to Figure 4, a strip-shaped substrate carrier 2 with three receiving regions is provided for one each substrate. A hinge

or joint 6 respectively is located between these receiving regions, which subdivides the substrate carrier into segments 12, 22 and 23, around which the substrate carrier segments with the substrate can be swiveled toward both sides, relative to each other and up to a predetermined angle.

It follows from the above that the shape of the substrate carrier can vary, insofar as it permits the substrate carrier segments with the substrate to be swiveled freely toward both sides, relative to each other and up to a predetermined angJLe.

The following is claimed:

We claim:

1.	A vacuum coating apparatus comprising:

a substrate carrier (2) accommodating substrate to be coated; an evaporation source (4) vertically spaced from the carrier and emitting a vapour stream onto the substrates mounted on the carrier;

the improvement wherein said substrate carrier comprises:

(a)	at least two radially adjoining segments (12, 22) each accommodating at

least one substrate to be coated; and

(b)	a hinge (6) interconnecting said adjoining segments for allowing tilting

motion of said segments to either side relative to one another up to a predetermined

angle so that said segment of said substrate carrier can be angled with respect to said

evaporation source.

2.	The apparatus as claimed in claim 1,further comprising a rotary shaft attached

to said carrier for turning said carrier 180° to expose opposite surfaces of the substrates

to the vapour stream.

3.  The apparatus as claimed in claim 1, wherein said segments form circular

1. holding members for the substrates.

4.  The apparatus as claimed in claim 1, wherein said carrier is a calotte-shaped plate divided into said segments which constitute plate segments.

The apparatus as claimed in claim 1, wherein said carrier is strip-shape; said segments constitute consecutive strip segments.

6.  A vacuum coating appartus, substantially  as hereinbefore reference to the accompanying drawings.

Documents:

				1181-del-1997-abstract.pdf

				1181-del-1997-claims.pdf

				1181-del-1997-correspondence-others.pdf

				1181-del-1997-correspondence-po.pdf

				1181-del-1997-description (complete).pdf

				1181-del-1997-drawings.pdf

				1181-del-1997-form-1.pdf

				1181-del-1997-form-19.pdf

				1181-del-1997-form-2.pdf

				1181-del-1997-form-4.pdf

				1181-del-1997-form-6.pdf

				1181-del-1997-gpa.pdf

				1181-del-1997-petition-137.pdf

				abstract.jpg

« Previous Patent

Next Patent »

Patent Number	208705	

Indian Patent Application Number	1181/DEL/1997	

PG Journal Number	35/2007	

Publication Date	31-Aug-2007	

Grant Date	07-Aug-2007	

Date of Filing	07-May-1997	

Name of Patentee	SATIS VACUUM INDUSTRIES VERTRIEBS- AG	

Applicant Address	1, CH - 8700 KUSNACHT ZH, SWITZERLAND.	

Inventors:

#	Inventor's Name	Inventor's Address	

1	SUTER RUDOLF	STEGENSTRASSE 22, CH 6048 HORW SWITZERLAND.	

PCT International Classification Number	C23C 14/50	

PCT International Application Number	N/A	

PCT International Filing date		

PCT Conventions:

#	PCT Application Number	Date of Convention	Priority Country	

1	1996 1200/96	1996-05-10	Switzerland	

© All Indian Patents, 2013-2021.

  Patent data available in the public domain from Indian Patents Office, Department of Industrial Policy and Promotions, Ministry of Commerce and Industry, Government of India.

File: patents/208742-method-and-arrangement-for-feeding-an-anode-into-a-smelting-reactor.html
Indian Patents. 208742:METHOD AND ARRANGEMENT FOR FEEDING AN ANODE INTO A SMELTING REACTOR

Indian Patents

Recently Granted Patents

  Recently Published Patents

Title of Invention	METHOD AND ARRANGEMENT FOR FEEDING AN ANODE INTO A SMELTING REACTOR

Abstract	An arrangement for feeding an anode into a metallurgical smelting reactor (2), such as a flash converter, said arrangement including a feeding funnel (7) made of at least one part for feeding at least one anode (4) at a time into the smelting reactor, said arrangement also including a bending element (5) for bending the anode, characterized in that the essentially completely bent anode (4) is arranged to meet the surface of the melt (8) contained in the smelting reactor in an essentially horizontal position and the radius of curvature of an anode bent in the bending element (5) is essentially 1,000 - 3,000 millimeters.	

Full Text	FORM - 2  THE PATENTS ACT, 1970

(39 of 1970)

Complete Specification

(Section 10, rule 13)

METHOD AND ARRANGEMENT FOR FEEDING AN ANODE INTO

A SMELTING REACTOR

OUTOKUMPU OYJ

of Riihitontuntie 7, FIN-02200 Espoo, Finland a Finnish public limited Company

ORIGINAL

740/MUMNP/04

21/12/2004

THE FOLLOWING SPECIFICATION PARTICULARLY DESCRIBES THE NATURE OF THIS INVENTION AND THE MANNER IN WHICH IT IS TO BE PERFORMED:-

METHOD AND ARRANGEMENT FOR FEEDING AN ANODE INTO A SMELTING REACTOR

The invention relates to an arrangement and method defined in the preamble of the independent claims for feeding an anode into a metallurgical smelting reactor.

In the flash smelting of copper, the dried copper concentrate is fed into a furnace together with oxygen-enriched air and silica sand. The energy needed in the smelting process is created in the oxidation of sulfur and iron. Molten phases are separated from the gas in the settler as slag and matte are settled on the furnace bottom, so that the matte layer is placed lowest underneath. The primary task of slag is to gather in a fluent, dischargeable form the iron oxides created in the smelting process, as well as the silicatic and oxidic ingredients of the gangue. The matte obtained from a smelting furnace is further processed by converting. In converting, oxygen is blasted in the melt, and there is created blister copper, i.e. raw copper, with a copper content of the order 99 per cent. The copper remaining in the slag is recovered by flotation, and by feeding the high-copper slag concentrate back into the smelting furnace or by treating the slag in oxidizing conditions, for example in an electric furnace. After converting, blister copper still contains a certain amount of sulfur, wherefore it is further refined in an anode furnace. The purpose of the refining process is to decrease the sulfur content so low that copper anodes can be cast. After refining, copper is cast into copper anodes to be used in electrolysis, where copper cathodes are manufactured.

In electrolysis, copper anodes are dissolved along with the process, and copper is precipitated on the cathode surfaces. However, the whole anode cannot be utilized in electrolysis, but undissolved remnants, i.e. anode scrap, is left of the anodes. Generally anode scrap is fed back into the smelting reactor, in order to resmelt it and thus to utilize the copper contained therein.

However, as anode scrap contains a large amount of copper after the anode furnace treatment, it is not sensible, from an energy-economical point of view, to feed the anode scrap back into a flash smelting furnace or other corresponding first oxidizing metallurgic reactor of copper concentrate. It is known that anode

2

scrap is fed into a converter in order to advantageously recover the copper contained therein. However, when feeding sharp, sheet-like anodes into a converter, they have been noticed to cause damage to the reactor linings when anodes are dropped into the melt.

no Indian equivalent application 

From the US patent 5,685,892 there is known an arrangement and method for feeding anode scrap into a metallurgical furnace used in copper smelting. According to said publication, anode scrap is fed into the furnace through a charging assembly, said assembly being provided with a device that prevents the anode from damaging the furnace bottom when it is dropped into the melt. As means for protecting the furnace bottom when anode scrap is fed in, the patent describes the bending of the anode ends and a turning mechanism that alters the dropping trajectory by means of a jump rail construction. The end of an anode is bent, and the anode is dropped into a dropping chute provided in connection with the charging assembly, so that the bent part of the anode is the lower end, when seen in the dropping direction, and the bent end points towards the ceiling of the charging chute. As the anode meets the melt surface, the area of the bent part slows down the immersion of the anode.

no Indian equivalent application

In the US patent US 5,497,978, there is described an apparatus for charging anode scrap into a converter. The patent depicts how anode scrap is fed by means of a charging mechanism, along a chute, into a converter. In addition, it is described how, by using adjustable shutters provided in connection with the chute, the space located inside the furnace is insulated from the air outside the furnace.

Among the drawbacks of the prior art solutions, there are the complexity of the arrangements and the steep dropping trajectory of the anodes into the melt.

The object of the present invention is to introduce a novel solution for feeding anode scrap into a smelting reactor. A particular object of the invention is to feed an anode into a smelting reactor as essentially completely bent and so that during the falling of the anode, its trajectory is altered, so that it meets the melt surface in an essentially horizontal position.

3

The invention is characterized by what is set forth in the preamble of the independent claims. Other preferred embodiments of the invention are characterized by what is set forth in the rest of the claims.

Many advantages are gained by the method and arrangement according to the invention for feeding an anode into a metallurgical smelting reactor, and drawbacks of the prior art are avoided by means of the invention. According to the invention, an arrangement for feeding an anode into a metallurgical smelting reactor, such as a flash converter, includes a feeding funnel made of at least one piece, for feeding at least one anode at a time into a smelting reactor, and the arrangement also includes a bending element for bending the anode, so that the essentially completely bent anode is arranged to meet the surface of the melt contained in the smelting reactor in an essentially horizontal position. By using the arrangement according to the invention, it is possible to feed anodes into the smelting reactor either in a batch or one by one. By bending the anode essentially completely, i.e. on both sides with respect to its center, it is possible to shift its center of gravity and thus to achieve an advantageous effect in its dropping behavior. According to a preferred embodiment, the feeding funnel is arranged in the immediate vicinity of the reaction shaft of the smelting reactor. By dropping the anodes in the vicinity of the reaction shaft, they are obtained in an optimal area with respect to the smelting process.

According to a preferred embodiment of the invention, the feeding funnel is made of two parts, a top part and a bottom part, so that the angle of inclination of the top part with respect to the horizontal level is larger than the angle of inclination of the bottom part. The placing of the bottom part at a different angle than the top part, the anode trajectory - as the anode is dropped - is altered advantageously so that the anode is made to turn into a horizontal position. According to a preferred embodiment, the angle between the top part and the bottom part of the feeding funnel is essentially 10-30 degrees. According to another preferred embodiment, the feeding funnel includes a trajectory-shifting element for altering the trajectory of the anode. The employed trajectory-shifting element can be for instance a jump

4

rail or a corresponding bracket provided on the surface of the feeding funnel.

According to a preferred embodiment, the distance between the feeding funnel

bottom part and the surface of the melt contained in the reactor is advantageously

0.8 - 1.3 meters, so that the anodes are dropped into the melt in an optimal

fashion. According to a preferred embodiment, the anode bending element for

bending the anode consists of four rolling rollers located above the feeding funnel.

Advantageously the bending element provided in connection with the feeding

funnel can be placed so that the anodes are bent immediately before dropping

them into the smelting reactor. The diameter of the roller is 100 - 500 millimeters,

advantageously 300 millimeters. The radius of curvature of an anode bent in the

bending element is 1,000 - 3,000 millimeters, advantageously 1,500 millimeters.

Now there is achieved a shape that is advantageous for the dropping of the

anode, and the curved anode surface that meets the melt slows down the

immersion of the anode, and hence the anode does not cause damage in the

furnace bottom. According to a preferred embodiment of the invention, the anodes

are arranged to drop into the smelting reactor one by one. According to another

preferred embodiment, the anodes are arranged to drop into the reactor in

batches of several anodes. According to a preferred embodiment, the anodes are

dropped into the furnace so that the anode grip brackets, i.e. lugs, are pointed

upwards. According to a preferred embodiment, in connection with the feeding

funnel, there are provided at least two shutter elements in order to prevent the

furnace atmosphere from leaking to the surroundings. According to a preferred

embodiment, the feeding funnel includes elements that guide the sliding direction

of the anode. Said guiding prevents a harmful rotating motion of the anode.

According to the method according to the invention for feeding an anode into a metallurgical smelting reactor, such as a flash converter, at least one anode is fed at a time through a feeding funnel made of at least one part to a smelting reactor, and said anode is also bent by means of a bending element, so that the anode is bent essentially completely and it meets the surface of the melt contained in the smelting reactor in an essentially horizontal position. According to a preferred embodiment of the method, the bending element is made of four rolling rollers with a diameter of 100 - 500 millimeters. According to a preferred embodiment, the

5

anode is in the bending element bent so that the obtained radius of curvature for the anode is essentially 1,000 - 3,000 millimeters. According to a preferred embodiment, anodes are dropped into the smelting reactor one by one. According to a preferred embodiment, anodes are dropped into the smelting reactor in batches of several anodes. According to a preferred embodiment of the method, an anode drops into the furnace so that the anode grip brackets, i.e. lugs, are pointed upwards. By using the arrangement and method according to the invention, anodes are fed into a smelting reactor in a simple and rapid fashion which does not disturb the converting process proper.

The invention is described in more detail below with reference to the appended drawings.

Figure 1  Arrangement according to the invention

Figure 1 illustrates an arrangement 1 and method according to the invention for feeding anode scrap into a metallurgical smelting reactor 2. The arrangement according to the invention is placed in the vicinity of the reaction shaft of a smelting reactor, such as a flash converter, above the furnace arc structure 3. In the vicinity of the reaction shaft, there prevails a high temperature, which enhances a rapid smelting of the anodes.

The undissolved anodes 4 left from the electrolysis are bent prior to feeding them into the smelting reactor 2. The anodes are either bent immediately after electrolysis in the electrolytic plant, or they are transported to be bent in connection with the smelting reactor. In an example according to figure 1, the bending element 5 for bending the anodes is placed in the immediate vicinity of a smelting reactor, such as a flash converter. Prior to dropping into the smelting reactor, the anodes are treated in a bending element 5. The bending element comprises a required number of rolling rollers 6, in the example depicted in the drawing four rollers, and the anodes are bent between said rollers. The anodes 4 are fed into the bending element for example along a separate feeding line, from which they are conducted to be bent either one by one or in batches of several anodes. The diameter of the rollers 6 is preferably 300 millimeters. The radius of

6

curvature of the anodes created in the bending can be adjusted, and advantageously it is 1,500 millimeters. The rolling rollers are operated for instance hydraulically, in which case a hydraulic pressure roller included in the roller is opened under strain. When the thickest part of the anode, i.e. the lugs thereof, falls in between the rollers, the roller is opened owing to the strain directed to it and releases the ready-bent anode from pressure. In other words, the rollers only bend the section of the anode proper. A straight anode is drawn between the rollers in an essentially vertical direction, so that its grip brackets, i.e. lugs 15 point upwards, and the anode is bent essentially completely. Thus the center of gravity of the anode is advantageously shifted, which further affects the dropping behavior of said anode. Anodes are bent either in batches or one by one.

According to the example, the anodes bent in the bending element are dropped into a feeding funnel 7, through which the anodes fall under gravity to the melt 8 contained in the smelting reactor 2. Advantageously the feeding funnel is in an inclined position, and it consists of two parts, the top part 9 and the bottom part 10. The feeding funnel 7 is constructed so that the bottom part 10 thereof forms a smaller angle with the horizontal line, whereas the top part 9 forms a larger angle. Owing to the different inclination of the bottom part, a vertical force is directed to the anode as it meets the bottom part of the funnel, which affects the trajectory of the anode. Preferably the angle between the top part and the bottom part is 20 degrees. The angle deviation of the bottom part of the feeding funnel causes a change in the anode momentum, which turns the anode into a horizontal position. The vertical force turns that end 11 of the anode that points downwardly towards the furnace upwardly, in the direction of the arrow. Thus the anode or anode batch is dropped on the surface of the melt 8, preferably in a horizontal position. The bottom linings of the furnace are saved from any damage caused by the collision of the falling anode, because the anode is not dropped vertically and directly onto the bottom.

The feeding funnel includes two shutter elements, such as shutters 12 and 14, in order to prevent the atmosphere prevailing in the furnace from leaking into the surroundings. In connection with the upper shutter 12, there is arranged a reception element 13 for receiving the anode, when the anode is dropped into the

7

feeding funnel 7. While the anode rests on the reception element, the upper shutter is opened, but the lower shutter 14 remains shut. When the anode has dropped past the upper shutter, the upper shutter is closed, whereafter the lower shutter 14 is opened, and the anode is free to fall past it. Now the anode falls onto the more inclined surface provided at the final end of the feeding funnel, where it is subjected to a vertical force, and its trajectory is altered. When necessary, the feeding funnel can be provided with elements guiding the sliding direction of the anode, said elements guiding the anodes downwardly in a desired fashion, in order to prevent the anode from rotating uncontrollably in the feeding funnel.

For a man skilled in the art, it is obvious that the various preferred embodiments of the invention are not restricted to the examples described above, but may vary within the scope of the appended claims. 

8

WE  CLAIM:

1.	An arrangement for feeding an anode into a metallurgical smelting reactor (2), such as a flash converter, said arrangement including a feeding funnel (7) made of at least one part for feeding at least one anode (4) at a time into the smelting reactor, said arrangement also including a bending element (5) for bending the anode, characterized in that the essentially completely bent anode (4) is arranged to meet the surface of the melt (8) contained in the smelting reactor in an essentially horizontal position and the radius of curvature of an anode bent in the bending element (5) is essentially 1,000 - 3,000 millimeters.

2.	An arrangement according to claim 1, characterized in that the feeding funnel (7) is arranged in the immediate vicinity of the reaction shaft of the smelting reactor (2).

3.	An arrangement according to claim 1 or 2, characterized in that the feeding funnel (7) is made of two parts, a top part (9) and a bottom part (10), so that the angle of inclination of the top part with respect to the horizontal level is larger than that of the bottom part.

4.	An arrangement according to claim 3, characterized in that the angle A between the top part (8) and the bottom part (10) of the feeding funnel (7) is essentially 10 - 30 degrees.

5.	An arrangement according to claim 1 or 2, characterized in that the feeding funnel (7) is provided with a trajectory-shifting element in order to alter the trajectory of the anode.

6.	An arrangement according to claim 3, 4 or 5, characterized in that the distance between the bottom part (10) of the feeding funnel (7) and the surface of the melt (8) contained in the reactor is advantageously 0.8 - 1.3 meters.

9

7.	An arrangement according to claim 1, characterized in that the bending element (5) for bending the anode consists of four rolling rollers (6) that are located above the feeding funnel (7).

8.	An arrangement according to claim 7, characterized in that the diameter of the rolling roller (6) is 100 - 500 millimeters.

9.	An arrangement according to any of the preceding claims, characterized in that the anodes (4) are arranged to drop into the smelting reactor (2) one by one.

10.	An arrangement according to claim 1, 2, 3, 4, 5, 6, 7, 8 or 9, characterized in that the anodes (4) are arranged to drop into the smelting reactor (2) in batches of several anodes.

11 .An arrangement according to any of the preceding claims, characterized in that the anode (4) is arranged to drop into the smelting reactor (2) so that the anode grip brackets, i.e. lugs (15) are pointed upwards.

12.	An arrangement according to any of the preceding claims, characterized in that in connection with the feeding funnel (7), there are provided at least two shutter elements (12, 14) for preventing the furnace atmosphere from leaking to the surroundings.

13.	An arrangement according to any of the preceding claims, characterized in that the feeding funnel (7) is provided with elements for guiding the sliding direction of the anode (4).

14.A method for feeding an anode into a metallurgical smelting reactor (2), such as a flash converter, so that at least one anode (4) is fed at a time through a feeding funnel (7) made of at least one part into the smelting reactor, which anode is also bent by means of a bending element (5),

10

characterized in that the anode (4) is bent essentially completely, and that it meets the surface of the melt (8) contained in the smelting reactor at an essentially horizontal position and in the bending element (5), the anode is bent so that the obtained radius of curvature for the anode is essentially 1,000-3,000 millimeters.

15. A method according to claim 15, characterized in that the bending element (5) is made of four rolling rollers (6) with a diameter of 100 - 500 millimeters.

16.A method according to claim 15, 16 or 17, characterized in that the anodes (4) are dropped into the smelting reactor (2) one by one.

17.	A method according to claim 15, 16 or 17, characterized in that the anodes (4) are dropped into the smelting reactor (2) in batches of several anodes.

18.	A method according to claim 15,16,17,18 or 19, characterized in that the anode (4) drops into the smelting reactor (2) so that the anode grip brackets, i.e. lugs (15) are pointed upwards.

Dated this 21st day of December 2004.

MOHAN DEWAN

OF R.K. DEWAN & COMPANY

APPLICANTS' PATENT ATTORNEY

11	

Documents:

				00740-mumnp-2004-claims(granted)-(21-12-2004).doc

				00740-mumnp-2004-claims(granted)-(21-12-2004).pdf

				00740-mumnp-2004-correspondence(14-08-2006).pdf

				00740-mumnp-2004-correspondence(ipo)-(09-08-2007).pdf

				00740-mumnp-2004-drawing(21-12-2004).pdf

				00740-mumnp-2004-form 18(29-04-2005).pdf

				00740-mumnp-2004-form 1a(21-12-2004).pdf

				00740-mumnp-2004-form 2(granted)-(21-12-2004).doc

				00740-mumnp-2004-form 2(granted)-(21-12-2004).pdf

				00740-mumnp-2004-form 26(19-08-2003).pdf

				00740-mumnp-2004-form 3(21-12-2004).pdf

				00740-mumnp-2004-form 5(21-12-2004).pdf

				00740-mumnp-2004-form-pct-isa-210(21-12-2004).pdf

				abstract1.jpg

« Previous Patent

Next Patent »

Patent Number	208742	

Indian Patent Application Number	740/MUMNP/2004	

PG Journal Number	42/2008	

Publication Date	17-Oct-2008	

Grant Date	09-Aug-2007	

Date of Filing	21-Dec-2004	

Name of Patentee	OUTOKUMPU OYJ	

Applicant Address	RIIHITONTUNTIE 7, FIN-02200 ESPOO,	

Inventors:

#	Inventor's Name	Inventor's Address	

1	KOKKONEN KASPER	KRAKANTIE 8 A 5, FIN-01510 VANTAA,	

2	KOSKIMAA, JARMO	OHRAKASKENMAKI 15 A 2, FIN-02340 ESPOO,	

3	JYRKONEN, SATU	KAUNOKKITIE 4, FIN-28450 VANHA-ULVILA,	

PCT International Classification Number	F27D3/00	

PCT International Application Number	PCT/FI03/00465	

PCT International Filing date	2003-06-12	

PCT Conventions:

#	PCT Application Number	Date of Convention	Priority Country	

1	2002 1320	2002-07-05	Finland	

© All Indian Patents, 2013-2021.

  Patent data available in the public domain from Indian Patents Office, Department of Industrial Policy and Promotions, Ministry of Commerce and Industry, Government of India.
