Repository: anandvc/allindianpatents

File: patents/208747-flux-for-brazing-difficult-to-wet-matallic-materials.html
Indian Patents. 208747:FLUX FOR BRAZING DIFFICULT TO WET MATALLIC MATERIALS

Indian Patents

Recently Granted Patents

  Recently Published Patents

Title of Invention	FLUX FOR BRAZING DIFFICULT TO WET MATALLIC MATERIALS

Abstract	The invention relates to a flux based on inorganic boron and/or halogen compounds for brazing difficult to wet metalic materials with silver and copper based solders which is characterised in that it contains, as an activating addition based on the total amount of the fIux, 0.01-10 wt. % of elemental born and 0.01-10 wt. % of at least one of the elements Mo, W, Mn, Co, Ni, Pd, Cu or Ag in the form of elements, alloys or compounds. The activating addition brings about a substantial increase in the wetta by the solder particularly in the case of difficult to wet parent materials.	

Full Text	-1A-

Flux for brazing difficult to wet metallic materials

Description:

The invention relates to a flux for brazing difficult to wet metallic materials with silver- and copper-based solders. Materials of this kind which are difficult to wet by the solder in the brazing process are substantially stainless and scale-free steels and composite materials produced by powder metallurgy, such as carbide metals.

Soldering is a thermal process for joining and coating materials by fusion, wherein a liquid phase is obtained by melting a metallic material, namely the solder. The solidus temperature of the parent materials is not reached during this process.

Solders used are alloys or pure metals. If solders are processed whose liquidus temperature is above 450°C, the term brazing is used.

Assuming pure metal surfaces, the liquid solder is able to wet the parent material in so far as it forms mixed crystals or intermetallic compounds with said material. The solder then spreads out over the joint surface and, after solidifying, forms a loadable joint with the parent material.

If designed in a manner suitable for soldering, the two joint surfaces of the parts to be joined form a narrow parallel slit. The molten solder then flows of its own accord into the soldering slit due to the capillary filling pressure taking effect, and fills said slit. The minimum temperature on the surface of the component to be soldered at which said process takes place undisturbed is the so-called working temperature. It is a characteristic quantity for the solder in question.

2

In order to be able to form a bond with the parent material, the molten solder must come into direct contact with the metallic parent material. Oxide layers of the kind present on any engineering metal surface must thus be loosened first and removed. If soldering takes place in the air, this is achieved by covering the soldering site with fluxes in the melt flow of which the oxides dissolve or are decomposed at soldering temperature.

The flux thus primarily has the task of removing oxides present on the solder and material surfaces and preventing them from re-forming during the soldering process so that the solder is able to wet the parent material sufficiently.

The melting point and the effective temperature of the fluxes must be matched to the working temperature of the solder used, whereby the flux should melt at about 50-100° below the working temperature of the solder used and become fully effective from this temperature onwards. Moreover, the molten flux should form a dense, uniform coating on the workpiece which remains intact at the required soldering temperature and for the duration of the soldering period.

Brazing fluxes are composed substantially of salt mixtures which, in the molten state, are capable of dissolving metal oxides. Said fluxes are substantially inorganic boron compounds such as, in particular, alkali borates and fluoroborates, and halides such as, in particular, alkali fluorides.

The standard DIN EN 1045 classifies fluxes for brazing heavy metals (FH type) into seven classes according to their composition and effective temperature. The fluxes are used as powders, pastes or suspensions, the latter being applied to the workpieces by spraying, brushing or dipping. They are then heated to melting point and the parent materials are joined together by fusion by adding solder. It is also known to combine flux and solder in one product.

3

Flux-coated moulded parts or flux-covered solder wires are thus also used in practice for joining parent materials.

DE 24 44 521 describes a flux for soldering which is composed of boric acid and various alkali metal polyborates. Said flux may also additionally contain 1 wt.% of boron in elemental form.

GB 909 314 discloses a brazing flux for brazing nickel and nickel alloys. Said flux contains, apart from the conventional constituents such as potassium tetrafluoroborate, potassium metaborate and potassium fluoride, additionally copper compounds such as copper oxide and copper chloride. The latter constituents are claimed to suppress the reaction of the flux with the parent material in order to prevent the latter becoming brittle.

The well known fluxes have a major disadvantage, however. Difficult to wet parent materials such as, for example, stainless and scale-free steels and carbide metals, particularly carbide metals with low cobalt contents of less than 6% (K01-K10, PO5) are wetted only insufficiently by the liquid solder when the conventional fluxes are used. Fluxes containing an addition of elemental boron (FH12 type) are used in engineering to join said parent materials. The addition of boron is designed to increase the stability above about 700°C, that is, the time during which the flux is active. The wetting of carbide metals and chromium-nickel steels themselves is not, however, improved in practice by the addition of boron, particularly when soldering with low working temperatures {below 680°C).

Special soldering tasks, such as, for example, the joining of diamond-impregnated carbide metals require further reduced soldering temperatures so that the diamond filling and the carbide metal are not damaged. Cadmium-containing silver brazing solders or preferably gallium-containing

4

silver brazing solders as described, for example, in DE 43 15 188 and DE 43 15 189, are used for said application. Said solders have a working temperature from 590°C to 640°C. Conventional fluxes have only insufficent effectiveness and wetting ability in this temperature range. This reduces the process reliablity during soldering and thus leads to increasing scrap and reduced product quality.

The object of the present invention was, therefore, to develop a flux for brazing difficult to wet parent materials such as stainless and scale-free steels and carbide metals, wherein all combinations of salts provided for by the standard DIN EN 1045 for brazing heavy metals (FH type)are used as the basic constituents of said flux, and which, with silver- and copper-based solders, permits a markedly improved wetting of the parent materials.

The object according to the invention is achieved by a flux based on inorganic boron and/or halogen compounds which contains, as an activating addition, based on the total amount of flux, 0.01-10 wt.% of elemental boron and 0.01-10 wt.% of at least one of the elements Mo, W, Mn, Ni, Pd, Cu or Ag in the form of elements, alloys or compounds.

Surprisingly, it has become apparent that as a result of the flux according to the invention, the wetting of difficult to wet materials such as stainless and scale-free steels and more particularly also carbide metals and hard materials with low metal contents is markedly improved compared with conventional fluxes. Evidently, the content of boron and additionally of at least one of the other elements brings about a corresponding activation of fluxes with an otherwise conventional composition. It is interesting in this connection that the individual constituents of said activator -mixture on their own do not exhibit an improvement in the effectiveness of the conventional fluxes. Only the combination of boron with at

5

least one of the elements, an alloy or compound of Mo, W, Mn, Co, Ni, Pd, Cu and Ag exhibits this surprising behaviour in conjunction with brazing fluxes of boron and/or halogen compounds.

The brazing flux according to the invention is based substantially on conventional basic substances known for such fluxes and the compositions thereof in terms of quantity, as specified, for example, in terms of quality and quantity by the standard DIN EN 1045.

Basic constituents of such kind are inorganic boron and/or halogen compounds. Suitable boron compounds are primarily boric acid and borates or complex borates of alkali and alkaline earth metals, particularly borax (sodium tetraborate), potassium tetraborate and potassium tetrafluoroborate. Suitable halogen compounds are primarily finflririps and chlorides of alkali and alkaline earth metals, particularly potassium and sodium fluoride or potassium and sodium hydrogen fluoride.

According to the invention, the brazing flux contains an activator combination of, based on the total amount, 0.01-10 wt.% of elemental boron and 0.01-10 wt.% of at least one of the elements Mo, W, Mn, Co, Ni, Pd, Cu or Ag in order to intensify the wetting. The flux preferably contains 0.1-5 wt.% of elemental boron and 0.1-5 wt.% of the other elements mentioned, in each case based on the total amount of flux.

Advantageously, the elemental boron used is boron in amorphous form. The other elements may be used on their own or in combination in elemental form, in the form of alloys containing them, or in the form of compounds thereof. Suitable compounds are preferably corresponding oxides.

The components of the activator combination are used advantageously in the finely powdered form, in which case

6

the average particle size thereof should preferably be less than 4 5 fim.

The flux according to the invention for brazing difficult to wet materials is prepared by mixing, intensively and homogeneously, based on the total amount of flux, initially 0.01-10 wt.% of finely powdered boron powder with 0.01-10 wt.% of a finely powdered addition of at least one of the elements Mo, W, Mn, Co, Ni, Pd, Cu and Ag, which may be present in the form of elements, alloys or compounds, and then adding this activator mixture afterwards to the finely powdered flux mixture of inorganic boron and halogen compounds.

Flux mixtures which, in addition to boron, contain the elements tungsten or manganese in elemental form, as an alloy, or in the form of an oxide, are particularly effective.

The brazing flux according to the invention preferably contains, as activator mixture, based on the total amount of flux, 0.5-3 wt.% of boron in amorphous form and 0.5-3 wt.% of manganese with an average particle size in each case of less than 45 (?m. The manganese may be used here in powder form as a metal, as an alloy or as an oxide compound without the effectiveness being affected as a result. Advantageously, the manganese is introduced in the form of the alloy MnNi40 or as manganese dioxide.

In order to adjust to certain parent materials and operating conditions, the flux may contain up to 2 wt.% of Si preferably in the form bound to oxygen, for example, as silicon dioxide. This additive, too, is added to the mixture in a correspondingly finely powdered form.

The flux according to the invention is initially present as a powder mixture and may already be used as such in an inherently known way.

7

The flux may also be present in the form of pastes or suspensions, for which the powder mixture is converted to a paste and/or suspension with inert liquids such as water, aliphatic alcohols, glycols etc.

Such flux pastes or suspensions may also contain minor amounts of auxiliary substances such as, e.g., conventional surfactants, binders or thickeners.

For application, the brazing flux according to the invention is applied to the parent material surfaces to be joined or soldered in a manner suitable for the form in question, for example, by sprinkling, coating, brushing, spraying or dipping, and the brazing process is carried out. In so doing, the flux according to the invention brings about a substantial improvement in the wetting behaviour of the solder on the parent materials during brazing with silver- and copper-based solders. This is particularly pronounced and advantageous with difficult to wet metallic materials such as, in particular, stainless and scale-free steels and composite materials produced by powder metallurgy. The latter include carbide metals and hard materials of metal-ceramic composite materials (e.g. so-called "cermets"), more particularly those with a;low metal content.

The flux according to the invention may also be combined with soldering materials, for example, as a powder mixture, as a paste or suspension, which contain, in addition, fine-particle brazing solder in each case.

Other solder-flux combinations are, for example, flux-coated solders which may be obtained, for example, by extrusion of drying or curing flux paste formulations on solder moulded parts such as rods and rings.

8

The examples given below provide typical embodiments and forms of application of the flux according to the invention:

Example 1  Flux powder (FH 12 type according to DIN EN 1045)

41 wt.% of potassium tetraborate 50 wt.% of potassium tetrafluoroborate 5 wt.% of potassium fluoride

2 wt.% of amorphous boron (average particle size 
2 wt.% of manganese powder (average particle size 
The stated constituents are weighed out and ground and homogenised in a Diosna agitator for 15 minutes. 0.5 g of this flux are applied to a 1 cm2 carbide metal disc of SMG 02 (cerametal, cobalt content 2-3 wt.%). A 3 mm long section of solder wire of the alloy L-Ag49 (Ag4 9Cul6Zn23Mn7.5Ni4.5) is applied and the disc is heated with the oxyacetylene burner to the melting point of the solder. The liquid solder wets the entire surface of the carbide metal within a short time.

For comparison, a flux of the same constituents without the activating addition of boron and manganese was prepared and tested as above. The solder melts, but wets the carbide metal only on the surface where applied. The solder does not flow over the entire surface.

Example 2  Aqueous flux paste

16.3 wt.% of potassium hydrogen fluoride 27.2 wt.% of potassium tetraborate

9

19.5 wt.% of potassium tetrafluoroborate

0.7 wt.% of manganese dioxide (average particle size 
1.3 wt.% of amorphous boron (average particle size 
1.0 wt.% of surfactant (Marlowet PW) 34.0 wt.% of water.

The corresponding amount of water is charged to a vessel with the surfactant. The remaining constituents are added successively, with stirring with a high-speed mixer, and homogenised for 30 minutes.

This paste is compared in terms of its effectiveness with a commercial flux paste for brazing carbide metals (FH12 type, Degussa h special). To this end, a thin coat of each paste is applied to a sheet of stainless steel (1.4301). Circular solder discs are punched out of a 500 ?m thick solder strip of the alloy B-Ag60CuSn-600/700 and placed on the metal sheets. These are then heated to 750°C on a silver block: in a chamber oven and taken out of the oven after two minutes. After cooling, the surface area wetted with solder is measured and compared (wetting index) with the original surface area of the solder disc. The flux according to the invention provides a wetting index of 6-7 in this test, whereas the commercial flux yields a value of only 2-3.

Example 3  Flux powder (FH 21 type according to DIN EN

1045)

35 wt.% of borax

4 0 wt.% of boric acid

22 wt.% of silica flour

10

1	wt.% of amorphous boron (average particle

size 
2	wt.% of manganese-nickel alloy 60/40

(average particle size 
The flux is prepared in a similar way to Example 1. The improvement in effectiveness is demonstrated by a T-joint soldering of galvanised steel with the brass solder L-CuZn40. To this end, a 10 cm long, galvanised steel sheet is bent at an angle of 45° and placed on a second metal sheet. A 10 mm long solder wire of brass is placed together with the flux in one corner and heated with the oxyacetylene burner to the working temperature of the solder. The solder fills the slit completely in this test when the flux according to the invention is used.

In comparison, when a flux of the same formulation but without the activating addition of boron and manganese-nickel alloy is used, the solder flows only as far as the middle of the bent metal sheet.

WE  CLAIM:

I.  A  flux  based:  on;  i nofganic  boron  and/or- halogen  compounds  for

brazing  difficult  to was  metallic  materials	with  silver—and-

copper-based;  solders,  chairacterised  in  that  it contains,  as  an

activating  addition,based  on  the  total  amount of  flUX, 0.01-10

wt.%  of  ele eaental  born  and 0.01-10 wt.% of  at least  one  of  the

elementis Mo,  W,  Mn,  Co,  iHfl;iB  Pd,  cu or  Ag  in  the form of  elements, alloys or compounds.

2.	A  flux  according  to claim 1 ,  charcterised  in  that  it

contains 0.1.-5  wt. % of born and  0.-1-5 wt.  % of  at  least one  of

the  elements;  Mo,  M,  Mn,  Co,  Ni,  pd,  Cu or Ag.

3.	A  flux  according  to claim  1  or 2,  ohatracrtieriisecii  in  that  it

contains  05.5-3  wt.  %  of  aaBaTrplhiauBS  born  and  0.5-3  wt.  %  of

manganese  ais metal,  as alloys or  as oxide compound.

4.	A  flux  according  to claims  1  to 3,  ciharacteirised  in  that  it

contains  the  activating  addition  in  the  finely poafflder-isdi  from with

an  average  particle  size  of  
5.. A flux according to claims 1 to 4, chatratercised in that it-is present in the form of a powder aixture, a paste or a suspension.

12

addition in fluxes based on inorganic boron and/or halogen compounds for brazing difficult to wet metallic materials with silver- and copper-based solders.

A solder-flux combination, characterised in that it contains a flux according to claims 1 to 5.

A solder-flux combination according to claim 7, characterised in that it is present in the form of a powder mixture, a paste or a suspension and contains a fine-particle brazing solder.

A solder-flux combination according to claim 7, characterised in that it is present in the form of flux-coated solder moulded parts.

The invention relates to a flux based on inorganic boron and/or halogen compounds for brazing difficult to wet metalic materials with silver and copper based solders which is characterised in that it contains, as an activating addition based on the total amount of the fIux, 0.01-10 wt. % of elemental born and 0.01-10 wt. % of at least one of the elements Mo, W, Mn, Co, Ni, Pd, Cu or  Ag  in  the  form of  elements,  alloys  or compounds.

The activating addition brings about a substantial increase in the wetta by the solder particularly in the case of difficult  to  wet  parent  materials.

Documents:

« Previous Patent

Next Patent »

Patent Number	208747	

Indian Patent Application Number	00253/CAL/2000	

PG Journal Number	32/2007	

Publication Date	10-Aug-2007	

Grant Date	09-Aug-2007	

Date of Filing	28-Apr-2000	

Name of Patentee	DEGUSSA-HULS AKTIENGESSELLSCHAFT	

Applicant Address	DE-60287 FRANKFURT AM MAIN,	

Inventors:

#	Inventor's Name	Inventor's Address	

1	KOCH, DR. JURGEN	TAUNUSSTRASSE 57, DE-63165 MUHLHEIM	

2	KOHL WEILER	WOLFGANG,HOHENBLICK 16, DE-60431D, FRANKFURT	

3	WEBBER	WOLFGANG, HORSTEINER STRASSE 48, DE-63791 KARLSTEIN	

4	WITTPAHL	SANDRA, HARMONIESTRASSE 11, DE-63456 HANAU	

PCT International Classification Number	B23K 35/363	

PCT International Application Number	N/A	

PCT International Filing date		

PCT Conventions:

#	PCT Application Number	Date of Convention	Priority Country	

1	199 21 332.1	1999-05-08	Germany	

© All Indian Patents, 2013-2021.

  Patent data available in the public domain from Indian Patents Office, Department of Industrial Policy and Promotions, Ministry of Commerce and Industry, Government of India.

File: patents/208760-a-curable-coating-composition-and-a-method-of-making-said-composition.html (part 1 of 2)
Indian Patents. 208760:A CURABLE COATING COMPOSITION AND A METHOD OF MAKING SAID COMPOSITION

Indian Patents

Recently Granted Patents

  Recently Published Patents

Title of Invention	A CURABLE COATING COMPOSITION AND A METHOD OF MAKING SAID COMPOSITION

Abstract	An electrodepositable coating composition is provided comprising fa) an active hydrogen-containing, cationic salt group-containing resin electrodepsitable an a cathode; (b) a curing agent, for transurethanation, transamidation or trans-esterification curing like at least a partially capped polyisocyanate curing agent; and (c) a catalytic mixture of bismuth and an amino acid or amino acid precursor. CASE: F-I191AI-C&R Optionally, an auxiliary acid may bs present to increase the effectiveness of the amino acid in the mixture with bismuth.	

Full Text	-1 -

ELECTRODEPOSITABLE COATING COMPOSITION CONTAINING BISMUTH AND AMINO ACID MATERIALS AND ELECTRODEPOSITION METHOD

BACKGROUND OF THE INVENTION

The application of a coating by electrodeposition involves depositing a film-forming composition to an electrically conductive substrate under the influence of an applied electrical potential.  Electrodeposition has gained prominence in the coatings industry because in comparison with nonelectrophoretic coating methods, electrodeposition provides higher paint utilization, outstanding corrosion resistance and low environmental contamination.  Early attempts at commercial electrodeposition processes used anionic electrodeposition where the workpiece being coated served as the anode. However, in 1972 cationic electrodeposition was introduced commercially.  Since that time cationic electrodeposition has become increasingly popular and today it is the most prevalent method of electrodeposition.  For instance, cationic electrodeposition is the process of choice for applying a primer coating in the manufacture of motor vehicles throughout the world.

Many cationic electrodeposition coating compositions used today are based on active hydrogen-containing resins derived from a polyepoxide and a capped polyisocyanate curing agent. These cationic electrodeposition compositions conventionally contain organotin catalysts, such as dibutyl tin oxide and

- 2 -

lead catalysts, to activate cure of the electrodeposition coating composition.  Because of cost and environmental considerations, the levels of these catalysts are kept low. However, low catalyst levels may lessen the cure response of a coating composition providing weaker properties in the cured, film than desired.  Appearance of the cured film may also be adversely affected.

Schipfer et al. in South African Patent Application No. 93/2977 and U.S. Patent No. 5,507,928 (Bohmert et al.) disclose the use of cationic electrodepositable coating compositions which contain catalysts that are specific complexes or salts of bismuth and carboxylic acids, in particular hydroxycarboxylic acids.  As noted in these references, these catalysts are unlike available bismuth salts of relatively long-chain acids and inorganic bismuth compounds.  The disclosed catalysts of these patent documents can displace the use of lead and tin compounds as catalysts for coatings in electrodeposition.  The resulting electro-deposited coatings with the use of the disclosed bismuth salts reportedly have excellent application and film properties.

Unfortunately, the industrial development of bismuth salts as described above have encountered some difficulty as noted in Patent Cooperation Treaty publication no. WO95/07377, published 16 March 1995.  This publication notes that two disadvantages were encountered on an industrial scale for the use of the bismuth carboxylic acid salts of the aforementioned reference.  One disadvantage is a tendency of the isolated and dried bismuth salts to agglomerate during storage.  A second disadvantage is a necessity for the use of a greater amount of acid to digest the bismuth oxide than is required for neutralization of the paint binder resin in the

- 3 -

electrodepositable coating composition.  The invention of the WO95/07377 publication confronts these disadvantages by preparing the compositions containing the bismuth-carboxylic acid salt in a stepwise process to produce a mixture of bismuthyl lactate and bismuth lactate.  The mixture is combined with the cationic paint binder to result in a bismuth content on a total solids basis of 25 to 45 weight percent for such a combined composition.

The aforementioned latter problem of digestion of the bismuth oxide by greater amounts of acid can engender an additional difficulty of a low pH of the resulting electrodeposition coating bath. Low pH for the bath of the electrodepoeition coating composition generally results in more aggressive dissolution of iron from any number of sources.  Several possible sources include equipment of the electrodeposition coating bath system such as that for agitation like pumps and piping that are constructed from mild steel.  Also, the substrates to be electrocoated may on occasion remain in the treatment bath for some period of time without applied voltage.  Soluble iron from such sources can be detrimental to the appearance of the electrocoated substrate and to the stability of the electrocoating bath.

It would be desirable to provide a curable electrodepositable coating composition which demonstrates acceptable cure response without loss of cured film properties or appearance and which contains catalysts that do not have the shortcomings of lead-type catalysts used in the art and that result in a suitable pH for the bath of the electrodepositable coating composition.

- 4 -

SUMMARY OF THE INVENTION

In accordance with the present invention, a curable electrodepositable coating composition is provided comprising

(a) an active hydrogen-containing, cationic salt group-containing resin electrodepositable on a cathode; (b) a curing agent for transesterification; and/or transamidation and/or transurethanization curing of the resin of (a); and (c) a catalytic mixture of bismuth and at least one amine-containing carboxylic acid such as amino acid or amino acid precursor or source material.  Optionally, an amount of an auxiliary acid may be present with the amino acid or amino acid precursor where the amount of such an acid results in total equivalents equal to or less than around the total equivalents of base for the curable electrodepositable coating composition

(hereinafter referred to as "ED composition").  The ED composition is applied to the conducting substrate as the cathode under an applied voltage with one or more anodes.

DETAILED DESCRIPTION

In the following discussion, unless explicitly stated otherwise, the ranges of amounts, molecular weights, ratios, temperatures, time, and reaction conditions and the like usually can be varied to a degree from about the lower stated number to about the higher stated number of each specific range.

The active hydrogen-containing cationic resin of component (a) may be any suitable cationic resin known to those skilled in the art.  As used herein, the term "active hydrogen-containing cationic resin" refers to a cationic resin prepared from a polymer that contains active hydrogen groups. The active hydrogens of such resins can be due to the presence

- 5 -

of hydroxyl groups, primary and/or secondary amino groups, thiol groups and mixtures thereof on the cationic resin.  The active hydrogen groups, by definition, are reactive with the crosslinking agent, particularly at elevated temperatures. Nonexclusive examples include derivatives of polyepoxide resins with or without chain extension, resins which are equivalent resins to those that contain primary and/or secondary amine groups, such as resins formed when polyepoxide is reacted with excess polyamines such as diethylenetriamine and triethylenetetraamine and the excess polyamine vacuum stripped from the reaction mixture; cationic acrylic resins; and polyepoxides that are acrylic polymers which contain epoxy groups that are formed by polymerizing an epoxy group-containing unsaturated monomer such as glycidyl acrylate or glycidyl methacrylate with one or more polymerizable ethylenically unsaturated monomers.

Preferably, the cationic resin is derived from a polyepoxide, which may be chain extended by reacting together a polyepoxide and a polyhydroxyl group-containing material selected from alcoholic hydroxyl group-containing materials and phenolic hydroxyl group-containing materials to chain extend or build the molecular weight of the polyepoxide.  Such chain extension reactions may be conducted under typical conditions as known to those skilled in the art.  The resin contains cationic salt groups and active hydrogen groups selected from aliphatic hydroxyl and primary and secondary amino groups.

A chain extended polyepoxide is typically prepared hy reacting together the polyepoxide and polyhydroxyl group-containing material neat or in the presence of an inert organic solvent such as a ketone, including methyl isobutyl

6 -

ketone and methyl amyl ketone, aromatics such as toluene and xylene, and glycol ethers such as the dimethyl ether of diethylene glycol.  The reaction is usually conducted at a temperature of 80°C to 160°C for 30 to 180 minutes until an epoxy group-containing resinous reaction product is obtained. The equivalent ratio of reactants, i.e., epoxy:polyhydroxyl group-containing material, is typically from 1.00:0.75 to 1.00:2.00.

Suitable polyepoxides are those having a 1,2-epoxy equivalency greater than one and preferably two; that is, polyepoxides which have on average two epoxide groups per molecule.  In general the epoxide equivalent weight of the polyepoxide will range from 100 to 2000, typically from 180 to 500.  The epoxy compounds may be saturated or unsaturated, cyclic or acyclic, aliphatic, alicyclic, aromatic or heterocyclic.  They may contain substituents such as halogen, hydroxyl and ether groups.  The preferred polyepoxides are polyglycidyl ethers of cyclic polyols.  Particularly preferred are polyglycidyl ethers of polyhydric phenols such as Bisphenol A.  These polyepoxides can be produced by etherifi-cation of polyhydric phenols with an epihalohydrin or dihalohydrin such as epichlorohydrin or dichlorohydrin in the presence of alkali using reaction conditions typical for etherification as known to those skilled in the art.  Besides polyhydric phenols, other cyclic polyols can be used in preparing the polyglycidyl ethers of cyclic polyols.  Examples of other cyclic polyols include alicyclic polyols, particularly cycloaliphatic polyols such as 1,2-cyclohexane diol and 1,2-bis (hydroxymethyl)cyclohexane.  The preferred polyepoxides have molecular weights ranging from 180 to 500,

- 7 -

preferably from 186 to 350.  Epoxy group-containing acrylic polymers can also be used but they are not preferred.

Examples of polyhydroxyl group-containing materials used to chain extend or increase the molecular weight of the polyepoxide (i.e., through hydroxyl-epoxy reaction) include alcoholic hydroxyl group-containing materials and phenolic hydroxyl group-containing materials.  Examples of alcoholic hydroxyl group-containing materials are simple polyols such as neopentyl glycol; polyester polyols such as those described in U.S. Patent No. 4,148,772; polyether polyols such as those described in U.S. Patent No. 4,468,307; and urethane diols such as those described in U.S. Patent No. 4,931,157. Examples of phenolic hydroxyl group-containing materials are polyhydric phenols such as Bisphenol A, phloroglucinol, catechol and resorcinol.  Mixtures of alcoholic hydroxyl group-containing materials and phenolic hydroxyl group-containing materials may also be used.  Bisphenol A is preferred.

The cationic salt groups of the resin are preferably incorporated into the resin by reacting the epoxy group-containing resinous reaction product prepared as described above with a cationic salt group former.  By "cationic salt group former", it is meant a material which is reactive with epoxy groups and which can be acidified before, during or after reaction with the epoxy groups to form cationic salt groups.  Examples of suitable materials include amines such as primary or secondary amines which can be acidified after reaction with the epoxy groups to form amine salt groups, or tertiary amines which can be acidified prior to reaction with the epoxy groups and which after reaction with the epoxy groups form quaternary ammonium salt groups.  Examples of

- 8 -

other cationic salt group formers are sulfides which can be mixed with acid prior to reaction with the epoxy groups and form ternary sulfonium salt groups upon subsequent reaction with the epoxy groups.

When amines are used as the cationic salt formers, monoamines are preferred, and hydroxyl-containing amines are particularly preferred.  Polyamines may be used but are not recommended because of a tendency to gel the resin.  Tertiary and secondary amines are preferred to primary amines because primary amines are polyfunctional with respect to epoxy groups and have a greater tendency to gel the reaction mixture.  If polyamines or primary amines are used, they should be used in a substantial stoichiometric excess to the epoxy functionality in the polyepoxide so as to prevent gelation and the excess amine should be removed from the reaction mixture by vacuum stripping or another technique at the end of the reaction. The epoxy may be added to the amine to ensure excess amine.

Examples of hydroxyl-containing amines are alkanolamines, dialkanolamines, trialkanolamines, alkyl alkanolamines, and aralkyl alkanolamines containing from 1 to 18 carbon atoms, preferably 1 to 6 carbon atoms in each of the alkanol, alkyl and aryl groups.  Specific examples include ethanolamine, N-methylethanolamine, diethanolamine, N-phenylethanolamine, N,N-dimethylethanolamine, N-methyldiethanolamine, triethanolamine and N-(2-hydroxyethyl)-piperazine.

Amines such as mono, di and trialkylamines and mixed aryl-alkyl amines which do not contain hydroxyl groups or amines substituted with groups other than hydroxyl which do not negatively affect the reaction between the amine and the epoxy may also be used.  Specific examples include ethylamine, methylethylamine, triethylamine, N-benzyldimethylamine,

- 9 -

dicocoamine and N,N-dimethylcyclohexylamine.  Mixtures of the above-mentioned amines may also be used.

The reaction of a primary and/or secondary amine with the polyepoxide takes place upon mixing of the amine and polyepoxide.  The amine may be added to the polyepoxide or vice versa.  The reaction can be conducted neat or in the presence of a suitable solvent such as methyl isobutyl ketone, xylene or l-methoxy-2-propanol.  The reaction is generally exothermic and cooling may be desired.  However, heating to a moderate temperature of 50°C to 150°C may be done to hasten the reaction.

The reaction product of the primary and/or secondary amine and the polyepoxide is made cationic and water dispersible by at least partial neutralization with an acid. Suitable acids include organic and inorganic acids such as formic acid, acetic acid, lactic acid, phosphoric acid and sulfamic acid.  Sulfamic acid is preferred.  The extent of neutralization varies, with the particular reaction product involved.  However, sufficient acid should be used to disperse the ED composition in water.  Typically, the amount of acid used provides at least 20 percent of all of the total neutralization.  Excess acid may also be used beyond the amount required for 100 percent total neutralization.  A suitable extent of neutralization results in the ED composition having a pH of typically from around S to around 8 and so that the resinous phase will migrate to and electrodeposit on the cathode under the voltage imposed during the electrodeposition process.

In the reaction of a tertiary amine with a polyepoxide, the tertiary amine can be pre-reacted with the neutralizing acid to form the amine salt and then the amine salt reacted

- 10 -

with the polyepoxide to form a quaternary salt group-containing resin.  The reaction is conducted by mixing the amine salt with the polyepoxide in water.  Typically, the water is present in an amount ranging from 1.75 to 20 percent by weight based on total reaction mixture solids.

In forming the quaternary ammonium salt group-containing resin, the reaction temperature can be varied from the lowest temperature at which the reaction will proceed, generally room temperature or slightly thereabove, to a maximum temperature of 100°C (at atmospheric pressure) .  At higher pressures, higher reaction temperatures may be used.  Preferably, the reaction temperature is in the range of 60°C to 100°C. Solvents such as a sterically hindered ester, ether or sterically hindered ketone may be used, but their use is not necessary.  Also, a portion of the amine that is reacted with the polyepoxide can be a ketimine of a polyamine, such as is described in U.S. Patent No. 4,104,147, column 6, line 23 to column 7, line 23.  The ketimine groups decompose upon . dispersing the amine-epoxy resin reaction product in water. Also, as in U.S. Patent No. 3,947,339, a polyketimine derivative of a polyamine, such as diethylenetriamine or triethylenetetraamine, can be reacted with an epoxide group-containing resin.  When the reaction product is neutralized with the sulfamic acid and dispersed in water, free primary amine groups are generated.  Also, equivalent products are formed when polyepoxide is reacted with excess polyamines such as diethylenetriamine and triethylenetetraamine and the excess polyamine vacuum stripped from the reaction mixture.  Such products are described in U.S. Patent Nos. 3,663,389 and 4,116,900.

- 11 -

In addition to resins containing amine salts and quaternary ammonium salt groups, cationic resins containing ternary sulfonium groups may be used in forming the active hydrogen-containing cationic resin in the composition of the present invention.  Examples of these resins and their method of preparation are described in U.S. Patent Nos. 3,793,278 to DeBona and 3,959,106 to Bosso et al.

The extent of cationic salt group formation should be such that when the resin is mixed with an aqueous medium and the other ingredients, a stable dispersion of the ED composition will form.  By "stable dispersion", it is meant one that does not settle or is easily redispersible if some settling occurs.  Moreover, the dispersion should be of sufficient cationic character that the dispersed particles will migrate toward and electrodeposit on a cathode when an electrical potential is set up between an anode and a cathode immersed in the aqueous dispersion.

Generally, the active hydrogen-containing cationic resin of the ED composition of the present invention is nongelled and contains from 0.1 to 3.0, preferably from 0.1 to 0.7 milliequivalents of cationic salt group per gram of resin solids.  The number average molecular weight of the active hydrogen-containing cationic resin preferably ranges from 2,000 to 15,000, more preferably from 5,000 to 10,000.  By "nongelled", it is meant that the resin is substantially free from crosslinking, and prior to cationic salt group formation, the resin has a measurable intrinsic viscosity when dissolved in a suitable solvent.  In contrast, a gelled resin having an essentially infinite molecular weight would have an intrinsic viscosity too high to measure.

- 12 -

Besides the epoxy-amine reaction products, film-forming resins can be selected from amino group-containing acrylic copolymers such as those described in U.S. Patent Nos. 3,455,806 and 3,928,157.  Also, one-component compositions as described in U.S. Patent Ho. 4,134,866 and DE-OS Ho. 2,707,405 can also be used as the film-forming resin.

Preferably, the active hydrogens within the active hydrogen-containing cationic resin generally are reactive with curing agents for transesterification, transamidation, and/or transurethanization with isocyanate and/or polyisocyanate curing agents under coating drying conditions.  Suitable drying conditions for at least the partially capped or blocked isocyanate curing agents include elevated temperatures preferably in the range of 93°C to 204°C, most preferably 121oC to 177°C, as are known to those skilled in the art. Preferably, the active hydrogen-containing cationic resin will have an active hydrogen content of 1.7 to 10 milliequivalents, more preferably 2.0 to 5 milliequivalents of active hydrogen per gram of resin solids.

Typically, the active hydrogen-containing cationic resin of component (a) is present in the ED composition in amounts of 55 to 75, preferably 65 to 70 percent by weight based on weight of main vehicle resin solids.  By "main vehicle resin solids", it is meant resin solids attributable to the active hydrogen-containing, cationic salt group-containing resin of component (a) and the curing agent(s) for transesterification, transamidation, or transurethanization as component (b) .

The ED composition of the present invention also contains the curing agent (s) (b) for one of the aforementioned types of curing.  For example, a polyisocyanate curing agent of component (b) may be a fully capped polyisocyanate with

- 13 -

substantially no free isocyanate groups, or it may be partially capped and reacted with the resin backbone as described in U.S. Patent No. 3,984,299 or 5,074, 979 or as taught in U.S. Patent No. 4,009,133.  The polyisocyanate can be an aliphatic or an aromatic polyisocyanate or a mixture of the two.  Diisocyanates are preferred, although higher polyisocyanates can be used in place of or in combination with diisocyanates.  Generally, the capped isocyanates under appropriate drying conditions de-cap and react with reactive hydrogens as in hydroxyl groups to form urethane groups and with reactive amines to form substituted urea groups.  Also, di- and polyisocyanates can de-cap or deblock under appropriate drying conditions and react as transesterification and/or transamidation crosslinkers. Nonexclusive examples of the former transesterification curing agents include those as described in European Application No. 12,463.  Examples of the latter curing mechanisms involve isocyanates reacting with malotiic ester or acetoacetic ester.  These crosslinkers as well as other similar crosslinkers known to those skilled in the art can optionally be used for transesterification or transamidation like aminoplast resins and aldehyde condensates like phenol formaldehyde, urea-formaldehyde, triazine-formaldehyde and phenol allyl ether-formaldehyde-  Also, cationic electrodeposition compositions prepared from Mannich bases such as described in U.S. Patent No. 4,134,932 can be used.

Examples of crosslinkers or curing agents that are suitable aliphatic diisocyanates are straight chain aliphatic diisocyanates such as 1,4-tetramethylene diisocyanate and 1,6-hexamethylene diisocyanate.  Also, cycloaliphatic diisocyanates can be employed.  Examples include isophorone

- 14 -

diisocyanate and 4,4'-methylene-bis-(cyclohexyl isocyanate). Examples of suitable aromatic diisocyanates are p-phenylene diisocyanate, diphenylmethane-4,4'-diisocyanate and 2,4- or 2,6-toluene diieocyanate.  Examples of suitable higher polyisocyanates are triphenylmethane-4,4',4M-triisocyanate, 1,2,4-benzene triisocyanate and polymethylene polyphenyl isocyanate.

Isocyanate prepolymers, for example, reaction products of polyisocyanates with polyols such as neopentyl glycol and trimethylol propane or with polymeric polyols such as polycaprolactone diols and triols (NCO/OH equivalent ratio greater than one) can also be used.  A mixture of diphenyl-methane-4,4 ' -diisocyanate and polymethylene polyphenyl isocyanate is preferred.

Any suitable aliphatic, cycloaliphatic or aromatic alkyl monoalcohol or phenolic compound may be used as a capping agent for the at least partially capped polyisocyanate curing agent in the composition of the present invention including, for example, Xower aliphatic alcohols such as methanol, ethanol, and n-butanol; cycloaliphatic alcohols such as cyclohexanol; aromatic-alkyl alcohols such as phenyl carbinol and methylphenyl carbinol; and phenolic compounds such as phenol itself and substituted phenols wherein the substituents do not affect coating operations, such as cresol and nitrophenol.  Glycol ethers may also be used as capping agents.  Suitable glycol ethers include ethylene glycol butyl ether, diethylene glycol butyl ether, ethylene glycol methyl ether and propylene glycol methyl ether.  Diethylene glycol butyl ether is preferred among the glycol ethers.

Other suitable capping agents include oximes such as methyl ethyl ketoxime, acetone oxime and cyclohexanone oxime.

- 15 -

lactams such as epsilon-caprolactam, and amines such as dibutyl amine.

The capped polyisocyanate curing agent of component (b) is typically present in the ED composition in amounts of 25 to 45, preferably 30 to 35 percent by weight based on weight of main vehicle resin solids.  Typically, there is sufficient polyisocyanate present in the composition of the present invention to provide 0.1 to 1.2 capped isocyanate groups for each active hydrogen in the cationic resin of component (a) .

Catalysts to promote curing which are the mixture of bismuth and an amino acid are also present in the ED composition of the present invention.  Suitable sources of bismuth include salts and oxides thereof, such as bismuth nitrate, bismuth oxide, bismuth trioxide, and bismuth hydroxide and the like.  Also, the bismuth salts can be present with other salts such as zinc salts, manganese, tin, and/or zirconium salts.  Preferably, these bismuth sources can provide the bismuth for reaction, interaction, complexing, chelating, and/or association with the amino acids directly or indirectly from amino acid precursors as a catalytic mixture.

Suitable amino acids include organic compounds having primary and/or secondary amine functionality and having acid functionality, such as carboxylic acid functionality.  The amino acids generally have from 2 to 20 carbon atoms. Suitable amino acids have the general formula NHR"(CRR')n COOH and are characterized by a basic amino group (like NH2 or NH) and an acidic carboxyl group (COOH).  The letter "n" in the formula is an integer from 1 to 19, preferably 1 to 10.  The R, and R' groups are independently selected from hydrogen, unsubstituted or substituted straight chain or branched C1-C20 alkyl, unsubstituted or substituted C3-C8 cycloalkyl, C3-C8

- 16 -

alkenyl, C3-C8 alkynyl and C6-C14 aryl.  The unsubstituted and substituted C3-C8 cycloalkyl groups mentioned above refer to cycloaliphatic hydrocarbon groups which contain 3 to 8 carbons in the ring, preferably 5 or 6 carbons, and these cycloalkyl groups substituted with one or two of C1-C4 alkyl, C1-C4 alkoxy, hydroxy or C1-C4 alkahoyloxy.  The C3-C8 alkenyl and C3-C8 alkynyl groups represent straight or branched chain hydrocarbon radicals containing 3 to 8 carbons in the chain and which contain a carbon-carbon double bond or a carbon-carbon triple bond, respectively.  The term "aryl" is used to include carbocyclic aryl groups containing up to 14 carbons, e.g., phenyl and naphthyl, and those substituted with one or two groups selected from Cl-C4-alkyl, C1-C4 alkoxy, C1-C4-alkoxycarbonyl, Cl-C4-alkanoyloxy, and Cl-C4-alkanoylamino.

The amino acids may be primary or secondary amino acids and may be N-substituted.  Substituents on the amino nitrogen such as the R" groups of the aforementioned chemical structure may include hydrogen,, lower alkyl groups, and substituted alkyl groups having from 1 to 10 carbon atoms, such as methyl, ethyl, propyl, acetyl and the like.  Also, the amino acid can have a plurality of the atnine and/or acid functionality so that the amino acid is either polyamino and/or a polyacid. The amine and acid functionalities can occur anywhere on the compound, for instance, one set of amine and acid functionality can be on adjacent carbon atoms in the compound in an alpha arrangement.  Other arrangements of the functionalities on the compound such as beta, delta, gamma, and omega for example, are also suitable.  Preferred amino acids include, for example, alanine, glycine, N-acetyl glycine, aminocaproic acid, alpha-amino hexanoic acid

- 17 -

(norleucine), methionine, serine, threonine, aspartic acid, (2-amino succinic acid) and the like.

In lieu of or in addition to the amino acid, one or more amino acid precursors or amino acid source compounds can be used to provide at least one amino acid.  For example, cyclic amine-containing carboxylic acid compounds that dissociate or hydrolyze to form an amino acid can be used.  Suitable examples are lactam compounds like the beta-lactam compounds which through a ring-opening hydrolysis reaction form an amino acid.  Examples of such reactions are disclosed in U.S. Patent No. 2,453,234 which discloses a process for preparing an amino-carboxylic acid by hydrolyzing a lactam by means of at least 10 moles of water per mole of lactam to produce an amino-carboxylic acid.  Also, such reactions can be conducted with heating aliphatic or cyclo-aliphatic lactams in the presence of more than 20 moles of water per mole of lactam to prepare amino-carboxylic acids.

Generally, the ring opening hydrolysis reaction may be performed over a wide range of temperatures but at. temperatures below 150°C, the reaction rate of hydrolysis of the lactam monomer may be slow.  On the other hand, it is generally not desirable to exceed temperatures above 300°C inasmuch as polymerization of the lactam may occur.  In addition, at such high temperatures, a higher operating pressure would be needed to contain the water.  Accordingly, a temperature between 150°C to 300°C is satisfactory. Temperatures of 200°C to 250°C are particularly desirable in the substantial absence of oxygen.  The time of the reaction is generally 2 to 10 hours, preferably 4 to 8 hours.  Suitable acids that can be used for hydrolysis of the lactam are

- 18 -

sulfuric acid, hydrochloric acid, formic acid, sulfamic acid and the like.

Particularly suitable lactam compounds are the nitrogen containing compounds with at least 3 carbon atoms per molecule, and nonexclusive examples of these are butyrolactam, valerolactam, epsilon-caprolactam, beta-propiolactam, delta-valerolactam, caprylolactam, dodecanolactam, and lactams of 4-aminobutyric acid, 6-aminohexanoic acid, 7-aminoheptanoic acid, 8-aminooctanoic acid, 9-aminononanoic acid, 10-aminodecanoic acid, ll-aminoundecanoic acid, 12-amxnododecanoic acid and similar lactams known to those skilled in the art.  These lactams may be substituted at the nitrogen atom by lower hydrocarbon radicals containing, for example, 1-3 carbon atoms.  For example, methylcaprolactam may be used, and epsilon-caprolactam and substituted derivatives thereof are the preferred lactams.

The optional auxiliary acid that can be present with the one or more amino acids and bismuth catalytic mixture include acids such as sulfamic and/or acetic acid and/or lactic and/or formic acid and/or aliphatic hydroxycarboxylic acitis like dimethylolpropionic acid and other similar organic acids. Basically, any acid can be used that lowers the pH of the catalytic mixture.  Generally, the amount of acid added varies depending of the strength of the acid and the number and type of basic compounds or groups present in the ED composition. For instance, the auxiliary acid as an additional acid can be added in an amount up to less than three moles of acid per mole of bismuth metal, exclusive of the carboxylic acid functionality of the amino acid itself.  "Preferably, when such an auxiliary acid is used, the amount of the acid is effective to give a pH of the ED composition to which the catalytic

- 19 -

mixture is added in the approximate range of at least around 5.5 and higher, most preferably 5.8 to 6.5.  The acid is generally added after the formation of the catalytic mixture such as any bismuth and amino acid reaction product.  It may be possible to add the auxiliary acid and bismuth compound and amino acid together simultaneously or sequentially in any order to the ED composition for the in-situ formation of the catalytic mixture.  Nonexclusive examples of the amino acids that perform better in the catalytic mixture as the bismuth reaction product with the auxiliary acid include:  methionine, aminocaproic acid, glycine, and tyrosine.

The catalytic mixture of bismuth and an amino acid as component (c) of the ED composition is preferably a "reaction product which may be prepared by reacting at least one bismuth salt or oxide with at least one amino acid in a mole ratio of 1:1 to 1:5 or for amino acid to bismuth the mole ratio is 1:1 to 5:1 and preferably 1:1 to 3.5:1 in aqueous media.  In a typical reaction, amino acid and water are mixed in an appropriate vessel and heated to 70°C.  Bismuth is added in small portions to the reaction mixture over several hours and the reaction mixture is stirred for six additional hours.  The resulting reaction product, depending on the particular reactants, can be a solid product complex, which may be filtered out, or a dispersed or liquid reaction product.

The catalytic mixture as component (c) may be  incorporated into the ED composition in several ways.  It may be added as a dispersion to the final reaction mixture of the main vehicle, i.e., the active hydrogen-containing resin, just before solubilization with water and acid as described above. Alternatively, it may be added as a dispersion to a partially solufoilized resin kept at sufficiently high solids so as to be

- 20 -

sheared into the final composition.  By "partially solubilized", it is meant that the resin is partially or fully neutralized with respect to amine functionality, but only partially water-thinned, i.e., diluted.  Additionally, it may be co-dispersed with polyepoxide-polyoxyalkylene-polyamine modifying anti-crater resins such as those described in U.S. Patent No. 4,423,166.  It may also be dispersed in a conventional pigment grinding vehicle such as those disclosed in U.S. Patent No. 4,007,154 by a grinding or milling process and be a component of a pigment paste.

The catalytic mixture as component (c) can be present in the ED composition of the present invention in amounts of 0.24 to 3 percent by weight, preferably 1.0 to 1.5 percent by weight bismuth based on the total weight of solids in the ED composition. These amounts are based on the ED composition that is predominantly free of lead catalysts to effect curing of the coating.  In addition to the ED composition that is lead-free for catalysis of curing of the coating, the coating can also be predominantly free of tin as a catalyst for curing although it is possible to use minor catalytic amounts of tin catalysts with the bismuth amino acid catalytic mixture in the ED composition of the present invention.  Also, even though the ED composition can be lead-free, the bismuth amino acid catalytic mixture would not impede the use of lead catalysts in the ED composition.  So minor catalytic effective amounts of lead could be used if desired along with the bismuth amino acid catalytic mixture but such amounts of the lead compounds as well as tin compounds could be reduced from catalytic amounts where lead compounds and/or tin compounds are the only catalysts for curing the coating composition.

- 21 -

The ED composition of the present invention is preferably-used in an electrodeposit'ion process in the form of an aqueous dispersion.  By "dispersion", it is meant a two-phase transparent, translucent or opaque aqueous resinous system in which the resin, curing agent,. pigment and water insoluble materials are the dispersed phase and water and water soluble materials comprise the continuous phase.  The dispersion is a stable dispersion as defined earlier.  The dispersed phase can have an average particle size less than 10 microns, preferably less than 5 microns.  The aqueous dispersion preferably contains at least 0.05 and usually 0.05 to 50 percent by weight resin solids, depending on the particular end use of the dispersion.  Aqueous resin concentrates of the dispersion with a resin solids content of 25 to 60 percent by weight based on the weight of the aqueous dispersion can be further diluted with water upon preparation of electrodeposition baths.  Fully diluted electrodeposition baths can generally have resin solids contents of 3 to 25 percent by weight.

The aqueous dispersion may optionally contain a coalescing solvent such as hydrocarbons, alcohols, esters, ethers and ketones.  Examples of preferred coalescing solvents are alcohols, including polyols, such as isopropanol, butanol, 2-ethylhexanol, ethylene glycol and propylene glycol; ethers such as the monobutyl and monohexyl ethers of ethylene glycol ; and ketones such as 4-methyl-2-pentanone (MIBK) and isophorone.  The coalescing solvent is usually present in an amount up to 40 percent by weight, preferably ranging from 0.05 to 25 percent by weight based on total weight of the aqueous medium.

The ED composition of the present invention may further contain pigments and various other optional additives such as

- 22 -

catalysts, plasticizers, surfactants, wetting agents, defoamers and anti-cratering agents.

Suitable pigments for the ED composition of the present invention can be incorporated into the composition in the form of a paste.  The pigment paste can be prepared by grinding or dispersing a pigment into a grinding vehicle and optionally including ingredients such as wetting agents, surfactants and defoamers.  Grinding is usually accomplished by the use of ball mills, Cowles dissolvers, continuous attritors and the like until the pigment has been reduced to the desired size and has been wetted by and dispersed by the grinding vehicle. After grinding, the particle size of the pigment should be as small as practical; generally, a Hegman grinding gauge rating of 6 to 8 is usually employed.  Suitable pigment grinding vehicles can be selected from those known in the art.

Nonlimiting examples of pigments which can be employed in the practice of the invention include, for example, titanium dioxide, carbon black, iron oxides, clay, talc, silica, strontium chromate, coal dust, barium sulfate and phthalocyanine blue.  Lead pigments may also be used but preferably are kept to a minimum even if used.  Pigments with high surface areas and oil absorbencies should be used judiciously because they can have an undesirable effect on coalescence and flow.  The pigment content of the dispersion is usually expressed as the pigment to resin ratio.  In the practice of the invention, the pigment to resin ratio can be within the range of 0.05 to 1:1.

In addition to the above-described components, the present composition can also include various additives such as surfactants, wetting agents, catalysts, film build additives, flatting agents, defoamers, and additives like those of U.S.

23 -

Patent No. 4,423,166 to enhance flow and appearance of the composition and cationic microgels like those of U.S. Patent No. 5,096,556 and pH control additives such as at least partially neutralized polyepoxide-amine adducts with higher pH sufficient to adjust the pH of the bath to the aforementioned desired range, if necessary.
