Repository: anandvc/allindianpatents

File: patents/208822-an-improved-vertical-shaft-kiln.html
Indian Patents. 208822:AN IMPROVED VERTICAL SHAFT KILN

Indian Patents

Recently Granted Patents

  Recently Published Patents

Title of Invention	AN IMPROVED VERTICAL SHAFT KILN

Abstract	An improved vertical shaft kiln comprising an elongate housing (1) with an upper feed end in the cylindrical form and lower discharge end; a rotary feeder (2) provided at the feeding end (3), discharge end (4) having a rotary grate (5) plurality of burner assembly (6) characterized in that is the feeding end (3) is in cylindrical form, the burner assembly (6) are parallel to each other and in the upper section of the vertical shaft kiln and below the feeding end (3), discharge end (4) of the housing (1) is for introducing cooling air.s	

Full Text		

Documents:

				0167-del-2000-abstract.pdf

				0167-del-2000-claims.pdf

				0167-del-2000-complete specification (granted).pdf

				0167-del-2000-correspondence-others.pdf

				0167-del-2000-correspondence-po.pdf

				0167-del-2000-description (complete).pdf

				0167-del-2000-description (provisional).pdf

				0167-del-2000-drawings.pdf

				0167-del-2000-form-1.pdf

				0167-del-2000-form-19.pdf

				0167-del-2000-form-2.pdf

				0167-del-2000-form-3.pdf

				0167-del-2000-form-4.pdf

				0167-del-2000-form-5.pdf

				0167-del-2000-gpa.pdf

				0167-del-2000-petition-others.pdf

« Previous Patent

Next Patent »

Patent Number	208822	

Indian Patent Application Number	0167/DEL/2000	

PG Journal Number	33/2007	

Publication Date	17-Aug-2007	

Grant Date	10-Aug-2007	

Date of Filing	25-Feb-2000	

Name of Patentee	NATIONAL COUNCIL FOR CEMENT AND BUILDING MATERIALS	

Applicant Address	M-10, SOUTH EXTENSION PART II, RING ROAD, NEW DELHI-110049	

Inventors:

#	Inventor's Name	Inventor's Address	

1	CHITRANJAN KUMAR SHARMA,	M-10, SOUTH EXTENSION PART II, RING ROAD, NEW DELHI-110049	

2	DABBIR BADRI NARAYANA RAO,	M-10, SOUTH EXTENSION PART II, RING ROAD, NEW DELHI-110049	

3	CHRISTOPHER RAJKUMAR,	M-10, SOUTH EXTENSION PART II, RING ROAD, NEW DELHI-110049	

4	SHIBAN JI RAINA	M-10, SOUTH EXTENSION PART II, RING ROAD, NEW DELHI-110049	

5	LALGUDI KRISHNAMURTHY JANAKIRAMAN	M-10, SOUTH EXTENSION PART II, RING ROAD, NEW DELHI-110049	

6	KRISHNA RAINA,	M-10, SOUTH EXTENSION PART II, RING ROAD, NEW DELHI-110049	

7	SATYA NATH MEHROTRA,	M-10, SOUTH EXTENSION PART II, RING ROAD, NEW DELHI-110049	

PCT International Classification Number	F27B 1/00	

PCT International Application Number	N/A	

PCT International Filing date		

PCT Conventions:

#	PCT Application Number	Date of Convention	Priority Country	

1			NA	

© All Indian Patents, 2013-2021.

  Patent data available in the public domain from Indian Patents Office, Department of Industrial Policy and Promotions, Ministry of Commerce and Industry, Government of India.

File: patents/208826-steel-wire-element-for-mixing-into-subsequently-hardening-materials.html
Indian Patents. 208826:"STEEL WIRE ELEMENT FOR MIXING INTO SUBSEQUENTLY HARDENING MATERIALS"

Indian Patents

Recently Granted Patents

  Recently Published Patents

Title of Invention	"STEEL WIRE ELEMENT FOR MIXING INTO SUBSEQUENTLY HARDENING MATERIALS"

Abstract	The invention relates to a steel wire element (1) for mixing into subsequently hardening soft materials, said element consisting of hook-shaped ends (3) and a middle portion (2) the length/diameter ratio of which is between 20 and 100, in which the middle portion (2) of the element (1) displays a substantially circular cross-section over essentially its entire length and in which the hook-shaped ends (3) of the element (1) are deformed by flattening.	

Full Text	The invention relates to a steel wire element for mixing into subsequently hardening soft materials, said element consis-ting of hook-shaped ends and a middle portion the length/diameter ratio of which is between 20 and 100.

Such wire elements for reinforcing subsequently hardening materials, such as concrete, are known from the Dutch patent 160,628 and the corresponding U.S.A. patents 3,900,667 and 3,942,955 of the applicant N.V. BEKAERT S.A. and are marketed worldwide by the applicant under the brand name DRAMIX®. The technical characteristics of the DRAMIX steel wire fibers are described in Bekaert specifications AS-20-01 (4 pages)- and AS-20-02 (3 pages) of April 1995.

By steel wire fibers or elements with hook-shaped ends is to be understood, on the one hand, steel wire fibers with L-shaped or bent ends, such as described, for example, in Dutch patent 160,628, and, on the other hand, steel wire fibers with Z-shaped ends, such as described in Bekaert specifica-tions AS-20-01 and AS-20-02. In what follows, steel wire fibers with L-shaped and Z-shaped ends are described in greater detail in the sections specifically dealing with the figures.

An important aim of adding steel wire fibers to concrete is to improve the bending strength of. the steel fiber reinforced concrete. The determination of the bending tensile strength, the bending strength and the equivalent bending tensile strength of steel fiber reinforced concrete is described in Dutch Recommendation 35 of the Civil -Technical Center for the Implementation of Research and Regulations (in brief, CUR35) and in the Belgian standards NBN B15-238 and NBN B15-239.

With the addition of steel wire fibers to concrete, it has been found that the bending strength and the equivalent bending tensile strength increase considerably with increa-sing amounts of steel wire fibers.

One disadvantage of this, however, is that the cost price of the steel fiber reinforced concrete thus obtained increases with the increasing amounts of steel wire fibers. It is for this and other reasons that many new types of steel wire fibers have been developed with a great variety of different possible embodiments in which the aim has always been to obtain an equal improvement of the technical characteristics of the steel fiber reinforced concrete with the addition of smaller amounts of steel wire fiber to the concrete.

One important group of steel wire fibers that gives rise to a considerable improvement of the technical characteristics of the steel fiber reinforced concrete thus obtained is the group of steel wire fibers having hook-shaped ends, such as already mentioned above.

It is an object of the invention to provide a new type of steel wire element in which the technical characteristics of the steel fiber reinforced concrete thus obtained are even further improved, or in which it is possible to lower the cost price of the steel fiber reinforced concrete thus obtained due to the fact that the desired technical charac-teristics of the steel fiber reinforced concrete can be obtained with the addition of smaller amounts of steel wire elements to the concrete.

For this purpose, the invention proposes a steel wire element of the type mentioned in the introduction in which the middle portion of the steel wire element displays a substantially circular cross-section over essentially its entire length and

Accordingly, there is provided a steel wire element (1) for mixing into subsequently hardening soft materials, said element (1) consisting of a middle portion (2) the length/diameter ratio of which is between 20 and 100 and hook-shaped ends (3) bent immediately after the middle portion (2), whereby the middle portion (2) of the element (1) displays a substantially circular cross-section over essentially its entire length, characterised in that the hook-shaped ends (3) of the element (1) are deformed by flattening.

For this purpose, the invention proposes a steel wire element of the type mentioned in the introduction in which the middle portion of the steel wire element displays a substantially circular cross-section over essentially its entire length and

in which the hook-shaped ends of the steel wire element are deformed by flattening.

It should be noted that the idea of flattening the steel wire fibers over their entire length is already known from Japa-nese patent 6-294017 (deposited for examination on 21 October 1994). From German patent G9207598 the idea is also already known of flattening only the middle portion of a steel wire fiber with hook-shaped ends. Furthermore, from U.S.A. patent 4,233,364 the idea is already known of using straight steel wire fibers without L or Z hook-shaped ends: the ends of these fibers are flattened and provided with a flange in a plane essentially perpendicular to the flattened ends.

The invention will be explained in further detail in the following description on the basis of the accompanying drawing.

In the drawing:

Fig. 1 shows in perspective a first embodiment of a steel wire element according to the invention, in which the Z-shaped ends are flattened in a plane which is parallel with the plane of the wire element,

Fig. 2 shows in perspective a second embodiment of a steel wire element according to the invention, in which the Z-shaped ends are flattened in a plane perpendicular to the plane of the wire element,

Figures 3a and 3b show in perspective two variants of a third embodiment of a steel wire element according to the invention, in which the Z-shaped ends are flattened in a plane perpendicular to the plane of the wire element, but with a degree of flattening that varies over the length of the flattened ends,

Figures 4 through 7 are longitudinal cross-sections of four different embodiments of steel wire elements with L-shaped ends.

Figure 1 shows a first embodiment of a steel wire element or fiber 1 according to the invention. The fiber 1 consists of a middle portion 2 and Z-shaped ends 3. The Z-shaped ends 3 are obtained by bending, or crimping, the original ends of length 1 at an angle a to a crimping depth of h. The fiber 1 consists preferably of drawn steel wire, and the diameter of the fiber 1 can vary from 0.2 mm to 1.5 mm, depending on the use to which the steel wire fiber is being put. The length of the middle portion 2 is preferably equal to between 20 and 100 times the diameter of the fiber.

According to the invention, the middle portion 2 of the fiber 1 shows a substantially circular cross-section over essentially its entire length and the hook-shaped ends 3 of the fiber 1 are deformed by flattening. With the embodiment shown in Figure 1, the Z-shaped ends 3 are flattened in the plane of the drawing or in a plane which is parallel with the plane of the wire element.

The cross-sect ion of the flattened ends 3 can be substantially rectangular or ovular in shape. Hence the ends 3 of a wire element 1 having a substantially circular cross-section with a diameter of 1.05 mm can be flattened to a rectangular cross-section with a breadth of roughly 0.65 mm and a height of 1.33 mm. By degree of flattening is meant here the ratio of the original diameter to the breadth of the rectangular cross-section or the small axis of the oval-shaped cross-section. In the aforementioned example, the degree of flattening is 1.05 : 0.65 = 1.62. It has been determined that the degree of flattening is preferably greater than 1.10 and less than 3.50. With too low a degree of flattening, the enhancement of the bending strength of the steel fiber reinforced concrete is less great; this is also the case with too high a degree of flattening and, moreover, great deforming forces are needed to obtain the desired degree of flattening. In the embodiment of the wire element 1 shown in Figure 1, the

degree of flattening of the flattened ends 3 is essentially constant over their entire length.

Figure 2 shows a second embodiment of a steel wire element 1 according to the invention. The difference between the embo-diment shown in Figure 1 and the embodiment shown in Figure 2 consists in the fact that in the second instance the Z-shaped ends 3 are flattened in a plane perpendicular to the plane of the wire element 1.

Figure 3a shows a first variant of a third embodiment of a steel wire element 1 according to the invention, in which the Z-shaped ends 3, just as in Figure 2, are flattened in a plane perpendicular to the plane of the wire element 1, but in which the degree of flattening of the flattened ends 3 varies over their length.

Figure 3b shows a second variant of the third embodiment, in which the degree of flattening of the flattened ends 3 varies over their length. The degree of flattening is smaller at the bending points or bends of the Z-shaped ends 3 than in the immediately adjacent portions of the bends.

Figures 4 through 7 show longitudinal cross-sect ions of four different embodiments of steel wire elements 1 with L-shaped ends 3.

Figure 4 shows a fourth embodiment of a steel wire element 1 according to the invention. The difference between the embodiment shown in Figure 1 and the embodiment shown in Figure 4 consists in the fact that the Z-shaped ends 3 are now replaced by L-shaped ends 3, in which the L-shaped ends 3 are bent in opposite directions.

Figures 5, 6 and 7 show further embodiments of steel wire elements 1 with flattened L-shaped ends 3, in which, however,

the flattened L-shaped ends 3 are provided with additional end structures to further increase the bonding in the concrete. It is clear that numerous other variants are also possible within the scope of the invention.

The invention will now be further explained on the basis of the tests that have been carried out on four different types of steel wire fibers 1 with Z-shaped ends. The four types are : basic type B or steel wire fiber with Z-shaped ends (non-flattened) according to the prior state of the art ; type Tl : steel wire fiber according to Fig. 1 ; type T2 : steel wire fiber according to Fig. 2 ; type T3 : steel wire fiber according to Fig. 3b.

The most important mechanical properties of the four types of fibers are shown in Table 1 :

(Table Removed)

TABLE 1

the values reported here are the average values of 10

measurements.

length L is the total length of the fiber (in mm).

diameter d: the nominal wire diameter in mm.

tensile strength of the straight middle portion in N/mm2.

a: the angle at which the wire element 1 is bent.

-	1: the length in mm of the bent ends.

-	h: the crimping depth in mm.

-	the degree of flattening of types Tl and T2 is approxima-

tely 1.62 and is constant over the entire length ; the

degree of flattening of type T3 is also 1.62 on average,

though it varies over the length.

Concrete test beams (length L = 500 mm, height H = 150 mm, breadth B = 150 mm) were formed with fiber amounts of 20, 30, 40 and 50 kg/m3 for each type of fiber and then subjected to a four-point stress test as described in CUR 35 or the NBN B15-238 and NBN B15-239 standards.

The testing conditions for the test beams are : test basis L = 450 mm and 1 = 150 mm. The equivalent bending tensile strength fe 300 (with deflection j - 1.5 mm) (in N/mm2) is given below in Table 2, in which n indicates the number of test beams per type and amount. The increase of the equivalent bending tensile strength fe 300 (j = 1.5 mm) for types Tl, T2 and T3 in relation to the basic type B is given in each case as a % (in parentheses).

(Table Removed)

TABLE 2

The test results in Table 2 clearly indicate that the equivalent bending tensile strength fe 300 (j = 1.5 mm) increases considerably with steel wire elements (types Tl, T2 and T3) according to the invention. This means that to obtain a particular equivalent bending tensile strength in a steel fiber reinforced concrete construction • as, for example, a concrete floor - it will suffice to add a smaller amount of steel fibers according to the invention to the concrete.

It can further be concluded from the test results that the type T2 steel wire fibers produce better results than the type Tl fibers, and that the type T3 fibers produce still better results than the type T2 fibers.

WE CLAIM:

1.	Steel wire element (1) for mixing into subsequently hardening soft

materials,  said element (1)  consisting of a  middle  portion  (2)  the

length/diameter ratio of which is between 20 and  100 and hook-

shaped ends (3) bent immediately after the middle portion (2), whereby

the middle portion  (2)  of the  element (1)  displays a  substantially

circular cross-section over essentially its entire length, characterised

in that the hook-shaped ends (3) of the element (1) are deformed by

flattening.

2.	Steel wire element as claimed in claim 1, wherein the hook-shaped

ends (3) of the wire element (1) are flattened in a plane which is

parallel with the plane formed by the middle portion (2) and the hook-

shaped ends (3).

3.	Steel wire element as claimed in claim 1, wherein the hook-shaped

ends (3) of the wire element (1) are flattened in a plane which is

perpendicular to the plane formed by the middle portion (2) and the

hook-shaped ends.

4.	Steel wire element as claimed in one of the preceding claims  1-3,

wherein the degree of flattened ends (3) is substantially constant over

their length.

5.	Steel wire element as claimed in one of the preceding claims  1-3,

wherein the degree of flattening ends (3) is variable over their length.

6.	Steel  wire  element  for  mixing  into  subsequently  hardening  soft

materials substantially as hereinbefore described with reference to

and as illustrated in the accompanying drawings.

Documents:

				1921-del-1996-abstract.pdf

				1921-del-1996-claims.pdf

				1921-del-1996-correspondence-others.pdf

				1921-del-1996-correspondence-po.pdf

				1921-del-1996-description (complete).pdf

				1921-del-1996-drawings.pdf

				1921-del-1996-form-1.pdf

				1921-del-1996-form-13.pdf

				1921-del-1996-form-19.pdf

				1921-del-1996-form-2.pdf

				1921-del-1996-form-3.pdf

				1921-del-1996-form-4.pdf

				1921-del-1996-form-6.pdf

				1921-del-1996-gpa.pdf

				1921-del-1996-petition-138.pdf

« Previous Patent

Next Patent »

Patent Number	208826	

Indian Patent Application Number	1921/DEL/1996	

PG Journal Number	33/2007	

Publication Date	17-Aug-2007	

Grant Date	10-Aug-2007	

Date of Filing	28-Aug-1996	

Name of Patentee	N.V. BEKAERT S.A.	

Applicant Address	BEKAERTSTRAAT 2, B-8550 ZWEVEGEM, BELGIUM.	

Inventors:

#	Inventor's Name	Inventor's Address	

1	ANN LAMBRECHTS	KONINGSVELD 31, B-2200 HERENTALS, BELGIUM.	

PCT International Classification Number	E04C 5/03	

PCT International Application Number	N/A	

PCT International Filing date		

PCT Conventions:

#	PCT Application Number	Date of Convention	Priority Country	

1	9500769	1995-09-19	Belgium	

© All Indian Patents, 2013-2021.

  Patent data available in the public domain from Indian Patents Office, Department of Industrial Policy and Promotions, Ministry of Commerce and Industry, Government of India.
