Repository: anandvc/allindianpatents

File: patents/208827-a-solar-cell-apparatus.html (part 1 of 2)
Indian Patents. 208827:A SOLAR CELL APPARATUS

Indian Patents

Recently Granted Patents

  Recently Published Patents

Title of Invention	A SOLAR CELL APPARATUS

Abstract	A solar cell assembly for focusing incident radiation on a solar cell. The assembly comprises a reflective member having first and second opposite surfaces. The first surface is transparent to allow incident radiation to pass into the reflective member. The second surface has a plurality of reflective portions positioned to receive the radiation and reflect and focus the radiation toward the first surface. The radiation strikes the first surface at an angle greater than a critical angle of the first surface and is reflected and focused back toward the second surface. The assembly further comprises a solar cell positioned at least proximate to the reflective member to receive the radiation reflected and focused from the first surface of the reflective member and generate electric current from the radiation.	

Full Text	REFLECTIVE CONCENTRATING SOLAR CELL ASSEMBLY

TECHNICAL FIELD

The present invention is directed toward solar cell assemblies and more particularly toward a reflective concentrating solar cell assembly.

BACKGROUND OF THE INVENTION

Photovoltaic solar cells are used to generate electricity from impinging radiation such as solar radiation. Solar cells are typically formed from semiconductors such as silicon, amorphous silicon, cadmium telluride, gallium arsenide and copper indium diselinide. When subjected to impinging radiation, cells comprised of the above semiconductor materials generate an electric current.

One problem with semiconductor solar cells is that the materials comprising the solar cells are typically expensive. As a result, it is difficult to generate electricity with solar cells which is competitively priced with electricity generated by other means, such as hydroelectric power or fossil-fuel combustion. One approach to reducing the costs of semiconductor solar cells has been to make the cells extremely thin, thereby reducing the amount of material required to form each cell. Another method for improving the efficiency of semiconductor solar cells has been to use refractive lenses to focus radiation on the cell, thereby reducing the cell surface area required to receive a given amount of radiation. Such a method and associated device are disclosed in U.S. Patent No. 5,437,736 to Cole.

One drawback with the conventional methods and devices described above is that the lenses used to focus incoming radiation are typically bulky and nonuniform, resulting in solar cell assemblies which are difficult to handle and which collect dirt and other debris, thereby reducing the efficiency of the solar cells. A further disadvantage of the devices described above is that separate semiconductor solar cells must be electrically coupled to generate electrical current sufficient for typical applications. Electrically coupling the separate solar cells requires the use of additional materials and process steps, thereby increasing the cost of the solar cell assembly.

One approach to addressing the foregoing drawbacks has been to use reflection rather than refraction to direct incident radiation toward the solar cells. U.S. Patent No. 5,288,337, to Mitchell, discloses a photovoltaic module having a concave lower surface which directs radiation by total internal reflection toward adjacent solar cells, U.S. Patent No. 4,235,643, to Amick and U.S. Patent No. 4,313,023, to Stephens, disclose facets which direct radiation by total internal reflection toward an array of circular solar cells. U.S. Patent No. 4,162,928, to Shepard, Jr., discloses a plate having a regular pattern of uniform indentations which reflect radiation toward a solar cell. U.S. Patent No. 3,973,994 to Redfield discloses a solar cell having a grooved lower surface which reflects radiation by total internal reflection back and forth between upper and lower surfaces of the solar cell. One drawback of the foregoing devices and methods is that they do not efficiently collect incident radiation and direct the radiation to solar cells. Accordingly, the foregoing methods and devices require a relatively large solar cell surface area to receive a given amount of incident radiation.

SUMMARY OF THE INVENTION

The present invention embodies a method and apparatus for reflectively focusing radiation on solar cells. A solar cell assembly under one embodiment of the invention includes a reflective member having first and second opposite surfaces. The first surface is at least partially transparent and the second surface has a plurality of reflective portions positioned to receive radiation passing through the first surface of the reflective member and focus and reflect the radiation to form focused radiation. The focused radiation is directed toward the first surface at an angle relative to the first surface greater than a critical angle of the first surface. The first surface is positioned to direct the focused radiation away therefrom, such that the focused radiation converges as it moves away from the first surface. The assembly further comprises a solar cell positioned at least proximate to the reflective member. The solar cell has a radiation receiving surface positioned to receive the focused radiation directed away from the first surface of the reflective member and generate an electrical current therefrom.

In another embodiment of the invention, the reflective member comprises a support layer having first and second opposite surfaces, the first surface of the reflective member comprising the second surface of the support layer. The reflective member further comprises a film layer having first and second opposite surfaces, the first surface of the film layer being affixed to the first surface of the support layer. The second surface of the reflective member comprises the second surface of the film layer. Each reflective portion of the reflective member includes a reflective metallic layer positioned to direct a portion of the focused radiation through the film layer and through the support layer toward the second surface of the support layer, without striking another reflective portion.

In another embodiment of the invention, the solar cell is a first solar cell, the plurality of reflective portions is a first plurality, the radiation comprises a first radiation portion, and the focused radiation beam is a first focused radiation portion. The assembly further comprises a second plurality of reflective portions which are positioned to receive a second radiation portion passing through the first surface of the reflective member. The second reflective portions focus and reflect the second radiation portion to form a second focused radiation portion directed toward the first surface at an angle relative to the first surface greater than a critical angle thereof. The first surface is positioned to direct the second focused radiation portion away from the first surface by total internal reflection, such that radiation of the second focused radiation portion converges as it moves away from the first surface. A second solar cell is positioned at least proximate to the reflective member to receive the second focused radiation portion.

In yet another embodiment of the invention, the solar cell of the assembly is a first solar cell and the radiation comprises a first radiation portion. The assembly further comprises second, third and fourth solar cells. The plurality of reflective portions includes a first reflective portion positioned to reflect the first portion of radiation toward the first solar cell and a second reflective portion facing opposite the first reflective portion and positioned to reflect a second portion of radiation toward the second solar cell. The assembly further comprises a third reflective portion positioned intermediate the first and second reflective portions to reflect a third portion of radiation

toward the third solar cell, and a fourth reflective portion positioned opposite the third reflective portion to reflect the fourth portion of radiation toward the fourth solar cell. The first, second, third and fourth reflective portions each have a triangular shape and are joined at a common point to form a pyramidal reflective element.

BRIEF DESCRIPTION OF THE DRAWINGS

Figure 1 is a side elevation view of a solar cell assembly in accordance with an embodiment of the present invention.

Figure 2 is a top plan view of the solar cell assembly shown in Figure 1.

Figure 3 is an illustration of a computer generated ray trace calculation for a solar cell assembly in accordance with the embodiment of Figure 1.

Figure 4 is a side elevation view of a first alternate embodiment of the solar cell assembly shown in Figure 1 in which a thickness of a reflective member comprising the assembly is selected to focus incoming radiation by a selected amount.

Figure 5 is a side elevation view of a second alternate embodiment of the solar cell assembly shown in Figure 1 in which a film layer comprising the reflective member has an inverted orientation.

Figure 6 is a side elevation view of a third alternate embodiment of the solar cell assembly in which a film layer comprising the reflective member includes two conductive layers.

Figure 7 is a side elevation view of a fourth alternate embodiment of a solar cell assembly in accordance with the present invention in which a reflective member of the assembly comprises a single member.

Figure 8 is a plan view of a portion of a fifth alternate embodiment of a solar cell assembly having a two-dimensional pattern of solar cells.

Figure 9 is an enlarged isometric view of a portion of the solar cell assembly shown in Figure 8.

Figure 10 is an enlarged isometric view of an alternate embodiment of the two-dimensional solar cell assembly shown in Figure 8.

Figure 11 is an enlarged isometric view of another alternate embodiment of the two-dimensional solar cell assembly shown in Figure 8.

Figure 12 is a plan view of a sixth alternate embodiment of a solar cell assembly in accordance with the present invention having circular solar cells and a concentrically arranged reflective portion.

Figure 13 A is a side elevation view of an alternate embodiment of the solar cell shown in Figure 1.

Figure 13B is a side elevation view of another alternate embodiment of the solar cell shown in Figure 1.

Figure 13C is a side elevation view of yet another alternate embodiment of the solar cell shown in Figure 1.

Figure 13D is an isometric view of still another alternate embodiment of the solar ceil shown in Figure 1.

DETAILED DESCRIPTION OF THE INVENTION

The high cost element of all photovoltaic power systems remains conversion panels or photovoltaic modules or cells. Current industry standards include modules made from single crystal silicon wafers. Photovoltaic power systems utilizing silicon modules generate electricity at costs far above the costs associated with fossil-fuel energy sources. The high price of these modules is directly related to the high cost of single crystal silicon. To reduce costs, the silicon must either be better utilized or replaced with a lower-cost alternative. To date, two separate technology approaches have been developed to address the cost problem: concentration and thin film materials.

Concentration reduces the material cost by substituting mirrors and lenses to focus incoming radiation. One example of refractive focusing is disclosed by U.S. Patent No. 5,437,736, to Cole, incorporated herein by reference. The focused radiation can be absorbed by a solar cell having less surface area than a similar cell positioned to absorb non-focused radiation. By focusing the incoming radiation, the amount of solar cell area required to receive the radiation is reduced, thereby reducing the total amount of solar cell material required.

Thin film materials absorb sunlight but have only 1/50 the thickness of silicon wafers. This represents a significant savings in material volume and therefore material costs. Demonstrated semiconductors include amorphous silicon, cadmium telluride, and copper indium diselinide. Thin film materials are fabricated using any number of known vacuum deposition techniques, including chemical vapor, sputtering, and coevaporation. Modules are typically formed on glass sheets or thin flexible substrates where series cell interconnection is handled as a part of the process. Unfortunately, these materials are inefficient at collecting solar radiation and therefore require large surface areas, and hence increased material costs for adequate solar power generation.

The present invention solves several problems inherent with both concentration and thin film materials. Since thin film materials are the starting material, material cost is low, and high levels of concentration are not necessary to further reduce cell material costs. By using a low level of concentration, approximately 5x, approximately 1/5 the thin material is required to achieve the same efficiency as a system having no concentration. Concentration is achieved in embodiments of the present invention by reflectively focusing radiation toward the thin film solar cell.

A solar cell assembly, and in particular, an apparatus and method for directing incident radiation by total internal reflection toward a solar cell, is described in detail herein. In the following description, numerous specific details are set forth such as specific materials, specific geometric relationships, etc. in order to provide a thorough understanding of the present invention. One skilled in the relevant art, however, will recognize that the present invention can be practiced without one or more of the specific details, or with other geometric relationships, methods, etc. In other instances, well known structures or operations are not shown in detail in order to avoid obscuring the present invention.

Figure 1 is a side view of an embodiment of a solar cell assembly 20 in accordance with aspects of the present invention. Figure 2 is a top plan view of the solar cell assembly 20 shown in Figure 1. Referring to Figures 1 and 2, the solar cell assembly 20 comprises a plurality of solar cells 22 attached to a reflective member 24.

In one embodiment, the reflective member 24 comprises a thin, flexible lower film layer 26 to which the solar cells 22 are attached and an upper support layer 28 which adds structural support to the film layer 26. Incident radiation 30, shown schematically in dashed lines in Figure 1, passes through the support layer 28 and the film layer 26 and is internally reflected and focused toward the solar cells 22 as discussed in greater detail below. The incident radiation 30 may comprise visible or non-visible radiation, depending upon the characteristics of the solar cells 22 on which the radiation is focused. By focusing the incident radiation 30, the solar cell assembly 20 may increase the efficiency with which the solar cells 22 convert the radiation to electrical current, and may reduce the size of the solar cells necessary to convert a given amount of radiation. For purposes of illustration, only a portion of the total radiation incident upon the solar eel! assembly 20 is shown in Figure 1.

The support layer 28 includes an upper surface 32 facing toward the incident radiation 30 and an opposite facing lower surface 34. The support layer 28 is transparent to permit the incident radiation 30 to pass therethrough. In one embodiment, the support layer 28 has a thickness t, of approximately 4 millimeters and is at least partially rigid to both support the film layer 26, and substantially prevent the film layer from flexing. By substantially preventing the film layer 26 from flexing, the likelihood that the solar cells 22 will separate from the film layer is greatly reduced, and the reflective properties of the assembly 20 remain substantially fixed. The support layer 28 may comprise glass or acrylic, or comprise other substantially transparent and rigid materials in alternate embodiments.

The support layer 28 is attached with an adhesive layer 36 to the film layer 26. The film layer 26 is positioned to reflect the incident radiation 30 by total internal reflection, as discussed in greater detail below. The film layer 26 has an upper surface 38 facing the support layer 28, and a lower surface 40 facing opposite the upper surface 38 The adhesive layer 36 is positioned between the upper surface 38 of the film layer 26 and the lower surface 34 of the support layer 28 to bond the support layer to the film layer. In one embodiment, the film layer 26 comprises a shaped or molded acrylic decal and may comprise other transparent materials in other embodiments. In

one embodiment, the film layer 26 has a thickness t2 of 0.5 millimeters, and other embodiments have film layers with larger or smaller thicknesses, as discussed below. The adhesive layer 36 may be transparent to permit the incident radiation 30 to pass from the support layer 28 to the film layer 26. In one embodiment, the indices of refraction of the support layer 28, adhesive layer 36, and film layer 26 are approximately the same so as to reduce the likelihood that radiation will be reflected at any of the interfaces between the support layer, adhesive layer, and film layer.

The lower surface 40 of the film layer 26 includes a plurality of spaced apart transparent regions 42. The solar cells 22 are bonded or otherwise secured to the transparent regions 42 to receive light passing through the film layer 26 and generate electrical current therefrom, hi the embodiment shown in Figures 1 and 2, the solar cells 22 ore elongated and spaced apart parallel to each other beneath the transparent regions 42. The solar cells 22 are preferably bonded to the transparent regions 42 by adhesive strips 46. The adhesive strips 46 may have an index of refraction identical to or nearly identical to an index of refraction of the film layer 26 to reduce the likelihood of reflection of the interface therebetween.

Opaque regions 44 are positioned on the lower surface 40 of the film layer 26 between each transparent region 42. In an exemplary embodiment, the opaque regions 44 are made opaque by the presence of a reflective layer 48 which coats the lower surface 40 in the opaque regions thereof. The reflective layer 48 may comprise metallic materials or other reflective materials. As is best seen in Figure 1, the opaque regions 44 are shaped to form a series of alternating first reflective portions 50 sloping downwardly from left to right, and second reflective portions 52 adjacent thereto which slope downwardly from right to left. The reflective portions 50 and 52 form reflective facets in the lower surface 40 of the film layer 26 which reflect the incident radiation 30 toward the solar cells 22, as discussed below.

The first reflective portions 50 are oriented to receive and reflect first radiation portions 54. The first radiation portions 54 pass through the support layer 28 and the film layer 26 and are reflected by the first reflective portions 50 back toward the upper surface 32 of the support layer 28, forming first reflected radiation portions 56.

The first reflective portions 50 are oriented to direct the first reflected radiation portions 56 toward each other, thereby focusing the first reflected radiation portions as they approach the upper surface 32 of the support layer 28. The first reflective portions 50 are also positioned such that the first reflected radiation portions 56 strike the upper surface 32 at greater than the critical angle of the upper surface. As used herein, the critical angle refers to the minimum angle at which radiation which is passing from a first medium toward a second medium is reflected at the boundary between the media back into the first medium. Total internal reflection refers to the resulting reflection. Accordingly, the first reflected radiation portions 56 are reflected by total internal reflection at the upper surface 32, forming first redirected radiation portions 58 which are directed toward a first solar cell 22a.

The second reflective portions 52 are positioned between each first reflective portion 50. The second reflective portions 52 are positioned to receive second radiation portions 60 and reflect the second radiation portions toward the upper surface 32 of the support layer 28, forming second reflected radiation portions 62. At the upper surface 32. the second reflected radiation portions 62 are redirected by total internal reflection toward a second solar cell 22b, forming second redirected radiation portions 64.

In one embodiment, adjacent first reflective portions 50 are canted toward each other. Accordingly, the first reflected radiation portions 56 are at least partially focused as they approach the upper surface 32 of the support layer 28. The upper surface 32 reflects the first reflected radiation portions 56 so that the first redirected radiation portions continue to converge and focus as they move away from the upper surface toward the first solar cell 22a. In a similar fashion, adjacent second reflective portions 52 may be canted toward each other to focus the second reflected radiation portions 62. In the embodiment shown in Figures 1 and 2, six first reflective portions 50 and six second reflective portions 52 are positioned between each solar cell 22 for purposes of illustration. In other embodiments, a greater or lesser number of reflective portions may be positioned between the solar cells 22, as will be shown in Figure 3.

In a further aspect of the embodiment shown in Figures 1 and 2, the first and second reflective portions 50 and 52 are positioned and oriented so that radiation reflected from the first reflective portions 50 does not strike the second reflective portions 52 and vice versa. Accordingly, the first and second reflective portions 50 and 52 do not create shadows or otherwise block radiation from passing to the solar cells 22a and 22b, respectively.

As shown in Figure 1, the first reflective portions 50 have an angle a, with respect to the upper surface 32 of the support layer 28 and the second reflective portions have an angle a2 with respect to the upper surface. The first and second solar cells 22a and 22b are separated by a distance d and the solar cells 22 are separated from the upper surface 32 of the support layer by a distance t, which comprises t{, the thickness of the support layer 28, and f2, the thickness of the film layer 26. The angles cq and a2, distance d and thickness / are related by the following two equations:

d=2t tan

j(90°-2a1)	 

2d=2t tan 90

'-2a2)	 

The above equations may be solved simultaneously to determine ct2 as a function of a, to produce the following equation:

Equation (3) may then be solved to produce a range of values for a2 corresponding to a range of values for a,. The minimum value for a.l is one-half the critical angle at the upper surface 32. The critical angle is a material-dependent angle for internal reflection, which is approximately 42° for acrylic. By substituting the resulting ranges into equations (1) and (2), the separation distance d is found to range from 1.8f to 2.22/ for a reflective member 24 having a critical angle of 42°. For other materials having higher indices of refraction, the range may be broadened to l.Ot to 2.22/.

Figure 3 is an illustration of a computer generated ray trace calculation, based on the above equations and assuming a critical angle of 42°. As seen in Figure 3, the first and second reflective portions reflect the incoming radiation 30 to impinge on the first and second solar cells 22a and 22b. Radiation reflected at the reflective layer 48 passes unobstructed to the upper surface 32 of the reflective member 24 and back to the solar cells 22a and 22b.

In one embodiment, the solar cells 22 are thin film solar cells, comprising a thin film portion 66 mounted to a substrate 68, as shown in Figure 1. The thin film portion 66 includes a radiation receiving surface 70 which receives incoming radiation in the form of direct radiation portions 71, and reflected radiation portions as discussed above. In alternate embodiments, the solar cells 22 comprise solar cells other than thin film solar cells, which are also capable of receiving incident radiation and generating an electric current therefrom. Such alternate embodiments may require adjusting the spacing of the solar cells and angles of the reflective portions. In further alternate embodiments, the solar cells 22 need not be affixed directly to the film layer 26 but rather may be positioned proximate to a surface of the reflective member 24, so long as radiation passing out of the reflective member and toward the solar cells does so at an angle which is less than the critical angle of the relevant reflective member surface. Accordingly, the radiation passes out through the relevant surface of the reflective member 24 to the solar cells 22 rather than reflecting within the reflective member. In yet another alternative embodiment, the solar cells 22 are affixed directly to the lower surface 34 of the support layer 28. In this alternate embodiment, the film layer 26 comprises a plurality of strips affixed to the lower surface 34 between the solar cells 22, rather than a single continuous sheet. Accordingly, the strips may be laid parallel to each other between the solar cells 22 to form solar cell assemblies having a wide range of overall widths. This alternate embodiment is advantageous because it permits the manufacture of solar cell assemblies 20 which are not limited in size by the width of the film layer 26.

In one embodiment, adjacent solar cells 22 may be electrically coupled by connecting the thin film portion 66 and substrate 68 of each solar cell to the

reflective layer 48 with conductive contacts 72. Accordingly, the reflective layer 48 can comprise an electrically conductive material. The reflective layer 48 has gaps at the transparent regions 42 so that current is directed in series through each solar cell 22. Other circuit arrangements are used in other embodiments. The conductive contacts 72 may comprise continuous conductive beads, as is best seen in plan view in Figure 2 or alternatively may comprise intermittent bead portions (not shown). The conductive contacts 72 are formed from solder or other conductive materials known to those skilled in the art which electrically couple adjacent solar cells 22 via the reflective layer 48 positioned between each pair of solar cells. Accordingly, the reflective layer 48, which serves to reflect and focus incident radiation, serves the dual purpose of electrically coupling the solar cells 22 which would otherwise require a separate, parasitic means for electrical coupling.

In one embodiment, a layer of backing material 74 may be positioned against the reflective layer 48 and solar cells 22. The backing material layer 74 protects the solar cells 22 and reflective layer 48 from incidental contact with potentially harmful objects during shipment and installation of the solar cell assembly 20. The backing material 74 may comprise a resilient material which may be easily bonded to the solar cells 22 and reflective layer 48. In one embodiment, the solar cells 22 and backing material 74 may comprise an integral structure which is adhesively bonded to the film layer 26 with the adhesive strips 46. Additional adhesive may be used to adhere the backing material to the reflective layer 48.

One advantage of an embodiment of the solar cell assembly 20 shown in Figures 1 and 2 is that the first and second reflective portions 50 and 52 are oriented to focus incident radiation on the first and second solar cells 22a and 22b, respectively. Accordingly, the size of the first and second solar cells 22a and 22b may be reduced, reducing the amount of typically expensive solar cell material required to receive a given amount of incident radiation. A further advantage of an embodiment of the solar cell assembly 20 is that the upper surface 32 of the support layer 28 redirects the reflected radiation portions 56 and 62 in the form of redirected radiation portions 58 and 64 which continue to focus as they approach the solar cells 22a and 22b, respectively.

The additional concentration of the reflected radiation portions is accomplished with a flat upper surface 32 rather than a contoured upper surface. Accordingly, yet a further advantage of an embodiment of the solar cell assembly 20 is that the flat upper surface 32, unlike a contoured upper surface, does not tend to collect dust, debris and other contaminants which block incident radiation and reduce the effectiveness of the solar cell assembly. Furthermore, any dust or debris which may incidentally collect on the cell upper surface is more easily removed from a flat upper surface than from a contoured upper surface.

Still a further advantage of an embodiment of the solar cell assembly 20 shown in Figures 1 and 2 is that the reflective layer 48 serves the dual purpose of reflecting and focusing incident radiation upon the solar cells 20 while at the same time providing an electrical coupling between the solar cells. The reflective layer 48 therefore eliminates the need for any additional electrical coupling between the solar cells 22.

Figure 4 is a side elevation view of a first alternate embodiment of the solar cell assembly 20 shown in Figures 1 and 2. The solar cell assembly 20 shown in Figure 4 is substantially similar to the solar cell assembly shown in Figures 1 and 2, and elements in Figure 4 and in the other drawings for other alternative embodiments will be similarly numbered when of similar construction. Only the differences in construction will be described in detail.

As shown in Figure 4, a thickness t,' of the support layer 28a is reduced relative to a thickness t! of the support layer 28 shown in Figure 1. As a result, the first and second reflected radiation portions 56a and 64a are less focused by the time they reach the upper surface 32 than are the corresponding first and second reflected radiation portions 56 and 62 shown in Figure 1. Accordingly, the first and second redirected radiation portions 58a and 64a are also not as sharply focused when they reach the first and second solar cells 22a and 22b, respectively. The thickness t]' of the support layer 28a may be deliberately chosen to focus the incident radiation 30 less sharply on the solar cells 22a and 22b when compared with the support layers 28 shown in Figure 1.

An advantage of the solar cell assembly 20 shown in Figure 4 is that the thickness of the support layer 28a may be selected to focus the incident radiation 30 by a desired amount. This capability is advantageous because it may be desirable to focus the incident radiation less sharply in some cases than in others. For example, where the solar assembly 20 is mounted to a tracking mechanism to track the movement of the sun during the day, it may be advantageous to focus the radiation on the solar cells somewhat less accurately, to account for tracking mechanism inaccuracies. Accordingly, if the tracking mechanism does not accurately track the movement of the sun, at least a portion of the incident radiation will still strike the solar cell 22, despite the tracking inaccuracies. Where the solar assembly may be consistently positioned relative to the incident radiation 30, it may be desirable to sharply focus the incident radiation, as shown in Figures 1-3, to reduce the amount of solar cell material required to collect a given amount of radiation.

Figure 5 is a side elevation view of a second alternative embodiment of a solar cell assembly 20 having a film layer 26 inverted when compared to the film layer shown in Figures 1 and 2. For purposes of clarity, the radiation shown schematically in Figure 1 has been eliminated from Figure 5; however, the solar cell assembly 20 shown in Figure 5 operates in substantially the same fashion as the assembly shown in Figure 1, as is discussed below.

As shown in Figure 5, the film layer 26 is positioned adjacent the support layer 28 such that the reflective layer 48 is adjacent the lower surface 34 of the support layer. The film layer 26 is bonded to the support layer 28 with the adhesive layer 38. As shown in Figure 5, the adhesive layer 38 completely fills any gaps between the reflective layer 48 and the lower surface 34 to reduce the potential for any reflections at the interface between the film layer 26 and the support layer 28. The solar cells 22a and 22 b are positioned between the opaque regions 44 to receive radiation reflected from the first and second reflective portions 50 and 52, respectively. In one embodiment, the reflective layer 48 is electrically conductive and the solar cells are electrically coupled to the reflective layer with wires or tabs 72a. In another embodiment, the substrate 68 of the solar cell 22 may be bonded directly to the

reflective layer 48 at a bond site 72b. In other embodiments, other connection means may be used to couple the solar cells 22 to the reflective layer 48.

Figure 6 is a side elevation view of a third alternate embodiment of a solar cell assembly 20 having an inverted film layer 26. The solar cell assembly 20 shown in Figure 6 is similar to the assembly shown in Figure 5, except that the solar cells 22 are positioned external to the film layer 26 rather than sandwiched between the film layer and the support layer 28. The film layer 26 shown in Figure 6 accordingly includes a conductive layer 73, opposite the reflective layer 48, to which the solar cells 22 are electrically coupled in a manner similar to that discussed above with reference to Figures 1 and 2. The backing material 74 may be provided to protect the solar cells 22 and, as discussed previously, may be formed integrally with the solar cells.

One advantage of the solar cell assemblies 20 shown in Figures 5 and 6 is that the radiation incident to the assemblies does not pass through the film layer 26, but rather is reflected immediately upon striking the film layer. Accordingly, the film layer 26 need not comprise materials having highly refined optical characteristics, and may instead comprise cheaper materials, reducing the overall cost of the solar cell assembly.

Figure 7 is a side elevation view of a fourth alternate embodiment of a solar cell assembly in accordance with the present invention. As shown in Figure 7, the reflective member 24a comprises a single unit rather than a composite of a support layer and film layer. The reflective member 24a may comprise acrylic, glass, or other transparent rigid materials which are relatively inexpensive and which have indices of refraction which permit the reflective member 24a to reflect, focus, and redirect incident radiation in a manner substantially similar to that discussed previously with reference to Figures 1 and 2.

The first and second reflective portions 50 and 52 are preferably either machined into the lower surface 40 of the reflective member 24a, or the reflective member may be cast or molded with the reflective portions formed directly in the lower surface thereof. The solar cells 22 and reflective layer 48 are then bonded to the lower

surface 40 in a manner substantially similar to that discussed previously with respect to Figures 1 and 2,

An advantage of the solar cell assembly 20 shown in Figure 7, when compared with the assembly shown in Figures 1 and 2, is that the reflective member 24a comprises a single unit. The single unit reflective member 24a accordingly reduces the number of manufacturing steps required to form the reflective member, and reduces the potential for undesirable reflections at the interfaces between components comprising the reflective member. Conversely, an advantage of the solar cell assembly 20 shown in Figures 1 and 2 when compared to the assembly shown in Figure 7, is that it may be cheaper to form the reflective portions 50 and 52 in a thin film layer 26 than it is to machine or otherwise form the reflective portions directly into the reflective member 24a.

Figure 8 is a plan view of a portion of a fifth embodiment of a solar cell assembly 20a having a two-dimensional pattern of solar cells 22. Figure 9 is an enlarged isometric view of a portion of the solar cell assembly 20a shown in Figure 8. Referring to Figures 8 and 9, the solar cell assembly 20a comprises a reflective member 24b. For purposes of illustration, the reflective member 24b is shown as a single unit, similar in construction to the reflective member 24a shown in Figure 7. In other embodiments, the reflective member 24b may comprise a composite of a support layer and a film layer in a manner similar to that shown in Figures 1 and 2.

The reflective member 24b includes a plurality of reflector elements 73. Each reflector element 73 has an upwardly extending four-sided pyramidal shape having first and second reflective portions 50a and 52a, and third and fourth reflective portions 74 and 76. The first and second reflective portions 50a and 52a are positioned to reflect incident radiation, by total internal reflection, toward the first and second solar cells 22a and 22b, respectively. Incident radiation striking the first and second reflective portions 50a and 52a is reflected at the upper surface 32 of the reflective member 24b toward the respective solar cells 22a and 22b. In a like manner, incident radiation striking the third and fourth reflective portions 74 and 76 is directed by total internal reflection toward third and fourth solar cells, 22c and 22d, respectively. For

purposes of clarity, electrical connections between the solar cells 22 are not shown in Figures 7 and 8; however, the solar cells may be electrically coupled using any of the methods previously discussed.

The first reflective portions 50a of adjacent reflective elements 73 are canted toward each other to focus incident radiation on the solar cell 22a in a manner similar to that discussed previously with reference to Figures 1 and 2. Similarly, the second reflective portions 52a of adjacent reflector elements 73 are also canted toward each other to focus incident radiation toward the second solar cell 22b. In like fashion, the third reflective portions 74 of adjacent reflective elements 73 are canted toward each other to focus incident radiation toward the third solar cell 22c, and the fourth reflective portions 76 of adjacent reflective portions 73 are canted toward each other to focus incident radiation on the fourth solar cell 22d. Furthermore, each reflective portion is oriented to direct incident radiation toward the respective solar cell without causing the radiation to impinge on a neighboring reflective portion. Interference or shadowing by neighboring reflective portions may accordingly be eliminated, increasing the efficiency of the solar cell assembly 20b.

In a preferred embodiment, groups of solar cells, each comprising a first, second, third and fourth solar cell 22a-d, are diagonally staggered with respect to each other such that only the corners of adjacent solar cells are actually adjacent. Accordingly, each solar cell 22 receives radiation from four directions. Therefore, an advantage of the solar cell assembly 20a shown in Figure 6, when compared to the assembly 20 shown in Figure 1, is that the solar cells 22 shown in Figure 6 may have twice the efficiency of the solar cells shown in Figure 1, which receive radiation from only two directions. The amount of solar cell material required to receive a given amount of incident radiation may accordingly be halved.
