Repository: anandvc/allindianpatents

File: patents/208836-a-method-of-bleaching-fatty-acids.html
Indian Patents. 208836:A METHOD OF BLEACHING FATTY ACIDS

Indian Patents

Recently Granted Patents

  Recently Published Patents

Title of Invention	A METHOD OF BLEACHING FATTY ACIDS

Abstract	A method of bleaching fatty acids having C6-C24 carbon atoms, containing impurities such as pigments and decomposed proteins and carbohydrates essentially consisting of the following steps: a) heating said fatty acids to 50 - 90 °C; b) adding 0.5 - 5 % of hydrogen peroxide at 50% strength w/w at a dropwise rate of 0.2 ml per minute; c) maintaining temperature between 50 - 90 °C for 0.5-8 hours; d) stirring the reaction mixture and drying under reduced pressure, maintaining the said temperature.	

Full Text	The Patent Act, 1970

Complete Specification

(See Section 10; Rule 13)

Title

A method of bleaching fatty acids

Applicant

Godrej Soaps Ltd., Eastern Express Highway, Vikhroli, Mumbai 400 079 Maharashtra, India.

An Indian Company

The following specification particularly describes the nature of this invention and the

manner in which it is to be performed.	GRANTED

13-12-2004

The present invention envisages a method of bleaching fatty acids comprising of reacting the fatty acids with bleaching agents, preferably hydrogen peroxide.

Non Fatty Acids in Oils. Fats & Fattv Acids

Crude fats and oils are made up of free fatty acids, glycerides, phosphatides, sterols, tocopherols, tocotrienols, hydrocarbons, pigments (gossypol and chlorophyll), sterol glucosides & esters, and protein fragments, as well as resinous and mucilaginous material. Free Fatty Acids and Partial Glycerides are formed from crude oil crops, which contain lipase enzymes that cleave triglycerides. They may be diglycerides and monoglycerides. Free fatty acid concentrations are undesirable because they cause high losses during further processing of the oil. Glycerides esterified by fatty acids at the 1,2 positions and a phosphoric acid residue at the 3 position constitute the class called phospholipids. In older literature and in commercial practice, these materials are described as phosphatides. The most important one is Lecithin. Sterols are tetracyclic compounds derived biologically from terpenes. They are fat-soluble and therefore are found in small quantities in fats and oils. The hydroxyl group can be free or esterified with a fatty acid. Plants contain sterols such as Beta-Sitosterol and Stigmasterol. Algae and plants used as sources of edible oils contain tocopherols, phenolic materials that function as antioxidants. Carotenoids are tetraterpene hydrocarbons formed by the condensation of eight isoprene units. Another class of compounds, the xanthophylls, is produced by hydroxylation of the carotenoid skeleton. Beta-Carotene is the best known component of the carotenoids because it is the precursor for vitamin A. Carotenoid pigments are unstable toward heat, light, and

oxidation chlorophyll is composed of a porphyrin ring system, in which magnesium is the central metal atom, and a phytol side chain which imparts a hydrophobic character to the structure. Conventional bleaching clays are not as effective for the removal of chlorophylls as for red pigments and specialized acid-activated adsorbents or chemical agents are required. Most of these impurities are objectionable since they render the oil, fat or fatty acid dark coloured, cause it to foam or smoke, or are precipitated when the product is heated in subsequent processing operations.

Fatty Acids

The fatty acids applied to the present invention includes fatty acids having about 6 -24 carbon atoms, which are obtained by the hydrolysis of natural fats and oils such as vegetable fats and oils. These fatty acids are, for example, canola oil fatty acid, coconut oil fatty acid, corn oil fatty acid, mustard oil fatty acid, palm oil fatty acid, rapeseed oil fatty acid, soybean oil fatty acid, tall oil fatty acid and either their individual fatty acids or their most common fractions like valeric acid, caproic acid, caprylic acid, pelargonic acid, capric acid, caprylic-capric, lauric acid, myristic acid, lauric-myristic, palmitic acid, stearic acid, palmitic-stearic, oleic acid, linoleic acid, linolenic acid, arachidic acid, behenic acid, erucic acid & lignoceric acid.

Colours & Colouration

Green colouration, present in many fatty acids poses a particular problem in oil extracted from immature or damaged soybeans.  Chlorophyll is the compound

responsible for this defect. Carotenoids contain conjugated double bonds, a strong chromophore which produces red and yellow coloration in vegetable oils. Oxidation has an important effect on the colour of fatty acids. While air oxidation bleaches the carotenoid pigments, it develops the colour of other types of colouring materials. The partial oxidation of vegetable oils or fatty acids causes an increase in their red-yellow colour, due to formation of the chroman-5,6-quinones. The poor bleach colours are obtained because new pigments develop as the old ones are adsorbed. Oxidation of tocopherol leads to ring opening and the formation of tocoquinonos that show an intense red color. Traces of iron and some other metallic contaminants greatly favor color development in fatty acids. Oils from badly damaged seeds contain brown pigments which get carried over into the fatty acids are evidently derived from decomposed proteins and carbohydrates. (Maillard Reaction)

Refining

The object of refining and bleaching is to remove the objectionable impurities in the fatty acid with the least possible damage to the unsaturated fatty acids and with the least possible loss of the product. As used here, the term "refining" is solely used for oils and refers to any purifying treatment used to remove free fatty acids, phosphatides, or mucilaginous material, or other gross impurities in the oil. It excludes "bleaching" and also "deodorization" The term "bleaching" is used for both oils & fatty acids and is reserved for treatment designed solely to reduced the colour of the oil or fatty acid. The term "deodorization" is solely used for oils and involves a process where the volatile impurities like free fatty acids, hydrocarbons and other

break-away groups are removed from an oil by high temperature & high vacuum distillation. Some other methods, by default, serve the purpose of purification. The carotenoid pigments are not altogether stable to heat and are converted to colourless compounds by hydrogenation; hence some bleaching effects are incidental to the operations of hydrogenation and deodorization. In the process of deodorization, heat destroys the red carotenoid pigments (heat bleaching).

Bleaching

Light colour and a clear and bright appearance have long been associated with oil and fatty acid quality. Removal of pigments of accomplished by absorption on solid materials (absorption bleaching) or by treatment with oxidizing agents such as peroxide or hypochlorite solutions (chemical bleaching).

Adsorptive Bleaching

Bleaching absorbents are derived from bentonite or montmorillonite clays. The activity of these clays may be increased by treatment with acid. In addition to removing pigment, an important function of bleaching clays is the reduction of concentrations of metals such as copper, iron, manganese, and cobalt which catalyze oxidation of fatty acids and reduce their shelf life.

Activated carbon is an effective bleaching agent but also absorbs a high percentage of its own weight of the product resulting in increased product loss.  Hence carbon may

be used effectively in small amounts in combination with activated bleaching earths. Absorbents may be selected according to the specific pigments to be removed from a fatty acid. Carotenoid pigments, which produce red colours are effectively removed by activated clays. Carbon is quite effective for removing green chlorophyll pigments from soybean fatty acids obtained from damaged beans. Brown pigments, which may be extremely difficult to remove, result from oxidation of carotenoids and are encountered in fatty acids from abused oils.

Bleaching Conditions

The type of adsorbent and concentration are selected considering activity, adsorbent cost, product loss, and metal removal. The amount of adsorbent required for any given bleaching operation will vary greatly with the activity and the nature of the adsorbent, the variety of the fatty acid, the color of the unbleached fatty acid, and the color desired in the bleached fatty acid. In general, however, the range of clay used is 0.15 - 3 wt %. Small amounts (5 to 10 wt % of the amount of earth used ) of activated carbon may be added to the bleaching clay, where chlorophyll pigments impart agreenish color to the fatty acid. Unless bleaching is conducted with the rigid exclusion of oxygen the normal color reduction, brought about by the adsorption of pigments will be considerably affected. This is mainly due to the theory of oxidative stabilization of pigments with bleaching earths. It has been established that oils bleached much better under vacuum than when exposed to the atmosphere. This true even when the fatty acids were characteristically "nonreverting" in colour, that is, when mild oxidation of the fatty acid brought about a reduction rather than an

increase in the colour general, there is no highly critical temperature for optimum bleaching result, and in most plants bleaching is carried out uniformly at a temperature in the neighborhood of 80 - 95 °C. Some activated earths, however, yield slight better results at a lower temperature; hence if the operation is carried under vacuum, so that dehydration of the fatty acid and earth constitutes no problem, temperatures as low as 65 - 75 °C. are recommended. Bleaching adsorbents equilibrate with the pigments in oils quite rapidly. So with reasonably efficient stirring of the slurry a contract time of 0.5 - 1.0 hr. is ample.

Chemical Bleaching

The various chemical bleaching methods applied to fatty all depend on oxidation of the pigments of colourless or lightly coloured materials. Most of the bleaching methods enumerated accomplish considerable reduction of the colour of the fatty acid. In earth bleaching pigments are removed from product. In chemical bleaching the pigments are allowed to remain but are oxidized to a colourless or less coloured form. Chrome bleaching of palm oil was practiced using chemicals like concentrated commercial hydrochloric acid and sodium dichromate. The bleaching of industrial fats with chlorine dioxide, obtained in situ by the action of sulfuric acid on sodium chlorite, has been described by Woodward. The corrosive effects of acid on the equipment can be avoided by using safer gaseous chlorine to liberate the chlorine dioxide The harmful effects of chlorine will still persist. Other harmful, toxic & environmentally unfriendly bleaching agents have included sodium hypochlorite, sodium perpyrophosphate, and potassium permanganate.  The best and most safe

chemical bleaching agents are peroxides. Environmental concerns have led many an industry to turn to alkaline solutions of peroxides as a replacement for chlorine. There are also some major bleaching applications where hypochlorite and chlorine dioxide are also being replaced.

Peroxides

Peroxides are one of the most Common bleaching agents. It is the primary bleaching agents in the textile industry, and is also used in pulp, paper, oleochemicals and home laundry applications. In textile bleaching peroxide is the most common bleaching agent for protein fibers and is also used extensively for Cellulosic fibers. Peroxides are also used to bleach solid surfaces such as wood or linoleum, and to improve the colour of oils and waxes. Most peroxides have a high active oxygen content. Of these hydrogen peroxide is the least expensive source of active oxygen commercially available. Moreover it is a liquid, making it convenient for many bleaching applications. Hydrogen peroxide is usually sold in solutions containing 30 - 35 %, 50% or 65 - 70% by weight of the active material. Hydrogen peroxide bleaching is performed in alkaline solution where part of the hydrogen peroxide is converted to the perhydroxyl anion. The perhydroxyl anion is generally believed to be the active bleaching species and its concentration in solution increases with hydrogen peroxide concentration, alkalinity, and temperature. The alkaline agents most commonly used to generate HO2 ions are caustic soda, carbonates, silicates, pyrophosphates, and polyphosphates. Better bleaching is obtained at these alkaline conditions by increasing the temperature and using stabilizers in order to prevent the uncontrolled

decomposition reactions of hydrogen peroxide. Common stabilizers include silicates, pyrophosphates, and polyaminocarboxylates. These stabilizers may be different from those used to stabilize commercial acidic hydrogen peroxide. As a bleaching agent, hydrogen peroxide is much less effective then chlorine or hypochlorite, however, it does have several advantages over these bleaching agents. Hydrogen peroxide causes less damage, is much gentler on material and does not have a strong odour. Final brightening is one of the major applications which also significantly improves brightening stability. Added to its other advantages, hydrogen peroxide is a nonpolluting oxidant which is of significant and increasing importance. Hydrogen peroxide is an ecologically desirable pollution-control agent because it yields only water or oxygen on decomposition.

The Inventive Step

The aspect of the method for bleaching of fatty acids according to the present invention lies in comprising reacting the fatty acids with 0.5 - 5 % of hydrogen peroxide at 50% strength by weight of the fatty acid at a temperature of 50 - 90 °C for 0.5-8 hours recovering a purified fatty acid. After drying or drying & distillation as the need may be. The present invention is a process which employs various steps. The process thus comprises of:

a.	Heating the said fatty acid to 50 - 90 °C depending on the titre of the fatty acid

blend

b.	Stirring the molten fatty acid blend for though mixing

c.	Adding 0.5 - 5 % of hydrogen peroxide (50% strength ) w / w, addition rate being

maintained so as not to raise the temperature of the reaction mixture beyond 100 °C

d.	Giving sufficient time for the purification process ranging from 0.5 - 8hours

e.	Recovering the purified fatty acid by simple drying or optionally distillation.

Summary

The present invention relates to a method of bleaching fatty acids having C6-C24 carbon atoms, containing impurities such as pigments and decomposed proteins and carbohydrates essentially consisting of the following steps:

a)	heating said fatty acids to 50 - 90 °C;

b)	adding 0.5 - 5 % of hydrogen peroxide at 50% strength w/w at a dropwise rate of 0.2 ml per minute;

c)	maintaining temperature between 50 - 90 °C for 0.5 - 8 hours;

d)	stirring the reaction mixture and drying under reduced pressure, maintaining the said temperature.

Hydrogen peroxide is a nonpolluting oxidant which is of significant and increasing importance. Hydrogen peroxide is an ecologically desirable pollution control agent because it yields only water or oxygen on decomposition. The other advantages of hydrogen peroxide are its mildness to the fatty acids & the ease of recovery of the purified fatty acid.

Colour Value

Oil refiners and fatty acid manufacturers usually determine the colours, of the lighter refined and bleached oils or distilled fatty acids, by matching in a suitable tintometer a 5.25" column of the melted fat against red and yellow Lovibond colour glasses. The red glasses are standardized by the National Bureau of Standards in terms of the Priest-Gibson N" color scale. The N" scale approximates but does not exactly follow the manufacturers standards. In matching the colour of the sample of the sample of oil or fatty acid, it is necessary to only approximate the yellow colour to obtain a satisfactory match with the red glasses. For higher colour the smaller sized 1"' and the 0.25" columns are used. Crude fatty acids also exhibit a blue tint due to the green pigments.

The following examples are only illustrative and not limiting the scope of the above invention.

Example 1

500 gms. of Hardened Palm Fatty Acid Distillate Fatty Acid (HPFADFA) was taken in a 3-necked flask fitted with a thermometer pocket and over head stirrer with shaft. The material was heated to 85 °C in a constant temperature water bath with continuous stirring. A solution of 10 gms. ( 11.8 ml) of 50 % hydrogen peroxide was taken in a dropping funnel. The addition was started at a dropwise rate and the temperature was maintained between 85 and 90 °C. After the entire amount had been

added the reaction mixture was stirred at 85 °C for 1 hr. The reaction mixture is then dried under reduced pressure at the same temperature of 85 °C. The purified and dried fatty acid is ready for further processing or used as such. The degree of purification is measured by comparing the Lovibond colour of the original and purified fatty acids. The results of the experiment are tabulated in the common table below.

Examples 2 to 15 encompass the principle of Example 1. The variations made are related to either the type of Raw Materials selected or the type of bleaching agent used or the percentage of bleaching agent used or the time of reaction or a combination of any of the above. The results of all the examples have been tabulated in one common table on the following page.

Tabulation of the experimental results

13

14	CPStFA	Peroxide	1%	1"	5.9R+31.0Y	3.0R+12.0Y2hrs

15	CPStFA	Peroxide	1%	1"	5.9R+31.0Y	3.8R+19.0Y 1 hr.

Abbreviations:

HPFADFA = Hydrogenated Palm Fatty Acid Distillate Fatty Acid

HPStFA = Hydrogenated Palm Stearin Fatty Acid

HRBFA = Hydrogenated Rice Bran Fatty Acid

RBOFA = Rice Bran Oil Fatty Acid

PFADFA = Crude Palm Fatty Acid Distillate Fatty Acid

CPStFA = Crude Palm Stearin Fatty Acid

Earth = Acid Activated Bentonite

Carbon = Acid Activated Charcoal

Perborate = Sodium Perborate Tetrahydrate

Peroxide = 50% Hydrogen Peroxide Solution

We Claim :

1.	A method of bleaching fatty acids having C6-C24 carbon atoms, containing

impurities such as pigments and decomposed proteins and carbohydrates essentially

consisting of the following steps:

a)	heating said fatty acids to 50 - 90 °C;

b)	adding 0.5 - 5 % of hydrogen peroxide at 50% strength w/w at a dropwise rate of 0.2 ml per minute;

c)	maintaining temperature between 50 - 90 °C for 0.5-8 hours;

d)	stirring the reaction mixture and drying under reduced pressure, maintaining the said temperature.

2.	A method as claimed in Claim 1, wherein the resulting fatty acid is optionally

distilled.

Dated this 20th day of June 2001

H . W. Kane Applicant's Agent

Documents:

				241-mum-2000 cancelled page(13-12-2004).pdf

				241-mum-2000 claim(13-12-2004).pdf

				241-mum-2000 claims (granted)-(13-12-2004).doc

				241-mum-2000 correspondence(12-5-2006).pdf

				241-mum-2000 correspondence(ipo)(17-11-2004).pdf

				241-mum-2000 form 1(16-3-2000).pdf

				241-mum-2000 form 1(21-3-2000).pdf

				241-mum-2000 form 19(31-7-2003).pdf

				241-mum-2000 form 2  (granted)-(13-12-2004).doc

				241-mum-2000 form 2(granted)(13-12-2004).pdf

				241-mum-2000 form 3(16-3-2000).pdf

				241-mum-2000 form 3(21-3-2000).pdf

				241-mum-2000 form 3(8-7-2001).pdf

				241-mum-2000 form 4(20-6-2004).pdf

				241-mum-2000 form 5(20-6-2004).pdf

				241-mum-2000 form 6(10-3-2005).pdf

				241-mum-2000 power of authority(10-12-2004).pdf

				241-mum-2000 power of authority(21-3-2000).pdf

« Previous Patent

Next Patent »

Patent Number	208836	

Indian Patent Application Number	241/MUM/2000	

PG Journal Number	35/2007	

Publication Date	31-Aug-2007	

Grant Date	13-Aug-2007	

Date of Filing	21-Mar-2000	

Name of Patentee	GODREJ CONSUMER PRODUCTS LIMITED	

Applicant Address	PIROJSHANAGAR, EASTERN EXPRESS HIGHWAY, VIKHOROLI, MUMBAI,	

Inventors:

#	Inventor's Name	Inventor's Address	

1	DR. DORDI JIMMY R.	PIROJSHANAGAR, EASTERN EXPRESS HIGHWAY, VIKHOROLI, MUMBAI 400 079.	

PCT International Classification Number	C07C 67/48	

PCT International Application Number	N/A	

PCT International Filing date		

PCT Conventions:

#	PCT Application Number	Date of Convention	Priority Country	

1			NA	

© All Indian Patents, 2013-2021.

  Patent data available in the public domain from Indian Patents Office, Department of Industrial Policy and Promotions, Ministry of Commerce and Industry, Government of India.

File: patents/208840-coating-composition-containing-a-film-forming-hinder-and-a-volatile-organic-liquid-carrier-for-the-binder.html (part 1 of 2)
Indian Patents. 208840:COATING COMPOSITION CONTAINING A FILM FORMING HINDER AND A VOLATILE ORGANIC LIQUID CARRIER FOR THE BINDER

Indian Patents

Recently Granted Patents

  Recently Published Patents

Title of Invention	COATING COMPOSITION CONTAINING A FILM FORMING HINDER AND A VOLATILE ORGANIC LIQUID CARRIER FOR THE BINDER

Abstract	A fast hardening clear coating composition for repairing a clearcoat/colorcoat finish of a vehicle, which composition is capable of being wet sanded, buffed or polished to a high gloss finish on the same day of application, comprising a film forming binder and an organic liquid carrier, where the binder contains a hydroxyl component comprising a hydroxyl-containing acrylic polymer and a hydroxyl-terminated polyester oligomer, and an organic polyisocyanate crosslinking component, at least portion of which comprises a trimer of isophorone diisocyanate, where the composition further contains, as a combined curing catalyst, at least one dialkyl tin aliphatic carboxylate, at least one tertiary aliphatic mono or diamine, and at least one aliphatic carboxylic acid, in an effective amount such that the clear coating composition on curing at ambient temperatures is in a water spot free and sufficiently hard state for sanding or buffing within about 4 hours after application or on cool down when baked under normal conditions.	

Full Text	FORM 2

THE PATENTS ACT,  1970

[39 OF 1970]

&

THE PATENTS RULES, 2003 COMPLETE SPECIFICATION

[See Section 10; rule 13]

"COATING COMPOSITION CONTAINING A FILM FORMING HINDER AND A VOLATILE ORGANIC LIQUID CARRIER FOR THE BINDER"

E. I. DUPONT DE NEMOURS AND COMPANY, a corporation organized and existing under the laws of the State of Delaware, of Wilmington, Delaware, U.S.A.

The following specification particularly describes the nature of the invention and the manner in which it is to be performed:-

CLEAR C0AT1NG COMPOSTTION HAVING IMPROVED EARLY HIARDNCSS AND WATER RESISTANCE

BACKGROUND OF THE INVENTION

This invention relates to solvent based polyurethane coating compositions having a low VOC (volatile organic content) and in particular to a clear coating composition for refinishing clearcoat/colorcoat finishes of vehicles such as automobiles or trucks.

Clearcoat/colorcoat finishes for automobiles and trucks have been used in recent years and are very popular. Nowadays, such finishes are produced by a wet-on-wet method, in which the colorcoat or basecoat which is pigmented is applied and dried for a short period of time but not cured and then the clearcoat, which provides protection for the colorcoat and improves the appearance of the overall finish such as gloss and distinctness of image, is applied thereover and both are cured together.

Repair of such clearcoat/colorcoat finishes that have been damaged, e.g., in a collision, has been difficult in that the low VOC clearcoat refinish. compositions in current use, for example, as taught in Corcoran et al. U.S. Pat. -No. 5,279,862, issued Jan. 18, 1994, Lamb et al. U.S. Pat. No. 5,286,782, issued Feb. 15, 1994, and Anderson et al. U.S. Pat. No. 5,354,797, issued Oct. 11, 1994, have short dust drying times but nonetheless take many hours to cure to a sufficiently hard and water resistant state at ambient or slightly elevated temperatures suitable for automotive refinishing, and the vehicle cannot be moved outside to free up work space in the autobody repair shop without risk of water spotting nor can the clearcoat be sanded (wet or dry) or buffed to a high gloss finish on the same day of application. In a typical refinish operation, after the colorcoat is applied, the clearcoat is then applied to the vehicle and the resulting finish is allowed to dry to at least a dust free state before the vehicle is moved out of the paint booth so that another vehicle can be painted. Before any further work can be-dpne to the finish or before the vehicle can be stored outside to free up additional floor space, not only must the finish be dust free so that dust and dirt will not stick to the finish, it must also be sufficiently hard to sand or buff to improve the gloss or to remove minor imperfections as well as water resistant. Conventional finishes are unable to cure to a sufficiently hard and water resistant state in a relatively short period of time, and thus the productivity of a refinish operation is still lacking, since the vehicles cannot be stored outside or worked on quickly after application of the finish.

-2-

WO 01/38415  RCT/US00/31596  

One approach used to improve the initial hardness and water resistance of a clearcoat composition on curing involves replacing a portion of the conventional polyisocyanate crosslinking agent (like hexamethylene diisocyanate (HDI) trimer) with a relatively hard or rigid material, such as isophorone diisocyanate (IPDI) trimer. Unfortunately, IPDI has a much slower curing rate than that of HDI. Consequently, these coatings must rely on significantly high baking temperatures and/or high levels of conventional tin catalysts to achieve the hardness offered by the IPDI trimer in addition to water resistance in a relatively short period of time. However, in the automotive refinishing industry, high l0  baking temperatures are undesirable, as they will permanently damage a vehicle"s upholstery, wiring, stereo, plastic bumpers, etc. High tin catalyst levels, on the other hand, produce certain unwanted side effects such as reduced pot life and increased "die-back". Die-back mainly occurs as the film is formed before all solvents are evaporated. The solvents that are trapped create a stress on the film l5  as they eventually flash away, which distorts or wrinkles the film and converts it almost overnight from an attractive high gloss mirror-like finish into a dull fuzzy appearance having poor gloss and distinctness of image.

Thus, a continuing need still exists for a low VOC coating composition suited for use as a clearcoat in automotive refinishing that offers high 20  film hardness and water resistance in a very short period of time when cured at ambient or slightly elevated temperatures, with little or no pot life reductions and die-back consequences, so that a vehicle can be moved or worked on quickly after application.

25	SUMMARY OF THE INVENTION

The invention provides a low VOC solvent based polyurethane

coating composition having improved early hardness and water resistance,

containing a film-forming binder and a volatile organic liquid carrier for the

binder, wherein the binder contains

30	(A)	a hydroxyl component comprising at least one hydroxyl-

containing acrylic polymer and at least one hydroxyl-terminated polyester oligomer; and

(B)	a polyisocyanate component, at least a portion of which

comprises a trimer of isophorone diisocyanate;

3 5	wherein the ratio of equivalents of isocyanate per equivalent of

hydroxy! groups in the binder is about 0.5/1 to 3.0/1; wherein the composition further contains

-3

(C)	a catalyst system for the binder comprising at least one

ogranotin compound, at least one tertiary amine, and at least one organic acid;

wherein the coating composition on curing at ambient temperatures is in a water spot free and sand or buff state within 4 hours after application and has a Persoz hardness of at least 35 counts, while at the same time exhibits little or no pot life reductions and little or no die-back in the attractive high gloss finish formed therefrom.

The present invention. also provides an improved process for repairing a clearcoat/colorcoat finish of a vehicle using the aforesaid coating composition as a refinish clearcoat, which process allows the vehicle to be moved outside and the finish to be sanded (wet of dry), buffed or polished, if necessary, to remove minor imperfections and enhance gloss within a short period of time after application, which greatly improves the efficiency of a refinish operation by allowing more vehicles to be processed in the same or in less time.

DETAILED DESCRIPTION OF THE INVENTION

The coating composition of this invention is a low VOC composition that is particularly suited for use as a clearcoat in automotive refinishing. The composition contains a film forming binder and an organic liquid carrier which is

20  usually a solvent for the binder. Since the invention is directed to a low VOC composition, the amount of organic solvent used in the liquid carrier portion results in the composition having a VOC content of less than 0.6 kilograms per liter (5 pounds per gallon) and preferably in the range of about 0.25-0.53 kilograms (2.1-4.4 pounds per gallon) of organic solvent per liter of the composition, as determined under the procedure provided in ASTM D-3960. This usually translates to a film forming binder content of about 25-90% by weight and an organic liquid carrier content of about 10-75% by weight, preferably about 35-55% by weight binder and 45-65% by weight carrier.

The binder contains two components, a hydroxyl and an organic 30  polyisocyanate crosslinking component, which are capable of reacting with each other to form urethane linkages. In the present invention, the hydroxyl component contains about 50-99% by weight of a hydroxyl functional acrylic polymer or a blend of such polymers and about 1 -50% by weight of a hydroxyl-terminated polyester oligomer or blend of such oligomers. The total percentage of hydroxyl-

35  containing materials in the hydroxyl component is herein considered to equal 100%. The polyisocyanate component, on the  other hand, contains about 3-50% by weight of a trimer of isophorone diisocyanate and about 50-97% by weight of a second organic polyisocyanate or blend of such polyisocyanates, with the second

4

polyisocyanate preferably being a trimer of hexamethylene diisocyanate. The total percentage of polyisocyanates in the crosslinking component is herein considered to equal 100%. The hydroxyl and polyisocyanate components are generally employed in an equivalent ratio of isocyanate groups to hydroxyl groups of about 0.5/1 to 3.0/1, preferably in the range of about 0.8/1 to 1.5/1.

The hydroxyl functional acrylic polymer used in the hydroxyl component of the binder is prepared by conventional solution polymerization techniques in which monomers, solvents and polymerization catalyst are charged into a conventional polymerization reactor and heated to about 60-200°C for 10  about 0.5-6 hours to form a polymer having a weight average molecular weight (Mw) of about 2,000-13,000, preferably about 3,000-11,000.

All molecular weights disclosed herein are determined by GPC (gel

permeation chromatography) using polymethyl methacrylate standard, unless

otherwise noted.

15	The acrylic polymer thus formed also has a glass transition

temperature (Tg) generally of at least 30°C and preferably about 40-80°C.

All glass transition temperatures disclosed herein are determined by DSC (differential scanning calorimetry).

Typically useful polymerization catalysts are azo type catalysts such 20  as azo-bis-isobutyronitrile, 1,1 "-azo-bis(cyanocylohexane), acetates such as t-buryl peracetate, peroxides such as di-t-butyl peroxide, benzoates such as t-butyl perbenzoate, octoates such as t-butyl peroctoate and the like.

Typical solvents that can be used are ketones such as methyl amyl ketone, methyl isobutyl ketone, methyl ethyl ketone, aromatic hydrocarbons such 25  as toluene, xylene, alkylene carbonates such as propylene carbonate, n-methyl pyrrolidone, ethers, ester, such as butyl acetate, and mixtures of any of the above.

The hydroxyl functional acrylic polymer is preferably composed of polymerized monomers of styrene, a methacrylate which is either methyl methacrylate, isobornyl methacrylare, cyclohexyl methacrylate or a mixture of 3p  these monomers, a second methacrylate monomer which is either n-butyl

methacrylate, isobutyl methacrylate or ethyl hexyl methacrylate or a mixture of these monomers and a hydroxy alkyl methacrylate or acrylate that has 1-8 carbon atoms in the alkyl group such as hydroxy ethyl methacrylate, hydroxy propyl methacrylate, hydroxy butyl methacrylate, hydroxy ethyl acrylate, hydroxy propyl 35  acrylate, hydroxy butyl acrylate and the like.

One preferred acrylic polymer contains about 5-30% by weight styrene, 1-50% by weight of the methacrylate, 30-60% by weight of the second.

5

methacrylate and 10-40% by weight of the hydroxy alkyl methacrylate. The total percentage of monomers in the polymer equal 100%.

One particularly preferred acrylic polymer contains the following constituents in the above percentage ranges: styrene, methyl methacrylate, isobutyl methacrylate and hydroxy ethyl methacrylate.

Another particularly preferred acrylic polymer contains the following constituents in the above percentage ranges: styrene, isobomyl methacrylate, ethyl hexyl methacrylate, hydroxy ethyl methacrylate and hydroxy propyl methacrylate. Another particularly preferred acrylic contains the following 10  constituents in the above percentages: styrene, methyl methacrylate, isobomyl methacrylate, ethyl hexyl methacrylate, isobutyl methacrylate, and hydroxy ethyl methacrylate. Most preferably, compatible blends of two of the above acrylic polymers are used.

.

Optionally, the acrylic polymer can contain about 0.5-2% by weight of acrylamide or methacrylamide such as n-tertiary butyl acrylamide or methacrylamide.

The hydroxyl component of the binder further contains a hydroxyl terminated polyester oligomer having a weight average molecular weight (Mw) not exceeding about 3,000, preferably about 200-2,000, and a polydispersity of 2D  less than about 1.7.

Typically useful oligomers include caprolactone oligomers containing terminal hydroxyl groups which may be prepared by initiating the polymerization of caprolactone with a cyclic polyol, particularly a cycloaliphatic polyol, in the  presence of a tin catalysts via conventional solution polymerization techniques. 25  Such caprolactone oligomers are well known and described at length in Anderson et al. U.S. Pat. No. 5,354,797, issued Oct. 11, 1994, hereby incorporated by reference. Epsilon(E)-caprolactone is typically employed as the caprolactone component in a 1/1 to 5/1 molar ratio with a cycloaliphatic diol. Typically useful cycloaliphatic polyol monomers include 1,4-cyclohexanediol, 1,4-cyclohexane 30  dimethanol, and 2,2"-bis(4-hydroxycyclohexyl) propane. Preferred caprolactone oligomers are formed from -caprolactone and 1,4-cyclohexanedimethanol reacted in a molar ratio of 2/1 to 3/1.

Other useful oligomers include alkylene oxide polyester oligomers containing terminal hydroxyl groups which may be made by reacting 35  stoichiometric amounts of a cycloaliphatic monomeric anhydride with a linear or branched polyol in solution at elevated temperatures in the presence of a tin catalyst using standard techniques and then capping the acid oligomers so formed with monofunctional epoxies, particularly alkylene oxide, under pressure above

6

atmospheric but not exceeding about 200 psi and at temperatures of 60-200°C for 1 to 24 hours. Such alkylene oxide oligomers are well known and described at length in Barsotti et al. PCT Application No. US98/23337, published May 14, 1999, hereby incorporated by reference.

Cycloaliphatic anhydride monomers such as hexahydrophthalic anhydride and methyl hexahydrophthalic anhydride are typically employed in the alkylene oxide oligomers above. Aliphatic or aromatic anhydrides, such as succinic anhydride or phthaiic anhydride may also be used in conjunction with the anhydrides described above. Typically useful linear or branched polyols include, 10  hexanediol, 1,4-cyclohexane dimethanol, trimethvlol propane, and pentaerythritol. Useful monofunctional epoxies include alkylene oxides of 2 to 12 carbon atoms. Ethylene, propylene and butylene oxides are preferred although ethylene oxide is most preferred. Other epoxies, such as "Cardura" E-5 or""Cardura" E-10 glycidyl ether, supplied by Exxon Chemicals, may be used in conjunction with the 15  monofunctional epoxies described above. Particularly preferred alkylene oxide oligomers are formed from methyl hexahydrophthalic anhydride; either 1,4-cyclohexanedimethanol, trimethvlol propane, or pentaerythritol; and ethylene oxide reacted in stoichiometric amounts.

Compatible blends of any of the aforementioned oligomers can be 20  used as well in the hydroxyl component of the binder.

The polyisocyanate component of the binder includes an organic polyisocyanate crosslinking agent or a blend thereof, at least a portion of which comprises a trimer of isophorone diisocyanate (IPDI). By "trimer", it is meant that the isocyanate groups have been trimerized to form isocyanurate groups. 25  Typically useful IPDI trimers are sold under the tradenames "Desmodur" Z-4470 BA or SN/BA or SN or MPA/X. As mentioned above, the IPDI trimer offers the resulting coating improved hardness on curing.

In the-present invention, the polyisocyanate component preferably contains at least 3% up to about 50% by weight, more preferably about 15-35% 30  by weight, of the IPDI trimer. Although a lesser amount of IPDI trimer can be used, it has been found that below about 3% by weight, the desired hardness cannot be achieved in under 4 hours at ambient temperatures. Above 50%, the composition tends to become too brittle and will crack over time.

Any of the conventional aromatic, aliphatic, cycloaliphatic diisocyanates, trifunctional isocyanates and isocyanate functional adducts of a polyol and a diisocyanate may be used in conjunction with, the IPDI trimer in the polyisocyanate component.

7

Typically useful diisocyanates are 1,6-hexamethylene diisocyanate, isophorone diisocyanate, 4,4"-biphenylene diisocyanate, toluene diisocyanate, bis cyclohexyl diisocyanate, tetramethylene xylene diisocyanate, ethyl ethylene diisocyanate, 2,3-dimethyI ethylene diisocyanate, I -methyltrimethylene diisocyanate, 1,3-cyclopentylene diisocyanate, 1,4-cyclohexyiene diisocyanate, 1,3-pheneylene diisocyanate, 1,5-naphthalene diisocyanate, bis(4-isocyanatocyclohexyl)-methane, 4,4"-diisocyanatodiphenyl ether and the like.

Typical trifunctional isocyanates that can be used are triphenylmethane tnisocyanate, 1,3,5-benzene triisocyanate, 2,4,6-toluene l0  triisocyanate and the like. Trimers of other diisocyanates also can be used such as the trimer of hexamethylene diisocyanate (HDI) which is sold under the tradename "Desmodur" N-3300 or N-3390 or "Tolonate" HDT or HDT-LV.

Isocyanate functional adducts can also be used that are formed from an organic polyisocyanate and a polyol. Any of the aforementioned 15  polyisocyanates can be used with a polyol to form an adduct. Polyols such as trimethylol alkanes like trimethylol propane or ethane can be used. One useful adduct is the reaction product of tetramethylxylidene diisocyanate and trimethylol propane and is sold under the tradename "Cythane" 3160.

One particularly preferred polyisocyanate crosslinking component 20 .  comprises a mixture of about 15-35% by weight IPDI trimer and about 65-85% by weight HDI trimer. It is generally preferred to employ an HDI trimer in combination with the IPDI trimer to retain flexibility in the coating film.

The coating composition also contains a sufficient amount of catalysts to cure the composition at ambient temperatures. It has been found in the present invention that a combination of certain catalysts in certain specified amounts can effectively accelerate the curing rate of IPDI trimer at room temperature to achieve the high film hardness offered by IPDI in a relatively short period of time, surprisingly with -little or no pot life reductions or die-back in the coating film formed therefrom. Therefore, even at these accelerated curing rates, the coating 30  compositions remains processabie for at least 30 minutes at ambient temperatures which provides enough time to complete the refinish job without the need for viscosity adjustments, and the high gloss coating film formed therefrom shows virtually no signs of dying back to a dull fuzzy finish over time.

35

Specifically, the combined curing catalyst system used in the present invention comprises at least one organotin tin compound, at least one tertiary amine, and at least one organic acid in certain specified amounts.

Typically useful organotin compounds include organotin carboxylates, particularly dialkyl tin carboxylates of aliphatic carboxylic acids,

PCT/USOO/31596

such as dibutyl tin dilaurate (DBTDL), dibutyl tin dioctoate, dibutyl tin diacetate, and the like. Although not preferred, any of the other customary organotin or organometallic (Zn, Cd, Pb) catalysts could also be used. The amount of organotin catalyst employed in the coating composition can vary considerably depending on the specific binder system and the degree of initial hardness desired. However, it is critical that the coating composition contains enough organotin catalyst to cure the composition at ambient temperatures, while at the same time being insufficient to cause die-back.

Generally, about 0.005-0.2% by weight, based on the weight of the binder, of organotin catalyst will be sufficient to impart the desired properties. It has been found that above the upper limit of 0.2%, the curing reaction is too fast and die-back results. Below about 0.005%, the curing reaction is too slow and insufficient hardness and poor mechanical properties develop.

Typically useful tertiary amines or co-catalyst include tertiary aliphatic monoamines or diamines, particularly trialkylene diamines, such as triethylene diamine (DABCO), N-alkyl trimethylenediamine, such as N,N,N"-trimethyl-N"-tallow-l,3-diaminopropane, and the like; and trialkylamines such as tridodecylamine, trihexadecylamine, N,N"-dimethylalkyl amine, such as N, N"-  dimethyldodecyl amine, and the like. The alkyl or alkylene portions of these amines may be linear or branched and may contain 1-20 carbon atoms. Especially preferred are amines that contain at least 6 carbon atoms in at least one of their alkyl or alkylene portions to lower the hazing in humid conditions.

As with the amount of organotin compound, the amount of tertiary amine employed in the coating composition can vary considerably, it being required only that tertiary amine be present in an amount which, together with the above, will cause the composition to cure at ambient temperatures in under 4 hours. Generally, about 0.01-1% by weight, based on the weight of the binder, of tertiary amine will-be sufficient to impart the desired properties. Above the upper limit of about 1%, the tertiary amine offers longer dust drying times and provides the film with insufficient hardness. Below about 0.01%, the catalytic effect is inadequate.

An organic acid is also included in the catalyst system for increased pot life. A pot life of at least 30 minutes at ambient temperatures is generally sufficient for completion of a refinish job. Typically useful acid catalysts are formic acid, acetic acid, proponic acid, butanoic acid, hexanoic acid, and any other aliphatic carboxylic acid, and the like. Generally, about 0.005-1% , based on the weight of the binder, of acid catalyst is employed.

It has been found that the catalyst package described above offers a higher cure response than tin, amine, or acid alone.

To improve weatherability of the composition about 0.1-10% by

weight, based on the weight of the binder, of ultraviolet light stabilizers screeners,

quenchers and antioxidants can be added. Typical ultraviolet light screeners and

stabilizers include the following:

	Benzophenones such as hydroxy dodecyloxy benzophenone, 2,4-

dihydroxy benzophenone, hydroxy benzophenones containing sulfonic acid

groups and the like.

	Benzoates such as dibenzoate of diphenylol propane, tertiary butyl

benzoate of diphenylol propane and the like.

Triazines such as 3,5-diaIkyl-4-hydroxyphenyl derivatives of triazine,

sulfur containing derivatives of dialkyl-4-hydroxy phenyl triazine, hydroxy

phenyl-1,3,5-triazine and the like.

	Triazoles such as 2-phenyl-4-(2,2"-dihydroxy benzoyl)-triazole,

substituted benzotriazoles such as hydroxy-phenyltriazole and the like.

Hindered amines such as bis( 1,2,2,6,6 entamethyl-4-piperidinyl

sebacate), di[4(2,2,6,6,tetramethyl piperidinyl)]sebacate and the like and any

mixtures of any of the above.

	Generally, flow control agents are used in the composition in amounts

of about 0.1-5% by weight, based on the weight of the binder, such as polyacrylic acid, polyalkylacrylates, polyether modified dimethyl polysiloxane copolymer and polyester modified polydimethyl siloxane.

When used as a clear coating, it may be desirable to use pigments in

  the clear coating composition which have the same refractive index as the dried

coating. Typically, useful pigments have a particle size of about 0.015-50

microns and are used in a pigment to binder weight ratio of about 1:100 to 10:100

and are inorganic-siliceous pigments such as silica pigment having a refractive

index of about 1.4-1.6.

	The coating composition of the present invention also contains the

customary organic solvents in the organic liquid carrier portion. As previously described, the amount of organic solvent(s) added depends upon the desired binder level as well as the desired amount of VOC of the composition. Typical organic solvents consist of aromatic hydrocarbons, such as petroleum naphtha or  xylenes; ketones, such as methyl amyl ketone, methyl isobutyl ketone, methyl ethyl ketone, or acetone; esters, such as butyl acetate or hexyl acetate; and glycol ether esters, such as propylene glycol monomethyl ether acetate. Examples of

10

W»ttt73S3TH	E€T/UO0OJ"31IJ90

solvents which do not contribute to the VOC of the composition include acetone. 1-chloro, 4-trifluoromethyl benzene, and potentially t-butyl acetate.

The coating composition of this invention is preferably prepared as a "two-component" or "two-pack" coating composition, wherein the two reactive binder components are stored in separate containers, which are typically sealed. The catalyst, organic solvent, and usual other additives may be added to either or both the hydroxyl or crosslinking components, depending upon the intended use of the composition. However, these additives (except for some solvent) are preferably added to and stored in the same container with the hydroxyl  component. The contents of the hydroxyl and isocyanate component containers are mixed in the desired NCO/OH ratio just prior to use to form the activated coating composition, which has a limited pot life. Mixing is usually accomplished simply by stirring at room temperature just before application. ■ The coating composition is then applied as a layer of desired thickness on a substrate surface,  such as an autobody. After application, the layer dries and cures to form a coating on the substrate surface having the desired coating properties.

Generally, the coating composition of this invention is used as a clearcoat in automotive refinishing, but it should be understood that it can also be used as a clearcoat finish or can be pigmented with conventional pigments and  used as a monocoat or as a basecoat in a clearcoat/colorcoat finish or refinish.

In the application of the coating composition as a clearcoat refinish to a vehicle such as an automotive or a truck, the basecoat which may be either a solvent based composition or a waterborne composition is first applied and then dried to at least remove solvent or water before the clearcoat is applied usually  wet-on-wet by conventional spraying. Electrostatic spraying also may be used. In refinish applications, the composition is preferably dried and cured at ambient temperatures but can be forced dried and cured in paint booths equipped with heat sources at slightly-elevated booth temperatures of, in general, about 30-100°C, preferably about 35-65°C, for a short time of about 3-30 minutes, preferably about  5-15 minutes. The coating so formed is typically about 0.5-5 mils thick.

In these refinish applications, in particular, the clearcoat of this invention has been found to greatly improve the productivity of a refinish operation. Through incorporation of a mixture of polyacrylic resin, polyester oligomers, IPDI trimer, and certain catalysts the composition when used as a  clearcoat dries and cures in a relatively short time after application to a dust free, water resistant, and sufficiently hard state for sanding (wet or dry) or buffing, unexpectedly with minimum pot life reductions and die-back consequences, which allows the vehicle to be buffed, moved out of the way, and delivered to the

customer on the same day of application, in comparison to the next day offered by conventional. The composition of this invention, in particular, exhibits a pot life of at least 30 minutes at ambient temperature, dust free time within 20 minutes at ambient temperatures, and water spot free and sand or buff time within 4 hours at .  ambient temperatures or within 1-2 hours when near the high end of the organotin catalyst range. The foregoing properties can be achieved much faster by curing the composition at slightly elevated temperatures of, in general, about 55-65°C peak substrate temperature for about 3-10 minutes, and preferably about 60°C for  about 6 minutes, which remarkably allows the clear finish to be sanded or buffed  immediately on cool down. Furthermore, the finish remains sandable or buffable for several days up to one week before it cures to a tough, hard durable exterior automotive finish.

The coating composition of this invention can be used to paint or

repair a variety of substrates such as previously painted metal substrates, cold roll

  steel, steel coated with conventional primers such as electrodeposition primers,

alkyd resin repair primers and the like, plastic type substrates such as polyester

reinforced fiber glass, reaction injection molded urethanes and partially crystalline

poly amides, as well as wood and aluminum substrates.

 	The following examples illustrate the invention. All parts and

  percentages are on a weight basis unless otherwise indicated. All molecular  weights are determined by GPC using a polymethyl methacrylate standard.

EXAMPLES

  Test Procedures

The following test methods were used to evaluate the coatings:

The dust free drying time was determined by wiping a cotton ball

against the freshly painted panel. Once the hair of the cotton ball no longer sticks

to the paint, this is the dust free time.

  	The buffing time was determined by sanding, buffing or polishing the

film. Once the coating no longer sticks (gums up) on the sanding paper or buffing pad, this is time the coating is ready to be sanded, buffed or polished.

The film hardness is another indication of when the coating film is

ready to be sanded, buffed or polished. The coating film alone must have a

  Persoz hardness of at least 35 counts, preferably in the range of about 40-150

  	counts, at a film thickness of 2.2 mils when measured on a previously uncoated

cold rolled steel (Q) panel before it can be sanded, buffed or polished. Persoz hardness is determined by a GARDCO® Pendulum Hardness Tester Model HA-

-12~

5854 manufactured by BYK Chemie, Germany and sold by Paul N. Gardness Company, Inc. Pompano Beach, Florida.

The coating must also be water spot free before it is ready to be wet sanded or stored in the rain. If water spot damage is formed on the film, this is an indication that  the cure is not complete and further curing is needed before the film can be wet sanded or exposed to rainy weather conditions. The water spot free time was determined by putting a water drop on the refinish film for every 1/2 hour and up to 24 hours. The water. will damage the film if it is not cured. As a consequence, the water drop will form a damage ring on the refinish panel. The degree of damage is rate from 1 to 10 scale. A score of 10 indicates no damage while I indicates severe water spotting.

The pot life was determined by measuring the solution viscosity with a Zahn #2 cup at ambient temperature every hour. The initial solution viscosity should be about 14-19 sec. When the viscosity exhibits a 20% increase over its initial value, it is an indication that the composition is no longer sprayable through conventional spray equipment. The time it takes a coating to reach this viscosity determines its pot life.

The die-back was determined visually by one skilled in the art. One skilled in the art compares the initial gloss and DOI (distinctness of image) of the coating film with the gloss and DOI after the film is allowed to dry overnight. If there is a significant drop in the gloss and DOI levels, such that the coating film has a dull fuzzy appearance, die-back is said to result.

EXAMPLE 1

In this example, a comparison is made between a clearcoat of this invention and a commercially available clearcoat.

Acrylic Polymer L

A hydroxyl-containing acrylic polymer solution was prepared by charging the following constituents into a reactor equipped with a thermocouple, a heating"mantle, a mechanical stirrer, addition funnel, nitrogen purge, and a reflux condenser:

Portion 1	Parts Bv Weight

Xylene	56

Portion 2

Methyl ethyl ketone	10

Styrene monomer	15

Isobutyl methacrylate monomer	22

13-

Isobomyl methacrylate monomer	  15

Ethyl hexyl methacrylate monomer	23

Hydroxy ethyl methacrylate monomer	25

Portion 3

T-butyl peracetate solution (75% solids in mineral spirits)  	4.7

Total	170.7

Portion 1 was added to the reactor and heated to its reflux temperature. Portions 2 and 3 were then added together at a uniform rate to the reactor over a three hour period while the resulting reaction mixture was maintained at its reflux temperature. The reaction mixture was held at reflux for an additional hour. The resulting acrylic polymer solution had a polymer solids content of about 60%. The polymer had a weight average molecular weight (Mw) of about 6,500 and a glass transition temperature (Tg) of about 40°C

Caprolactone Oligomer

	A caprolactone oligomer was prepared by reacting -caprolactone

monomer and 1,4-cyclohexanedimethanol in a 3/1 molar ratio. A 5-liter round bottom flask was fitted with a thermocouple, a heating source, a mechanical stirrer, and a reflux condenser. The following ingredients were charged to the reaction flask:

Ingredients	Parts bv Weight

1,4-cyclohexanedimethanol	29.6

Tone® EC HP ( -caprolactone)	70.3

10% of solution of dibutyl tin dilaurate in xylene	0.1

Total	100

Portion 1 was heated to 140°C and held at 135-140°C for 4 hours. Gas chromatography showed that all the caprolactone had been consumed. The  -oligomer had a Mw of about 486, a Tg of about -70°C, and a polydispersity (Pd) of about 1.1.

Clear Coating Composition

A clear coating composition was prepared by forming components 1 and 2 described below and then mixing these components together.

The following ingredients were blended together to form component 1 which is the hydroxyl component:

Component l	Parts bv Weight

Acrylic polymer 1 solution (prepared above)	62.4

Caprolactone oligomer 1 solution (prepared above)	1.36

Triethylene diamine	0.25

Tinuvin®292((l,2,2,6,6-pentamethyl-4-piperidenyl)-	0.76

sebacate)

Tinuvin® 328 (2-(2-hydroxy-3,5-ditertiary amyl phenyl)-	0.76

2H-benzotriazole)

0.05

0.01

9.1

2.4

4.1

7.7

0.13

11.0

Byk® 325 (polysiloxane polyether copolymer)

Dibutyl tin dilaurate

Butyl acetate

Toluene

Methyl ethyl ketone

Xylene

Acetic acid

Methyl isobutyl ketone

Total	100

The following ingredients were blended together to form component 2 which is the isocyanate activator solution:

Component 2	Parts bv Weight

Desmodur® N-3300 (100% solids 1,6-hexamethylene	40.6

diisocyanate trimer)

Desmodur® Z-4470 BA (70% solids isophorone	24.8

diisocyanate trimer in butyl acetate)

Butyl acetate	34.6  

Total	100

Components 1 and 2 were mixed together in a 66.5/33.5 weight ratio to form a clear coating composition according to this invention.

The resulting composition had a VOC content of 4.4 lbs/gal. a binder solids content of 46% and a binder of acrylic polymer 1/caprolactone oIigomer//IPDI trimer/HDI trimer weight ratio of 96.5/3.5//30/70 and NCO/OH (isocyanate group to hydroxyl group) equivalent ratio of 1.08.

A conventional commercially available fast drying refmish clearcoat composition was prepared. The composition contained a commercial acrylic polymer combined with tin catalyst that was activated with an isocyanate activator based on IPDI trimer/HDI trimer (50/50) and a mid-temperature reducer solvent was added to provide the correct spray viscosity and spray solids.

Each of the above compositions was sprayed (1) onto an uncoated cold roiled steel or Q panel and cured under the same conditions for hardness and dust free time determinations and (2) onto a cold rolled steel surface previously

15

Invention	Conventional

30	50

lOmin	30min

4 hours	8 hours

(same day)	(next day)

8	6

9	7

10	7

Yes

15

coated with a primer and a colorcoat and cured under the same conditions for water spot, buffability and die back measurements.

The following is a comparison of important properties of the composition of this invention and the conventional refinish composition:

Properties

IPDI trimer (%)

Ambient air dry(25°C/50%RH)

Dust free time

Time to buff

Water spot free

After 1 hr After 3 hr After 4 hr

No

Die-back

Yes or No

Persoz hardness at 2.2 mil (sec)

2(t	After 4 hr

Next day

88

210

36 93

Pot life at Ambient

2hr

lhr

Wet sand after baking at 60°C metal temperature for 5 minutes

Yes or No	Yes

No

From the above results, it can be seen that even though the commercial composition uses IPDI trimer, it still did not achieve the desired early hardness, water spot resistance, and quick (same day) buffabilty offered by the composition of the present invention. In addition, the pot life was much shorter and die-back resulted due to the large amount of tin catalyst employed. The composition according to the invention clearly shows that a combination of certain acrylic polymers, polyester oligomers, IPDI trimer, HDI trimer, and a certain catalyst package gives a much improved clearcoat that increases the productivity of a refinish operation.

16

EXAMPLE 2

Acrylic Polymer 2

A hydroxyl-containing acrylic polymer solution was prepared by the same procedure described in Example 1 with the following ingredients:

Portion 1	Parts bv Weight

Xylene	57

Portion 2	

Methyl ethyl ketone	10

Styrene monomer	15

Isobutyl methacrylate monomer	45

Methyl methacrylate monomer	20

Hydroxy ethyl methacrylate monomer	20

Portion 3	

T-butyl peracetate solution (75% solids in mineral spirits)	3.0

Total	170

The resulting acrylic polymer solution had a polymer solids content of about 60%. The polymer had a Mw of about 10,500 and a Tg of about 58°C.

Alkvlene Oxide Polyester Oligomer

A tetrahydroxyl-terminated ethylene oxide based polyester oligomer was prepared by charging the following into a reaction vessel rated for high pressure and heated to 140°C:

Ineredients	Weight (Grams)

Propylene glycol monomethyl ether acetate	420

Pentaerythritol	136

Triethylene amine	0.23

To the vessel, 645 grams of methylhexahydrophthalic anhydride was then added over one hour. The batch was then held at 140°C for 6 hours. The batch was then cooled to 25°C, the pressure vessel was then sealed and 173 grams 15  of ethylene oxide (EO) was added and the batch was heated to 110°C and held at that temperature for 6 hours. Excess ethylene oxide was removed by purging the batch with nitrogen. The acid number on the solids was tested at less than 10 mg KOH/gram.  .
