Repository: anandvc/allindianpatents

File: patents/208909-a-batch-composition-for-production-of-a-refractory-ceramic-moulded-body.html
Indian Patents. 208909:A BATCH COMPOSITION FOR PRODUCTION OF A REFRACTORY CERAMIC MOULDED BODY

Indian Patents

Recently Granted Patents

  Recently Published Patents

Title of Invention	A BATCH COMPOSITION FOR PRODUCTION OF A REFRACTORY CERAMIC MOULDED BODY

Abstract	The invention relates to a batch composition for producing a refractory ceramic shaped body, to a shaped body produced therefrom and to the use thereof. The components used are: 68 to 97 wt.- % molten magnesite, sintered magnesite or mixtures thereof, 3 to 20 wt.- % CaO and 0 to 25 wt.- % of a third component.	

Full Text	 

BATCH COMPOUND FOR PRODUCING A REFRACTORY CERAMIC MOULDED BODY, A MOULDED BODY FORMED THEREFROM AND ITS

USE

This invention relates to a batch composition for production of a refractory ceramic moulded body, a moulded body formed therefrom and its use-

Burnt refractory bricks based on magnesite are known, which are designated, including a sintering process of the magnesite, to obtain a substantially volume-stable and temperature-resistant MgO carrier as magnesia and magnesia-chromite products.

Such types, in particular purely magnesitic types, show good wear resistance, but frequently show unsatisfactory infiltration behaviors relative to metallurgic slag, as typical for example in methods for the production of stainless steel. Such methods are known as AOD (= argon-oxygen-decarb methods) or VOD (=vacuum-oxygen-decarburisation methods).

Figure 1 illustrates a burnt, purely magnesitic brick after an AOD converter slag attack at 1700 to 1750 ^'C.

A relatively small wear zone (here: 7.9 cm ) may be seen, but considerable infiltration of the slag into the brick (over a depth of up to 35 mm) .

Apart from these purely magnesitic types burnt (also carbon-bound) bricks are known which contain at least a considerable proportion of dolomite. Depending on whether they comprise exclusively dolomite or predominantly dolomite (apart from magnesia addition), they are described as dolomite or maggot bricks.

Figure 2 illustrates such a burnt magdol brick comprising 20 % magnesia sinter and 80 % molten dolomite after a slag test as described with respect to Figure 1.

The wear of this magdol brick (originally identical in form to abovementioned magnesia brick) is clearly higher when compared to the pure magnesia brick (here: 21.9 cm ) but the magdol brick has a characteristically smaller infiltration zone of only a little more than 1.0 mm.

The following is apparent from Figures 1 and 2:

The purely magnesitic brick (Figure 1) results in considerable slag infiltration. MgO shows, when compared to dolomite, superior corrosion resistance. The deeply infiltrated area of brick results further in considerable brick wear. With a long-lasting temperature effect the bond between the MgO grains in the infiltrated area is dissolved. With fluctuations in temperature the infiltrated zone may separate from the non-infiltrated zone.

With dolomitic bricks (Figure 2) infiltration is clearly less, but wear is considerably greater (as compared to MgO bricks). This is based on increased corrosion and dissolution of the brick structure. The CIO portions of the dolomite dissolved to a large extent.

One object of the invention is to provide a way to produce a refractory ceramic moulded body, wherein good wear and corrosion properties of purely magnesitic moulded bodies are present as well as the good infiltration resistance of dolomitic moulded bodies.

The knowledge of the invention is that this aim is achieved by a batch composition, whose oxidic composition is oriented extensively to known brick types, but whose raw material selection is altered insofar as CaO is added as a basic component to a magnesitic main component. The CaO component should have a degree of purity of > 96 % by weight CaO,

In this way CaO can be added	"metered" in a defined

grain fraction, while at the	same time keeping one

linked, corrosion-resistant MgO	structure in the matrix

during use.

Here "metered" means: in particular with respect to the abovementioned applications, in particular the behavior of the brick relative to metallurgic slag, as to be described hereinbelow. In this way there is no destructive premature dissolution effect of the CaO-rich component by slag components such as Si02/ CaF2, FeO or AI2O3, as with dolomite or dolomitic bricks, on the structure, because a supporting MgO matrix with good corrosion resistance remains.

Accordingly, in its most general embodiment the invention relates to a batch composition for production of a refractory ceramic moulded body, with the following independent components:

a)	68 to 97 % by weight molten magnesite, sintered magnesite or mixtures thereof with a MgO content > 93 % by weight and a grain size 
b)	3 to 20 % by weight CaO in a grain fraction 
c)	0 to 25 % by weight of at least one further refractory component or a component being refractory after firing in a grain size 

The invention further relates to an unborn or burnt moulded body produced on the basis of this patch and a binder. The binder can be e.g.  temporary, C-containing binder, such as paraffin.

Figure 3 shows a brick thus produced (originally again identical in design to the bricks in Figures 1 and 2) after a corresponding slag test, as was performed on bricks according to Figures 1 and 2.

It should be acknowledged that wear (here: 7.8 cm ) corresponds to that of the pure magnesia brick (Figure 1) and the infiltration zone (here: 2 mm) is similarly minimal as in the dolomitic brick according to Figure 2.

The working mechanism (the behavior of the brick relative to metallurgic slag) is illustrated by Figures 4 and 5.

Figures 4 and 5 are etched polished sections of the brick according to the present invention after the slag test.

Those portions designated with (M) and appearing bright in the Figures characterise magnesia (MgO). The pores originally present in between the MgO matrix portions are filled in on the fire side (at the top in the Figures) by a reaction product of in-situ built phases and slag. "Fire side" means the side facing the molten metal/slag.

Following a reaction zone (ca. 0.5 mm from the fire side), which mainly contains Monticello (CMS) and marinate (C3MS2) as reaction products, the slag has already absorbed so much CaO (C) from the brick that high-melting dicalcium silicate (C2S) was formed, such

that the slag has become stiff and can no longer infiltrate. The maximum infiltration depth in Figure 4 is 1.4 mm.

Figure 5 shows a section of the 0.5 mm wide reaction zone on the direct fire side. It can be seen that despite reaction with the aggressive, acidic slag a stable MgO structure has remained intact. The arrows in Figure 5 indicate intact MgO-MgO bonds on the fire side. This effect can be optimized with an increasing MgO content. The same slag-stiffening effect was also observed with basic sags, which have an equally aggressive effect due to AI2O3 or CaF2 contents.

The aim of the slag-stiffening effect by addition of CaO while keeping to good corrosion resistance of a magnesia brick can also be achieved in connection with slags of the abovementioned type (such as e.g. from AOD converters or VOD ladles) in moulded workpieces of the type claimed, with a CaO content between 5 and 10 % by weight. Too much pure CaO (> 20 % by weight) in the brick structure counteracts the formation of a cohesive, corrosion-resistant MgO structure during firing and increases corrosion.

In dolomite bricks, similar as described above, reaction of the slag within in-situ built brick phases and subsequently stiffening of the slag, is obverse. In dolomite bricks however, due to the substantially higher CaO content and a more homogeneous CaO distribution at the same time, this reaction results in dissolution of the brick phases and thus in accelerated wear (Figure 2).

Further physical data of the brick according to the present invention (Figures 3 to 5) compared to the

bricks of Figures 1 and 2 are suinitierized in the following table:

Brick  according to the invention (Figures 3-5)	Magnesia brick-(Figure 1)	Dolomite brick (Figure 2)

Firing

temperature

{'C)	1.650	1.720	1.550

Apparent density (g/cm )	3.01	3.01	2.94

Open porosity (Vole,%)	14.3	15.0	16.0

Cold

compression strength (N/mm^)	76	49	53

The table shows that the brick according to the present invention has favourable porosity values and a high cold compression strength.

All the above data relate to a brick according to the present invention comprising 94 % by weight magnesia sinter of the grain fraction 
The MgO content of the magnesitic batch composition component is at least 97 % by weight according to one embodiment, and the grain size is below 5 mm according to an alternative.

The CaO component should be as pure as possible and the degree of purity is for example > 96 %, But it is also possible to utilise a CaO component with less CaO content, such as > 70 % by weight, whereby the degree of purity should in each case be above 55 % by weight. According to the required CaO content the originally weighed-in quantity of this component is to be increased optionally when the batch compound is being prepared, or the portion of the MgO component is to be lowered. According to one embodiment the CaO component

in the batch composition is employed in a grain size 
Based on the aforementioned effects why’ve invention also comprises the use of a moulded body a^ mentioned hereinabove for lining a metallurgical melting vessel in particular in its slag zone, in which the amount of the MgO and CaO components is adjusted such that said CaO forms high-melting phases such as C2S with a slag infiltrate in a quantity which fills in the open pores of the moulded body on its fire side near the surface (up to approximately 2 mm),

«

The associated stiffening effect prevents the infiltrate from penetrating deeply into the moulded body.

The invention also offers a batch of the kind mentioned hereinabove which includes, apart from the basic compound of MgO and CaO basic components, a) and b) at least one further refractory component or a component refractory after burning in a grain size 
This additional refractory component can for example comprise at least one of the following refractory oxides or oxidic molten materials:  Scrod,  TiOa,  Zr02/ Si02, CaO-MgO, SrO-CaO, SrO-Zr02.

In the presence of particularly high-basic slags, for example of the Ca0-Si02-CaF2 system, the abovementioned C2S formation can lead to structural destruction (so-called C2S decomposition) due to a change of the dicalcium silicate from the beta to the gamma modification when cooling the corresponding brick lining below 500 *^C. Batch compounds of the abovementioned  type  are  especially  suitable  in

counteracting this•

A component, refractory after burning, is understood as a component which has no refractory properties as a batch component (as such), but during burning of a product produced from the batch compound, for example a brick, is converted into a refractory component, that is, into a component having a melting point of typically more than 1400  For example, strontium oxide as a refractory component with a melting point of ca. 2400 ""C originates from strontium carbonate by disintegration at ca. 1200  . As is evident from the above table, the firing temperature for such products is usually above 1600 'C.

Non-oxidic compounds, in particular strontium compounds, are particularly suited in this respect, for example strontium . carbonate, strontium sulfate, strontium hydroxide, strontium nitrate, strontium chloride or strontium boride, which can be used separately or in a mixture. During the described firing process the aforementioned non-oxidic strontium compounds modify into highly reactive strontium oxide (SrO). Due to high reactivity this strontium oxide can become "mobile" and move along the temperature profile, for example during use of the brick, starting from the fire side (separate by liquation) . Accordingly, it is no longer available as stabilizing foreign ion on the direct fire side.

For this reason it is an advantage to already add a strontium component to the batch compound, such as a molten material containing SrO (which was produced -for example- synthetically in an electric arc furnace from Scrods by a melting process), which is characterized by a particularly large crystal size in the range of 40 to 300 pm as compared to a strontium oxide formed in-situ

during brick burning. Apart from the abovementioned SrO-CaO molten material a SrO-Zr02 molten material is especially suited (for example with essentially identical portions of strontium or zirconium oxide), in which the newly developed phases exhibit good hydration resistance.

Addition of the abovementioned strontium compound(s) should be such that the content of strontium oxide in a burnt product is at least 2 % by weight, relative to the brick.

With respect to avoiding C2S decomposition and retaining good corrosion resistance similar brick properties are achieved by addition of other refractory oxide components to the basic batch compound. The addition of an MgO-CaO molten material due to the large crystal size (again ca. 40 to 300 |im, compared with about 10 to 15 p.m crystal size of naturally occurring dolomitic raw materials) and to the MgO content leads to .retaining a cohesive, corrosion-resistant MgO structure in the brick.

The molten material may contain varying portions of MgO and CaO. One embodiment proposes using a MgO-CaO molten material which has a higher MgO content compared to naturally occurring dolomite raw materials, which is 60 % by weight, for instance.

Even in these above described batch compounds the initially described effects of CaO remain unchanged, to offer a highly reactive reaction partner for infiltrating slags, to thus reduce or stop the slag infiltration into the fire-side area, and to thus prevent destruction of the brick.

The quantity of the added refractory component or

component being refractory after burning is according to an embodiment of the range of 15 to 25 % by weight, relative to the overall batch compound. The CaO content according to component b) is accordingly limited to 5 to 11 % by weight. The content of molten magnesite, sintered magnesite or mixtures thereof according to component a) is for example 68 to 80 % by weight (all portions relative to the entire batch compound in each case) .

It is understood that all batch composition components must add up to 100 % by weight in each case. This does not exclude the addition of smaller quantities of additional batch composition components, with corresponding reduction of the other batch composition

components.

Thus the principle of the infiltration-inhibiting effect via (separate) addition of CaO can also be applied to a pitch-bonded or resin bonded (unborn) MgO-based moulded body. In this case the entire mixture (the batch compound) has for example 2 to 20 % by weight carbon, relative to the whole mixture.

CLAIMS

1.	A batch composition for production of a refractory

ceramic moulded body comprising .  the following ,

independent components:

a)	68 to 97 % by weight molten magnesite, sintered magnesite or mixtures thereof with a MgO content > 93 % by weight and a grain size 
b)	3 to 20 % by weight CaO in a grain fraction 
c)	0 to 25 % by weight of at least one further refractory component or a component being refractory after firing in a grain size 

2.	The batch composition as claimed in Claim 1, wherein the grain size of the component a) is 
3.	The batch composition as claimed in Claim 1, wherein the proportion of the component b) is 5 to 10 % by weight.

4.	The batch composition as claimed in Claim 1, wherein the component c) comprises SrO, Ti02, Zr02/ Si02, CaO-MgO molten material, SrO-CaO molten material, SrO-Zr02 molten material, non oxidic strontium compound or mixtures thereof.

5.	The batch composition as claimed in Claim 4, wherein  the  non-oxidic  strontium  compound comprises Sr carbonate, Sr sulphate, Sr hydroxide, Sr nitrate, Sr chloride, Sr boride or mixtures thereof.

The batch composition as claimed in Claim 1, wherein the MgO content of the component a) is at least 97 % by weight.

The batch composition as claimed in Claim 1, wherein the component a) has a grain fraction 
The batch composition as claimed in Claim 1, wherein the component b) has a purity of at least 96 % by weight CaO.

The batch composition as claimed in Claim 1, wherein the component c) has a grain size 
The batch composition as claimed in Claim 1/ with a carbon content of 2 to 20 % by weight.

An unborn ceramic moulded body made from a batch composition as claimed in any one of Claims 1 to 10 and a binder.

A burnt refractory ceramic moulded body made from a batch composition as claimed in any one of Claims 1 to 10 and a binder.

The use of a ceramic moulded body as claimed in Claim 11 or 12 for lining a metallurgical melting vessel, wherein the content of the MgO and CaO components is such that the CaO forms high-melting phases such as C2S with a slag infiltrate in a quantity which fills open pores of the moulded body on its fire side near the surface.

A batch composition for production of a refractory ceramic moulded body substantially as herein described with reference to the accompanying drawings.

A burnt refractory ceramic moulded body substantially as herein described with reference to the accompanying drawings.

Documents:

				in-pct-2002-1379-che-abstract.pdf

				in-pct-2002-1379-che-claims filed.pdf

				in-pct-2002-1379-che-claims grand.pdf

				in-pct-2002-1379-che-correspondnece-others.pdf

				in-pct-2002-1379-che-correspondnece-po.pdf

				in-pct-2002-1379-che-description(complete) filed.pdf

				in-pct-2002-1379-che-description(complete) grand.pdf

				in-pct-2002-1379-che-drawings.pdf

				in-pct-2002-1379-che-form 1.pdf

				in-pct-2002-1379-che-form 18.pdf

				in-pct-2002-1379-che-form 26.pdf

				in-pct-2002-1379-che-form 3.pdf

				in-pct-2002-1379-che-form 5.pdf

				in-pct-2002-1379-che-other documents.pdf

				in-pct-2002-1379-che-pct.pdf

« Previous Patent

Next Patent »

Patent Number	208909	

Indian Patent Application Number	IN/PCT/2002/1379/CHE	

PG Journal Number	38/2007	

Publication Date	21-Sep-2007	

Grant Date	16-Aug-2007	

Date of Filing	02-Sep-2002	

Name of Patentee	VEITSCH-RADEX GMBH & CO	

Applicant Address	Wienerbergstrasse 11, 1100 Wien	

Inventors:

#	Inventor's Name	Inventor's Address	

1	BUCHEBNER, Gerald	Schillerstrasse 30 A-8700 Leoben	

PCT International Classification Number	C04B35/04	

PCT International Application Number	PCT/EP2001/002362	

PCT International Filing date	2001-03-02	

PCT Conventions:

#	PCT Application Number	Date of Convention	Priority Country	

1	100 10 918.7	2000-03-06	Germany	

© All Indian Patents, 2013-2021.

  Patent data available in the public domain from Indian Patents Office, Department of Industrial Policy and Promotions, Ministry of Commerce and Industry, Government of India.
