Repository: anandvc/allindianpatents

File: patents/208969-a-flyash-based-coating-composition-and-a-method-of-preparation-thereof.html
Indian Patents. 208969:A FLYASH BASED COATING COMPOSITION AND A METHOD OF PREPARATION THEREOF

Indian Patents

Recently Granted Patents

  Recently Published Patents

Title of Invention	A FLYASH BASED COATING COMPOSITION AND A METHOD OF PREPARATION THEREOF

Abstract	This invention relates to a flyash based coating composition comprising flyash, polymeric waste, a vehicle and a binder, the said coating being prepared comprising adding flyash to the vehicle with stirring followed by addition of borax and calcium stearate with stirring to obtain a dispersion, dissolving polymeric waste (thermocol) and adding a binder (ISMAC-12k) with stirring followed by adding the dispersion thereto to obtain the flyash based coating.	

Full Text	

FIELD OF THE INVENTION

This invention relates to a flyash based coating composition and a method of preparation thereof.

This invention further relates to a flyash based coating to be used as an exterior coating, under coating far cars, anti-corrosive and fire-proof coating.

BACKGROUND OF THE INVENTION

Flyash  is  a part of coal combustion residue  at  thermal  power

plants. When powdered coal is burnt using fluidised bed combustor

the  carbon matters are nearly completely burnt out  and  residue

which  is  mainly alumino siliceous in nature is left  behind  as

the bottom ash. A part of the residue which is  of very fine size

is  carried  over by the flue gas and spewed in  the  atmosphere.

These  residues  are called flyash. Flyash has  two  phases,  the

vitreous  (60-85%)  and  crystal 1ine  (15-40%)  phase  and  is

classified  into  two  groups  according  to  its  Cao/Al 0 /SiO

2 3  2 content,  the  alumina-si 1iceous  group (SiO ,  Al 0 ; Cao

2  2 3 
2  2 3 Flyash has some degree of Pozsolanic property) ie. in presence of

water?  flyash  sets  into a  hard  cement itious  material.  This

property is uti1ised for the development of flyash based coating.

OBJECTS OF THE INVENTION

It  is  an  object of this invention to propose  a  flyash  based

coating  which is essentially inert to acids and alkalis,  and  a

2

method for the preparation thereof.

It is a further object of this invention to propose a flyash based coating which has good water-repellant and anti-corrosive properties.

Another object of this invention is to propose a flyash based coating which is not flammable and has low thermal conductivity.

Other objects and advantages of this invention will be more apparent from the ensuing description.

Thus according to this invention is provided a flyash based coating composition comprising flyash, polymeric waste, a vehicle and a binder, such as herein described, in a proportion of 3 to 4 g of flyash, 10 to 15 ml of vehicle, 2 to 2.5 g of polymeric waste and 1 to 1.5 ml of binder.

According to this invention is further provided a process for the preparation of flyash based coating composition comprising adding flyash to the vehicle with stirring followed by addition of borax and calcium stearate with stirring to obtain a dispersion; dissolving polymeric waste such as thermocol polystrene in a vehicle such as MIBK and adding the binder with stirring followed by adding the dispersion thereto to obtain the flyash based coating.

In accordance  with  this  invention,  flyash	which  essentially  consists

of  silica  and  alumina  works  as  an  inert	filler.  The  cenospheres

and  plerospheres  present  in  flyash  impart	low  thermal conductivity

and  high  tensile  strength  and  the  mullite	present

- 3.

method for the preparation thereof.

It is a further object of this invention to propose a flyash based coating which has good water-repe1lant and anti-corrosive properties.

Another object of this invention is to propose a flyash based coating which is not flammable and has low thermal conductivity.

Other objects and advantages of this invention will be more apparent from the ensuing description.

Thus according to this invention is provided a flyash based coating composition comprising flyash, polymeric waste, a vehicle and a binder-According to this invention is further provided a process for the preparation of flyash based coating composition comprising adding flyash to the vehicle with stirring followed by addition of borax and calcium stearate with stirring to obtain a dispersions dissolving polymeric waste in the vehicle and adding the binder with stirring followed by adding the dispersion thereto to obtain the flyash based coating.

In accordance with this invention, flyash which essentially consists of silica and alumina works as an inert filler- The cennspheres and pleraspheres present in flyash impart low thermal conductivity  and high tensile strength and the  mullite  present

3

possibly adds to the inertness of the material. The flyash used has very fine size grains. Whole flyash is sieved using sieve of mesh size -300, only that fraction which passes throuhg the sieve is collected and used. The average size range of flyash used is 20-50 urn. Since a fraction of the flyash material is of very fine size, this forms a good emulsion with vehicles.

The polymeric waste used is collected locally. It is readily available and can act as a good binder. It is essentially thermocol (polystyrene). The vehicle used is a polar compound which can solubilise the polymeric waste , such as for example , methyl isobutyl ketone (MIBK). The binder used is ISMAC-12K. The flyash used is mainly hydrophi1ic in nature and is therefore incompatible with lyophilie solvents/polymer matrix with hydrocarbon background. Therefore, to make it compatible with the polymeric matrix, BINDER-ISMAC-12K is used.

The binder-code named ISMAC-12K is synthesised by adding an amine such as triethanolamine to an organic sulfonic acid such as lauryl sulfonic acid and mixing the same, followed by adding an organic acid such as acetic acid to maintain the pH and thereafter adding lime to optimise the pH. Fire-proofing chemicals may be added to improve the fire-proofing capacity of the composition.

In accordance with this invention, the process of preparing the flyash  based coating composition comprises adding about 3 to  4g

4

of flyash slowly to MIRK, over a period of time and adding finely dispersed borax and calcium stearate with stirring to form a dispersion. About 2 to 2"5g of polymeric waste is dissolved in MIBK and the mixture is thoroughly agitated) fallowed by adding about 1 to 1.5ml ISMAC-12K thereto with constant stirring for hamagenisation of the mixture. This mixture is then slowly added to the dispersion with stirring. The total solvent used for dissolving flyash and the polymeric waste is about 10 to 15ml and the total time of stirring is 0.5 to 1 hr and the time of addition is 0.2 to 0.5 hr.

The invention will now be explained in greater detail with the help of the following non-limiting example.

EXAMPLE

Preparation of flyash based coating

A.	1kg. of flyash was added slowly to 2L of MIBK maintaining a

constant rate of stirring. The homogenised dispersion was made

over a period of one (lh) hour. Finely dispersed borax (100g)

calcium stearate 
stirred for further half an hour. A consistent dispersion is

formed at this stage.

B.	1kg. of polymeric waste Cthermocol) was dissolved in	4L  of

MIBK  and thoroughly agitaged for 1/2 hr.. To this, 100g	of  ISM-

Ac-12 was added slowly wh i le maintaining a thorough and	constant

stirring.  The  whole mixture was homogenised  using  a	thorough

5

stirring for 1/2 hr..

C. A and E were mixed together by slowly combining A & B together while maintaining a thorough stirring. Care should be taken at this stage to check excessive foam formation. The whole combination of A & B took 2 hrs. for a complete stirring.

Preparation of binder (ISMAC-12K)

One mole of lauryl sulfonic acid (266g) was weighed and taken in a polyethylene beaker (3D. Triethanolamine (1 mole, 117g) was added slowly maintaining a constant stirring with a mechanical/ electric stirrer at a speed of 60 rpm. After the mixing was over, the pH of the finished material was checked. A little (15ml) of acetic acid was added to bring the pH to 7.0, 10gms of fine lime CaO (anhydrous) (sieved through mesh of -400) was slowly added and the whole mixture was obtained. The final pH should be 8.0-8.5.

The coating thus obtained is then subjected to various tests to ascertain its properties. It is found to be water repellant and the wetted material is found to harden with time to form a tough film. The coated panels were found to have a good anti-corrosive property and are resistant to flame and strong acids. The coating is not soluble in common organic solvents.

Test for water repellancy

Water  repellancy  test was performed by dipping a  plate  coated

6

with  the flyash based coating 1L water for 3 hrs.. The  material was taken out and shaken. No appreciable wetting was observed-Test for hardening with 1ime

The wetted material hardens with time to form a very tough film while the initial coat could be scratched with a sharp iron nail) it becomes extremely difficult to scratch after one year-

Tests for anti-rusting properties

Coated  panels  were  kept  immersed in water' for  5  days.  The

following observations were made :

Rusting some spots No rusting No rusting No rusting

Table

1. Composition A (Flyash:Thermocol 1:2)

2. Composition B (Flyash=Thermocol 1 :3)

3. Composition C (Flyash:Thermocol 1:4)

4. Composition D (Flyash :Thermocol 1:5)

Drying time

The drying time required for the coating formulations were  about

0.25-0.5 h. This is because the volatile component had a  boiling

range of 115-120 C. The average drying time, hardening time, etc.

as compared with a standard paint "X" is given below :

Table 1:  Drying time and hardening time

Paint X

Entry

1.

Drying Time

0.5 h

Hardening

Time

24 hr

Drying

Time

Hardening

Time

7

?Drying time is considered on the time at which the painted surface is not smeared on touching the surface

Entry 1: Flyash coating containing 1:2:8 of flyash:Polymeric:

MIBK

Entry 2 : Flyash coating containing 2:2:8 of flyash:Polymeric:

MIBK

Entry 3 : Flyash coating containing 3:2:8 of flyash:Polymeric:

MIBK

Entry 4 : Flyash coating containing 4 : 2 = 8 of flyash : Polymeric:

MIBK

Entry 5 : Flyash coating containing 5 : 2 : 8 of flyash : Polymeric :

MIBK

8

SOLUBILITY TEST :  To check the solubility of the coatings,  chloroform/carbon tetrachloride/MIBK were applied on the coated surface. It was observed that once the coatings were hardened the solvent could not effectively remove the coatings easily. FLAME TEST:

Flame test was performed on the coatings by placing the coated panels on to gas burners. The following observations were made Flyash based coatings

EFFECT OF STRONG ACIDS ON FLYASH BASED COATING:

For testing the effect of strong acids on the flyash based coating the following experiments were performed.

1. Plates measuring 4.5cm x 2 cm were coated with flyash based coatings on one side.

2. Different size fraction (size ranges 30 - 300 µm) of flyash were used.

3. Alt the coatings prepared contained same concentration of flyash and polymeric waste. The amount of binder and solvent used also remained constant in all the preparations.

8

4. To each plate at located sites, one drop of concentrated acid was added and allowed to react over a period of 24 hours (under cover).

5. Sulphuric and nitric acids were used for testing purpose.

6. For each acid three different concentrations were used namely 1N, 8N, 16 N.

7. After 24 hours the plates were thoroughly washed with water.

8. The plates were dried at 100-120°C for 6 hours.

9. The difference between initial and final weights of the plate gave an estimate of loss of material.

10. Scanning electron microscopic studies of the plates (after acid treatment) were carried out.

RESULTS

Scanning electron microphotography reveals the following : 1.  Flyash based coatings containing coarser particles were more easily attacked as compared with that of fine particles.

10

Table : Morphological Analysis of Acid Treated Flyash Based Coatings

11-

-11

WE CLAIM

1. A flyash based coating composition comprising flyash, polymeric waste, a vehicle and a binder such as herein described, in a proportion of 3 to 4 g of flyash, 10 to 15 ml of vehicle, 2 to 2.5 g of polymeric waste and 1 to 1.5 ml of binder.

2. The composition as claimed in claim 1, wherein said polymeric waste is a compound, such as, for e.g. thermocol (polystyrene).

3. The composition as claimed in claim 1, wherein said vehicle is a solvent, such as, for e.g. methyl isobutyl ketone (MIBK).

4. The composition as claimed in claim 1, wherein said binder is a compound, such as ISMAC-12K.

5. The composition as claimed in claim 1, wherein the flyash used has an average size in the range of 20-25 µm.

6. A process for the preparation of a flyash based coating composition comprising adding flyash to the vehicle with stirring followed by addition of borax and calcium stearate with stirring to obtain a dispersion, dissolving polymeric waste such as thermocol (polystrene) in a vehicle such as MIBK and adding the binder with stirring followed by adding the dispersion thereto obtain the flyash based coating composition.

1. 

-12-

7. The process as claimed in claim 6, wherein 3 to 4g of said flyash is added.

8. The process as claimed in claim 6, wherein 2 to 2.5 g of said polymeric waste is added.

9. The process as claimed in claim 6, wherein the total quantity of vehicle used is 10 to 15 ml.

10.The process as claimed in claim 6, wherein 1 to 1.5 ml of binder is added.

11.The process as claimed in claim 6, wherein said polymeric waste is a compound, such as, for e.g. Thermocol (polystyrene).

12.The process as claimed in claim 6, wherein said vehicle is a solvent, such as, for e.g. Methyl isobutyl ketone (MIBK).

13.The process as claimed in claim 6, wherein said binder is a compound, such as ISMAC-12K.

14.The process as claimed in claim 6, wherein the flyash used has an average size in the range of 20-50 µm.

15.The process as claimed in claim 6, wherein the total time of stirring is 0.5 hr. to 1 hr.

-13-

16.The process as claimed in claim 6, wherein the total time of addition is 0.2 hr. to 0.5 1 hr.

17. A flyash based coating composition substantially as herein described and illustrated.

18.A process for the preparation of a flyash based coating composition substantially as herein described and illustrated.

ith

Dated  this  10th	day	of	February	2003.

This invention relates to a flyash based coating composition comprising flyash, polymeric waste, a vehicle and a binder, the said coating being prepared comprising adding flyash to the vehicle with stirring followed by addition of borax and calcium stearate with stirring to obtain a dispersion, dissolving polymeric waste (thermocol) and adding a binder (ISMAC-12k) with stirring followed by adding the dispersion thereto to obtain the flyash based coating.

Documents:

				00630-cal-2001-abstract.pdf

				00630-cal-2001-claims.pdf

				00630-cal-2001-correspondence.pdf

				00630-cal-2001-description(complete).pdf

				00630-cal-2001-description(provisional).pdf

				00630-cal-2001-form-1.pdf

				00630-cal-2001-form-18.pdf

				00630-cal-2001-form-2.pdf

				00630-cal-2001-form-26.pdf

				00630-cal-2001-form-3.pdf

				00630-cal-2001-form-5.pdf

				00630-cal-2001-latters patent.pdf

				00630-cal-2001-reply f.e.r.pdf

				630-cal-2001-granted-abstract.pdf

				630-cal-2001-granted-claims.pdf

				630-cal-2001-granted-description (complete).pdf

				630-cal-2001-granted-form 2.pdf

				630-cal-2001-granted-specification.pdf

« Previous Patent

Next Patent »

Patent Number	208969	

Indian Patent Application Number	630/CAL/2001	

PG Journal Number	33/2007	

Publication Date	17-Aug-2007	

Grant Date	16-Aug-2007	

Date of Filing	08-Nov-2001	

Name of Patentee	INDIAN SCHOOL OF MINES	

Applicant Address	DEPARTMENT OF CHEMISTRY, DHANBAD 826 004, INDIA	

Inventors:

#	Inventor's Name	Inventor's Address	

1	ASHIS SARKAR	INDIAN SCHOOL OF MINES, DEPARTMENT OF CHEMISTRY, DHANBAD 826 004, INDIA	

2	ARUP MUKHERJEE	-DO-	

PCT International Classification Number	C 08 L 001/28	

PCT International Application Number	N/A	

PCT International Filing date		

PCT Conventions:

#	PCT Application Number	Date of Convention	Priority Country	

1			NA	

© All Indian Patents, 2013-2021.

  Patent data available in the public domain from Indian Patents Office, Department of Industrial Policy and Promotions, Ministry of Commerce and Industry, Government of India.

File: patents/208970-a-process-for-manufacturing-basic-tundish-cover-powder-for-low-carbon-aluminium-killed-lcak-steel.html
Indian Patents. 208970:"A PROCESS FOR MANUFACTURING BASIC TUNDISH COVER POWDER FOR LOW CARBON ALUMINIUM KILLED (LCAK) STEEL."

Indian Patents

Recently Granted Patents

  Recently Published Patents

Title of Invention	"A PROCESS FOR MANUFACTURING BASIC TUNDISH COVER POWDER FOR LOW CARBON ALUMINIUM KILLED (LCAK) STEEL."

Abstract	There is provided a method for the manufacturing of basic tundish cover powder for low carbon aluminium killed steel comprising: (a) Calcining limestone in the temperature range of 1200 - 1250° C to produce calcined lime lowing 92% by weight of Calcium Oxide. (b) Packing the product of step (a) in a conventional manner without ingress to moisture or access to air. (c) Callcining bauxite in the temperature range of 1500 - 1600° C to produce calcined bauxite having an alumina (Al203) content up to 90.05 by weight. (d) Subjecting the calcined material of step (b) and step (c) to size reduction independently to a powder. (e) Mixing the thus size reduced calcined lime and calcined bauxite in a mechanical mixer to obtain a fine blend to the exclusion of air or moisture and (f) Packing the thus obtained blend to the exclusion of air or moisture.	

Full Text	

Introduction to the field of Invention

This invention relates to a process for the manufacture of basic tundish cover powder for controlling inclusion content in molten low carbon aluminium killed steel.

In another aspect, this invention also relates an improved method for the continuous casting of low carbon aluminium killed (LCAK) steel.

Prior Art Drawbacks in the prior art and early attempts in the prior art

In the continuous casting, it is very important to minimize thermal loss of the molten material in the tundish before casting. This is carried out by using heat insulation material on the surface of the molten materia) kept in the tundish.

The most common material, which is used as tundish covering material during continuous casting is carborised rice husk. This material contains SiOz (>90%) and well suited for the purpose of thermal insulation of molten steel in tundish so that heat loss is minimized during casting.

This material has its own limitation and is not suited in the production of clean steel particularly for low carbon aluminium killed steel requiring deep/extra deep drawing operation, low inclusion content is required for this purpose.

Attempts have been made to meet these challenging requirements of not only heat insulation but also minimization of re-oxidation and control of inclusion.

Rice husk, Containing Si0Z is not suitable for low carbon aluminium killed steel, since it generates alumina inclusion by re-oxidation of aluminium present in steel, it also increases silicon content of LCAK steel, which is not desirable.

Current studies

To avoid the formation of undesirable alumina inclusions, our current studies have indicated that

covering compounds, basic in nature is required.

2A

Towards these ends, we have successfully changed the tundish covering material mainly rice husk to a metallurgically active compound, which minimizes re-oxidation and absorbs non-metallic oxide inclusion mainly alumina.

Objects of the invention

It is, therefore, a principal object of the invention to propose a method for the manufacturing of improved covering material for controlling inclusion and re-oxidation of molten steel in the casting of low carbon aluminium killed steel.

It is another object of this invention to propose such a method, which will produce suitable covering material, which can be effectively used on the surface of the molten material in a tundish before the casting of the material.

It is yet another object of this invention to propose such a method, which will produce a covering material capable of not only providing thermal insulation properties, thereby avoiding o minimizing heat losses but also minimizing aluminium loss and also almost eliminate silicon pick up.

A still further object of this invention to propose such a process, which will produce suitable covering mateial for use in a tundish, which will have satisfactory physical properties including free flowability required for complete coverage of steel; surface in tundish.

Yet another object of this invention to propose an improved casting method for low carbon aluminium killed steel whereby it is possible to produce clean steel casts, particularly flat products which require deep/extra deep drawing operation.

These and other objects of this invention will be apparent from the following paragraphs.

Brief statement of this invention.

A method for the manufacturing of basic tundish cover powder for low carbon aluminium killed steel comprising:

a.	Calcining limestone in the temperature range of 1200 - 1250° C to produce

calcined lime having 92% by weight of Calcium Oxide.

b.	Packing the product of step (a) in a conventional manner without ingress to

moisture or access to air.

c.	Calcining bauxite in the temperature range of 1500 - 1600° C to produce

calcined bauxite having an alumina (AI2O3) content up to 90.00% by weight.

2

d.	Subjecting the calcined material of step (b) and step (c) to size reduction

independently to a powder.

e.	Mixing the thus size reduced calcined lime and calcined bauxite in a

mechanical mixer to obtain a fine blend to the exclusion of air or moisture

and

f.	Packing the thus obtained blend to the exclusion of air or moisture.

The calcined lime has at least 92% by weight of calcined Oxide.

The calcined lime has a Si02 content of less than 5% by weight and the preferred Si02 content is 3.0 to 5.0% by weight.

The calcined bauxite has an alumina (A1203) content of at least 85.0% by weight and up to 90% by weight.

The calcined bauxite has a Si02 not exceeding 6.0% by weight.

The calcined lime and the calcined bauxite are mixed in the weight proportions of 1.0: 0.5 and the preferred weight proportion of calcined lime to calcined bauxite is in range of 0.9 to 1.0: 0.4 to 0.5 depending upon the chemical compositions of calcined lime and the calcined bauxite.

The different steps are carried out without ingress to air or moisture, more particularly with respect to the highly hygroscopic lime.

The particle size of the blend is such that almost all the fines pass through 100 mesh screen and oversize on 200 mesh (ASTM) screen is not more than 10% by weight.

Further according to the invention, the basic powder is to be applied initially after pouring the steel into tundish. Rich husk is to be added on top of the basic powder tayer. Basic powder will absorbs inclusion and controls re-oxidation whereas rice husk will provide necessary heat insulation in tundish.

Detailed process of the invention.

The process of the invention has been carefully selected after judicious selection of the raw material in the first step.

3

After several laboratory investigations, we have found that the raw material should be basic and should have high calcined-oxide and also high alumina low in iron oxides and should have permissible loss of ignition.

A judicious selection has made using calcined lime and calcined bauxite.

The sources are limestone and bauxite respectively.

Selection of the raw material

a. Limestone of selected variety is carefully calcined at a temperature of about 1200 -1250° C in the usual manner and is carefully stored immediately After calcination without access to moisture/air due to its high hygroscopic nature. The calcined lime should meet the following characteristics: -

Cfacined lime:  Constituents	Weight %

b.  b. Similarly, bauxite is calcined at temperature of about 1500 -1600° C to produce calcined bauxite. The calcined bauxite should meet the following characteristics: -

Clacined bauxite: Constituents	Weight %

Preparation of raw material

Sizing of raw materials: The raw materials (calcined lime and calcined bauxite) should be ground and screened to the size as per requirements. The calcined lime is to be kept inside the plastic bag immediately after calcination of limestone in order to avoid any moisture pick-up since lime is highly hygroscopic in nature. The grinding and screening of calcined lime should be done just before the mixing of the raw materials.

A

The ground material should be sieved. The size of the material is as follows (ASTM E-11-70)

Grain size	Residue

+ 200 mesh (53 µ)  
Mixing of raw materials: The basic powder is to be prepared by simple mechanical mixing of powdered calcined lime with powdered calcined bauxite. The type of mixture to be used for mixing is either muller or sigma type mixture. The mixing time is 60 minutes. Proper care should be taken to avoid any moisture pick-up.

Packing of basic tundish powder: The powder is to be kept in a double lined with a inner plastic layer to avoid any moisture pick-up till its practical Application. The shelf life of this packed material is 6 months after the date of manufacture. The material should not be used after its shelf life is over.

Experimental verification

We have subjected the novel cover material to practical trials and have found very satisfactory

results.  

In a trial run, we have used the material at the rate of 0.25-0.3 kg/ton steel cast. As an example,

approximately, 150 kg is required to be added in a sequence of 4 heats of a heat size 150 ton.

The entire amount is added at the start of the sequence and immediately, the tundish is to be

covered by the rice husk. Basic powder should not be added further during casting of heats in the

sequence. Rice husk to be added as and when it is required to avoid any red appearance at the

top layer.

Results on Plant trial

41 heats in 14 sequence (approximately, 6000 ton of LCAK steel) were cast with this basic powder. The heat size was 150 ton. The tundish capacity where trial conducted was 32 ton.

Inclusion level in final product

The improvement of inclusion level with basic powder was 50% compared to heats where only rice husk was added. The inclusion volume fraction of the final product was reduced to 0.16 (average) with basic tundish powder from a level of 0.31 (average) with rice husk.

5

Aluminium loss and Si-pick-up in tundish

Table 1 shows the aluminium loss and Si-pick-up in tundish sample during the study period.

Basic powder shows lower aluminium loss and silicon pick-up in tundish (which is very important for LCAK grades) compared to rice husk.

Temperature loss and other operational aspect: Temperature loss in tundish during casting with double layer tundish cover powder (basic powder + rice husk) did not show any significant difference vis-a-vis normal practice. In addition to this, the powder showed excellent flowability and there was no jam formation. The developed powder did not pose any problem in stopper movement during casting. During the trials, no instances of aborted heat or partially returned heats due to temperature loss in tundish were observed.

Chemical composition of basic tundish cover powder:

CaO - AI2O3 - SiO2 based system selected because of the following:

6

• High alumina absorption capability.

• Less corrosive to refractory.

• Lower melting temperature.

WE ClAIM

1.	A process for the manufacturing of basic tundish cover powder for low

carbon aluminium killed steel comprises:

a.	Calcining limestone in the temperature range of 1200-1250° C to

produce calcined lime having 92% by weight of Calcium Oxide.

b.	Packing the product of step (a) in a conventional manner without

ingress to moisture or access to air.

c.	Calcining bauxite in the temperature range of 1500 - 1600° C to

produce calcined bauxite having an alumina (Al203) content up to 90.05

by weight.

d.	Subjecting the calcined material of step (b) and step (c) to size

reduction independently to a powder.

e.	Mixing the thus size reduced calcined lime and calcined bauxite in a

mechanical mixer to obtain a fine blend to the exclusion of air or

moisture and

f.	Packing the thus obtained blend to the exclusion of air or moisture.

2. A process as claimed in claim 1 wherein the Calcium Oxide content is not above 94% by weight.

3. A process as claimed in claim 2 wherein the calcined lime has a Si02 content of less than 5% by weight.

4. A process as claimed in claim 3 wherein the preferred Si02 content is 3.0 to 5.0% by weight.

5. A process as claimed in claim 1 wherein the Al203 content Is at least 85.0% by weight.

6  A process as claimed in any of claims 1 to 6 wherein the calcined bauxite has a Si02 not exceeding 6.0% by weight.

7

7. A process as claimed in any of claims 1 to 5 wherein the calcined lime and the clacined bauxite are mixed in the weight proportion of 1.0 : 1,5.

8. A process as claimed in claim 7 wherein the preferred weight proportion of the calcined lime and the clacined bauxite is 1.0 : 0.5.

9. A process as claimed in any of claims 1 to 8 wherein the different step are carried out without ingress to air moisture, more particularly wit respect to the highly hygroscopic lime.

10. A process as claimed in claim 7 wherein the particle size of the blend is such that almost all the fines pass through 100 mesh screen and oversize on 200 mesh screen is not more than 10% by weight.

11. A process for the manufacture of improved tundish cover material for use in the casting of steel to control steel re-oxidation and absorption of inclusions substantially as herein described.

There is provided a method for the manufacturing of basic tundish cover powder for low carbon aluminium killed steel comprising:

(a)	Calcining limestone in the temperature range of 1200 - 1250° C to produce calcined lime lowing 92% by weight of Calcium Oxide.

(b)	Packing the product of step (a) in a conventional manner without ingress to moisture or access to air.

(c)	Callcining bauxite in the temperature range of 1500 - 1600° C to produce calcined bauxite having an alumina (Al203) content up to 90.05 by weight.

(d)	Subjecting the calcined material of step (b) and step (c) to size reduction independently to a powder.

(e)	Mixing the thus size reduced calcined lime and calcined bauxite in a mechanical mixer to obtain a fine blend to the exclusion of air or moisture and

(f)	Packing the thus obtained blend to the exclusion of air or moisture.

Documents:

				00642-cal-2000-abstract.pdf

				00642-cal-2000-claims.pdf

				00642-cal-2000-correspondence.pdf

				00642-cal-2000-description(complete).pdf

				00642-cal-2000-form-1.pdf

				00642-cal-2000-form-18.pdf

				00642-cal-2000-form-2.pdf

				00642-cal-2000-form-3.pdf

				00642-cal-2000-form-5.pdf

				00642-cal-2000-latters patent.pdf

				00642-cal-2000-p.a.pdf

				642-CAL-2000-CORRESPONDENCE 1.1.pdf

				642-CAL-2000-FORM 27.pdf

				642-cal-2000-granted-abstract.pdf

				642-cal-2000-granted-claims.pdf

				642-cal-2000-granted-description (complete).pdf

				642-cal-2000-granted-form 2.pdf

« Previous Patent

Next Patent »

Patent Number	208970	

Indian Patent Application Number	642/CAL/2000	

PG Journal Number	33/2007	

Publication Date	17-Aug-2007	

Grant Date	16-Aug-2007	

Date of Filing	17-Nov-2000	

Name of Patentee	STEEL AUTHORITY OF INDIA LIMITED	

Applicant Address	RESEARCH & DEVELOPMENT CENTER FOR IRON & STEEL,DORANDA,RANCHI-834002,STATE OF BIHAR,INDIA	

Inventors:

#	Inventor's Name	Inventor's Address	

1	NIRMAL PRADHAN	RESEARCH & DEVELOPMENT CENTER FOR IRON & STEEL,DORANADA,RANCHI-834002,STATE OF BIHAR,INDIA	

2	NIRVIK BANERJEE	RESEARCH & DEVELOPMENT CENTER FOR IRON & STEEL,DORANDA,RANCHI-834002,STATE OF BIHAR,INDIA	

3	TAPASH KUMAR DEY	RESEARCH & DEVELOPMENT CENTER FOR IRON & STEEL,DORANDA,RANCHI-834002,STATE OF BIHAR,INDIA	

4	DIBYENDU SUNDAR BASU	RESEARCH & DEVELOPMENT CENTER FOR IRON & STEEL,DORANDA,RANCHI-834002,STATE OF BIHAR,INDIA	

5	SIBNATH MAZUMDAR	RESEARCH & DEVELOPMENT CENTER FOR IRON & STEEL,DORANDA,RANCHI-834002,STATE OF BIHAR,INDIA	

PCT International Classification Number	B 22 D 11/00	

PCT International Application Number	N/A	

PCT International Filing date		

PCT Conventions:

#	PCT Application Number	Date of Convention	Priority Country	

1			NA	

© All Indian Patents, 2013-2021.

  Patent data available in the public domain from Indian Patents Office, Department of Industrial Policy and Promotions, Ministry of Commerce and Industry, Government of India.

File: patents/208996-a-process-for-homopolymerizing-ethylene.html
Indian Patents. 208996:A PROCESS FOR HOMOPOLYMERIZING ETHYLENE

Indian Patents

Recently Granted Patents

  Recently Published Patents

Title of Invention	A PROCESS FOR HOMOPOLYMERIZING ETHYLENE

Abstract	A method for polymerizing ethylene and optionally other monomers in a high-pressure reactor at pressures of 1000 - 4000 bars and temperatures of between 140 and 320 °C at temperatures and pressures when the water behaves in a supercritical manner. According to the inventive method, water is introduced into the reactor in a continuous or intermittent manner. (DE) Verfahren zur Polymerisation von Ethylen und optional weiteren Monomeren in einem Hochdruckreaktor bei Drücken zwischen 1000 und 4000 bar und Temperaturen zwischen 140 und 320 °C, in jedem Fall jedoch unter Druck- und Temperaturbedingungen, bei denen Wasser überkritisches Verhalten zeigt, wobei man kontinuierlich oder intermittierend Wasser in den Reaktor einbringt.	

Full Text	High-pressure polymerization of ethylene in the presence of supercritical water

The present invention relates to a process for polymerizing ethylene and, if desired, further monomers in a high-pressure reactor at from 140 to 320°C and pressures of from 1000 to 4000 bar, but in any case under pressure and temperature conditions under which water displays supercritical behavior.

High-pressure polymerization processes for preparing polyethylene and ethylene copolymers have been known for a long time. Processes carried out in high-pressure tube reactors are particularly widespread. Such processes are described, for example, in EP-A-449092, EP-A-394794, EP-B-567818 and DE—A—4102808. The output of such high-pressure polymerization processes is restricted, inter alia, by the effectiveness of the removal of heat evolved in the exothermic polymerization reaction. The removal of the heat of polymerization in such tube reactors is limited, in particular, by a layer of deposited material building up on the inner surface of the tube due to the relatively slow flow velocity and hindering effective heat removal.

It is an object of the present invention to improve the removal of heat in high-pressure polymerizations of ethylene and in this way to increase the output of such processes.

We have found that this object is achieved by a process as described at the outset for polymerizing ethylene and, if desired, further monomers in which water is introduced continuously or intermittently into the reactor.

Homopolymers of ethylene and also copolymers of ethylene with further monomers can be prepared by the polymerization process of the present invention. Suitable comonomers are, for example, a,Y-unsaturated carboxylic acids or derivatives of such carboxylic acids.

The a, unsaturated carboxylic acids which can be used as comonomers in the process of the present invention are generally short-chain carboxylic acids having from 3 to 8 carbon atoms. Examples which may be mentioned are acrylic acid, methacrylic acid, cretonnes acid, maleic acid and fumaric acid, with acrylic acid and methacrylic acid being particularly preferred comonomers.

Apart from the free acids, it is also possible to use derivatives, in particular esters of C2-C6— , i.e. ethyl, propyl, butyl, pentyl or hexyl esters, as comonomers. A particularly advantageous comonomer is n—butyl acrylate.

A further comonomer which can be used particularly advantageously in the process of the present invention is vinyl acetate.

The comonomers are usually used in concentrations such that the proportion of comonomer in the copolymer is from 1 to 30% by weight. In the case of acrylate esters, the preferred proportion of comonomer in the ethylene copolymer is from 0.5 to 20% by weight, in particular from 1 to 10% by weight. The preferred proportion of vinyl acetate in copolymers containing vinyl acetate is from 1 to 30% by weight, in particular from 2 to 25% by weight.

The process of the present invention can be carried out in all customary high-pressure reactors. Since deposit formation is of particular significance in the case of high-pressure tube reactors because of the large reactor surface area of these reactors, the process of the present invention can be used particularly advantageously in high-pressure tube reactors.

For the purposes of the present invention, tube reactors are tubular polymerization vessels whose ratio of length to diameter of the pressure-rated tubes is generally in the range 10.000 -60.000 : 1. In any case, these tubular reactors have a length to diameter ratio of  1000. Information on high-pressure ethylene polymerization processes in which tube reactors are employed may be found, for example, in "Pullmans Encyclopedia deer technischen Chemie", 1980, 4  edition, volume 19, pp. 167-178, Vela Chemie GmbH, 6940 Wenham.

It is possible to use all known types of reactor, for example reactors with or without cold gas feed, reactors with pressurized water cooling, etc., as are known to those skilled in the art.

The process of the present invention is advantageously carried out at from 2000 to 3500 bar, in particular at from 2200 to 3500 bar. The preferred temperatures are in the range from 160 to 300°C. In the case of the copolymerization of ethylene with sensitive comonomers, in particular carboxylic esters, the polymerization is preferably carried out at below 220oc.

Preference is generally given to a process in which the polymerization temperature is no higher than 280°C.

In the process of the present invention, it is important that the pressure and temperature conditions are always selected so that water can be present in a supercritical state in at least the major part of the reactor volume. The supercritical data of water can easily be found in appropriate tables.

The water can be introduced continuously or intermittently into the reactor. In an advantageous embodiment of the process of the present invention, the water is introduced continuously into the reactor. Fluctuations in product quality are avoided by continuous introduction of small amounts of water.

The setting of the correct water concentration in the reactor is important for the success of the process of the present invention. Water concentrations which are too low do not have the desired effect of improved heat removal. Concentrations of the supercritical water which are too high lead, on the other hand, to an undesirctble deterioration in the product quality. The optimum concentration of supercritical water in the reactor depends on the respective pressure and temperature conditions and on the reactor geometry and the flow velocity through the reactor. For this reason, the optimum concentration of supercritical water has to be determined in each case for the respective reactor and the desired polymerization conditions. However, this can easily be done by a person skilled in the art. The usual procedure is to introduce initially very small amounts of water into the reactor at constant polymerization parameters. The temperature difference between the interior space of the reactor and the outer surface of the pressure tube is then monitored by means of suitable temperature measurement devices and the concentration of supercritical water is increased until this temperature difference is minimized while still achieving the desired product quality.

In a preferred embodiment of the process of the present invention, the concentration of the water, based on the amount of ethylene, in the reactor is in a range from 0.0001 to 5% by weight. Relatively small amounts of water in particular display an optimal effect. In a preferred embodiment, therefore, from 0.0001 to 1% by weight of water, preferably from 1 to 5 000 ppm (by mass) of water and particularly preferably from 1 to 2 000 ppm of water, in each case based on the amount of ethylene, are fed in.

Furthermore, a particularly favorable process has been found to be one in which the temperature difference between the interior space and the outer surface of the pressure tube is measured and the amount of water introduced into the reactor is regulated as a function of the temperature difference measured in this way. The "outer surface" is generally the cooling water jacket of the reactor. As mentioned above, the objective is to achieve a very small temperature difference because this indicates only a slight layer of deposited material on the inner surface of the reactor. The point at which this temperature difference is measured depends on the mode of operation of the reactor. In the case of simple reactors in which the monomer stream is fed in at only one point at the inlet of the reactor, the reactor generally has a simple temperature profile so that one point for measuring the temperature difference can be sufficient. In the case of reactors in which initiator is injected at a plurality of points, and particularly in the case of reactors in which cold monomer gas is fed in at a plurality of points, it is advantageous to measure the temperature difference at a plurality of points on the reactor.

In the process of the present invention, the polymerization can be initiated by means of various initiators. Examples of suitable initiators are air, oxygen or peroxidic polymerization initiators. Initiation using peroxides represents a particularly preferred embodiment of the process of the present invention. Suitable peroxides are, in particular, ones which decompose into free radicals only at relatively high temperatures. Examples of suitable peroxidic polymerization initiators are 1,1—bis(t—butylperoxy)cyclohexane, 1,1—bis(t—butylperoxy)butane, t—butyl 3,5,5-trimethylperhexanoate, t—butyl per benzoate, 2, 5—bis (t—butylperoxy) —2,5—dimethyIhexane, t—butyl cumin 1 peroxide, di—t—butyl peroxide and 2,5—bis(t—butylperoxy) -2 , 5—dimethyl—3—hexyne; particulcir preference is given to using di—t—butyl peroxide.

In a preferred embodiment of the process of the present invention, peroxidic polymerization initiators used are ones having a decomposition temperature of at least 150°C. Here, it is possible to use either individual peroxides or, preferably, mixtures of various peroxides.

A notable aspect of the process of the present invention is that supercritical water itself can act ^as initiator and the concentration of the other initiators can therefore generally be reduced. This effect is particularly desirable since the

initiators represent an important cost factor in the high-pressure polymerization of ethylene.

As mentioned above, the process of the present invention can be employed in reactors having single-point monomer feed and also in reactors having multiple cold gas feed- In an advantageous embodiment of the process, the ethylene and, if used, further monomers are fed into the reactor at a plurality of different points on the tubular reactor.

The water can either be introduced only at the inlet of the reactor or at various points along the reactor. Thus, for example, the water can be fed in together with the monomers or else be introduced at the points at which initiator is injected into the reactor.

Examples and comparative experiments

Examples 1 to 4 and comparative experiment 1 (CI) were carried out in a tubular reactor having a length of 450 m and a length: diameter ratio of 29 300. Propionaldehyde was admixed with water so that the amount of water indicated in table 1 and the amount of propionaldehyde required as molar mass regulator to achieve the desired melt flow index of 0.3 g/10 min were employed. As free-radical initiator, use was made of a peroxide mixture containing up to three organic peroxides (decomposing as low, intermediate and high temperatures) which was fed directly to the feed points of the tube reactor by means of high-pressure piston pumps. The reaction zones were each divided into two separate, cooled zones. The water inlet temperature in each reaction zone was ITO^C. The reactor is divided into three reaction zones having lengths of 170 m (reaction zone 1), 170 m (reaction zone 2) and 110 m (reaction zone 3). The oxygen-free ethylene (3.6 t/h) was compressed in a plurality of stages to the reaction pressure of 3 000 bar and fed together with the propionaldehyde/water mixture into the first reaction zone of the tube reactor.

The heat of reaction liberated in the polymerization was removed from the reaction mixture via a coolant circuit. The resulting polymer was separated in a customary and known manner from unrelated ethylene and other low molecular weight compounds in the separators installed downstream of the reactor.

The water content was checked by measuring the index of refraction (refractometry) using a calibration line. For relatively small amounts of water (less than 0.15% by weight of

water based on the molar mass regulator), determination of the water content by the Karl-Fischer method (ox metric titration) is particularly suitable.

A product having a density (measured in accordance with ISO 1183) of from 0-9265 to 0.927 g/cm^ and a melt flow index MFI (190OC/2.16) (measured in accordance with ISO 1133) of 0.3 g/10 min was obtained in each case.

Example 5 and comparative example 2 (C2) were carried out in a tubular reactor having a length of 540 m and a length:diameter ratio of 30 500. Propane was used as molar mass regulator. Air was used as free-radical initiator and was introduced into the ethylene in the compressor region. The reactor is divided into two reaction zones each having the same length. The reaction zones are each divided into two separate cooled zones. The water inlet temperature in each reaction zone was 178°C. The fresh ethylene (3.6 t/h) is divided into two streams (in the ratio 2:1) downstream of the after-compressor and fed to various points on the reactor, in each case at the beginning of the reaction zone (2 parts into reaction zone 1 and 1 part into reaction zone 2). Water was introduced into the ethylene shortly before the inlet points to the reaction zone 1 of the tube reactor, in the preheated.

The heat of reaction liberated in the polymerization was removed from the reaction mixture via a coolant circuit. The resulting polymer was separated in a customary and known manner from unseated ethylene and other low molecular weight compounds in the separators installed downstream of the reactor.

A product having a density (measured in accordance with ISO 1183) of from 0.9265 to 0.927 g/cm  and a melt flow index MFI (190OC/2.16) (measured in accordance with ISO 1133) cN 0.3 g/10 min was obtained in each case.

Abbreviations:

T Rollin is the gas temperature at the beginning of the reaction

zone 1

T RZlmax is the maximum gas temperature in reaction zone 1

T RZ2in is the gas temperature at the beginning of the reaction

zone 2

T RZ2max is the maximum gas temperature in reaction zone 2

T RZ3in is the gas temperature at the beginning of the reaction

zone 3

T RZ3max is the maximum gas temperature in reaction zone 3

T Rollouts is the gas temperature at the end of the reaction zone 1

We claim:

L.  A process for polymerizing ethylene and, if desired, further monomers in a high-pressure reactor at from 140 to 320°C  and pressures of from 1000 to 4000 bar, but in any case under pressure and temperature conditions under which water displays supercritical behavior, wherein water is introduced continuously or intermittently into the reactor.

I,  A process as claimed in claim 1, wherein the polymerization is carried out in a tubular reactor having a length to diameter ratio of > 1000.

3.  A process as claimed in claim 1 or 2, wherein the water is introduced continuously into the reactor.

  A process as claimed in any of claims 1 to 3, wherein the concentration of the water, based on the amount of ethylene in the reactor, is in a range from 0.0001 to 5% by weight.

  A process as claimed in any of claims 1 to 4, wherein the temperature difference between the interior space and the outer surface of the pressure tube is measured and the amount of water introduced into the reactor is regulated as a function of the temperature difference measured in this way.

 -  A process as claimed in any of claims 1 to 5, wherein the polymerization is initiated by means of peroxides.

 .  A process as claimed In any of claims 1 to 6, wherein the ethylene and, if used, further monomers are fed into the reactor at a plurality of different points on the tubular reactor.

I.  A process as claimed in any of claims 1 to 7, wherein the pressure in the reactor is from 2200 to 3500 bar.

 .  A process as claimed in any of claims 1 to 8, wherein the polymerization temperature is no higher than 280°C ist-

A process for polymerizing ethylene substantially as herein described and exemplified.

Documents:

				in-pct-2002-1951-che-abstract.pdf

				in-pct-2002-1951-che-claims filed.pdf

				in-pct-2002-1951-che-claims grand.pdf

				in-pct-2002-1951-che-correspondnece-others.pdf

				in-pct-2002-1951-che-correspondnece-po.pdf

				in-pct-2002-1951-che-description(complete) filed.pdf

				in-pct-2002-1951-che-description(complete) grand.pdf

				in-pct-2002-1951-che-form 1.pdf

				in-pct-2002-1951-che-form 18.pdf

				in-pct-2002-1951-che-form 26.pdf

				in-pct-2002-1951-che-form 3.pdf

				in-pct-2002-1951-che-form 5.pdf

				in-pct-2002-1951-che-other documents.pdf

				in-pct-2002-1951-che-pct.pdf

« Previous Patent

Next Patent »

Patent Number	208996	

Indian Patent Application Number	IN/PCT/2002/1951/CHE	

PG Journal Number	38/2007	

Publication Date	21-Sep-2007	

Grant Date	16-Aug-2007	

Date of Filing	26-Nov-2002	

Name of Patentee	BASELL POLYOLEFINE GMBH	

Applicant Address	Brühler Strasse 50389 Wesseling	

Inventors:

#	Inventor's Name	Inventor's Address	

1	HÄFFNER, Eckhard	Fingerhutweg 28¸, 38687 Clausthal-Zellerfeld	

2	LITTMANN, DIETER	WEITERSHAINER STRASSE 8, 35325 MUCKE	

3	MAHLING, FRANK-OLAF	MAX-JOSEPH STRASSE 23, 68167 MANHEIM	

4	KOHLER, GERNOT	JOHANN-SEBASTIAN-BACH WEG 3, 67149 MECKENHEIM	

PCT International Classification Number	C08F10/02	

PCT International Application Number	PCT/EP01/05996	

PCT International Filing date	2001-05-25	

PCT Conventions:

#	PCT Application Number	Date of Convention	Priority Country	

1	100 26 581.2	2000-05-30	Germany	

© All Indian Patents, 2013-2021.

  Patent data available in the public domain from Indian Patents Office, Department of Industrial Policy and Promotions, Ministry of Commerce and Industry, Government of India.
