Repository: anandvc/allindianpatents

File: patents/209037-copolymer-having-at-least-one-alkoxy-or-hydroxy-polyalkylene-glycol-grafted-function.html (part 1 of 3)
Indian Patents. 209037:COPOLYMER HAVING AT LEAST ONE ALKOXY- OR HYDROXY-POLYALKYLENE GLYCOL GRAFTED FUNCTION

Indian Patents

Recently Granted Patents

  Recently Published Patents

Title of Invention	COPOLYMER HAVING AT LEAST ONE ALKOXY- OR HYDROXY-POLYALKYLENE GLYCOL GRAFTED FUNCTION

Abstract	. A gloss activator irrespective of the viewing angle, i.e. an angle of between 20° and 85°, and more particularly between 45° and 75°, characterized in that it is a water-soluble, preferably weakly ionic and water-soluble, copolymer, having at least one alkoxy or hydroxy polyalkylene glycol function grafted onto at least one ethylenically unsaturated monomer of formula (I): where - m and p represent a number of alkylene oxide units less than or equal to 150 - n represents a number of ethylene oxide units less than or equal to 150 - q represents an integer equal to at least 1 and such that 5 < (m+n+p)q < 150, and preferably such that 15< (m+n+p)q < 120, - R1 represents hydrogen or the methyl or ethyl radical - R2 represents hydrogen or the methyl or ethyl radical - R represents a radical containing a polymerizable unsaturated function, belonging to the vinyl group and to the group of acrylic, methacrylic, maleic, itaconic, crotonic, and vinylphtalic esters and to the group of urethane unsaturates such as acrylurethane, methacrylurethane, a -a' dimethyl-isopropenyl-benzylurethane and allylurethane, and to the group of allyl or vinyl ethers, whether or not substituted, or to the group of ethylenically unsaturated amides or imides, - R' represents hydrogen or a hydrocarbon radical having from 1 to 40 carbon atoms, and preferably represents a hydrocarbon radical having from 1 to 12 carbon atoms and even more preferably a hydrocarbon radical having from 1 to 4 carbon atoms, and in that said copolymer has an intrinsic viscosity less than or equal to 100 ml/g determined in accordance with the method known as the intrinsic viscosity method	

Full Text	FORM  2

THE  PATENT  ACT  1970 (39  of  1970)

The  Patents  Rules,  2003 PROVISIONAL  /  COMPLETE  SPECIFICATION (See  Section  10,  and  rule  13)

TITLE  OF  INVENTION

COPOLYMER  HAVING  AT  LEAST  ONE  ALKOXY-  OR  HYDROXY-

POLYALKYLENE  GLYCOL GRAFTED  FUNCTION,  

ORIGINAL

APPLICANT(S)

a)	Name

b)	Nationality

c)	Address

OMYA AG SWISS Company BASLERSTRASSE 42, CH-4665 OFTRINGEN, SWITZERLAND

PREAMBLE TO THE DESCRIPTION

The following specification particularly describes the invention and the manner in which it is to be performed : -

GRANTED

11-10-2006

This invention relates to the technical sector of suspensions of mineral matter, and, before and/or after drying, their applications in the paper and paint industry, and, after drying, plastics, and more particularly in their paper applications, including, in particular, the field of paper coating colours, with a view to offering an improvement in the gloss, especially the gloss of the paper sheet.

The invention first of all relates to the use of a water-soluble copolymer, preferably a weakly ionic and water-soluble copolymer having at least one alkoxy or hydroxy polyalkylene glycol function grafted onto at least one ethylenically unsaturated monomer, as an agent whose role is to improve the gloss of the finished product and in particular the gloss of the paper sheet, irrespective of the viewing angle, i.e. an angle of between 20° and 85°, and more particularly between 45° and 75°.

The invention also relates to an agent for improving the gloss of the finished product, irrespective of the viewing angle, i.e. an angle of between 20° and 85°, more particularly between 45° and 75°.

The invention also relates to the use of a water-soluble copolymer, preferably a weakly ionic water-soluble copolymer having at least one alkoxy or hydroxy polyalkylene glycol function grafted onto at least one ethylenically unsaturated monomer, as an agent whose role is to improve the gloss of the finished product and in particular the gloss of the paper sheet, irrespective of the viewing angle, i.e. an angle of between 20° and 85°, and more particularly between 45° and 75°, and its implementation in a pigment and/or mineral filler dispersion method in aqueous suspension. It also relates to the dispersion method that implements said copolymer and the aqueous suspensions thus obtained.

The invention also relates to the use of a water-soluble copolymer, preferably a weakly ionic water-soluble copolymer having at least one alkoxy or hydroxy polyalkylene glycol function grafted onto at least one ethylenically unsaturated monomer, as an agent whose role is to enhance the gloss of the finished product, in particular the gloss of the sheet of paper, irrespective of the viewing angle, i.e. an angle of between 20° and 85°, and more particularly between 45° and 75° and its implementation in a pigment and/or mineral filler grinding method in aqueous suspension. It also relates to the grinding method that implements said copolymer and the aqueous suspensions thus obtained.

It also relates to the use of said aqueous suspensions for the manufacture of coating colours. It also relates to the coating

colour manufacturing method that implements said copolymer and the coating colours thus obtained.

Finally, it also relates to the use of said coating colours for coating the papers. It also relates to the papers thus obtained.

The invention also relates to the use of a water-soluble copolymer, preferably a weakly ionic water-soluble copolymer having at least one alkoxy or hydroxy polyalkylene glycol function grafted onto at least one ethylenically unsaturated monomer, as an agent whose role is to improve the gloss of the finished product, in particular the gloss of the paper sheet, irrespective of the viewing angle, i.e. an angle of between 20° and 85°, and more particularly between 45° and 75°, and its implementation in a coating colour manufacturing method. It also relates to the coating colours thus obtained.

It also relates to the use of the coating colours thus obtained for coating the papers. Finally, it relates to the papers thus obtained.

Finally, the invention also relates to the use of a water-soluble copolymer, preferably a weakly ionic water-soluble copolymer having at least one alkoxy or hydroxy polyalkylene glycol function, as a gloss enhancement agent in the field of paint and plastics.

The paper manufacturing method comprises several stages, including: the slurrying of the pigments and/or fillers; the use of said suspensions or slurries to manufacture fillers and/or coating colours; the use of said coating colours and said fillers to manufacture and/or coat the papers. Throughout this method, the skilled man in the art will keep in mind the need to obtain a final product presenting a strong activation of the gloss, as the enhancement of the gloss of the paper sheet is a matter of major concern for paper manufacturers. This property of enhancing the gloss of the paper sheet, together with the known means for enhancing the gloss during the course of the method described above, are subsequently illustrated via documents accessible to one skilled in the prior art.

During the course of said method, the mineral fillers and/or pigments, such as calcium carbonate, dolomites, magnesium hydroxide, kaolin, talc, gypsum, titanium oxide, satin white or aluminium trihydroxide, are initially slurried. To do this, use is made of the dispersion and/or grinding aid agents of these pigments and/or mineral fillers still referred to as mineral matter.

It is to be noted that, throughout the description, we refer to both mineral matter and fillers and/or pigments, as these terms have the same meaning for the Applicant.

These dispersion and/or grinding aid agents behave as rheology modifiers in so far as they fluidify said suspensions. The mechanical action of grinding, facilitated by the use of grinding aid agents, also contributes to reducing the size of the particles. Use can also be made of additives that make it possible to regulate the viscosity of said suspensions of mineral matter.

Thus, the skilled man in the art will be familiar with document EP 0 610 534 which teaches how to prepare polymers obtained by the copolymerization of an isocyanate monomer and aprotic monomers and then by functionization using glycol polyalkylene monoalkyl amines or ethers. Such agents are particularly effective for grinding organic pigments.

He will also be familiar with document WO 00/77058 which describes copolymers based on an unsaturated derivative of a mono- or dicarboxyl acid, of oxyalkylene glycol ether, of vinyl polyalkylene glycol, of a polysiloxane compound or of an ester These copolymers are used as dispersing agents in mineral filler suspensions, particularly in the cement industry.

He will also be familiar with document WO 01/96007, which describes an ionic, water-soluble copolymer, having a grafted alkoxy polyalkylene glycol function, the role of which is to disperse and/or facilitate the grinding of the pigments and/or the mineral fillers.

Similarly, the skilled man in the art will be familiar with document FR 2 707 182 which teaches how to use a polymeric compound based on polyacrylic acid salts and phosphonates to fluidify suspensions of inorganic pigments.

Moreover, document WO 94/24202 proposes non water-soluble latexes for coating compositions but these do not make it possible to attain high gloss values irrespective of the viewing angle, i.e. an angle of between 20° and 85°, and more particularly between 45° and 75°.

However, neither this document, nor the others that appear in the prior art, teach that grafting an alkoxy or hydroxy polyalkylene glycol group enhances the gloss of the paper sheet irrespective of the viewing angle, i.e. an angle of between 20° and 85°, and more particularly between 45° and 75°.

Said aqueous suspensions of pigments and/or of mineral fillers then enter into the composition of the coating colours.

Pursuing his her research with a view to increasing the gloss, in particular the gloss of the paper sheet, the Applicant surprisingly found that the use in mineral filler grinding method, mineral filler dispersion method, and coating colour manufacturing method, of a water-soluble copolymer, preferably a weakly ionic water-soluble copolymer having at least one alkoxy or hydroxy polyalkylene glycol function grafted onto at least one ethylenically unsaturated monomer, an intrinsic viscosity less than or equal to 100 ml/g determined in accordance with the method described in the rest of the description and known as the intrinsic viscosity method, makes it possible to increase the gloss, particularly the gloss of the paper sheet irrespective of the viewing angle, i.e. an angle of between 20° and 85°, and more particularly between 45° and 75°.

In this manner, the use in accordance with the invention of a weakly ionic and water-soluble copolymer as gloss activator, particularly as activator of the gloss of the paper sheet, irrespective of the viewing angle, i.e. an angle of between 20° and 85°, and more particularly between 45° and 75°, is characterized in that the copolymer has at least one alkoxy or hydroxy polyalkylene glycol function grafted onto at least one ethylenically unsaturated monomer, and in that said copolymer has an intrinsic viscosity less than or equal to 100 ml/g, determined in accordance with the method known as the intrinsic viscosity method

The intrinsic viscosity of the copolymer is determined in accordance with the method described in Vollmert publication "Outlines of macromolecular chemistry" volume III, Vollmert Verlag, Karlsruhe 1985 and by the implementation of a solution of demineralized water and a capillary tube defined in standard DIN 53101/0a, of constant 0.005 and diameter equal to 0.53 mm. This method will be referred to as the intrinsic viscosity method in this application.

A second method that can be used to determine the intrinsic viscosity uses a 6% solution of NaCI and the same equipment as described above.

In the examples where this second method is used in addition to the first method, the intrinsic viscosity values obtained using this second method correspond to the second value indicated.

More specifically, the Applicant found that the presence in said copolymer of at least one monomer of formula (I):

where

m and p represent a number of alkylene oxide units less than or equal to 150

n represents a number of ethylene oxide units less than or equal to 150

q represents a number equal to at least 1 and such that 5 
Ri represents hydrogen or the methyl or ethyl radical

R2 represents hydrogen or the methyl or ethyl radical

R represents a radical containing a polymerizable unsaturated function, preferably belonging to the vinyl

group and to the group of acrylic, methacrylic, maleic, itaconic, crotonic, and vinylphtalic esters and to the

group of urethane unsaturates such as for example acrylurethane, methacrylurethane, a-a' dimethyl-

isopropenyl-benzylurethane and allylurethane, and to the group of allyl or vinyl ethers, whether or not

substituted, or to the group of ethylenically unsaturated amides or imides,

R' represents hydrogen or a hydrocarbon radical having from 1 to 40 carbon atoms,

made it possible to develop weakly ionic and water-soluble copolymers having at least one alkoxy or hydroxy polyalkylene glycol function grafted onto at least one ethylenically unsaturated monomer, thereby improving the gloss, in particular the gloss of the paper sheet irrespective of the viewing angle, i.e. an angle of between 20s and 85°, and more particularly between 45° and 75°.

Thus, according to the invention, said weakly ionic and water-soluble copolymer comprises: a)  at least one anionic monomer with a carboxylic or dicarboxyl or phosphoric or phosphonic or sulfonic function or a mixture thereof,

b)  at least one non-ionic monomer, the non-ionic monomer consisting of at least one monomer of formula (I):

(I)

where

m and p represent a number of alkylene oxide units less than or equal to 150

n represents a number of ethylene oxide units less than or equal to 150

q represents an integer equal to at least 1 and such that 5 
(m+n+p)q
R1 represents hydrogen or the methyl or ethyl radical

R2 represents hydrogen or the methyl or ethyl radical

R represents a radical containing a polymerizable unsaturated function, preferably belonging to the vinyl group and to the group of acrylic, methacrylic, maleic, itaconic, crotonic, and vinylphtalic esters and to the group of urethane unsaturates such as for example acrylurethane, methacrylurethane, cc-ct' dimethyl-isopropenyl-benzylurethane and allylurethane, and to the group of allyl or vinyl ethers, whether or not substituted, or to the group of ethylenically unsaturated amides or imides,

R' represents hydrogen or a hydrocarbon radical having from 1 to 40 carbon atoms, and preferably represents a hydrocarbon radical having from 1 to 12 carbon atoms and even more preferably a hydrocarbon radical having from 1 to 4 carbon atoms, or a mixture of several monomers of formula (I),

c)	possibly, at least one monomer of the acrylamide or methacrylamide type or their derivatives such as N-[3-(dimethylamino) propyl] acrylamide or N-[3-(dimethylamino) propyl] methacrylamide, and their mixtures, or even at least one non water-soluble monomer such as the alkyl acrylates or methacrylates, unsaturated esters such as N-[2-(dimethylamino) ethyl] methacrylate, or N-[2-(dimethylamino) ethyl] acrylate, vinyls such as vinyl acetate, vinylpyrrolidone, styrene, alphamethylstyrene and their derivatives, or at least one cationic monomer or quaternary ammonium such as [2-(methacryloyloxy) ethyl] trimethyl ammonium chloride or sulphate, (2-(acryloyloxy) ethyl] trimethyl ammonium chloride or sulphate, [3-(acrylamido) propyl] trimethyl ammonium chloride or sulphate, dimethyl diallyl ammonium chloride or sulphate, [3-(methacrylamido) propyl] trimethyl ammonium chloride or sulphate, or at least one organofluorinated or organosilylated monomer, or a mixture of several of these monomers,

d)	possibly at least one monomer having at least two ethylenic insaturations referred to as the crosslinking monomer in the rest of the application,

the total of the proportions of components a), b), c), and d) being equal to 100%, and having an intrinsic viscosity less than or equal to 100 ml/g determined in accordance with the method known as the intrinsic viscosity method.

Said copolymer brought about an improvement in the gloss, in particular in the gloss of the papers, irrespective of the viewing angle, i.e. an angle of between 20° and 85°, and more particularly between 45" and 75°.

This aim is attained thanks to the use of a weakly ionic and water-soluble copolymer comprising:

a)	at least one ethylenically unsaturated anionic monomer with a monocarboxyl or dicarboxyl or sulfonic or phosphoric or phosphonic function or a mixture thereof,

b)	at least one non-ionic monomer of formula (I),

c)	possibly, at least one monomer of the acrylamide or methacrylamide type or their derivatives such as N-[3-(dimethylamino) propyl] acrylamide or N-[3-(dimethylamino) propyl] methacrylamide, and their mixtures, or at least one non water-soluble monomer such as the alkyl acrylates or methacrylates, unsaturated esters such as N-[2-

(dimethylamino) ethyl] methacrylate, or N-[2-(dimethylamino) ethyl] acrylate, vinyls such as vinyl acetate, vinylpyrrolidone, styrene, alphamethylstyrene and their derivatives, or at least one cationic monomer or quaternary ammonium such as [2-(methacryloyloxy) ethyl] trimethyl ammonium chloride or sulphate, [2-(acryloyloxy) ethyl] trimethyl ammonium chloride or sulphate, [3-(acrylamido) propyl] trimethyl ammonium chloride or sulphate, dimethyl diallyl ammonium chloride or sulphate, [3-(methacrylamido) propyl] trimethyl ammonium chloride or sulphate, or at least one organofluorinated or organosilylated monomer, or a mixture of several of these monomers,

d)  possibly, at least one crosslinking monomer,

the total of the proportions of components a), b), c) and d) being equal to 100%.

The use, in accordance with the invention, of a weakly ionic and water-soluble copolymer, having at least one alkoxy or hydroxy polyalkylene glycol function grafted onto at least one ethylenicaliy unsaturated monomer leading to an improvement in the gloss irrespective of the viewing angle, i.e. an angle of between 20° and 85s, and more particularly between 45° and 75°, in particular the gloss of the paper sheet, is characterized in that said weakly ionic and water-soluble copolymer comprises:

a) at least one ethylenicaliy unsaturated anionic monomer having a monocarboxyl function selected from among the ethylenicaliy unsaturated monomers having a monocarboxyl function such as acrylic or methacrylic acid or hemiesters of diacids such as Ci to C4 monoesters of maleic or itaconic acid, or mixture thereof, or having a dicarboxyl function selected from among the ethylenicaliy unsaturated monomers having a dicarboxyl function such as crotonic, isocrotonic, cinnamic, itaconic, maleic acid, or anhydrides of carboxyl acids, such as maleic anhydride or having a sulfonic function selected from among the ethylenicaliy unsaturated monomers having a sulfonic function such as acrylamido-methyl-propane-sulfonic acid, sodium methallylsulfonate, vinylsulfonic acid and styrenesulfonic acid or having a phosphoric function selected from among the ethylenicaliy unsaturated monomers having a phosphoric function such as vinylphosphoric acid, ethylene glycol methacrylate phosphate, propylene glycol methacrylate phosphate, ethylene glycol acrylate phosphate, propylene glycol acrylate phosphate and their ethoxylates or having a phosphonic function selected from among the ethylenicaliy unsaturated monomers having a phosphonic function such as vinylphosphonic acid, or mixture thereof,

b)  at least one non-ionic ethylenicaliy unsaturated monomer of formula (I):

(I)

where

m and p represent a number of alkylene oxide units less than or equal to 150 n represents a number of ethylene oxide units less than or equal to 150

q represents an integer equal to at least 1 and such that 5 
Ri represents hydrogen or the methyl or ethyl radical Rz represents hydrogen or the methyl or ethyl radical

R represents a radical containing a polymerizable unsaturated function, preferably belonging to the vinyl group and to the group of acrylic, methacrylic, maleic, itaconic, crotonic, and vinylphtalic esters and to the group of urethane unsaturates such as for example acrylurethane, methacrylurethane, cc-a' dimethyl-isopropenyl-benzylurethane and allylurethane, and to the group of allyl or vinyl ethers, whether or not substituted, or to the group of ethylenically unsaturated amides or imides,

R' represents hydrogen or a hydrocarbon radical having from 1 to 40 carbon atoms, and preferably represents a hydrocarbon radical having from 1 to 12 carbon atoms and even more preferably a hydrocarbon radical having from 1 to 4 carbon atoms, or a mixture of several monomers of formula (I),

c) possibly, at least one monomer of the acrylamide or methacrylamide type or their derivatives such as N-[3-(dimethylamino) propyl] acrylamide or N-[3-(dimethylamino) propyl] methacrylamide, and their mixture, or at least one non water-soluble monomer such as the alkyl acrylates or methacrylates, unsaturated esters such as N-[2-(dimethylamino) ethyl] methacrylate, or N-[2-(dimethylamino) ethyl] acrylate, vinyls such as vinyl acetate, vinylpyrrolidone, styrene, alphamethylstyrene and their derivatives, or at least one cationic monomer or quaternary ammonium such as [2-(methacryloyloxy) ethyl] trimethyl ammonium chloride or sulphate, [2-(acryloyloxy) ethyl] trimethyl ammonium chloride or sulphate, [3-(acrylamido) propyl] trimethyl ammonium chloride or sulphate, dimethyl diallyl ammonium chloride or sulphate, [3-(methacrylamido) propyl] trimethyl ammonium chloride or sulphate, or at least one organofluorinated or at least one organosilylated monomer, chosen preferably from among molecules of formula (Ha) or (lib),

with formula (Ha)

where

ml, p1, m2 and p2 represent a number of alkylene oxide units less than or equal to 150

n1 and n2 represent a number of ethylene oxide units less than or equal to 150

q1 and q2 represent a whole number equal to at least 1 and such that 0 
(m2+n2+p2)q2
r represents a number such that 1 
R3 represents a radical containing a polymerizable unsaturated function, preferably belonging to the vinyl

group and to the group of acrylic, methacrylic, maleic, itaconic, crotonic, and vinylphtalic esters and to the

group of urethane unsaturates such as for example acrylurethane, methacrylurethane, a -a' dmethyl-

isopropenyl-benzylurethane and allylurethane, and to the group of allyl or vinyl ethers, whether or not

substituted, or to the group of ethylenically unsaturated amides or imides,

R4, R5, R10 and R11 represent hydrogen or the methyl or ethyl radical

R6, R7, Rs and R9 represent straight or branched alkyl, aryl, alkylaryl or arylalkyl groups having from 1 to 20

carbon atoms, or a mixture thereof

R12 represents a hydrocarbon radical having from 1 to 40 carbon atoms,

A and B are groups which may be present, in which case they represent a hydrocarbon radical having from

1 to 4 carbon atoms,

with formula (lib) R-A-Si(OB)3 where

R represents a radical containing a polymerizable unsaturated function, preferably belonging to the vinyl group and to the group of acrylic, methacrylic, maleic, itaconic, crotonic, and vinylphtalic esters and to the group of urethane unsaturates such as for example acrylurethane, methacrylurethane, a-cx' dimethyl-isopropenyl-benzylurethane and allylurethane, and to the group of allyl or vinyl ethers, whether or not substituted, or to the group of ethylenically unsaturated amides or imides,

A is a group which may be present, in which case it represents a hydrocarbon radical having from 1 to 4 carbon atoms,

B represents a hydrocarbon radical having from 1 to 4 carbon atoms, or a mixture of several of said monomers,

d) possibly, at least one crosslinking monomer selected, but not exclusively, from the group consisting of ethylene glycol dimethacrylate, trimethylolpropanetriacrylate, allyl acrylate, the allyl maleates, methylene-bis-acrylamide, methylene-bis-methacrylamide, tetrallyloxyethane, tnallylcyanurates, allyl ethers prepared from polyols such as pentaerythritol, sorbitol, sucrose or others, or selected from the molecules of formula (III):

(III) where

m3, p3, m4 and p4 represent a number of alkylene oxide units less than or equal to 150

n3 and n4 represent a number of ethylene oxide units less than or equal to 150

q3 and q4 represent an integer equal to at least 1 and such that 0 £ (m3+n3+p3)q3 
(m4+n4+p4)q4
r" represents a number such that 1 

R13 represents a radical containing a polymerizable unsaturated function, preferably belonging to the vinyl

group and to the group of acrylic, methacrylic, maleic, itaconic, crotonic, and vinylphtalic esters and to the

group of urethane unsaturates such as for example acrylurethane, methacrylurethane, a -a' dimethyl-

isopropenyl-benzylurethane and allylurethane, and to the group of ally) or vinyl ethers, whether or not

substituted, or to the group of ethylenically unsaturated amides or imides,

R14, R15, R20 and R21 represent hydrogen or the methyl or ethyl radical

R16, R17, R18 and R19 represent straight or branched alkyl, aryl, alkylaryl or arylalkyl groups having from 1 to

20 carbon atoms, or a mixture thereof

D and E are groups which may be present, in which case they represent a hydrocarbon radical having from

1 to 4 carbon atoms,

or a mixture of several of said monomers,

the total of the proportions of components a), b), c) and d) being equal to 100%.

and in that said copolymer has an intrinsic viscosity less than or equal to 100 ml/g determined in accordance with the method known as the intrinsic viscosity method.

More particularly, the use of the above-mentioned copolymer is characterized in that said copolymer consists, in terms of weight, of:

a) from 2% to 95% and, even more particularly, from 5% to 90% of at least one ethylenically unsaturated anionic monomer having a monocarboxyl function selected from among the ethylenically unsaturated monomers having a monocarboxyl function such as acrylic or methacrylic acid or hemiesters of diacids such as C1 to C4 monoesters of maleic or itaconic acid, or mixture thereof, or having a dicarboxyl function selected from among the ethylenically unsaturated monomers having a dicarboxyl function such as crotonic, isocrotonic, cinnamic, itaconic, maleic acid, or anhydrides of carboxyl acids, such as maleic anhydride or having a sulfonic function selected from among the ethylenically unsaturated monomers having a sulfonic function such as acrylamido-methyl-propane-sulfonic acid, sodium methallylsulfonate, vinylsulfonic acid and styrenesulfonic acid or having a phosphoric function selected from among the ethylenically unsaturated monomers having a phosphoric function such as vinylphosphoric acid, ethylene glycol methacrylate phosphate, propylene glycol methacrylate phosphate, ethylene glycol acrylate phosphate, propylene glycol acrylate phosphate and their ethoxylates or having a phosphonic function selected from among the ethylenically unsaturated monomers having a phosphonic function such as vinylphosphonic acid, or mixture thereof,

b)	(mm 2% to 95%, and even more particularly, from 5% to 90% of it least one non-ionic ethylenically unsaturated monomer of formula (I):

where

m and p represent a number of alkylene oxide units less than or equal to 150

n represents a number of ethylene oxide units less than or equal to 150

q represents an integer equal to at least 1 and such that 5 
(m+n+p)q 
Ri represents hydrogen or the methyl or ethyl radical

R2 represents hydrogen or the methyl or ethyl radical

R represents a radical containing a polymerizable unsaturated function, preferably belonging to the vinyl

group and to the group of acrylic, methacrylic, maleic, itaconic, crotonic, and vinylphtalic esters and to the

group of urethane unsaturates such as for example acrylurethane, methacrylurethane, cc-a' dimethyl-

isopropenyl-benzylurethane and allylurethane, and to the group of allyl or vinyl ethers, whether or not

substituted, or to the group of ethylenically unsaturated amides or imides, -  R' represents hydrogen or a hydrocarbon radical having from 1 to 40 carbon atoms, and preferably

represents a hydrocarbon radical having from 1 to 12 carbon atoms and even more preferably a

hydrocarbon radical having from 1 to 4 carbon atoms,

or a mixture of several monomers of formula (I),

c)	from 0% to 50% of at least one monomer of the acrylamide or methacrylamide type or their derivatives such as N-[3-

(dimethylamino) propyl] acrylamide or N-[3-(dimethylamino) propyl] methacrylamide, and their mixture, or at least

one non water-soluble monomer such as the alkyl acrylates or methacrylates, unsaturated esters such as N-[2-

(dimethylamino) ethyl] methacrylate, or N-[2-(dimethylamino) ethyl] acrylate, vinyls such as vinyl acetate,

vinylpyrrolidone, styrene, alphamethylstyrene and their derivatives, or at least one cationic monomer or quaternary

ammonium such as [2-(methacryloyloxy) ethyl] trimethyl ammonium chloride or sulphate, [2-(acryloyloxy) ethyl]

trimethyl ammonium chloride or sulphate, [3-(acrylamido) propyl] trimethyl ammonium chloride or sulphate, dimethyl

diallyl ammonium chloride or sulphate, [3-(methacrylamido) propyl] trimethyl ammonium chloride or sulphate, or an

organofluorinated or at least one organosilylated monomer, chosen preferably from among molecules of formula

(lla) or (lib),

with formula (lla)

where

-	ml, p1, m2 and p2 represent a number of alkylene oxide units less than or equal to 150

-	n1 and n2 represent a number of ethylene oxide units less than or equal to 150

-	q1 and q2 represent an integer equal to at least 1 and such that 0 
-	r represents a number such that 1 
R3 represents a radical containing a polymerizable unsaturated function, preferably belonging to the vinyl

group and to the group of acrylic, methacrylic, maleic, itaconic, crotonic, and vinylphtalic esters and to the

group of urethane unsaturates such as for example acrylurethane, methacrylurethane, a-a' dimethyl-

isopropenyl-benzylurethane and allylurethane, and to the group of allyl or vinyl ethers, whether or not

substituted, or to the group of ethylenically unsaturated amides or imides,

R4, R5, R10 and R11 represent hydrogen or the methyl or ethyl radical

R6, R7, R8 and R9 represent straight or branched alky!, aryl, alkylaryl or arylalkyl groups having from 1 to 20

carbon atoms, or a mixture thereof

R12 represents a hydrocarbon radical having from 1 to 40 carbon atoms,

-	A and B are groups which may be present, in which case they represent a hydrocarbon radical having from 1

to 4 carbon atoms,

with formula (lib)

R-A-Si(OB)3

where

R represents a radical containing a polymerizable unsaturated function, preferably belonging to the vinyl group and to the group of acrylic, methacrylic, maleic, itaconic, crotonic, and vinylphtalic esters and to the group of urethane unsaturates such as for example acrylurethane, methacrylurethane, a-a' dimethyl-isopropenyl-benzylurethane and allylurethane, and to the group of allyl or vinyl ethers, whether or not substituted, or to the group of ethylenically unsaturated amides or imides,

-	A is a group which may be present, in which case it represents a hydrocarbon radical having from 1 to 4

carbon atoms,

-	B represents a hydrocarbon radical having from 1 to 4 carbon atoms,

or a mixture of several of said monomers,

d)  from 0% to 3% of at least one crosslinking monomer selected, but not exclusively, from the group consisting of

ethylene glycol dimethacrylate, trimethylolpropanetriacrylate, allyl acrylate, the allyl maleates, methylene-bis-

acrylamide, methylene-bis-methacrylamide, tetrallyloxyethane, triallylcyanurates, allyl ethers prepared from polyols such as pentaerythritol, sorbitol, sucrose or others, or selected from the molecules of formula (III):

where

m3, p3, m4 and p4 represent a number of alkylene oxide units less than or equal to 150

n3 and n4 represent a number of ethylene oxide units less than or equal to 150

q3 and q4 represent an integer equal to at least 1 and such that 0 £ (m3+n3+p3)q3 
(m4+n4+p4)q4
f represents a number such that 1 
R13 represents a radical containing a polymerizable unsaturated function, preferably belonging to the vinyl

group and to the group of acrylic, methacrylic, maleic, itaconic, crotonic, and vinylphtalic esters and to the group of urethane unsaturates such as for example acrylurethane, methacrylurethane, a-a' dimethyl-isopropenyl-benzylurethane and allylurethane, and to the group of allyl or vinyl ethers, whether or not substituted, or to the group of ethylenicalty unsaturated amides or imides, •  R14, R15, R20 and R21 represent hydrogen or the methyl or ethyl radical

-	Ri6, R17, R18 and R19 represent straight or branched alkyl, aryl, alkylaryl or arylalkyl groups having from 1 to 20 carbon atoms, or a mixture thereof

-	D and E are groups which may be present, in which case they represent a hydrocarbon radical having from 1 to 4 carbon atoms,

or a mixture of several of said monomers,

the total of the proportions of components a), b), c) and d) being equal to 100%.

and in that said copolymer has an intrinsic viscosity less than or equal to 100 ml/g determined in accordance with the method known as the intrinsic viscosity method.

The water-soluble, and preferably weakly ionic and water-soluble, copolymer used according to the invention is obtained by known radical copolymerization method in solution, in direct or inverse emulsion, in suspension or precipitation in appropriate solvents, in the presence of known catalytic systems and transfer agents, or by means of controlled radical polymerization method such as the method known as Reversible Addition Fragmentation Transfer (RAFT), the method known as Atom Transfer Radical Polymerization (ATRP), the method known as Nitroxide Mediated Polymerization (NMP) or the method known as Cobaloxime Mediated Free Radical Polymerization.

When polymerization is completed, this copolymer may be distilled, and its carboxyl functions may be fully or partially neutralized by one or more neutralizing agents having a monovalent neutralizing function or a polyvalent neutralizing function such as, for example, for the monovalent function, those chosen from the group consisting of the alkaline cations, in particular sodium, potassium, lithium, ammonium or the primary, secondary or tertiary aliphatic and/or cyclic amines such as for example stearylamine, the ethanolamines (mono-, di-, triethanolamine), mono and diethylamine, cyclohexylamine, methylcyclohexylamine, aminomethylpropanol, morpholine or, for the polyvalent function, those chosen from the group consisting of alkaline earth divalent cations, in particular magnesium and calcium, or zinc, and of the trivalent cations, including in particular aluminium, or of certain cations of higher valency.

Each neutralizing agent then operates according to neutralization rates specific to each valency function.

According to another variant, the copolymer obtained from the copolymerization reaction may, before or after the total or partial neutralization reaction, be treated and separated into several phases, according to statistical or dynamic method known to the skilled man in the art, by one or more polar solvents belonging to the group consisting of water, methanol, ethanol, propanol, isopropanol, butanols, acetone, tetrahydrofurane or their mixtures.

One of the phases then corresponds to the copolymer used according to the invention as gloss enhancement agent.

The invention also relates to said weakly ionic and water-soluble copolymer having at least one alkoxy or hydroxy polyalkylene glycol function grafted onto at least one ethylenically unsaturated monomer making it possible to enhance the gloss of papers, paints and plastics.

Thus, according to the invention, the gloss activator irrespective of the viewing angle, i.e. an angle of between 20° and 85°, and more particularly between 45° and 75°, is characterized in that it is the above-mentioned water-soluble, preferably weakly ionic and water-soluble, copolymer. The invention also relates to the dispersion method that implements said copolymer.

This dispersion method according to the invention is characterized in that use is made of said copolymer, and, in particular, in that use is made of 0.05% to 5% by dry weight of said copolymer with respect to the dry weight of the fillers and/or pigments, and, more particularly, in that use is made of 0.1% to 2.5% by dry weight of said copolymer with respect to the dry weight of the fillers and/or pigments.

This dispersion method in aqueous suspension of mineral matter according to the invention is characterized in that the mineral matter is selected from among calcium carbonate, dolomites, kaolin, calcine kaolin, talc, gypsum, titanium oxide, satin white or aluminium trihydroxide, mica and the mixture of these fillers, such as talc-calcium carbonate or calcium carbonate-kaolin, or mixtures of calcium carbonate with aluminium trihydroxide, or mixtures with synthetic or natural fibres or co-structures of minerals such as talc-calcium carbonate or talc-titanium dioxide co-structures, and is more particularly calcium carbonate such as natural calcium carbonate selected from among marble, calcite, chalk or their mixtures. The invention also relates to the grinding method that implements said copolymer.

This grinding method in aqueous suspension of mineral matter according to the invention is characterized in that use is made of said copolymer, and, in particular, in that use is made of 0.05% to 5% by dry weight of said copolymer with respect to the dry weight of the fillers and/or pigments, and, more particularly, in that use is made of 0.1% to 2.5% by dry weight of said copolymer with respect to the dry weight of the fillers and/or pigments.

This grinding method in aqueous suspension of mineral matter according to the invention is characterized in that the mineral matter is selected from among calcium carbonate, dolomites, kaolin, calcine kaolin, talc, gypsum, titanium oxide, satin white or aluminium trihydroxide, mica and the mixture of these fillers, such as talc-calcium carbonate or calcium carbonate-kaolin, or mixtures of calcium carbonate with aluminium trihydroxide, or mixtures with synthetic or natural fibres or co-structures of minerals such as talc-calcium carbonate or talc-titanium dioxide co-structures, and is more particularly of calcium carbonate such as natural calcium carbonate selected from among marble, calcite, chalk or their mixtures.

The aqueous suspensions of fillers and/or pigments dispersed and/or ground according to the invention are characterized in that they contain said copolymer and more particularly in that they contain 0.05% to 5% by dry weight of said copolymer with respect to the total dry weight of the fillers and/or pigments, and more particularly still 0.1% to 2.5% by dry weight of said agent with respect to the total dry weight of the fillers and/or pigments.
