Repository: anandvc/allindianpatents

File: patents/209083-special-pre-tensioning-mechanism-with-clamping-module-for-jaws-of-tensile-testing-instruments-machines.html
Indian Patents. 209083:SPECIAL PRE-TENSIONING MECHANISM WITH CLAMPING MODULE FOR JAWS OF TENSILE TESTING INSTRUMENTS /MACHINES

Indian Patents

Recently Granted Patents

  Recently Published Patents

Title of Invention	SPECIAL PRE-TENSIONING MECHANISM WITH CLAMPING MODULE FOR JAWS OF TENSILE TESTING INSTRUMENTS /MACHINES

Abstract	"Special Pre-tensioning Mechanism is commonly used to give some tension to the test specimen before testing. This invention makes the pre-tension automatically by pnuematic cylinders and its arrange- ments. It avoids the vast variation between test results."Pneumatic clamping arrangements at Jaws" is commonly used in clamping, any test spcimen in tensile testing instruments. The specimen breakage due to overtighting at clamps known as Jaw breakage and it can be avoided.Clamping is much faster, when compared to manual clampings.	

Full Text	Summary of the Invention:

Tensile testing Instruments were commonly used to test the tensile properties of all materials.The present

invention relates to a" Special Pre-tensioning mechanism and clamping arrangement for Jaws" in the

tensile testing instruments.

The above invention provides a easy way for Pre-tensioning arragement by using pneumatic cylinders.

This invention is useful to test the materials like single yam, Multiple yarn; clothes; fine wire"s

flexible rod.etc.

Background Art:

1.	Pre-tensioning Mechanism

Existing tensile testing instruments are having following two type of pre-tensioning arrangements.

a.	Manual tensioning arrangement:

In this type, pre-tension applied by standard weights in the form of clip to hold the testing specimen. Disadvantages.Time consuming and inaccurate.

b.	Moving jaw pre-tensioning arrangement:

In this type moving jaw itself used to apply the pre-tension on the test specimen.After applying pre-tension by moving jaw.the top jaw will clamp.

Disadvantages:Testing length of specimen may be varied depending upon the enlongation.of the test specimen.This lead to error in test values.

2.	In Clamping Jaws

Some models are using pneumatic cylinders with some mechnical components to clamp jaws.few models are having mechanical clampings alone.These methods are time consuming and inaccurate.

Object of the Invention:

The principle objective of the present invention is to overcome the above mentioned difficulties and disadvantages.In our invention clamping and pre-tensioning is automatic,highly accurate ,easy and more precise.

Brief Description of the Drawings:

The Invention will be explained in more details below with aid of an exemplary embodiment illustrated in drawings, wherein

Fig 1 shows the isometric view of one type of Pre-tension mechanism assembly.

Fig 2 shows isometric view of one type of Pre-tension mechanism assembly with Top jaw

and its moving mechanism. Fig 3 shows the Sectional elevation of Pre-tension assembly. Fig 4 shows the isometric view of Bottom jaw with load cell. Fig 5 shows the isometric view of one type of Tensile Testing Instrument with yam loaded before testing.

An embodiment of this is described herein after with reference to accompanying drawing {Fig. 1,2,3,4 and 5) showing new invention arrangement in the special Pre-tensioning Mechanism and clamping arrangements for jaws.

"Pre-tension mechanism" (Ref.fig. 1) in this invention the pneumatic cylinder (2) is fitted inside the Pre-tension body (1). The Pre-tension pad (12) is mounted on piston rod (11) of pneumatic cylinder (2). The pneumatic cylinder (2), Pre-tension body (1) and Pre-tension pad (12) is arranged in such a way to clamp the test specimen (21) while operating pneumatic cylinder (2) by compressed air. The other end of Pre-tension body (1) is fitted with a hook (7) to mount Pre-tension weight (10).

A ring (9) is inserted on the Pre-tension body (1) and this is located in such a way to balance both side of Pre-tension body(1). The ring (9) is fitted with two balancing shafts (4) & (5) to balance the whole arrangement on two bearings (6) at both sides. The bearings (6) fitted with a bracket (8).One side of the balancing shaft (5) is a hollow one, it is connecting the pneumatic hose to pneumatic cylinder (2),

Both side of the Pre-tension body (1) dosed.So while passing compressed air through the balancing shaft (4) it will reach easily to pneumatic cylinder (2) and it will operate. The spiral pneumatic hose (22) is fitted on the balancing hollow shaft (4) in such a way that it does not affect the balanced condition of the arrangement ref fig 3.

At the back of the Pre-tension body (1) a small pneumatic cylinder (3) is provided on the top plate(15). While operating this pneumatic cylinder (3) the piston rod (27) will push the back side of Pre-tension body (1) upward and simultaneously the other end of the Pre-tension body (1) goes downward,

While operating the pneumatic cylinder (2) it will clamp the test specimen (21) in between Pre - tension pad (12) and Pre-tension body (1). After clamping, piston (11) of pneumatic cylinder (2) will operate to release the Pre-tension body (1).Due to Pre-tension weight (10), the unbalanced Pre-tension body (1) will put the test specimen (21) upward, at the same time this specimen(21) will also be clamped at the bottom jaw (28). Due to this arrangement the Pre-tension will act, directly on the test specimen(21). Ref fig 2,4 & 5 the top (29) and bottom jaw (28) fitted with "Pneumatic foot mounting clamping modules (19)and (24).

The "Pneumatic foot mounting clamping module" is securely fitted on the vertical plate (20). Usually the conventional clamping module is fitted with flat metal faces. But in this invention we have changed the metal faces (16) to V type instead of flat one. At front side of the clamping module (19), the Jaw face (17) is fitted with the bottom plate (18). This Jaw face (17) is V grooved to accomodate the"v" shape metal face (16) of the clamping module(19).

The distance between the Jaw faces depends upon the capacity of the machine.in between facesof the top Jaw (29), a groove is provided in the bottom plate(18) in such a way not to disturb thespecimen(21) while Pre-tensioning, clamping and testing. The bottom Jaw (28) is also arranged in similar way like top Jaw (29) but mounted on the load cell (23). The V groove is also provided on the Bottom Jaw (28) for similar purpose as in top Jaw (29) ref fig 4.

Testing Procedure:-

The suitable Pre-tension weight (10) is placed on the hook(7) according to the test specimen(21).When the instrument is switched "ON" the bottom Jaw (28) will clamp the test specimen(21). Immediately after clamping, the pneumatic cylinder (2) of Pre-tension mechanism will operate and hold the specimen sample(21).

After that the pneumatic cylinder (2) will release the Pre-tension body (1) to act Pre-tension on test specimen(21).This Pre-tension applied on test specimen(21) is proportional to distance of the hook(7) and specimen(21) from centre of the Balancing hollow shaft (4).

After applying the selective Pre-tension the top" Pneumatic foot mounting clamping module(19) will be energized by compressed air, to hold the specimen (21) firmly in between the V groove and centre of clamping module. Immediately after clamping the pneumatic cylinder (3) will operate to bring down the front portion of Pre-tension body (1) towards top Jaw (29) i.e. the release of the Pre-tension,

Due to this movement the specimen(21) is relaxed in between top Jaw(29) to Pre-tension pad (12). Now the Pre-tension is applied to specimen(21) only in between top (29) and bottom Jaws (28).Then the top jaw(29) will move upward by screw rod (13) mechanism which slides on the guide rod (14).

Due to this upward movement, load will be applied on the test specimen (21) and it is measured by the load cell(23). Immediately after breakage of the test specimen(21), the load celf(23) will measure the maximum breaking load.

After completion of breaking the test specimen (21), screw rod (13) will rotate in opposite direction to bring down initial selected test distance of top Jaw(29). After reaching its original position the Pneumatic cylinder (2) & (3) of Pre-tension mechanism , top(29) and bottom(28) Jaws will operate to release the test specimen(21) simultaneously. Now Machine is ready for conducting next test as similar to previous one.

I Claim:

1.	"Special Pre-tensioning Mechanism with clamping module for Jaws of Tensile Testing Instruments/

Machines"comprising of;

a pneumatic cylinder (2} fitted inside a pre-tension body(1);

a pre-tension pad (12) connected with piston rod(11) of the pneumatic cylinder(2);

the two hollow balancing shafts (4),(5) covered by a ring (9) are mounted on bearings (6);

a spiral hose (22) fitted on one side of hollow balancing shaft (4);

a pre-tension weight (10) mounted on other side of the pre-tension body(1);

the pneumatic cylinder (3) mounted under the backside of pre-tension body(1).

2.	"Special Pre-tensioning Mechanism with clamping module for Jaws of Tensile Testing Instruments/

Machines"consisting of;

a pneumatic foot mounted clamping modules (19), (24) fitted on a vertical plate (20) and arranged in perpendicular for test specimen(21);

a triangular metal face(16) of clamping module (19), (24) is provided;

a V groove face provided for jaw face (17) ,(26);

a proper alignment is provided such that centre of the pre-tension body (1) and centre of the clamping module (19),(24) are in same line.similar arrangement made in bottom jaw(28),but bottom plate fitted on a load cell (23).	

Documents:

				825-mas-2001 abstract.pdf

				825-mas-2001 claims duplicate.pdf

				825-mas-2001 claims.pdf

				825-mas-2001 correspondence others.pdf

				825-mas-2001 correspondence po.pdf

				825-mas-2001 description (complete) duplicate.pdf

				825-mas-2001 description (complete).pdf

				825-mas-2001 drawings duplicate.pdf

				825-mas-2001 drawings.pdf

				825-mas-2001 form-1.pdf

				825-mas-2001 form-13.pdf

				825-mas-2001 form-19.pdf

« Previous Patent

Next Patent »

Patent Number	209083	

Indian Patent Application Number	825/MAS/2001	

PG Journal Number	38/2007	

Publication Date	21-Sep-2007	

Grant Date	20-Aug-2007	

Date of Filing	08-Oct-2001	

Name of Patentee	M/S. KALIAPPA SUBRAMANIAM	

Applicant Address	NO. 6, SIVARAMNAGAR EXTN(WEST), NATARAJ LAYOUT SUNGAM BYE PASS, RAMANATHAPURAM COIMBATORE - 641 045	

Inventors:

#	Inventor's Name	Inventor's Address	

1	KALIAPPA SUBRAMANIAM	NO. 6, SIVARAMNAGAR EXTN(WEST), NATARAJ LAYOUT SUNGAM BYE PASS, RAMANATHAPURAM COIMBATORE - 641 045	

PCT International Classification Number	G 01 N 3/00	

PCT International Application Number	N/A	

PCT International Filing date		

PCT Conventions:

#	PCT Application Number	Date of Convention	Priority Country	

1			NA	

© All Indian Patents, 2013-2021.

  Patent data available in the public domain from Indian Patents Office, Department of Industrial Policy and Promotions, Ministry of Commerce and Industry, Government of India.

File: patents/209126-solar-cells.html (part 1 of 5)
Indian Patents. 209126:SOLAR CELLS

Indian Patents

Recently Granted Patents

  Recently Published Patents

Title of Invention	SOLAR CELLS

Abstract	A solar cell, comprising: (a) a first substrate comprising a first electrode; (b) a second substrate comprising a second electrode, with said first and second substrate being positioned to form a space therebetween, and with at least one of (i) said first substrate and said first electrode and (ii) said second substrate and said second electrode being transparent; (c) a layer of light harvesting rods electrically coupled to said first electrode, each of said light harvesting rods comprising a non-discotic backbone polymer of Formula I : wherein: m is at least 2; X1 is a charge separation group having an excited-state of energy equal to or lower than that of X2; X2 through Xm+1 are chromophores; and X1 is electrically coupled to said first electrode; said solar cell further comprising (d) an electrolyte in said space between said first and second substrates.	

Full Text	FORM 2

THE PATENTS ACT 1970

[39 OF 1970]

&

THE PATENTS RULES, 2003

COMPLETE SPECIFICATION

[See Section 10; rule 13]

"SOLAR CELLS"

NORTH CAROLINA STATE UNIVERSITY, of Campus Box 7003, 1 Holladay Hall, Raleigh, North Carolina 27695-7003, United States of America and JOHNS HOPKINS UNIVERSITY, of 708N Wyman Park Center, 3400 North Charles Street, Baltimore, MD 21218-2688, United States of America,

The following specification particularly describes the invention  and the manner in which it is to be performed:

GRANTED

30-10-2006

The present invention relates to solar cells.

this invention was made with Government support under Grant No. DE-FG02-96ER14632 frdm the Department of Energy and Grant No. GM36238 from the National Institutes of Health. The Government has certain rights to this invention.

Field of the Invention

  The present invention concerns solar cells, particularly regenerative solar cells, and light harvesting arrays useful in such solar cells.

Background of the Invention

Molecular approaches for converting sunlight to electrical energy have a rich history with measurable "photoeffects" reported as early as 1887 in Vienna (Moser, J. Montash Chem. 1887, 8, 373.). The most promising designs were explored in considerable detail in the 1970's (Gerischer, H. Photochem. Photobiol 1972,16, 243; Gerischer, H. Pure Appl Chem. 1980,52,2649; Gerischer, H.; Willig, F. Top. Cwr. Chem. 1976, 61, 31). Two common approaches are shown in Figure 1, both of which incorporate molecules that selectively absorb sunlight, termed photosensitizers or. simply sensitizers (S), covalently bound to conductive electrodes. Light absorption by the sensitizer creates an excited state, S*, that injects an electron into the electrode and then oxidizes a species in solution. The right hand side depicts a simplified photoelectrosynttetic cell. This cell produces both electrical power and chemical products. Many of the molecular approaches over the past few decades' were designed to operate in the manner shown with the goal of splitting water into hydrogen and oxygen. Shown on. the left hand side is a regenerative cell that converts light into

electricity with no net chemistry. In the regenerative solar cell shown, the oxidation reactions that take place at the photoanode are reversed at the dark cathode.

The principal difficulty with these solar cell designs is that a monolayer of a molecular sensitizer on a flat surface does not absorb a significant fraction of incident visible light. As a consequence, even if the quantum yields of electron transfer are high on an absorbed photon basis, the solar conversion efficiency will be impractically low because so little light is absorbed. Early researchers recognized this problem and tried to circumvent it by utilizing thick films of sensitizers. This strategy of employing thick absorbing layers was unsuccessful as intermolecular excited-state

  quenching in the thick sensitizer film decreased the yield of electron injection into the electrode.

One class of thick film sensitizers is provided by the so-called organic solar cells (Tang, C. W. and Albrecht, A. C. J. Chem. Phys. 1975, 63, 953-961). Here a 0.01 to 5 jam thick film, typically comprised of phthalocyanines, perylenes,

  chlorophylls, porphyrins, or mixtures thereof, is deposited onto an electrode surface and is employed in wet solar cells like those shown, or as solid-state devices where a second metal is deposited on top of the organic film. The organic layer is considered to be a small bandgap semiconductor with either n- or p-type photoconductivity and the proposed light-to-electrical energy conversion mehanisms incorporate excitonic

  energy transfer among the pigments in the film toward the electrode surface where interfacial electron transfer takes place. However, the importance of these proposed mechanistic steps is not clear. Increased efficiencies that result from vectorial energy transfer among the pigments have not been convincingly demonstrated. Furthermore, the reported excitonic diffusion lengths are short relative to the penetration depth of

  the light. Accordingly, most of the light is absorbed in a region where the energy cannot be translated to the semiconductor surface. The excitons are also readily quenched by impurities or incorporated solvent, leading to significant challenges in reproducibility and fabrication. The state-of-the-art organic solar cells are multilayer organic "heterojunction" films or doped organic layers that yield -2% efficiencies

  under low irradiance, but the efficiency drops markedly as the irradiance approaches that of one sun (Forrest, S. R. et al., J. Appl. Phys. 1989,183,307; Schon, J. H. et al., Nature 2000, 403, 408).

Another class of molecular-based solar cells are the so-called photogalvanic cells that were the hallmark molecular level solar energy conversion devices of the 1940's -1950's (Albery, W. J. Ace. Chem. Res. 1982,15,142). These cells are distinguished from those discussed above in that the excited sensitizer does not undergo interfacial electron transfer. The cells often contain sensitizers embedded in a membrane that allows ion transfer and charge transfer; the membrane physically separates two dark metal electrodes and photogenerated redox equivalents. The geometric arrangement precludes direct excited-state electron transfer from a chromophore to or from the electrodes. Rather, intermolecular charge separation  occurs and the reducing and oxidizing equivalents diffuse to electrodes where thermal interfacial electron transfer takes place. A transmembrane Nernst potential can be generated by photodriven electron transfer occurring in the membrane. In photoelectrosynthetic galvanic cells, chemical fuels may be formed as well. This general strategy for dye sensitization of electrodes has been employed in many guises over the years, but the absolute efficiencies remain very low. Albery concluded that an efficiency of-13% theoretically could be achieved in an aqueous regenerative photogalvanic cell. However, efficiencies realized to date are typically less than 2%.

In 1991, a breakthrough was reported by Gratzel and O'Regan (O'Regan, B. et al,J. Phys. Chem. 1990, 94, 8720; O'Regan, B. and Gratzel, M. Nature 1991, 353,  737). By replacing the planar electrodes with a thick porous colloidal semiconductor film, the surface area for sensitizer binding increased by over 1000-fold. Gratzel and O'Regan demonstrated that a monolayer of sensitizer coating the semiconductor particles resulted in absorption of essentially all of the incident light, and incident photon-to-electron energy conversion efficiencies were unity at individual  wavelengths of light in regenerative solar cells. Furthermore, a global efficiency of ~5% was realized under air-mass 1.5 illumination conditions; this efficiency has risen to a confirmed 10.69% today (Gratzel, M. in "Future Generation Photovoltaic Technologies" McConnell, R.D.; AIP Conference Proceedings 404, 1997, page 119). These "Gratzel" solar cells have already found niche markets and are commercially  available in Europe.

These high surface area colloidal semiconductor films (Gratzel cells) achieve a high level of absorption but also have the following significant drawbacks. (1) A liquid junction is required for high efficiency (because the highly irregular surface structure makes deposition of a solid-state conductive layer essentially impossible).

(2) The colloidal semiconductor films require high temperature annealing steps to reduce internal resistances. Such high temperatures impose severe limitations on the types of conductive substrates that can be used. For example, polymeric substrates that melt below the required annealing temperatures cannot be used. (3) Significant losses are associated with transporting charge through the thick semiconductor films. These losses do not appreciably decrease the photocurrent, but have a large effect on the voltage output and thus the power is decreased significantly (Hagfeldt, A.; Gr&tzel, M. Chem. Rev. 1995,95,49). Accordingly, there remains a need for new molecular approaches to the construction of solar cells.

Summary of the Invention

Accordingly, .the present invention provides, among other things, a light

harvesting array useful for the manufacture of solar cells. The light harvesting array

comprises:

	(a) a. first substrate comprising a first electrode; and

(b) a layer of light harvesting rods electrically coupled to the first electrode, each of the light harvesting rods comprising a polymer of Formula I:

X1(Xm+1)	(I)

m wherein:

 	m is at least 1, and may be from two, three or four to 20 or more;

X1 is a charge separation group having an excited-state of energy equal to or lower than that of X2; and

X2 through Xm+1 are chromophores.

In light harvesting rods of Formula I herein, X1 preferably comprises a  porphyrinic macrocycle, which may be in the form of a double-decker sandwich compound. Further, X2 through Xm+1 also preferably comprise porphyrinic macrocycles.

In one preferred embodiment of the light harvesting rods of Formula I herein, at least one of (e.g., two, three, a plurality of, the majority of or all of) X1 through Xm+1 is/are selected from the group consisting of chlorins, bacteriochlorkts, and isobacteriochlorins.

A particular embodiment of a light harvesting array as described above provides for the movement of holes in the opposite direction of excited-state energy along some or all of the length of the light harvesting rods, and comprises:

(a)	a first substrate comprising a first electrode; and

(b)	a layer of light harvesting rods electrically coupled to the first electrode, each of the light harvesting rods comprising a polymer of Formula I:

wherein: m is at least 1 (typically two, three or four to twenty or more);

	X1 is a charge separation group having an excited-state of energy equal to or

lower than that of X2;

X2 through Xm+1 are chromophores; and

X1 through Xm+1 are selected so that, upon injection of either an electron or hole from X1 into the first electrode, the corresponding hole or electron from X1 is transferred to at least X2 , and optionally to X3, X4, and all the way through Xm+I. In a currently preferred embodiment, X1 through Xm+1 are selected so that, upon injection of an electron from X1 into the first electrode, the corresponding hole from X1 is transferred to at least X2 s and optionally through Xm+1.

Light-harvesting arrays provide intense absorption of light and deliver the  resulting excited state to a designated location within the molecular array. There are a variety of applications of light-harvesting arrays. Light-harvesting arrays can be used as components of low-level light detection systems, especially where control is desired over the wavelength of light that is collected. Light-harvesting arrays can be used as input elements in optoelectronic devices, and as an input unit and energy relay  system in molecular-based signaling systems. One application of the latter includes use in molecular-based fluorescence sensors. The molecular-based sensor employs a set of probe groups (which bind an analyte) attached to a molecular backbone that undergoes excited-state energy transfer. The binding of a single analyte to any one of the probe groups yields a complex that can quench the excited state that freely  migrates along the backbone (i.e., exciton). The quenching phenomenon results in diminished fluorescence from the molecular backbone. Because only one bound analyte can cause the quenching phenomenon, the sensitivity is much higher than if

there was a 1:1 ratio of probe groups and fluorescence groups. Previously, such molecular-based fluorescence sensors have employed UV or near-UV absorbing chromophores in the molecular backbone. The light-harvesting arrays described herein are ideally suited as components for a new class of molecular-based fluorescence sensors that absorb (and fluoresce) strongly in the visible and near-infrared region.

A particular application of the light-harvesting arrays described herein is in solar cells. A solar cell as described herein typically comprises:

(a)	a first substrate comprising a first electrode;

(b)	a second substrate comprising a second electrode, with the first and second substrate being positioned to form a space therebetween, and with at least one of (i) the first substrate and the first electrode and (ii) the second substrate and the second electrode being transparent;

(c)	a layer of light harvesting rods electrically coupled to the first electrode, each of the light harvesting rods comprising a polymer of Formula I:

wherein: m is at least 1 (and typically two, three or four to twenty or more);

X1 is a charge separation group having an excited-state of energy equal to or  lower than that of X2;

X2 through Xm+1 are chromophores; and

X1 is electrically coupled to the first electrode; the solar cell further comprising

(d) an electrolyte in the space between the first and second substrates. A  mobile charge carrier can optionally be included in the electrolyte.

In a particular embodiment of the foregoing (sometimes referred to as "design II" herein), the solar cell comprises:

(a)	a first substrate comprising a first electrode;

(b)	a second substrate comprising a second electrode, with the first and second 3|0  substrate being positioned to form a space therebetween, and with at least one of (i)

the first substrate and the first electrode and (ii) the second substrate and the second electrode being transparent;

(c) a layer of light harvesting rods electrically coupled to the first electrode, each of the light harvesting rods comprising a pclymer of Formula I:

wherein:

m is at least 1 (and typically two, three or four to twenty or more);

X1 is a charge separation group having an excited-state of energy equal to or lower than that of X2;

X2 through Xm+l are chromophores;

	X1 is electrically coupled to the first electrode; and

X1 through Xm+1 are selected so that, upon injection of either an electron or

hole from X1 into the first electrode, the corresponding hole or electron from X1 is

transferred to X2 (and optionally to X3, X4, and in some cases all the way to Xm+1); the

solar cell further comprising

 	(d) an electrolyte in the space between the first and second substrates; and

(e) optionally, but preferably, a mobile charge carrier in the electrolyte.

In a currently preferred embodiment, X1 through Xm+1 are selected so that, upon

injection of an electron from X1 into the first electrode, the corresponding hole from

X1 is transferred to X2 through X"*1.

 	Another particular embodiment (sometimes referred to as "design III" herein)

of a solar cell as described above comprises:

(a)	a first substrate comprising a first electrode;

(b)	a second substrate comprising a second electrode, with the first and second substrate being positioned to form a space therebetween, and with at least one of (i)

  the first substrate and the first electrode and (ii) the second substrate and the second electrode being transparent;

(c)	a layer of light harvesting rods electrically coupled to the first electrode,

each of the light harvesting rods comprising a polymer of Formula I:

m wherein:

m is at least 1 (and typically two, three or four to twenty or more);

X1 is a charge separation group having an excited-state of energy equal to or

lower than that of X2;

 	X2 through X"1*1 are chromophores;

X1 is electrically coupled to the first electrode; and

Xm+1 is electrically coupled to the second electrode; the solar cell further comprising

(d) an electrolyte in the space between the first and second substrates.  Again, X1 through Xm+1 may be selected so that, upon injection of an electron or hole (preferably an electron) from X1 into the first electrode, the corresponding hole or electron from X1 is transferred to X2, or optionally to X3 or X4 or all the way through Xm+1.

A variety of different electrical devices comprised of a solar cell as described above having circuits (typically resistive loads) electrically coupled thereto can be produced with the solar cells of the invention, as discussed in greater detail below.

The present invention is explained in greater detail in the drawings herein and the specification set forth below.

 	Brief Description of the Drawings

Figure 1. Diagrams of the two common molecular, approaches for light to electrical energy conversion.

Figure 2. General diagram of linear chromophore arrays (light harvesting

rods).

 	Figure 3. Energy migration along the light harvesting rod and use of a mobile

charge carrier to regenerate the charge separation unit following electron injection (Design I).

Figure 4. Energy migration and hole hopping in opposite directions (Design

n).

Figure 5. Energy migration and hole hopping in opposite directions with the light harvesting rod sandwiched between the two electrodes (Design III).

Figure 6. Double-decker sandwich molecules that may serve as sensitizers. Figure 7. Sensitization mechanisms for an n-type semiconductor by a sensitizer S. Here ECB and EVB are the semiconductor conduction band and valence band edge, respectively. Ef is the Fermi-level of the semiconductor. E°(S+/0) and E°(S+/) are the formal reduction potentials of the ground and excited state, respectively. Genscher's distributions of sensitizer donor and acceptor levels are also shown.

Figure 8. Simplified representation of the sensitization mechanism of TiC>2 by a sensitizer S. Light excitation of the sensitizer forms an excited state S*, which  injects an electron injection into the semiconductor with rate constant, kmj. The

oxidized sensitizer, S , is then regenerated by an external electron donor (e.g., iodide), with rate'constant kred. The Voc is the open-circuit photovoltage, which represents the maximum Gibbs free energy that can be abstracted from the cell under conditions of constant illumination. Competing with power production is charge recombination, kCTi  that can occur (from the semiconductor) to the oxidized sensitizer or the oxidized product of the mobile charge carrier (e.g., triiodide).

Figure 9. A regenerative solar cell designed to function like that described for

Figure 8, except that a solid-state hole conductor replaces the iodide/triiodide redox-

active electrolyte.

 	Figure 10. Examples of building blocks that can be assembled into

chromophore arrays.

Figure 11. Synthetic approach for preparing linear chromophore arrays.

Figure 12. Rational synthesis of a porphyrin dimeric building block for

preparing chromophore arrays.

 	Figure 13. Solid-phase synthesis using Suzuki coupling to prepare p-

phenylene linked porphyrin containing arrays.

Figure 14. Solid-phase synthesis using Suzuki coupling to prepare p-phenylene linked chlorin containing arrays.

Figure 15. Bifunctional building blocks for use in Suzuki polymerizations.

 	Figure 16. Rational synthesis of a bifunctional porphyrin building block for

use in Suzuki polymerizations.

Figure 17. Solid-phase synthesis of meso,meso-linked porphyrin containing arrays with an attached carboxy handle.

Figure 18. Solid-phase synthesis of meso,meso-linked porphyrin containing arrays with an attached ethyne handle.

Figure 19. Attachment of a meso,meso-l inked array to a zirconium double

decker sandwich molecule.

 	Figure 20. Example of energy migration but no hole migration in a

chromophore array.

Figure 21. Example of energy migration and hole migration in opposite directions in a chromophore array.

Figure 22. Example of a cascade of energy migration and hole migration in  opposite directions in a chromophore array. Hole migration occurs over a defined region of the array.Figure 23. Another example of solid-phase synthesis using Suzuki coupling to prepare p-phenylene linked chlorin containing arrays with an ethyne handle.

Figure 24. Attachment of a p-phenylene linked chlorin containing array to a  zirconium double decker sandwich molecule.

Figure 25. Example of reversible energy migration and irreversible hole migration in a chromophore array.

Figure 26. A diphenylethyne-linked bacteriochlorin containing array. Figure 27. Chlorin building blocks that have substituents (functional handles)  at two ofthe meso positions, and none at the β positions.

Figure 28. In a porphyrin having an a2U HOMO (which has electron density predominantly at the meso positions and little at the p positions), faster rates (2.5-10-fold) are observed with linkers at the meso rather than p positions.

Figure 29. Four different chlorin building blocks, and chlorin nomenclature  showing IUPAC-IUB ring labels A-D.

Figure 30. Orientation of the transition dipole moment of the long-wavelength absorption band in free base chlorin and metallochlorin.

Figure 31. Pairwise interaction of chlorin building blocks upon incorporation

in covalently linked arrays.

 	Figure 32. The highest occupied molecular orbital of a chlorin is an a2 orbital,

which places electron density at each of the meso and non-reduced β sites.

Figure 33 illustrates the synthesis of a trens-chlorin building block with two β substituents.

Figure 34A. The synthesis of the new β--substituted Eastern half for chlorin syntliesis.

Figure 34B. The synthesis of the new β-substituted Eastern half for chlorin

synthesis, extending the route shown in Figure 54A.

 	Figure 35 illustrates the synthesis of the new P-substituted Western half for a

chlorin building block.

Figure 36. Other chlorin building blocks that are accessible via this same

synthetic strategy shown above, and that have substantially the same physical

properties,

 	Figure 37. The synthesis of the trans meso-substituted chlorin building blocks

(type III) by an extension of the route for preparing chlorins bearing adjacent (cis) meso-substituted chlorins.

Figure 38. A second route to trans meso-substituted chlorin building blocks

(type III).

 	Figure 39. Various meso-substituted chlorin building blocks that can be

  accessed in the synthetic manner described above.

Figure 40. The relationship of antenna complexes and reaction center for the production of holes and electrons from excitation energy flowing from the antenna. Figure 41. Light-harvesting arrays that absorb light and undergo efficient  intramolecular energy transfer.

Figure 42. Here a novel means of moving the oxidizing equivalent away from the charge-separation unit is designed. Energy flows along the light-harvesting array to the charge-separation unit, while the oxidizing equivalent (hole) flows in the reverse direction from the CSU to a site in the antenna where subsequent electron-  transfer reactions can take place.

Figure 43. The design of Figure 42 has two significant ramifications. (1) Only two access channels are required at the CSU: one for emanation of the electrons, and one where excitation energy flows in and oxidizing equivalents (holes) flow out. Figure 44 illustrates a linear array of zinc porphyrins bearing different meso  substituents.

Figure 45 illustrates a linear array of Mg and Zn porphyrins bearing different meso substituents.

Figure 46 illustrates a linear array of metallochlorins bearing different meso substituents.

Figure 47 illustrates a linear array of porphyrins and chlorins bearing different

meso substituents. '

 	Figure 48 illustrates a linear array of p-substituted chlorins and meso-

substituted chlorins.

Figure 49 illustrates a linear array of porphyrin, chlorin, and phthalocyanine components.

Figure 50 illustrates a cataract linear array employing domains comprised of multiple isoenergetic pigments.

Figure 51 illustrates reactions suitable for preparing light-harvesting rod oligomers.

Figure 52. In situ polymerization yielding a light-harvesting rod on a surface (e.g., Au or Ti02) that will serve as one of the solar cell electrodes.

Figure 53 illustrates the synthesis of meso-substituted chlorins by previously disclosed techniques.

Figure 54 illustrates the synthesis of p-substituted chlorin eastern half (EH) precursors.

Figure 55 further illustates the synthesis of p-substituted chlorin eastern half  precursors.

Figure 56 illustrates the synthesis of a P-substituted chlorin western half (WH).

Figure 57 illustrates the synthesis of a p-substituted chlorin. Figure 58 illustrates the synthesis of a trans p-substituted chlorin. 

Detailed Description of the Preferred Embodiments The solar cells described herein entail the use of linear chromophore arrays (light harvesting rods) that provide strong absorption of light. In addition, and when desired, the solar cells described herein provide for energy migration and charge 0  migration in opposite directions. Thus the chromophore arrays absorb light and may

exhibit an intrinsic molecular level rectification in the flow of excited-state energy  and ground-state holes.

Without wishing to be limiting of the mvention, it is noted that some potential advantages of the solar cells described herein include the following: thin (e.g., rods not greater than 500 or even 200 nanometers in length), lightweight, portable, flexible, good efficiency, solid-state (in one embodiment), ease of fabrication, and rational  molecular design. Indeed, it is contemplated that the invention described herein will permit, where desired, quantitative conversion of incident photons to electrons at individual wavelengths of light and global efficiencies >5% under solar illumination.  I. DEFINITIONS.

 	The following terms and phrases are used herein:

A substrate as used herein is preferably a solid material (which may be flexible or rigid) suitable for the attachment of one or more molecules. Substrates can be formed of materials including, but not limited to glass, organic polymers, plastic, silicon, minerals (e.g. quartz), semiconducting materials, ceramics, metals, etc. The substrate

  may be in any suitable shape, including flat, planar, curved, rod-shaped, etc. The

substrate may be inherently conductive and serve itself as an electrode, or an electrode may be formed on or connected to the substrate by any suitable means {e.g., deposition of a gold layer or a conductive oxide layer). Either or both of the substrates in the solar cells may be transparent (that is, wavelengths of light that excite the

  chromophores can pass through the substrate and corresponding electrode, even if they are visually opaque). In light-harvesting arrays, the substrate and electrode may be of any suitable type. One of the substrates may be opaque with respect to the wavelengths of light that excite the chromophores. One of the substrates may be reflective or provided with a reflective coating so that light that passes through the

  arrays or rods is reflected back to the arrays or rods.

The term "electrode" refers to any medium capable of transporting charge (e.g. electrons) to and/or from a light harvesting rod. Preferred electrodes are metals {e.g., gold, aluminum), non-metals {e.g., conductive oxides, carbides, sulfide, selinides, tellurides, phosphides, and arsenides such as cadmium sulfide, cadmium

  telluride, tungsten diselmide, gallium arsenide, gallium phosphide, etc.), and

conductive organic molecules. The electrodes can be manufactured to virtually any 2-dimensional or 3-dimensional shape.

The term "conductive oxide" as used herein refers to any suitable conductive oxide including binary metal oxides such as tin oxide, indium oxide, titanium oxide,

copper oxide, and zinc oxide, or ternary metal oxides such as strontium titanate and barium titanate. Other examples of suitable conductive oxides include but are not  limited to indium tin oxide, titanium dioxide, tin oxide, gallium indium oxide, zinc oxide, and zinc indium oxide. The metal oxide semiconductors may be intrinsic or  doped, with trace amounts of materials, to control conductivity.

The term "heterocyclic ligand" as used herein generally refers to any heterocyclic molecule consisting of carbon atoms containing at least one, and preferably a plurality of, hetero atoms (e.g., N, O, S, Se, Te), which hetero atoms may be the same or different, and which molecule is capable of forming a sandwich  coordination compound with another heterocyclic ligand (which may be the same or different) and a metal. Such heterocyclic ligands are typically macrocycles, particularly tetrapyrrole derivatives such as the phthalocyanines, porphyrins, and porphyrazines

The term "porphyrinic macrocycle" refers to a porphyrin or porphyrin  derivative. Such derivatives include porphyrins with extra rings ortho-fused, or ortho-perifused, to the porphyrin nucleus, porphyrins having a replacement of one or more carbon atoms of the porphyrin ring by an atom of another element (skeletal replacement), .derivatives having a replacement of a nitrogen atom of the porphyrin ring by an atom of another element (skeletal replacement of nitrogen), derivatives

  having substituents other than hydrogen located at the peripheral (meso-, p-) or core

atoms of the porphyrin, derivatives with saturation of one or more bonds of the porphyrin (hydroporphyrins, e.g., chlorins, bacteriochlorins, isobacteriochlorins, decahydroporphyrins, corphins, pyrrocorphins, etc.), derivatives obtained by coordination of one or more metals to one or more porphyrin atoms

 '  (metalloporphyrins), derivatives having one or more atoms, including pyrrolic and pyrromethenyl units, inserted in the porphyrin ring (expanded porphyrins), derivatives having one or more groups removed from the porphyrin ring (contracted porphyrins, e.g., corrin, corrole) and combinations of the foregoing derivatives (e.g. phthalocyanines, porphyrazines, naphthalocyanines, subphthalocyanines, and

  porphyrin isomers). Preferred porphyrinic macrocycles comprise at least one 5-membered ring.

The term porphyrin refers to a cyclic structure typically composed of four pyrrole rings together with four nitrogen atoms and two replaceable hydrogens for

which various metal atoms can readily be substrmted. A typical porphyrin is hemin.

A "chlorin" is essentially the same as a porphyrin, but differs from a porphyrin in having one partially saturated pyrrole ring. The basic chromophore of chlorophyll, the green pigment of plant photosynthesis, is a chlorin.

A "bacteriochlorin" is essentially the same as a porphyrin, but differs from a porphyrin in having two partially saturated non-adjacent (i.e., trans) pyrrole rings.

An "isobacteriochlorin" is essentially the same as a porphyrin, but differs from a porphyrin in having two partially saturated adjacent (i.e., cis) pyrrole rings.

The terms "sandwich coordination compound" or "sandwich coordination  complex" refer to a compound of the formula L/'M""1, where each L is a heterocyclic ligand such as a porphyrinic macrocycle, each M is a metal, n is 2 or more, most preferably 2 or 3, and each metal is positioned between a pair of ligands and bonded to one or more hetero atom (and typically a plurality of hetero atoms, e.g., 2,3,4, 5) in each ligand (depending upon the oxidation state of the metal). Thus sandwich  coordination compounds are not organometallic compounds such as ferrocene, in

which the metal is bonded to carbon atoms. The ligands in the sandwich coordination compound are generally arranged in a stacked orientation (i.e., are generally cofacially oriented and axially aligned with one another, although they may or may not be rotated about that axis with respect to one another). See, e.g., D. Ng and J.  Jiang, Chem. Soc. Key. 26,433-442 (1997). Sandwich coordination compounds may be "homoleptic" (wherein all of the ligands L are the same) or "heteroleptic" (wherein at least one ligand L is different from the other ligands therein).

The term "double-decker sandwich coordination compound" refers to a sandwich coordination compound as described above where n is 2, thus having the  formula L'-M'-L2, wherein each of L1 and L2 may be the same or different. See, e.g, J. Jiang et al, J. Porphyrins Phthalocyanines 3, 322-328 (1999).

The term "multiporphyrin array" refers to a discrete number of two or more covalently-linked porphyrinic macrocycles. The multiporphyrin arrays can be linear, cyclic, or branched, but are preferably linear herein. Light harvesting rods herein are preferably multiporphyrin arrays. The light harvesting rods or multiporphyrin arrays may be linear (that is, all porphyrinic macrocycles may be linked in trans) or may contain one or more bends or "kinks" (for example, by including one or more non¬linear linkers in a light-harvesting rod, or by including one or more cis-substituted porphyrinic macrocycles in the light harvesting rod) Some of the porphyrinic

macrocycles may further include additional ligands, particularly porphyrinic macrocycles, to form sandwich coordination compounds as described further below. The rods optionally but preferably are oriented substantially perpendicularly to either,  and most preferably both, of the first and second electrodes.

"Chromophore" means a light-absorbing unit which can be a unit within a molecule or can comprise the entire molecule. Typically a chromophore is a conjugated system (alternating double and single bonds which can include non-bonded electrons but is not restricted to alternating double and single bonds since triple and single bonds, since mixtures of alternating triple/double and single bonds

  also constitute chromophores. A double or triple bond alone constitutes a chromophore. Heteroatoms can be included in a chromophore.). Examples of chromophores include the cyclic 18 pi-electron conjugated system that imparts color to porphyrinic pigments, the linear system of alternating double and single bonds in the visual pigment retinal, or the carbonyl group in acetone.

 	"Charge separation group" and "charge separation unit" refer to molecular

entities that upon excitation (by direct absorption or energy transfer from another absorber) displace an electron to another part of the same molecule, or transfer an electron to a different molecule, semiconductor, or metal. The "charge separation group" and "charge separation unit" results in storage of some fraction of the excited

  state energy upon displacement or transfer of an electron. Typically the "charge separation group" and "charge separation unit" is located at the terminus of a light-harvesting array or rod, from which excited-state energy is received.  The "charge separation group" and "charge separation unit" facilitates or causes conversion of the excited-state energy into a separate electron and hole or an electron-hole pair.  The

  electron can be injected into the semiconductor by the "charge separation group" or "charge separation unit". It is feasible that the "charge separation group" and "charge separation unit" could extract an electron from a different molecule or semiconductor, thereby creating a negative charge on the "charge separation group" and "charge separation unit" and a hole in the other molecule or semiconductor.  The reaction

  center of bacterial photosynthesis is a premier example of a "charge separation group" or "charge separation unit". Synthetic porph)Tin-quinone or porphyrin-buckyball molecules also function to absorb light and utilize the resulting energy to separate charge.

The term "substituent" as used in the formulas herein, particularly designated

by S or Sn where n is an integer, in a preferred embodiment refer to electron-rich or

electron-deficient groups (subunits) that can be used to adjust the redox potential(s) of

the subject compound. Preferred substituents include, but are not limited to, H, aryl,

phenyl, cycloalkyl, alkyl, halogen, alkoxy, alkylthio, perffuoroalkyl, perfluoroaryl,

pyridyl, cyano, thiocyanato, nitro, amino, alkylamino, acyl, sulfoxyl, sulfonyl, amido,

and carbamoyl. In preferred embodiments, a substituted aryl group is attached to a

porphyrin or a porphyrinic macrocycle, and the substituents on the aryl group are

selected from the group consisting of aryl, phen3'l, cycloalkyl, alkyl, halogen, alkoxy,

alkylthio, perfluoroalkyl, perfluoroaryl, pyridyl, cyano, thiocyanato, nitro, amino,

alkylamino, acyl, sulfoxyl, sulfonyl, amido, and carbamoyl. Additional substituents

include, but are not limited to, 4-chlorophenyl, 4-trifluoromethylphenyl, and 4-

methoxyphenyl. Preferred substituents provide a redox potential range of less than

about 5 volts, preferably less than about 2 volts, more preferably less than about 1

volt.The term "aryl" refers to a compound whose molecules have the ring structure

characteristic of benzene, naphthalene, phenanthrene, anthracene, etc. (i.e., either the 6-carbon ring of benzene or the condensed 6-carbon rings-of the other aromatic derivatives). For example, an aryl group may be phenyl (C6H5) or naphthyl (C10H7). It is recognized that the aryl group, while acting as substituent can itself have additional  substituents (e.g. the substituents provided for Sn in the various formulas herein).

The term "alkyl" refers to a paraffmic hydrocarbon group which may be derived from an alkane by dropping one hydrogen from the formula. Examples are methyl (CH3-), ethyl (C2H5-)5 propyl (CH3CH2CH2-), isopropyl ((CH3)2CH-).

The term "halogen" refers to one of the electronegative elements of group  VIIA of the periodic table (fluorine, chlorine, bromine, iodine, astatine).

The term "perfluoroalkyl, refers to an alkyl group where every hydrogen atom is replaced with a fluorine atom.

The term "perfluoroaryl" refers to an aryl group where every hydrogen atom is

replaced with a fluorine atom.

 	The term "pyridyl" refers to an aryl group where one CR unit is replaced with

a nitrogen atom.

The term "sulfoxyl" refers to a group of composition RS(O)- where R is some alkyl, aryl, cycloalkyl, perfluoroalkyl, or perfluoroaryl group. Examples include, but are not limited to methylsulfoxyl, phenylsulfoxyl, etc.

The term "sulfonyl" refers to a group of composition RSO2- where R is some alkyl, aryl, cycloalkyl, perfluoroalkyl, or perfluoroaryl group. Examples include, but are not limited to methyl sulfonyl, phenylsulfonyl, j>-toluenesulfonyl, etc.

The term "carbamoyl" refers to the group of composition R1(R2)^NC(O)-where R1 and R2 are H or some alkyl, aryl, cycloalkyl, perfluoroalkyl, or perfluoroaryl group. Examples include, but are not limited to N-ethylcarbamoyl, N,N-dimethylcarbamoyl, etc.

The term "amido" refers to the group of composition R]CON(R2)- where R1 and R are H or some alkyl, aryl, cycloalkyl, perfluoroalkyl, or perfluoroaryl group.  Examples include, but are not limited to acetamido, N-ethylbenzamido, etc.
