Repository: anandvc/allindianpatents

File: patents/209198-coating-compositions-containing-a-branched-non-volatile-monoalcohols.html
Indian Patents. 209198:COATING COMPOSITIONS CONTAINING A BRANCHED NON-VOLATILE MONOALCOHOLS

Indian Patents

Recently Granted Patents

  Recently Published Patents

Title of Invention	COATING COMPOSITIONS CONTAINING A BRANCHED NON-VOLATILE MONOALCOHOLS

Abstract	This invention relates to a coating composition, which comprises a hydroxyl-functional film-forming polymer, which is an acrylic polyol, and a branched nonvolatile monoalcohol.	

Full Text	 

CROSS REFERENCE TO RELATED APPHCAHON

This application claims priority of Provisional Application No. 60/224139, filed on August 10, 2000 and European patent application No. EP 00203453.6, filed on September 28, 2000.

BACKGROUND OF THE INVENTION

There is an industry need to improve the flow behavior of coating compositions comprising polyisocyanate compounds and hydroxyKunctional flim-forming polymers, and the appearance of coatings formed from such coating compositions while maintaining other properties of the coating compositions and coatings. It has been found that non-volatile branched monoalcohols can provide the desired improvements. Particularly useful are long chain linear monoalcohols with 12 or more carbon atoms. Since these monoalcohols with 12 or more carbon atoms are generally solid at ambient temperature, their use in coatings compositions, Is thought to be limited. C:;prisingly, \i has been found that some long chain non-volatile branched monoalcohols are suitable as an additive in coating compositions, in particular multi-component (at least two component) coating compositions. This results in coating compositions that have improved flow behavior and that produce coatings having improved appearance without an unacceptably adverse effect on other properties.

Coating compositions comprising a polyisocyanate and polyol are known from^ for example, European Patent Application No. 0 219 131. This reference also discloses use of such coating compositions for various purposes, including tiie top coating of relatively heavy weight articles, such as vehicles, industrial machinery and buildir^ and construction machinery.

Fast setting, fast curing coating compositions using acrylic binders with a high Tg are mentioned, for example, in US 5,741,880 and 5,759,631. The combination of a hard acrylic with a low viscosity polyol is mentioned in US 5,286,782. To obtain low VOC coating compositions, fast evaporating solvents with low photochemical reactive solvents such as acetone, methytacetate and tertiary butylacetate can the added. Combining fast evaporating solvents with acrylic binders can result in poor flow and appearance. To improve flow and appearance, large amounts of low viscosity polyols are sometimes added, but they may cause slower curing and poor setting.

U.S. 4,235,766 discloses a coating composition comprising an organic polyhydroxy compound and an organic polyisocyanate. The coating composition additionally comprises 2-methyl-2-propanol and/or 2-methyl-2-butanol. These monoalcohols are volatile compounds. A disadvantage in using volatile compounds is that there is no control in how much of the compound is built into the coating after application of the coating composition and how much evaporates and contributes to the VOC of the coating composition.

SUMMARY OF THE INVENTION

The current invention relates to a coating composition comprising a polyisocyanate compound, a hydroxyl-functional film-forming polymer, and a non-volatile branched monoalcohol. An aliphatic branched monoalcohol is preferred.

The invention also relates to a multi-component coating composition. Preferably, the multi-component coating composition is a two-component coating composition comprising a polyisocyanate component and a hydroxyl-functional component, wherein the hydroxyl-functional component, in addition to the hydnoxyl-functiorr.3! film fonning polymer also comprises the non-volatile branched monoalcohol. The non-volatile branched monoalcohol can be mixed with the hydroxyl-functional film forming polymer or can be added during the preparation of the hydroxyl functional film forming polymer.

DETAILED DESCRIPTION OF THE INVENTION

Any non-volatile branched aliphatic monoalcohol may be used in the current invention. Non-volatile branched aliphatic monoalcohol preferably used in the current invention has at least 12 carbon atoms, more preferably at least 16 carbon atoms. Also a mixture of non-volatile branched monoalcohols with at least an average of 12 carbon atoms can be used, more preferably at least an average of 16 carbon atoms. Preferably, a Guerbet alcohol or Guerbet alcohol mixture is used, more preferably a Guerbet alcohol with at least 12 carbon atoms (or a mixture of Guerbet alcohols witii at least an average of 12 carbon atoms), most preferably at least 16 carbon atoms (or a mixture of Guerbet alcohols with at least an average of 16 carbons). Guerbet alcohols are branched, primary alcohols that are linear, have two carbon chains and the branch point is always at the second carbon position.

The hydroxyl-functional film forming polymer has preferably a hydroxy value between 50 and 300 mg KOH/g based on solids, more preferably between 70 and 200 mg KOH/g.

The number average molecular weight of the polymer is preferably lower than 6000 as measured by gel permeation chromatography with polystyrene as standard, more preferably less than 4500. The degree of molecular dispersion, i.e., the ratio of Mw to Mn, preferably is in the range of 1.1 to 5, the range from 1.1 to 3 being particularly preferred. The acid value of the polymer preferably is between 0 and 50 mg KOH/g based on solids. The Tg of the acrylic polyol is preferably greater than 250C, more preferably greater than 40'0C, most preferably between 60 and 11 OX.

The hydroxyl-functional film forming polymers, include polyesters, polyacrylates, polyvinyl, polyurethanes, polycart)onates or poiyamides for non-limiting example, and is preferably an acrylic poiyol. The acrylic polyol is derived from hydroxy-functional acrylic monomers, such as hydroxy ethyl (meth)acrylate, hydroxy propyl (meth)acrylate, hydroxy butyl {meth)acrylate, other acrylic monomers such as (meth)acrylic acid, methyl (meth)acrylate, n-butyl (meth)acrylate, tert-butyl (meth)acrylate, isobomyl (meth)acrylate, trimethyl cyclohexyl (meth)acrylate, and optionally in combination with a vInyi derivative such as styrene, and the lllce, or mixtures thereof, wherein the terms {meth)acryiate and (meth)acrylic acid refer to both methacrylate and acrylate, as well as methacryiic acid and acrylic acid, respectively. The acrylic polyol is prepared by conventional methods, for instance, by the slow addition of appropriate monomers to a solvent solution of an appropriate polymerization initiator, such as an azo or peroxy initiator.

In the event that the non-volatile branched mono alcohol is added during the preparation of the hydroxyl-functional film forming polymer, preferably during the preparation of the acrylic polyol, the monoalcohol is preferably charged together with a solvent to a reaction vessel prior to the start of the polymerization process.

The weight ratio of the non-volatile branched monoalcohol to solid hydroxyl-functional film fonning polymer is preferably 1:99 to 50:50, more preferably 5:95 to 25:75.

Polyisocyanates useful herein as polyisocyanate compounds and in polyisocyanate components comprise polyisocyanates having two or more, preferably two to four isocyanate groups. Non-limiting examples of polyisocyanates useful in the current invention include toluene dilsocyanate, methylene bis(4-cyclohex\iicocyanate), isophorone dilsocyanate and its isocyanurate or adducts, hexamethylene dilsocyanate and its isocyanurate, biuret, uretdione, and allophanate, and meta-tetramethylxylene dilsocyanate and the adduct thereof with trimethylolpropane.

The polyisocyanate compound is used in an amount such that the ratio of isocyanate groups to the total number of hydroxyl groups in the coating composition is preferably in the range 0.8 to 2.

The solvent can be part of the hydroxl functional component, the polyisocyanate component and/or it can be a separate reducer. More particularly, in a multi-component system, the reducer may be one of the components. In a multi-component system, comprising a polyisocyanate component, a hydroxl functional componeni nnd a third component, the reducer may be the third component.

The coating composition can also comprise catalysts for the isocyanate-hydroxyl reaction, such as dibutyl tin dilaurate, trietiiyl amine, and the like. The coating compositions may also contain pigments. Inorganic as well as organic pigments can be used. The composition can further comprise conventional additives, such as stabilizers, surfactants, fillers, UV-absorbers, catalyst blockers, anti-oxidants, pigment dispersants, flow additives, theology control agents, levelling agents, and solvents. The solvent can be any solvent known in tiie art., i.e. aliphatic and/ or aromatic hydrocarbons. Examples include Solvesso® 100, Exxate 600, toluene, xylene, 4-chloro-benzotrifluoride, butanol, JsopnDpanol, butyl acetate, tert.-butyl acetate, ethyl acetate, methyl acetate, metiioxy propyl acetate, n-butyl propionate, ethoxyethylpropionate, acetone, metiiy! isobutyl ketone, methyl isoamyl ketone, methyl etiiyl ketone, ether, ether alcohol, t?.-^ ether ester, or a mixture of any of these.

Preferably, the coating composition comprises less than 550 g/l of volatile organic solvent based on the total composition, more preferably less than 500 g/l, most preferably less than 480 g/l.

The present invention also relates to a multi-component coating composition. Such multi-component coating composition comprises at least two components, i.e. a hydroxy^ functional component and a polyisocyanate component. Preferably, the multi-component coating composition comprises three components having a third component, i.e. a reducer, comprising solvents to provide a coating composition with a sprayable viscosity.

The coating composition of tiie present invention may be applied to any substrate. The substrate may be, for example, metal, plastic, wood, glass, ceramic, or anomer coating layer. The other coating layer may be comprised of the coating composition of the current invention or it may be a different coating composition. The coating compositions

of the current invention show particular utility as clearcoats, basecoats, pigmented topcoats, primers, and fillers. The coating, compositions can be applied by conventional means such as by spray gun, bnjsh, or roller, spraying being preferred. Curing temperatures are preferably between 0 and 80°C, and more preferably between 20 and 60*C. The compositions are particularly suitable in the preparation of coated metal substrates, such as in the refinish industry, in particular the body shop, to repair automobiles and transportation vehicles and in finishing large transportation vehicles such as trains, trucks, buses, and airplanes.

Preferred is the use of the coating composition of the present invention as clearcoat. Clearcoats are required to be highly transparent and must adhere well to the basecoat layer. It is further required that the clearcoat does not change the aesthetic aspect of the basecoat by strike-in, i.e. discoloration of the basecoat due to solvents present in the clearcoat composition, or by yellowing of the clearcoat upon outdoor exposure. A clearcoat based on the coating composition of the present invention does not have these drawbacks.

Accordingly, the present invention also relates to a process for the preparation of a multilayer coating comprising the steps of applying a basecoat composition on an optibnally coated substrate, optionally curing the basecoat, applying on top of the basecoat a clearcoat composition according to the present invention, and curing the multilayer coating.

In the case of the coating composition being a clearcoat, the basecoat may be a conventional basecoat known in the coating art Examples are solvent borne basecoats, e.g.' Autobase © ex Akzo Nobel Coatings and water borne basecoats, e.g., Autowave® ex Akzo Nobel Coatings. Furthermore, the basecoat may comprise pigments (color pigments, metallics and/or pearls), wax, solvents, flow additives, neutralizing agent, and defoamers. Also high-solid basecoats can be used. These are, for instance, based on polyols, imines, and Isocyanates. The clearcoat composition is then applied to the surface of a basecoat and then cured. An intermediate curing step for the basecoat may be introduced.

The invention is further illustrated by the following specific but non-limiting examples.

EXAMPLES

Example 1

Acrylic Polvol 1

Acrylic Poiyoi 1 was produced by charging 700 g n-butyl propionate to a 5-iiter, 4-neck round bottom flask equipped with a sfin-er, condenser, heating mantle, thermocouple with thermowatch, nitrogen and addition inlets. The solvent was heated to the reflux temperature, 145-1SCC under a nitrogen blanket

When the temperature reached and stabilized at reflux, 145-1500C, the following mixture was added supersurface to the flask over 180 minutes: 600 g styrene, 800 g tert-butyl methacrylate, 200 g n-butyl methacrylate, 400 g 2-hydroxyethyl methacrylate, and 79 g tert-butyl peroxy-3,5,5-trimethylhexanoate. During the addition of this mixture, the reaction temperature was kept at reflux and under nitrogen blanket. After completion of the addition, tiie addition lines were initially rinsed with 50 g of n-butyl acetate followed by a chaser addition mixture 50 g of n-buty( acetate and 1.0 g tert-butyl peroxy-3,5,5-trimWthylhexanoate. The reaction temperature was held at .reflux for an additional hour. Finally, 320 g n-butyl acetate was added as a letdown solvent.

The resulting solution of high solid Acrylic Poiyoi 1 had a non-volatile content of 64.3%, a Brookfield viscosity of 3,800 cps (25°C, Spindle 4 and 20 RPM), and a hydroxyl number of 86.3 (mg KOH/g on solids). The molecular weight of the polymer was rsured using Waters' Associates gel permeation chromatography (GPC) and Phenomenex polystyrene standards. The high solid Acrylic Poiyoi 1 had an l\/1n of 3,020, an Mw of 8,134, a degree of dispersion, D, of 2.69 and a theoretical Tg of 87°.

Hvdroxvl-functional Component 1

Hydroxyl-functional Component 1 was produced by mixing

74.3 g Acrylic Poiyoi 1 produced above,

4.2 g Guerbet alcohol having 18 caiton atoms (1S0F0L®18T from CONDEA Chemie

GmbH, Hamburg, Germany),

8.0 g butyl acetate,

8.8 g acetone,

0.1 g dibutyl tin dilaurate (10% in butyl acetate),

1.7 g flow additive (Byk 310, ex Byk Chemie, 10% in xylene),

1.4 g UV stabilizer (Tinuvin 292, ex Ciba), and 1.4 g UV stabilizer (Tinuvin 1130, ex Ciba).

Polvisocvanate Component 1

The following were mixed to produce Polyisocyanate Component 1:

55 g isocyanurate of hexane diisocyanate (90% in butyl acetate, Desmodur N3390, ex

Bayer),

16.2 g xylene,

16.8 g methoxypropyl acetate, and

11.4	g butyl acetate.

Reducer 1

The following were mixed to produce Reducer 1:

22.8 g acetone,

13.5	g methoxypropyl acetate, and

63.7 g Exxate 600.

Coating Composition 1 Fomiation and Application

The Hydroxyl-functional Component 1, the Polyisocyanate Component 1, and the Reducer 1-were mixed in a volume ratio 100:50:30 to produce a clear top coat version of the coating composition according to the present invention. In a first step, the Polyisocyanate Component 1 and the Reducer 1 were mixed together. In a second step, the Hydroxy-functional Component 1 was added. The clear top coat had a VOC of 4.0 Ib/gal excluding acetone. The crosslink ratio NCO: OH was 1.4.

To evaluate the instant invention, test panels were primed with Colorbuild® sealer (ex Akzo Nobel Coatings), then sprayed with Autobase® basecoat (ex Akzo Nobel Coatings). The clear top coat prepared above was sprayed on the thus prepared panels. Properties of the clear top coating composition and the resulting coating are reported in Table 1.

Comparative Examples A and B

To demonstrate the improved flow and appearance resulting from the instant invention, Comparative Example A is a repetition of Example 1 except the non-volatile branched aliphatic monoalcohol is omitted; that is, no Guerbet alcohol is present. In Comparative Example B, the non-volatile branched aliphatic monoalcohol is replaced by Desmophen 670, an 80% polyester polyol solution in butyl acetate from Bayer.

Comparative Example A

Hvdroxvl-functional Component A

HydnDxyl-functiona! Component A was produced by mixing

80.8 g Acrylic Polyol 1 produced above,

5.7	g butyl acetate,

8.7	g acetone,

0.1 g dibuty! tin dilaurate (10% in butyl acetate),

1.7	g flow additive (10% Byk 310, ex Byk Chemie in xylene)

1.4 g UV stabilizer (TInuvin 292, ex Ciba). and

1.4 g UV stabilizer (Tinuvin 1130, ex Ciba).

Coating Composition A and Application

A coating composition A was prepared and applied identically to that OF Example 1 except that the Hydroxyi-functional Component A was used. The VOC was 4.0 Ib/gal excluding acetone. The crosslink ratio was 1.4. Properties of the coating composition of Comparative Example A and the resulting coating are reported in Table 1.

Comparative Example B

Hvdroxvl-functional Component B

Hydroxyi-functional Component B was produced by mixing

74.3 g Acrylic Polyol 1 produced above (70% in methyl amy! ketone),

5.3	g Desmophen 670 (80% in butyl acetate),

6.9	g butyl acetate,

8.8	g acetone,

0.1 g dibutyl tin dilaurate (10% in butyl acetate),

1.7 g flow additive (10% Byk 310, Byk Chemie in xylene)

1.4	^ UV stabilizer (Tinuvin 292, ex Ciba), and

1.4 g UV stabilizer (Tinuvin 1130, ex Ciba).

Coating Composition B and Application

A coating composition B was prepared and applied identically to that of Example 1 except that the Hydroxyi-functional Component B was used. The VOC was 4.0 ib/gal excluding acetone. The crosslink ratio was 1.4. Properties of the coating composition of Comparative Example B are reported in Table 1.

As demonstrated by the data reported in Table 1, the use of the non-voi3tlle branched monoalcohol provides surprising flow and appearance characteristics in the coating composition of the present invention while maintaining other desirable properties.

Example 2

Acr/lic Polvol 2

Acrylic Polyol 2 was produced by charging 200 g n-butyl propionate and 500 g of

Guerbet Alcohol, i.e. isofol® 18T, to a 5-liter, 4-neck round bottom flask equipped with a

stinBr,  condenser, heating mantle, thennocouple with thermowatch,  nitrogen and

addition Inlets. The mixture was heated to ISO^'C under a nitrogen blanket.

When the temperature of 150°C was reached, the following mixture was added supersurface to the flask over 180 minutes: 1000 g styrene, 200 g tert-butyl methacrylate, 400 g n-butyl methacrylate, 400 g 2-hydroxyethyl methacrylate, and 98 g tert-butyl peroxy-3,5,5-trimethylhexanoate. During the addition of this mixture, the reaction temperature was kept at reflux and under nitrogen blanket. After completion of the addition, the addition lines were initially rinsed with 50 g of tert-butyi acetate followed by a chaser addition mixture 50 g of tert-butyl acetate and 1.0 g tert-butyl peroxy-3,5,5-trimethylhexanoate. The reaction temperature was kept at 150°C for an additional hour. Finally, 814 g tert-butyl acetate was added as a letdown solvent.

The resulting solution of high solid Acrylic Poiyol 2 had a non-volatile content of 70.1 %, a Brookfield viscosity of 1,800 cps at 65% (reduced with tert-butyl acetate 25°C, Spindle

4 and 20 RPM), and a hydroxyl number of 112.7 (mg KOH/g on solids). The molecular weight of the polymer was measured using Waters' Associates gel permeation chromatography (GPC) and Phenomenex polystyrene standards. The high bOlid Acrylic Polyol 2 had an Mn of 3,750, an Mw of 8,430, a degree of dispersion, D, of 2.2.

Hvdroxvl-functional Component 2

Hydroxyl-functional Component 2 was produced by mixing

67,9 g Acrylic Polyol 2 produced above,

10.0 g ethoxyelhylpropionate,

13.8 g acetone,

0.1 g dibutyl tin dilaurate (10% in butyl acetate),

1.7 g flow additive (10% Byk 310, Byl^ Chemie in xylene)

1.4 g UV stabilizer (Tinuvin 292, ex Ciba), and

1.4	g UV stabilizer (Tinuvin 1130, ex Ciba).

IHvdroxvl-functlonai Component 3

Hydroxyl-functional Component 3 was produced by mixing

68.8 g Acrylic Polyol 1 produced above,

12.5 g Guerbet alcohol, i.e. Isofol® 18T,

3.5	g ethoxyethylpropionate,

12  g acetone,

0.2 g dibutyl tin dilaurate (10% in butyl acetate),

0.4 g flow additive (10% Byk 310, Byk Chemie in xylene)

1.3 g UV stabilizer (Tinu\nn 292, ex Ciba), and

1.3 g UV stabilizer (Tinuvin 1130, ex Ciba).

PolyisQCvanate Component 2

The following were mixed to produce a hardener

70 g isocyanurate of hexane diisocyanate (Desmodur N3600, Bayer),

30 g tert-butyl acetate.

Potvisocvanate Component 3

65 g isocyanurate of hexane diisocyanate (Desmodur N3600, Bayer),

35 g 4-chloro-benzotrifluoride.

Coating Compositions 2 and 3 Formation and Application

The Hydroxyl-functional Component 2, the Polyisocyanate Component 2, and a reducer were mixed in a volume ratio 100:50:30 to produce a ciearcoat version 2 of the coating composition according to the present invention. Tert-butylacetate was used as reducer for coating composition 2. Clearcoat version 3 was prepared in the same way except that 4-chloro-benzotrifluoride was used as a reducer. The clearcoats had a VOC of 2.0 lb/gal excluding exempt solvents at a spray viscosity of 13-14 seconds DC4.

To evaluate the instant invention, test panels were primed with Colorbuiid® sealer (ex Aleo Nobel Coatings), then sprayed with Autobase® basecoat (ex Akzo Nobel Coatings). The clearcoat prepared above was sprayed on the thus prepared panels. Both clearcoats showed excellent flow and appearance.

WE CLAIM:

1.	A coating composition comprising a polyisocyanate compound, a hydroxyl-functional film-forming polymer, which is an acrylic polyol, and a branched non-volatile monoalcohol.

2.	The coating composition as claimed in claim 1, wherein it comprises a reducer.

3.	The coating composition as claimed in claim 1, wherein the monoalcohol has at least an average of 12 carbons.

4.	The coating composition as claimed in claim 1, wherein the monoalcohol has at least an average of 16 carbons.

5.	The coating composition as claimed in claim 1, wherein the monoalcohol is a Guerbet alcohol.

6.	The coating composition as claimed in claim 1, wherein the weight ratio of the monoalcohol to solid acrylic polyol is 1:99 to 50:50.

7.	The coating composition as claimed in claim 1, wherein the weight ratio is 5:95 to 25:75.

8.	The coating composition as claimed in claim 1, wherein the hydroxyl-functional film-forming polymer has a Tg of higher than 25°C.

9.	The coating composition as claimed in claim 1, wherein the Tg is higher than 40T.

10.	The coating composition as claimed in claim 1, wherein the branched non

volatile monoalcohol is aliphatic.

11.	The coatmg composition as claimed in claim 1, wherein the hydroxyl-

functional film-forming polymer is prepared in the presence of the branched

non-volatile monoalcohol.

12.	A clearcoat composition comprising a coating composition as claimed m claim

1.

Documents:

				239-chenp-2003-abstract.pdf

				239-chenp-2003-assignement.pdf

				239-chenp-2003-claims filed.pdf

				239-chenp-2003-claims granted.pdf

				239-chenp-2003-correspondnece-others.pdf

				239-chenp-2003-correspondnece-po.pdf

				239-chenp-2003-description(complete) filed.pdf

				239-chenp-2003-description(complete) granted.pdf

				239-chenp-2003-form 1.pdf

				239-chenp-2003-form 26.pdf

				239-chenp-2003-form 3.pdf

				239-chenp-2003-form 5.pdf

				239-chenp-2003-other documents.pdf

				239-chenp-2003-pct.pdf

« Previous Patent

Next Patent »

Patent Number	209198	

Indian Patent Application Number	239/CHENP/2003	

PG Journal Number	38/2007	

Publication Date	21-Sep-2007	

Grant Date	22-Aug-2007	

Date of Filing	07-Feb-2003	

Name of Patentee	M/S. AKZO NOBEL N.V	

Applicant Address	Velperweg 76, NL-6824 BM Arnhem	

Inventors:

#	Inventor's Name	Inventor's Address	

1	VAN ENGELEN, Antonius, H, G	2785 Quartz, Troy, MI 48098	

PCT International Classification Number	C08G 18/28	

PCT International Application Number	PCT/US2001/025155	

PCT International Filing date	2001-08-10	

PCT Conventions:

#	PCT Application Number	Date of Convention	Priority Country	

1	60/224,139	2000-08-10	U.S.A.	

© All Indian Patents, 2013-2021.

  Patent data available in the public domain from Indian Patents Office, Department of Industrial Policy and Promotions, Ministry of Commerce and Industry, Government of India.
