Repository: anandvc/allindianpatents

File: patents/209236-portable-synchronised-steel-rolled-stock-handling-device.html
Indian Patents. 209236:PORTABLE SYNCHRONISED STEEL ROLLED STOCK HANDLING DEVICE

Indian Patents

Recently Granted Patents

  Recently Published Patents

Title of Invention	PORTABLE SYNCHRONISED STEEL ROLLED STOCK HANDLING DEVICE

Abstract	According to this invention, an improved portable synchronised steel rolled stock handling device attachable and detachable with flat wagon engaged in lifting and loading/unloading and handling materials like rails, long bars, rods particularly on and from flat rail wagons comprising. o Two cantilever crane (10) synchronise each other operatable from one Driver Cabin (6) o A column (2) fixed to the side of the flat wagon; o A boom (4) hingeably fixed to said column (2) with a pin (16) for vertical up and down movement about said pin (16) and a wire rope (3) connected at one end of the said boom (4) to lift flic said boom (4) from transport mode to horizontal working position; a trolley (5) comprising a power unit (7) drive gear box (8) wheel band drum (9) with hoist wire rope (18) having a tail damp (13) for stacking on rail stacks (15). o A platform (6) movably mounted on each boom	

Full Text	2.

The present invention relates to a lifting and loading apparatus for handling materials like rails, long bars, rods particularly on and from flat wagons.

Handling of heavy and lengthy materials like the ones named above for transportation purposes is a serious problem as the known procedures are cumbersome, involve large labour power and require extensive planning. In the presently known art, loading of rails on BFR.BRH,BRN wagons are carried out manually requiring extensive labour and man hour. Such manual loading of rails on wagons was thus found to be time consuming and expensive. In addition rails being extremely heavy , handling the same was at time risky and unsafe.

With the advent of high speed vehicles the rails now being used of high ultimate tensile strength welded to make them 260 metres in length, with the crude manner they were being unloaded in-situ would notch the said rails and serious kinks would develop resulting in rail fracture on movement of traffic which while in track would become serious hazard and precious human life was endangered.

 3.

It is also known in the art to have mechanised loading devices by which rails could be loaded in the wagons by mechanised systems. Even use of such known mechanised systems of loading of rails on wagons was unsafe and cumbersome as the device employed was difficult to assemble as it involved complicated operating means.

Furthermore the known mechanised device for loading of rail on wagons was disadvantageous in that the device had means to hold the rail only at a single point or at two points of its entire length and was infringing in nature & accordingly, would drag the rails on the opposite side which was dangerous as far as the safety of the rails and the wagon is concerned. Such dragging infringing movement of the rail during loading increase,the tension of the wire ropes used to load the rail and at times such tension exceeded the stress bearing limit of the wire rope resulting in failure of the total system. Moreover the danger of such dragging of the load horizontally rubbing the side of the wagon would notch the rail which would eventually develop into rail fracture on movement of traffic with consequential danger of serious accidents and loss of valuable life. Moreover these system devices had no means to unload the rails from the wagon.

 4.

For the aforesaid reasons, known system devices used for loading of rail on wagons was found to be expensive (due to involvement of a large labour force) time consuming (due to the requirement of extensive man hours involved in the process) and in addition-was- "unsafe (due to the dragging effect during loading experienced during use of such known mechanised loading systems). Further there was no way that these devices could unload the long members such as rails, long bars, rods, tubes and the like,from the wagons [BRF/BRH,BRN].

Therefore the main obiect of the present invention is to propose an easily assemble able and convenient to operate self-propelled / manual lifting and loading/ unloading apparatus attachable to railway wagons [BFR/BRH] for handling heavy and lengthy loads such as rails, long bars and the like.

Another object of the present invention is to provide for a lifting and loading/unloading apparatus for handling of rail on BFR/BRH wagons by which the manpower and man hours involved in such loading/unloading purposes could be reduced to a large extent and handling of rails could be done safely without damaging the rails.

According to the present invention there is provided a lifting and loading/unloading apparatus for handling materials like rails, long bars, rods particularly on and from flat wagons comprising:

 5.

a column fixed to the side of the flat railway wagon;

a boom hingably fixed to said column with a pin for vertical up and down movement about said pin; and a wire rope connected at one end of said boom to lift the said boom from transport mode to horizontal/working position;

a trolley comprising a power unit drive gear box wheel barrel drum with hoist wire rope having a rail clamp at the lower end of said hoist wire rope to clamp a rail for stacking on a rail stack;

a platform movable mounted on said boom and fixed to one side of said trolley to house the operator.

The nature of the invention, its objective and further advantages residing in the same will be apparent from the following description made with reference to the non-limiting exemplary embodiments of the invention represented in the accompanying drawings.

Figure 1 shows the plan view of the apparatus mounted on a flat railway wagon;

Figure  2  shows the  detail of the apparatus  in rest and

working position.

Figure  3  shows the detail of the apparatus in rest and

ready for movement on the train.

 6.

The assembly for mechanised loading & unloading apparatus (10) of heavy material on a load carrying body is directed to serve as an improved system of loading/unloading. The power unit (7) which is preferably a diesel/CNG/LPG petrol kerosene engine of 3 HP or an electric motor connected to power source (Gen set etc) which drives the gear box (8) to obtain an improved input: output power ratio. The power unit (7) can also be operated manually. Gear drive mechanism of the gear box (8) is operatively connected to the planetary/worm wheel gear assembly (not shown) for effecting rotary motion of the said barrel wheel drum (9) provided on top of the trolley (5) which moves on the boom (4) alongwith the power unit (7) so to unwind and rewind the hoist wire rope (18) on the wheel barrel drum (9) for lifting and loading & unloading of the material one after the other on off the load carrying body.

The hoist wire rope (8) originating from the barrel drum (9) wheel unit and having an end connected to the barrel drum wheel are provided at their free end with Clamping device, a rail clamp (13) which are profile contoured to match the rail lead (14) profile as appropriate so as no notch is developed

on the rail surface to grip the material to be loaded/unloaded at its ends for loading purposes.In order to facilitate smooth

transmission of power required to unwind and rewind the wire rope (18), mechanised trolley (5) means are provided to carry the entire loading unit on the boom (4) from one side to the other side of the wagon supported by a wire rope (3) having a pin (16) .

 7.

The boom (4) during its transport mode (12) is inclined and its free end rests on the surface of the flat rail wagon (1). Alternatively the boom (4) is swayed on the same horizontal plane level inside the railway wagon (11) having it pivotted from the column. The boom 4 is movably hinged at the top of said column (2) with a pin 16. A wire rope (3) is attached at the end of said boom (4) and the other end is fixed to the support bracket (19) provided under the flat rail wagon (1). The wire rope (3) is used for lifting the boom (4) from the transport mode (12) to horizontal working position (17) and to hold the same position during the working cycle of the loading/unloading operation. The bracket support means (19) is provided on the opposite side of the material loading side of the wagon (1) .

The boom (4) is extended to cover the width of the load carrying body and plus the space required for free access of the wire rope (18) to the load giving respect to the parameters so as not to infringe the movement of traffic on adajcent track. For loading purposes, the wire ropes are allowed to unwind by operation of the power unit (7) to reach the ground level to grip  the  load material stationed on the ground.  Clamps

(13) provided at the free ends of the at least one rope (18)

originating from the barrel wheel  drum (9) to grip the rail

(14) material at its ends. Subsequently, power unit (7)  is

operated  to  effect  rewinding  rotation  of  the  barrel

wheel drum (9) causing the rail (14) material to be lifted

 8.

by means of the rail clamps (13) as mentioned above. By such self-propelled mechanised system of loading/unloading the involvement of labour, power and man hour is reduced to a considerable extend. A single operator by means of a handle lever unit would be able to control the operation of the system as per the capacity so as to unwind and rewind the wire ropes (18) for lifting and loading unloading the rail (14) material. In addition, the system of loading/unloading as per the present invention also avoids the disadvantages faced in the art due to the dragging caused by the weight of the rails (14) during lifting as the boom (4) allows free access to the rails (14) thereby providing for a safe, clear and stable lifting during loading. Moreover once the rails (14) is lifted clear from the height of the flat wagon (P) it is carried over on top of the wagon by horiontal mechanical movement of the trolley (5) carrying the load guided by the boom (4)-to any desired location of the flat wagon (1) and then unloaded mechanically. For unloading the same from the flat wagon (1) to the ground the same above said procedure are followed.

 9.

However, as per safety standards laid by the Railways that a 13 metre single rail has to be lifted at two points as a consequence of this standard a second apparatus (10) is provided which is also attached to the same wagon in the above said manner and operated simultaneously .Likewise 3/5 10/20 welded rail panels a considerable length of rails (14) are loaded at the same ~ time on a plurality of wagons [BHR/BRH] able to handle such loads it is seen that a length of one wagon is 13.5 metre hence 3 rail welded panel is accommodated on three endless wagons and rail 5 welded panel is accommodated on five endless wagons and so on. Likewise two identical apparatuses (10) are attached to each of the said wagons and the entire operation can be cotrolled remotely by a single operator when the power unit is an electric motor.

The invention described hereinabove is in relation to the non-limiting embodiments and as described by the accompanying claims.

 10

1. An improved Portable Synchronised Steel Rolled Stock Handling Device attachable and detachable with flat wagon engaged in loading and unloading of Steel Rolled Stock Comprising

o At least two cantilever crane (10) synchronise each other

opcratable from one Driver cabin (6) and

o Each cantilever crane (10) consisting at least one boom (4) and

a column (2) fixed to the side of the fiat railway wagon (1) and

 At boom (4) hingeably fixed to the said column (2) with a pin (16) for vertical up and down movement about the sad pin (16) and a wire rope connected at one end of the said boom (4) to lift the said boom (4) from transport mode (12) to horizontal working position (17).

 Each crane provided with a trofley (5) comprising a power unit (7) at feast one drive gear box (8), atleast one wheel barrel drum (g) with hoist rope (18) having a rail damp (13) at the lower end of the said hoist wire rope (18) to damp a tail (14) for stacking on tail stacks (15).

 Each crane, also provided with a platform (6) movably mounted on each boom (4) and fixed one side of said trolley (5) to bouse the operator

2) The portable Synchronised Steel Rolled Stock handling device as claimed in claim 1 where in for loading and unloading of steel rolled stocks of long length, a second gadget (10) is synchronised of identical capacity and construction as the first gadget (10).

 11

3)	The portable Synchronised Steel Rolled Stock handling device as

claimed in claim 1 wherein the wire rope (3) fixed to one end of the said

boom (4) the other end of the said wire rope (3) is attached to a support

bracket (19) provided under the said that rail wagon (1)

4)	The portable Synchronised Steel Rolled Stock-handling device as

claimed in claim 1. wherein power unit (7) is a diesel/kerosene/petrol

engine or electric motor driven by a gen set or manually operated.

5)	The portable Synchronised Steel Rolled Stock handling device as

claimed in claim 1, wherein the said drive gearbox (8) is operatively

connected to a planetary/warm wheel box for effective rotary motion of

said barrel wheel drum (9) provided on top of said trolley (5) which

moves on said boom (4) along with the power unit and the platform(6).

6)	The portable Synchronised Sted Rolled Stock handling deuce

engaged in loading or unloading rolled stock and handling materials like

rails long bars, lods particularly on and from flat Railway Wagons as

here in described and illustrated with the accompanying drawings

Dated this	28th  day  of  August  2001

According to this invention, an improved portable synchronised steel rolled stock handling device attachable and detachable with flat wagon engaged in lifting and loading/unloading and handling materials like rails, long bars, rods particularly on and from flat rail wagons comprising.

o Two cantilever crane (10) synchronise each other operatable from

one Driver Cabin (6)

o A column (2) fixed to the side of the flat wagon;

o A boom (4) hingeably fixed to said column (2) with a pin (16) for

vertical up and down movement about said pin (16) and a wire

rope (3) connected at one end of the said boom (4) to lift flic said

boom (4)  from transport mode to horizontal working position; a

trolley (5) comprising a power unit (7) drive gear box (8) wheel

band drum (9) with hoist wire rope (18) having a tail damp (13)

for stacking on rail stacks (15).

o A platform (6) movably mounted on each boom 

Documents:

« Previous Patent

Next Patent »

Patent Number	209236	

Indian Patent Application Number	00480/CAL/2001	

PG Journal Number	34/2007	

Publication Date	24-Aug-2007	

Grant Date	23-Aug-2007	

Date of Filing	28-Aug-2001	

Name of Patentee	MD ISLAM SAYEED .	

Applicant Address	S/O. LATEMD SAYEED C/O.TRACK FORCE,259 (62A) G.T.ROAD(EAST),MURGASOL,ASANSOL 713 303,W.B,INDIA	

Inventors:

#	Inventor's Name	Inventor's Address	

1	MD ISLAM SAYEED .	S/O. LATE MD SAYEED C/O.TRACK FORCE,259 (62A) G.T.ROAD(EAST),MURGASOL,ASANSOL 713 303,W.B,INDIA	

PCT International Classification Number	365 G 5/00	

PCT International Application Number	N/A	

PCT International Filing date		

PCT Conventions:

#	PCT Application Number	Date of Convention	Priority Country	

1			NA	

© All Indian Patents, 2013-2021.

  Patent data available in the public domain from Indian Patents Office, Department of Industrial Policy and Promotions, Ministry of Commerce and Industry, Government of India.

File: patents/209238-a-machine-for-electrochemically-assisted-arc-machining.html
Indian Patents. 209238:A MACHINE FOR ELECTROCHEMICALLY ASSISTED ARC MACHINING.

Indian Patents

Recently Granted Patents

  Recently Published Patents

Title of Invention	A MACHINE FOR ELECTROCHEMICALLY ASSISTED ARC MACHINING.

Abstract	The present invention relates to the development of a machine for electrochemically assisted arc machining useful for fast cutting of billets, rods and sheets of metallic materials of various sections, which are difficult-to-cut by conventional methods. The electrochemically assisted arc machining which comprises a machine tool essentially consisting of endless steel band mounted on a vertical band drive having two end pulleys connected to a prime mover, the said machine tool being mounted on an electrically insulated frame capable of horizontal movement to enable contact of steel band with a job to be machined, the said job being mounted on a vice, which is mounted on the electrically insulated bed, the contact surface of the said steel band and the said job being provided with electrolyte supply through means such as one or more nozzles connected to an electrolyte tank through a conventional chemical pump, the said steel band and said job being electrically connected to negative and positive terminals respectively of a DC power source.	

Full Text	The present invention relates to a machine for electrochemically assisted arc machining. Electrochemically assisted arc machine is a non conventional cutting machine that can be used for fast cutting of billets, rods and sheets of metallic materials, which are difficult-to-cut by conventional methods. This machine has been developed by combining electrochemical dissolution and arcing processes in a novel electrolyte composition as described and claimed in our copending patent application No: NF-249/02. The machine for electrochemically assisted arc machining (ECAAM) is useful for industrial applications, as conventional methods of cutting cannot be employed for machining difficult to cut super alloy materials such as Inconel, Nimonics, Stainless Steel, Titanium aluminide, tungsten carbide and heat treated high speed steel (HSS).

In mechanical engineering industry there is a need for cutting billets, rods and sheet stock of metallic materials and alloys prior to machining specific components. This operation proves to be time consuming especially with materials like stainless steel, nimonic etc. For cutting these, special alloy steel blades, diamond coated blades or slitting saws are used. This process proves to be costly because of the consumption of expensive tool. Flame cutting is also used for these metals. Disadvantages with flame cutting are a good bit of material is lost since the cut is quite wide and the method is well suited only for plates. Plasma arc or

laser cutting also produce a cut edge with severe undulation. Super alloy materials such as Inconel, nimonics, Titanium aluminide and tungsten carbide cannot be cut easily by conventional methods.

In the light of the above one can see that there is a need for fast cutting of difficult to cut hard metals of various sections.

To the best of our knowledge and belief the very concept of combined arc and electrochemical machining is novel and as such is not known in the art. This has been confirmed as no literature or patents available for such a machine.

The main object of the present invention is to provide a machine for electrochemically assisted arc machining of difficult to cut materials such as billets, rods, sheets of super alloys such as Inconel, Nimonics, Stainless Steels, Titanium aluminide, tungsten carbide and heat treated high speed steel (HSS) material.

Another object of the present invention is to provide a machine for electrochemically assisted arc machining wherein the electrolyte used is as described and claimed in our copending patent application No: N F-249/02,

The machine of the present invention provides electrochemically assisted arc machining wherein electrochemical dissolution and arcing processes are combined to provide machining of metallic billets, rods and sheets which are difficult to cut by conventional methods.

In the drawing accompanying this specification, figure 1 represents the schematic view of the machine of the present invention wherein the various parts are:

1.	CNC control panel

2.	DC power source

3.	Vertical band drive

4.	Bed

5.	Metal band

6.	Horizontal table holding frame

7.	Vice for Job mounting

8.	Electrolyte tank and pump

Accordingly the present invention provides a machine for electrochemically assisted arc machining which comprises a machine tool essentially consisting of endless steel band mounted on a vertical band drive having two end pulleys connected to a prime mover, the said machine tool being mounted on an electrically insulated frame capable of horizontal movement to enable contact of

steel band with a job to be machined, the said job being mounted on a vice, which is mounted on an electrically insulated bed, the contact surface of the said steel band and the said job being provided with electrolyte supply through means such as one or more nozzles connected to an electrolyte tank through a conventional chemical pump, the said steel band and said job being electrically connected to negative and positive terminals respectively of a DC power source.

In an embodiment of the present invention the endless steel band used may be a steel band loop made by joining the ends of a steel band by conventional methods.

In another embodiment of the present invention the prime mover used may be an electric motor.

In yet another embodiment of the present invention the horizontal movement of the frame mounted with machine tool may be effected by an electric motor.

In still another embodiment of the present invention the horizontal bed is electrically insulated.

In further embodiment of the present invention the electrolyte used may be such as described and claimed in our copending patent application No: N F- 249/02.

In still yet another embodiment of the present invention the steel band is the cathode and the job is the anode.

In the present invention, a novel method of achieving fast cutting of metals and alloys by arcing in a specially formulated electrolyte composition was achieved. In this method, the cutting action is best described as electrochemically assisted arc machining. In other words, electrochemical dissolution and arcing alternatively take place resulting in fast cutting. The electrolyte composition formulated is able to play the dual role of permitting electrolyte dissolution of job as well as formation of arc on the job surface.

The present invention describes a cutting machine that can be used with the specially formulated electrolyte  of our copending  patent application no. NF-249/02.

The machine for electrochemically assisted arc machining consists of a DC power supply, a machine tool and an electrolyte circulation system. The power supply is a full wave rectifier without any smoothing. A thyristor controlled rectifier may also be used. The power supply has a short circuit protection and also a current limit.

The machine tool consists of an endless steel band which travels between two pulleys. The steel band is formed by butt welding semihard steel strip of appropriate length and annealing the weld seam. The steel band rotates on two pulleys, one of them is provided with a drive. The distance between the pulleys can be adjusted to provide the desired tension on the blade.

Two spring loaded carbon brushes provide the electrical contact to the band. The band may be  made to rotate in a vertical, horizontal or inclined plane. However, the preferred one is vertical.

For cutting, the job is mounted on a vice, which is mounted on the horizontal table fixed on the bed which is perpendicular to the moving band. The bed is electrically isolated to prevent shorting. The horizontal table has also a provision to connect the job as anode to the power supply.

The horizontal table is moved by a Programme Logic Controller (PLC), so that cutting may be done automatically. The power supply is connected between the band and the job. The electrolyte composition specified i pumped by a suitable chemical pump on to the steel band and job and the power supply is switched on. To flood the gap between job and band, the electrolyte is delivered through suitable nozzles arranged on either side of the band. Appropriate feed rate and voltage are set. Sparking or arcing starts and job is cut.

The electrolyte is collected in a reservoir kept below the bed and is recirculated. The machine is provided with an enclosure to prevent splashing of electrolyte. The enclosure is provided with an exhaust system.

The experiments have been carried out with steel band at different parameters in the present electrochemically assisted arc machine (ECAAM), to cut various materials.

The electrodes are the workpiece or job, which is connected as anode and the counter electrode, which may be called as tool and acts as a cathode. The ordinary annealed mild steel band is rotated between two wheels while cutting the material with electrolyte. The plain steel band is sufficient, since it is not cutting by abrasive action but only acts as a carrier for the spark / arc current, which cuts the material.

The metal which has to be sliced is clamped in the vice of the machine and the rotating steel band is used as tool. The electrolyte is pumped on to the steel band and job and the power supply is switched on, with appropriate feed rate and voltage. Sparking / arcing starts with electrochemical dissolution and the job is cut.

The following examples are given to illustrate the invention and should not be construed to limit the scope of the present invention.

Example I

The process parameters for cutting tungsten carbide materials

(Table Removed)

Example II

The process parameters for cutting titanium aluminide material

(Table Removed)

Example III

The process parameters for cutting HSS and Nimonic materials

(Table Removed)1With the ECAAM machine, we could cut several difficult-to-cut materials like stainless steel, nickel alloys, titanium alloys, high speed tool steel and tungsten carbide.

Cutting rates obtained with this machine are 3-25 mm/min for SS, 3-5 mm/min for high speed tool steel, 1-2.5 mm/min for Titanium alloy, 3-5 mm/min for Nimonic and 0.5-2 mm/min for Tungsten carbide.

The main advantages of the present invention are : i.  The electrochemically assisted arc machining (ECAAM) is very useful for

industrial applications, as conventional methods of cutting cannot be

employed for machining difficult to cut super alloy materials, ii.  The ECAAM machine can be used for fast cutting of billets, rods and

sheets of metallic materials of various section, which are difficult-to-cut by

conventional methods, iii.  The ECAAM machine can give higher productivity and it is not expensive.

It is cost effective, iv.  The electrolyte employed in the ECAAM machine is environmentally

friendly, non-hazardous, non-polluting and safe-to-handle, v.  The electrolyte used in the ECAAM machine is versatile, since it can be

used for cutting all the ferrous materials.

We claim:

1.	A machine for electrochemically assisted arc machining which

comprises a machine tool essentially consisting of endless steel band

mounted on a vertical band drive having two end pulleys connected

to a prime mover, the said machine tool being mounted on an

electrically insulated frame capable of horizontal movement to

enable contact of steel band with a job to be machined, the said job

being mounted on a vice, which is mounted on an; electrically

insulated bed, the contact surface of the said steel band and the said

job being provided with electrolyte supply through means such as

one or more nozzles connected to an electrolyte tank through a

conventional chemical pump, the said steel band and said job being

electrically connected to negative and positive terminals respectively

of a DC power source.

2.	A machine for electrochemically assisted arc machining as claimed

in claim 1 wherein the endless band used is steel band loop made by

joining the ends of a steel band by conventional methods.

3.	A machine for electrochemically assisted arc machining as claimed

in claim 1 wherein the prime mover used is an electric motor.

4.	A machine for electrochemically assisted arc machining as claimed

in claim 1 wherein the horizontal movement of the frame mounted

with machine tool is effected by an electric motor.

5.	A machine for electrochemically assisted arc machining as claimed

in claim 1 wherein the horizontal bed is electrically insulated.

6.	A machine for electrochemically assisted arc machining as claimed

in claim 1 wherein the electrolyte used is as described and claimed

hi our copending patent No: NF~-249/02.

7.	A machine for electrochemically assisted arc machining as claimed

in claim 1 wherein the steel band is the cathode and job is the anode.

8.	A  machine  for  electrochemically  assisted  arc  machining

substantially as herein described with reference to the examples and

drawings accompanying this specification.

Documents:

				478-del-2002-abstract.pdf

				478-del-2002-claims.pdf

				478-del-2002-correspondence-others.pdf

				478-del-2002-correspondence-po.pdf

				478-del-2002-description (complete).pdf

				478-del-2002-drawings.pdf

				478-del-2002-form-1.pdf

				478-del-2002-form-19.pdf

				478-del-2002-form-2.pdf

				478-del-2002-form-3.pdf

« Previous Patent

Next Patent »

Patent Number	209238	

Indian Patent Application Number	478/DEL/2002	

PG Journal Number	41/2007	

Publication Date	12-Oct-2007	

Grant Date	23-Aug-2007	

Date of Filing	22-Apr-2002	

Name of Patentee	COUNCIL OF SCIENTIFIC AND INDUSTRIAL RESEARCH	

Applicant Address	RAFI MARG, NEW DELHI- 110001, INDIA.	

Inventors:

#	Inventor's Name	Inventor's Address	

1	KARAIKUDI SANKARANARAYANA RAJAM	NATIONAL ACRORPARE LABORATORIES BANGLORE, INDIA	

2	KAPPAM JAYARAM SANTHOSH KUMAR	NATIONAL ACRORPARE LABORATORIES BANGLORE, INDIA	

3	ANNAMALAI POURASSAMY.	NATIONAL ACRORPARE LABORATORIES BANGLORE, INDIA	

4	SUNDARAPANDIUM RAMA RAJAGOPALAN	NATIONAL ACRORPARE LABORATORIES BANGLORE, INDIA	

5	INDIRA RAJAGOPAL	NATIONAL ACRORPARE LABORATORIES BANGLORE, INDIA	

PCT International Classification Number	B23P 21/00	

PCT International Application Number	N/A	

PCT International Filing date		

PCT Conventions:

#	PCT Application Number	Date of Convention	Priority Country	

1			NA	

© All Indian Patents, 2013-2021.

  Patent data available in the public domain from Indian Patents Office, Department of Industrial Policy and Promotions, Ministry of Commerce and Industry, Government of India.

File: patents/209244-an-improved-sensor-loop-for-detecting-and-arresting-longitudinal-continuous-cut-in-steel-cord-reinforced-rubber-conveyor-belts-and-method-of-constructing-the-same.html
Indian Patents. 209244:"AN IMPROVED SENSOR LOOP FOR DETECTING AND ARRESTING LONGITUDINAL CONTINUOUS CUT IN STEEL CORD REINFORCED RUBBER CONVEYOR BELTS AND METHOD OF CONSTRUCTING THE SAME"

Indian Patents

Recently Granted Patents

  Recently Published Patents

Title of Invention	"AN IMPROVED SENSOR LOOP FOR DETECTING AND ARRESTING LONGITUDINAL CONTINUOUS CUT IN STEEL CORD REINFORCED RUBBER CONVEYOR BELTS AND METHOD OF CONSTRUCTING THE SAME"

Abstract	An improved sensor loop for detecting and arresting longitudinal continuous cut in rubber conveyor belts, being embedded in the rubber cover of the conveyor belts, and operable as a part of an electronic control system, such as herein described, characterised in that the sensor loop comprises a pair of separate endless loops (1, 2) of substantially rectangular configuration, each endless loop being made of a steel rope (1') which is pre-bent in a zig-zag/wavy pattern, and that the two ends (a, b) of the steel rope (1') forming an endless loop are joined by braiding strands (a", b') thereof.	

Full Text	The invention relates to an improved sensor loop for detecting and arresting longitudinal continuous cut in steel cord reinforced rubber conveyor belts and to a method of constructing the same.

The invention relates more particularly to a sensor loop which is embedded in the rubber cover of a conveyor belt having steel cord reinforcement in the longitudinal direction only.

The sensor loop according to the invention being of substantially rectangular configuration in the horizontal plane is embedded in the rubber cover of a conveyor belt in a manner so as to cover substantially the entire width of the conveyor belt by the longer sides of the sensor loop. A plurality of such sensor loops are embedded in the conveyor belt at preselected intervals along the length of the belt.

The function of the sensor loop, forming part of an electronic control system, is to permit transmission of an electromagnetic signal from a transmitter to a receiver, one/two pairs of said transmitter and receiver being installed underneath the conveyor belt one on each side of a location in the conveying path of belt, which is identified to be vulnerable to damages resulting in a longitudinal cut in the belt. When a longitudinal cut takes place in the part of the belt lying at the said vulnerable region of the conveying path and extends upto the location of the belt where the nearest sensor loop is embedded, the longitudinal sides of the sensor loop lying there are also cut, disrupting thereby the transmission of the electromagnetic signal from the transmitter to the receiver of that pair of transmitter and receiver of the electronic control  system, installed ahead  of the said vulnerable

2-

region of the conveying path in the direction of movement of belt, leading to stoppage of further movement of belt automatically by means of the electronic control system.

EP 1419982 discloses a conveyor belt with a rip detection sensor, having novelty lying in transponders (42, 44). The endless loop (36) (illustrated in Fig. 2) is formed of straight conductors (38, 42).

W002/40384 discloses a fault monitoring and sensing system, in which an electrically conductive fault responsive component extending between the two side portions of the belt is used, in the form of a loop having two end-connecting portions connected to the fault sensing circuit, and being in series with at least one capacitor and in parallel with at least one capacitor.

GB 121 6069 discloses a supervision apparatus for conveyor belts of rubber or similar material, in which electrically conductive inserts are embedded in the belt, and each insert includes two conductors, lying closely side by side or co-axially, and extending approximately over the whole width of the belt, forming part of an open-current loop or open-inductive loop. A contact is established between the two conductors of each insert when the belt is damaged.

The abovementioned prior arts are not relevant to the present invention, which relates to a sensor loop for detecting and arresting longitudinal continuous cut in rubber conveyor belts, comprising two endless loops each made of a steel wire which is pre-bent in a zig-zag/wavy pattern having the free ends of the steel wire joined by braiding of the strands thereof, instead of by soldering or brazing as conventionally done. The loops of the present invention

/3/

are not connected directly to the electronic control system or arty components. The movement of the belt is stopped automatically when the steel wire forming a loop is broken.

The conventional sensor loop used for protecting the conveyor belt against longitudinal continuous cut suffers also from the following two main drawbacks: -

(a)	the two free ends of the steel cord  forming the loop

being joined  together  by  soldering  or  brazing  makes the joint

relatively hard and brittle, and therefore liable to be broken by

flexing  of  the  conveyor  belt  during  performing  the  conveying

operations; and

(b)	the four corners of the rectangular shaped sensor loop

formed by sharp bends of the steel cord are relatively fragile and

therefore  broken  by  the  flexing  of  the  conveyor  belt  during

performing the conveying operations.

The object of the prevent invention is to provide an improved sensor loop for preventing longitudinal continuous cut in rubber conveyor belts, in which the said drawbacks of the conventional sensor loop are removed to a large extent, if not completely.

The improved sensor loop according to the invention is of substantially rectangular configuration and comprises a pair of endless loops placed one inside the other with a predetermined gap left between the adjacent sides thereof and produced from steel ropes, which are pre-bent in a zig-zag/wavy pattern, the two free ends of each said steel rope forming an endless loop being joined by braiding  the strands thereof, instead of soldering or brazing the

/3a/

free ends as is done  in the conventional sensor loop.

Thus the invention provides an improved sensor loop for detecting and arresting longitudinal continuous cut in rubber conveyor belts,  being embedded in the  rubber cover of the  conveyor belts,  and operable as a part of an electronic control system, such as herein described,  characterised in that the sensor  loop comprises a pair of separate endless loops of substantially rectangular configuration,  each endless loop being made  of a steel rope which is pre-bent in a zig-zag/wavy pattern,  and that the two free ends of the  steel rope forming an endless loop are Joined by braiding strands thereof.

The invention provides a method of constructing an improved sensor loop for detecting and arresting longitudinal continuous cut in rubber conveyor belts,  comprising  (a)  bending a steel rope in a zig-zag/wavy pattern,  (b)  forming a loop with the rope of substantially rectangular configuration,  (c) unbraiding the two free ends of the rope into two separate strands at each free end,  (d)  cutting off one  of two strands at each free end, (e) braiding the two strands left  one at each free end,  (f)  zinc coating and rubberising the endless loop formed,  and (g) selecting two endless loops,  one  being  of bigger dimensions than the other, to form the  improved sensor loop.

The invention is described fully and particularly,  in an unrestricted manner,  v/ith reference to the accompanying drawings of the provisional specification and the  complete specification, in which -

-  4  -

Figure 1  is a schematic view of one embodiment of the improved sensor loop embedded in the rubber cover of a rubber conveyor belt with the longitudinal sides of the sensor loop lying along the width of the conveyor belt;

Figure 2 is a schematic layout of the electronic control system used with the sensor loop for detecting and arresting longitudinal continuous cut in a rubber conveyor belt;  and

Figure 3-illustrates a method of joining the two free ends of a pre-bent steel cord forming an endless loop.

Referring to Figure  1,  the invented sensor loop comprises a pair of endless loops  (1,  2),  disposed one  inside the  other,  each loop (1,  2) being made  of a steel rope prebent along the length thereof  in a  zig-zag pattern.

In a particular embodiment of the invented sensor loop, embedded in conveyor belt  (5),  the outer loop (1)  is of length 1700 mm and breadth 320 ram,  the  inner loop  (2)  is of length 1650 mm and breadth 280 mm,  the gap  (3) between the  outer (1) and inner (2) loops is 25 mm,  the  sides  (4)  of each zig-zag part of steel rope are of length 50 mm,  the steel rope used is of diameter 1.7 mm and the two free ends of the steel rope  are joined by splicing over a length of 300 mm for each loop (1,  2).

The loops are embedded in a horizontal plane with their longitudinal sides lying along the width of a conveyor belt (5) of breadth 1750 mm and thickness 4.25 nan.

Referring to Figure 3,  Figure 3(A) shows the two free ends  (a and b)  of steel  rope  (1')  forming an endless loop (1)  of the improved sensor loop;  Figure 3(B)  shows unbraided strands

-  5  -

(a' and a") at one free end (a), and unbraided strands (b' and b") at the other free end (b) of steel rope (1'); and Figure 3(C) shows the joint (C) formed by first cutting off the strands (a' and b"), and braiding the remaining strands (a" and b') at the free ends (a and b) respectively of steel cord (1').

The joint (C) thus formed by braiding the strands of the two free ends of a steel cord and without soldering or brazing of the free ends of the steel cord is flexible, and hence is not liable to be ruptured by flexing of the conveyor belt during performing the

conveying operations.

After constructing an endless loop by joining the free ends of a steel cord in the method described with reference to Figure 3, the loop is zinc coated and rubberised to ensure adequate bonding of the loop with the rubber cover of conveyor belts, in which the sensor loop is embedded.

Referring to Figure 2, the electronic control system used for preventing longitudinal continuous cut in a conveyor belt (5) using the improved sensor loop comprises a chute (6) for feeding the materials to be conveyed at a region (7) of the conveying path which is identified to be a vulnerable region to cause longitudinal cut in the belt; a first pair of transmitter (8) and receiver (9) for transmitting an electromagnetic signal from transmitter (8) to receiver (9) via the sensor loop (10) embedded in the conveyor belt (5) when sensor loop (10) is moved to the location of the transmitter and receiver pair (8,9), disposed underneath the conveyor belt (5) at the left-hand side of said vulnerable region (7); a driven drum (11) for driving the conveyor belt (5) in the direction of arrows (12 and 13);a second set of transmitter (14) and  receiver

-6-

(15),  disposed underneath the conveyor belt at the right-hand side of said vulnerable region (7),  for transmitting an electromagnetic signal from transmitter (14) to receiver (15) via the sensor loop (10)  when the sensor loop (10)  is moved to a position near the pair of transmitter (14)  and receiver (15) by the conveyor belt driven by drum (11)  in the direction (12);  a non-driven drum (16) fitted with a plurality of pulse signal emitting source  (17)  along the periphery thereof emitting pulse signals of strength relative to the  distance of a sensing loop therefrom;  a proximity switch (18) positioned adacent to the non-driven drum (16)  for picking up the pulse signals from sources (17);  a processor unit  (19) for processing the  signal inputted into it from each of said transmitters  (8,  14),  receivers  (9,  15)  and proximity switch (18) and thereby detecting the  occurrence of a rupture of the sensing loop and stopping further movement of the conveyor belt  (5) by disabling the driven drum (11) by operating switch (21),  and stopping further flow of materials  in chute  (6) by operating key (20).  In this way the occurrence of a continuous cut ia the conveyor belt is prevented by the system shown in Figure 2.

The performance of the system shown in Figure 2 by embedding the invented sensor loop in the conveyor belt (5) has evaluated in the mining environments,  above and underneath the ground surface,  and compared against the average performance of the corresponding system operated by embedding a conventional sensor loop  in the  conveyor belt.  The  following advantages have been obtained by using the  invented sensor loop  :-

(i)  the length of longitudinal  cut in the  conveyor belt is reduced appreciably;

-  7  -

(ii)  the frequency of unnecessary stoppage of the conveyor belt during its production run arising from breakage  of the steel rope forming the  sensor loop by flexing of the conveyor belt even when there is no longitudinal cut in the conveyor belt, is almost totally eliminated;

(iii)  the efficiency of conveyor belt performance  is  increase significantly;  and

(iv)  the  maintenance  cost of the conveyor belt is reduced drastically.

-  8  -

We claim :-

1.	An  improved sensor loop for detecting  and  arresting

longitudinal continuous cut in steel cord reinforced rubber conveyor

belts, being embedded in the rubber cover of the conveyor belts,

and operable as a part of an electronic control system, such as

herein described, characterized in that the sensor loop comprises a

pair of separate endless loop (1,  2) of substantially rectangular

configuration, each endless loop being made of a steel rope (1')

which is pre-bent in a zig-zag/wavy pattern, and that the two free

ends (a, b) of  the steel rope (1') forming an endless  loop are

joined by braiding strands (a", b') thereof.

2.	The  improved  sensor  loop  as  claimed  in  claim  1,

wherein the braided strands are each of length 300 mm.

3.	The improved sensor loop as claimed in claims 1 and 2,

wherein each endless loop is zinc coated and rubberised.

4. An improved sensor loop for detecting and arresting longitudinal continuous cut in rubber conveyor belts, substantially as herein described.

5. A method of constructing an improved sensor loop for detecting and arresting longitudinal continuous cut in steel cord reinforced rubber conveyor belts as claimed in any one of the preceding claims, comprising (a) bending a steel rope in a zigzag/wavy pattern;(b) forming an endless loop, using the rope, of substantially rectangular configuration; (c) unbraiding the two free ends of the rope into two separate strands at each free end; (d) cutting off one of the two strands at each free end; (e) braiding the two strands  left one at each  free end;  (f)  zinc coating  and

-9-

rubberising the endless loop formed; and (g) selecting two endless loops, one being of bigger dimensions than the other, to form the improved sensor loop.

- 10 -

6.	A method of constructing a sensor loop for detecting

and arresting longitudinal continuous cut in steel cord reinforced

rubber conveyor belts, substantially as herein described.

7.	A method of embedding the sensor loop for detecting

and arresting longitudinal continuous cut in steel cord reinforced

rubber conveyor belts as claimed in any one of the preceeding

claims, comprising embedding a pair of endless loops of different

dimensions,  with the longitudinal sides thereof lying along  the

width of the conveyor belts so as to cover substantially the entire

width of the belts, the endless loop of smaller dimensions being

placed inside the endless loop of bigger dimensions  leaving a pre

determined gap between the adjacent sides of the said two endless

loops, at required intervals along the length of the conveyor belts.

An improved sensor loop for detecting and arresting longitudinal continuous cut in rubber conveyor belts,  being embedded in the rubber cover of the conveyor belts,  and operable as a part of an electronic control system,  such as herein described,  characterised in that the sensor loop comprises a pair of separate endless loops (1,  2) of substantially rectangular configuration,  each endless loop being made of a steel  rope (1') which is pre-bent in a zig-zag/wavy pattern,  and that the two ends  (a,  b)  of the steel rope  (1')  forming an endless loop are joined by braiding strands (a",  b') thereof.	

Documents:

« Previous Patent

Next Patent »

Patent Number	209244	

Indian Patent Application Number	00687/CAL/2002	

PG Journal Number	34/2007	

Publication Date	24-Aug-2007	

Grant Date	23-Aug-2007	

Date of Filing	10-Dec-2002	

Name of Patentee	PHOENIX YULE LIMITED	

Applicant Address	"IDEAL PLAZA", 11/1, SARAT BOSE ROAD, KOLKATA-700 020.	

Inventors:

#	Inventor's Name	Inventor's Address	

1	WOLFGANG SCHNELL	PHOENIX CONVEYOR BELT SYSTEM GMBH, PHOENIX CBS GMBH, HANNOVER STRASSE 88, 21079 HAMBURG,	

2	TIMIR BARAN BHATTACHARJEE	PHOENIX YULE LTD., P.O.GAYESHPUR, KALYANI, DIST. NADIA, PIN-741 234.	

PCT International Classification Number	B 65 G 43/02	

PCT International Application Number	N/A	

PCT International Filing date		

PCT Conventions:

#	PCT Application Number	Date of Convention	Priority Country	

1			NA	

© All Indian Patents, 2013-2021.

  Patent data available in the public domain from Indian Patents Office, Department of Industrial Policy and Promotions, Ministry of Commerce and Industry, Government of India.
