Repository: anandvc/allindianpatents

File: patents/209252-a-method-for-producing-coated-non-oriented-electrical-steel.html (part 1 of 2)
Indian Patents. 209252:A METHOD FOR PRODUCING COATED NON ORIENTED ELECTRICAL STEEL

Indian Patents

Recently Granted Patents

  Recently Published Patents

Title of Invention	A METHOD FOR PRODUCING COATED NON ORIENTED ELECTRICAL STEEL

Abstract	The method for producing coated non-oriented electrical steel sheet comprising coating both surfaces of the non-oriented steel sheet with an inorganic/organic cured coating inorganic particulate silicate such as herein described and 10-25 parts of an acrylic resin, based upon 100 parts by-dry weight, the coating formed from an acid aqueous suspension containing a monoaluminum phosphate solution, the particulate silicate and an acrylic latex, said suspension including up to 1 part by weight of a water-soluble organic solvent such as herein described per each part of the acrylic resin.	

Full Text	BACKGROUND OF THE INVENTION

The present invention relates to an inorganic/organic insulative coated semi-processed or fully processed nonoriented electrical steel providing a high level of surface resistivity to minimize interlaminar power losses. More particularly, the insulative coating is formed from an acid aqueous suspension including a monoaluminum phosphate solution, at least one inorganic particulate silicate and an organic acrylic latex. The insulative coated nonoriented electrical steels of this invention may be used to minimize power losses in magnetic cores of motors, generators, transformers, and other electrical equipment.

Nonoriented electrical steel sheets used for medium and large size motors,

generators and transformers require an insulative coating that provides a high level of

surface resistivity to minimize interlaminar power losses when laminations formed from

the steel are used in an as-punched condition. This high level of surface resistivity may

also be required after heat treatments such as stress-relief annealing (SRA) or "burn-off'

treatments used to remove winding insulation during motor repair. The insulative coating

must have good adhesion to the steel sheet during manufacturing processes so that the

coating does not flake from the edges of laminations punched from the steel sheet. The

insulative coating also should not powder excessively, should not buildup on feed rolls

and other equipment during punching, slitting or shearing, should not abrade dies used to

punch or shear the laminations, should allow welding of magnetic cores formed from the

laminations at reasonable speeds, and should be compatible with various chemicals and

resins used during manufacture or use of the magnetic cores.

It is known to use inorganic phosphate insulative coatings for electrical steel.

Inorganic phosphate coatings provide excellent surface resistivity and heat resistance but

cause excessive die wear during punching of laminations and tend to have poor adhesion

to the steel sheet. For example, US patent 2,501,846'discloses forming an insulating film

from a phosphoric acid solution containing about 7-50% free acid or a solution consisting

of phosphoric acid in which magnesia has been dissolved. US patent 2,743,203,discloses

an inorganic phosphate insulative coating for electrical steel formed from a phosphoric

acid solution in which aluminum hydrate has been dissolved. US patent 3,948,786 relates

to an improved inorganic phosphate insulative coating for grain oriented electrical steel

formed from a solution containing 100 parts by weight of an aluminum-magnesium-

-1A-

phosphate solution, up to 150 parts by weight colloidal silica, and up to 25 parts by weight of chromic anhydride. These prior art inorganic phosphate insulative coatings all cause increased die wear during punching of laminations compared to punching of bare electrical steel. Also, adhesion of these coatings to the steel sheet surface is very dependent upon the nature of the oxide film formed on the surface of the sheet in the operations preceding coating.

resin.

It also is known to use inorganic insulative coatings containing an organic The organic resin provides lubricity to the cured coating which reduces the rate of die wear-during punching of the coated electrical steel. Inorganic phosphate coatings containing an organic resin provide excellent surface resistivity but may powder excessively during punching, slitting or shearing of the steel and cause build-up of powdered coating on the punching, slitting or shearing equipment. During periods of high humidity, inorganic/organic phosphate coatings may absorb water vapor from the atmosphere and become sticky, causing the coating to build up on feed rolls, dies, tension pads, and other equipment. The accumulated coating must be removed from the equipment by cleaning, thereby impacting productivity. US patent 4,496,399 relates to an inorganic/organic phosphate insulative coating. This patent discloses an aqueous composition for coating nonoriented electrical steels with the inorganic portion of the composition including 100 parts aluminum-magnesium-phosphate and either 33-250 parts colloidal silica and 10-25 parts chromic anhydride or 30-250 parts of a particulate aluminum silicate. The organic portion of the composition contains 15-1350 parts of an aqueous suspension containing 40-60% by weight solids of an acrylic or vinyl acetate resin. A disadvantage of this coating is that the inorganic portion contains free phosphoric ¦acid which must be reacted with the steel surface at a high temperature and also magnesium phosphate compounds which must be cured at a high temperature to prevent stickiness caused by the presence of unreacted phosphoric acid or hygroscopic phosphate compounds. At this high curing temperature, however, degradation of the resin occurs which results in a non-uniform brown appearance and poor adhesion to the steel sheet. Another disadvantage is that the coating is difficult to apply uniformly across the width of the steel sheet using grooved rubber metering rolls due to occurrence of streaks of thin coating.

US patent 3,793,073 discloses an inorganic/organic insulative coating for coating electrical steel having a surface roughness of at least 20 Hr.m.s. uinch. The organic portion of the coating is formed from "the group of acrylic, acid resins or copolymers, anhydrous maleic acid, amino acid resin, calcium Hgnin sulfonate, polyvinyl alcohol, phenol resin, vinyl acetate, polyvinyl acetal, alkyd resins, vinyl chloride and epoxy resins.

2

Organic particulate materials such as bakelite, melamine resin or the like having a particle size greater than 2 urn may be used to provide the surface roughness. The inorganic portion of the coating may include one or more of a phosphoric acid type material or a chromic acid type material. The phosphoric acid type material may include a phosphate of calcium, aluminum, magnesium and zinc as well as titanium oxide, colloidal silica, colloidal alumina and boric acid. The chromic acid type material may include a bichromate of calcium, magnesium, and zinc as well as titanium oxide, colloidal silica, colloidal alumina, boric acid and an organic reducing agent. An electrical steel coated with this inorganic/organic insulative coating has good punching and welding quality. A disadvantage of this coating is that very high surface resistivity, a high stacking factor and acceptable weldability cannot be achieved simultaneously when the base metal surface roughness is greater than 20 Hr.m.s. uinch. The coating has to be thick to insure good resistivity when applied to a rough sheet surface and this causes the stacking factor to be low and may adversely affect weld porosity. Another disadvantage of a coating having a resin with a particle size greater than 2 um is that the resin particles may detach from the steel surface during processing resulting in excessive powdering and powdered coating build-up. Also, this coating may contain chromic acid or chromates which create safety and environmental problems during application of the coating, processing of the coated steel sheet, and disposal of waste coating.

US patent 4,618,377 discloses an inorganic/organic coating composition for forming an insulative coating on electrical steel comprising an organic emulsion resin, organic resin particles surface-treated with a dispersion improver, and a solution containing at least one inorganic phosphate or chromate component. The surface-treated resin particles are used to control surface roughness of the cured coating thereby improving weldability. The emulsion resin may be acrylic vinyl acetate, styrene, or butadiene alone or a copolymer of one or more of vinyl acetate, styrene, and butadiene. The surface-treated resin particles have a size of 2-50 um and may include a copolymer or mixture of one or more of polyethylene, polypropylene, polyamide, polyacrylic resin, polystyrene and benzoguanamine. The inorganic portion of the coating may include one or more of a phosphate of calcium, aluminum, magnesium and zinc, chromate or bichromate of calcium, magnesium, zinc or aluminum, and oxide, hydroxide or carbonate of calcium, magnesium, zinc and aluminum dissolved in phosphoric acid or anhydrous chromic acid. The coating is baked to semi-melt the resin particles thereby providing a surface roughness Ra of 0.5-1,5 um on the cured insulative coating. A disadvantage of

this coating is the resin particles tend to powder or flake during processing of the coated

3

steel sheet. Also, the coating may contain chromic acid or chromates which cause safety and environmental problems.

US patent 4,844,753 discloses an aqueous coating composition for forming an insulative coating on electrical steel comprising an inorganic chromate film-forming component and a resin component. The resin component is a mixture of an acrylic or acrylic-styrene emulsion and guanamine resin having a particle size of 0.2-1 µm. When these inorganic/organic insulative coatings containing a chromate are applied with a very thin thickness, the coating is smooth but has poor surface resistivity. If the chromate insulative coating is applied with sufficient thickness to have high surface resistivity, excessive porosity occurs during welding caused by volatilization of the resin. If particles are added to the chromate insulative coating to minimize weld porosity caused by volatilization of the organic resin during welding, then the coating powders excessively during punching. This chromate insulative coating is undesirable because of safety and environmental problems relating to use of the coating and disposal of the waste byproducts containing soluble hexavalent chromium.

It also is known to use insulative coatings for electrical steel containing as the binder one or more water soluble silicates such as sodium silicate, potassium silicate, or ammonium silicate. These coatings have a basic pH rather than the acid pH associated with coatings containing phosphate or chromate binders. Insulative coatings based on soluble silicates may be completely inorganic or they may contain organic material to improve punchability. US patent 3,839,256 discloses a coating composition containing quaternary ammonium silicate solution and aqueous dispersions of ethylene polymers and ethylenically-unsaturated carboxylic acids or esters, and optionally containing lubricants such as oils to improve lubricity, surfactants to improve wetting or prevent foaming, and fillers to reduce cost. US patent 4,507,360 discloses addition ,of a chromate compound selected from the group of strontium chromate, barium chromate, and lead chromate to the composition of"US patent 3,839,256 to improve corrosion resistance. US patent 4,762,753 relates to an inorganic insulative coating composition for electrical steel containing sodium silicate, magnesium oxide or hydroxide, titanium dioxide, and mica. All of these insulative coatings based on soluble silicates provide good surface resistivity and heat resistance, but they cause poor weld pool fluidity during gas tungsten arc welding resulting in nonuniform, discontinuous welds.

Accordingly, there remains a need for an insulative coating for nonoriented electrical steel sheet .that provides good surface resistivity, minimizes interlaminar power J losses, has good water vapor absorption resistance, provides good adhesion to the sheet, causes minimal die wear during punching of laminations from the sheet, does not powder

4

excessively during" punching of the laminations or cause build-up of coating on the punching equipment, withstands stress-relief annealing and burn-off heat treatments, and does not cause excessive weld porosity. There also is a need for an, insulative coating for nonoriented electrical steel sheet.that is low cost, is compatible with a variety of chemicals and resins used to manufacture magnetic cores and does not contain chromates that create costly environmental disposal problems. There also is a need for an insulative coating for nonoriented electrical steel sheet that does not create a safety problem during application and use of the coating caused_by the presence of hexavalent chromium.

SUMMARY OF THE INVENTION

The present invention relates to a nonoriented electrical steel sheet coated on both surfaces with a cured insulative coating which provides" a high level of surface resistivity to minimize interlamlnaf power losses in magnetic cores of motors, generators, transformers, and other electrical equipment. The cured insulative coating on the steel sheet includes, based upon 100 parts by dry weight, 20-60 parts of aluminum phosphate, 20-70 parts of at least one inorganic particulate silicate and 10-25 parts of an acrylic resin. The cured insulative coating is formed from an acid aqueous suspension containing a monoaluminum phosphate solution, the particulate silicate and an acrylic latex. The suspension may include up to 1 part by weight of a water-soluble organic solvent per each part of the acrylic resin.

Another feature of this invention includes the aforesaid insulative coated electrical steel sheet having a Franklin current no greater than about 0.2 A.

Another feature of this invention includes the aforesaid;cured coating having a thickness on each steel surface of 0.5-8 um.

Another feature of this invention includes the aforesaid silicate having a particle size of 0.3-60 um

Another feature of this invention includes the aforesaid suspension having a viscosity of 15-300 cP.

Another feature of this invention includes the aforesaid suspension having a specific gravity of about 1.0-1.3,

Another feature of this invention includes the aforesaid acid aqueous suspension having a pH of about 2.0-2.5 and containing 
A principal object of this invention is to provide a composition for forming an insulating coating on a nonoriented electrical steel sheet that has low moisture absorptior in a humid atmosphere.

5

Another object of this invention is to provide an insulating coating composition for forming an insulating coating on a nonoriented electrical steel sheet that provides improved adhesion and reduced powdering, before and after heat treatment such as stress-relief annealing.

Other objects of this invention include providing a composition for forming a cured insulating coating on a nonoriented electrical steel sheet that provides high surface resistivity of the sheet, has good punchability of the sheet, has good weldability of the sheet at reasonable welding speeds with minimal porosity in the weld, can be applied to the sheet using means such as grooved rubber metering rolls resulting in a uniform coating with no bare spots or streaks of thin coating and does not create safety or environmental problems related to the use or disposal of hexavalent chromium.

An advantage of this invention includes a cured insulative coating on a nonoriented electrical steel sheet which has low moisture absorption in a humid atmosphere and does not cause coating build-up on punching, slittingor shearing equipment.

Additional advantages include a composition for forming a cured insulating coating on a nonoriented electrical steel sheet that has improved adhesion and powdering resistance, provides a high level of surface.resistivity, does not require a chromate thereby avoiding safety and environmental problems during use and disposal of the coating, and is easily applied to the electrical steel sheet using grooved rubber metering rolls without occurrence of thin coating streaks or other defects.

 The above objects, features and advantages, as well as others, will be apparent from the following description of the preferred invention.

DESCRIPTION OF THE PREFERRED EMBODIMENT

The present invention relates to an inorganic/organic insulative coated semi-processed or fully processed nonoriented electrical steel and a cured insulative coating composition therefor providing a high level of surface resistivity to minimize interlaminar power losses. Nonoriented electrical steel is characterized ,by having magnetic properties nearly uniform in all directions. These steels are comprised of iron, silicon and/or aluminum to impart higher specific electrical resistivity to the steel sheet and thereby lower core loss. Nonoriented electrical steels also may contain manganese, phosphorus and other elements commonly known to provide higher electrical resistivity which lowers core losses created during magnetization.

6

The nonoriented electrical steel of this invention is melted, cast and hot processed into continuous lengths of sheet, strip or foil, hereinafter referred to as sheet. The melt composition of the steel contains less than 0.1%, preferably less than 0.01% C; 0.2-3.5%, preferably 1.5-3.3% Si; 0.05-1.5%, preferably 0.2-0.8% Al; 0.05-0.5% Mn, preferably 0.1-0.5% Mn; up to 0.2% P, less than 0.7% Cr, less than 0.'1% S, up to 0.2% Sb and/or Sn to inhibit internal oxidation of the steel sheet during annealing, the balance iron, and normal residual elements such .as Cu, Ti, N and Mo, The sheet may be produced .using methods such as ingot casting, thick slab casting, thin slab casting, strip casting, or other methods of compact strip production using the melt composition. If the steel sheet is produced from a slab, the slab is reheated to about 1230°C and hot-processed such as being hot rolled into a strip thickness of 1.8-2.0 mm suitable for further processing. The hot-processed strip may be optionally annealed, pickled to remove scale, cold reduced about 60-85% in one or more stages and given a final anneal at a peak metal temperature of 870-1070°C for about 30-40 seconds. After cold reduction'bui before the final anneal, the steel sheet may be decarburization annealed to reduce carbon to 0.003% or less. During the final anneal, the sheet develops the desired final grain size and a surface oxide layer which serves as a base for an applied insulative coating of this invention. This insulative coating is applied to both surfaces of the final annealed sheet using metering means such as rollers. The insulative coating then is cured by passing the sheet through a furnace, an induction coil, or the like, wherein the sheet is heated to a peak metal temperature of about 220-350°C, preferably 300-330°C.

The nonoriented electrical steel of this invention may be fully processed or semi-processed. By fully processed nonoriented electrical steel is meant a hot processed steel which is optionally annealed, pickled, cold reduced, decarburized if necessary, final annealed to provide grain growth to develop optimum magnetic properties and then coated with an insulative coating. By semi-processed nonoriented electrical steel is meant cold reduced steel sheet which is not fully decarburized or final annealed to develop the optimum grain size at the steel sheet manufacturing plant. Rather, the final anneal is completed by the customer after punching laminations from the steel sheet.

After final annealing, the nonoriented electrical steel of this invention is coated on both surfaces with an acid aqueous suspension containing, based upon 100 parts by dry weight, 20-60 parts of inorganic monoaluminum phosphate, 20-70 parts of one or more inorganic particulate silicates and 10-25 parts of an acrylic resin. Preferably, the suspension contains up to 1 part by weight of a water-soluble organic solvent per each part of the acrylic resin. The aqueous suspension has a pH of about 2.0-2.5 and preferably about 2.3. The aqueous suspension preferably has a specific gravity of 1.0-1.3 and more

7

preferably about 1.02-1.25. The ratio of monoaluminum phosphate to the acrylic resin, on a dry weight basis, preferably is at least 1.5.1 andmore preferably at, least 2.0:1. The silicate average particle size i.e., equivalent spherical diameter, preferably is 0.3-60 µm and more preferably about 0.4-40 µm. The acrylic resin may be a copolymer of acrylic acid, methacrylic acid, esters of these acids, acrylonitrile and styrene. This copolymer may be a thermoplastic resin or a thermosetting resin containing functional monomers such as glycidyl acrylate, itaconic acid, and hydroxyethyl acrylate. The water-soluble organic solvent may include one or more glycol.ether solvents, one or more of various alcohols, or mixtures thereof. The suspension can be metered uniformly completely across the entire width of the steel sheet. Unlike prior art phosphate coatings which may contain a large amount of free phosphoric acid, the acid aqueous suspension of this invention contains only a small amount of unreacted free phosphoric acid. By small amount of free phosphoric acid is meant the acid aqueous suspension of this invention contains less than about 0.2 wt.% unreacted phosphoric acid. A high temperature of 3 400°C typical of the prior art is not required during curing of the coating of this invention to prevent stickiness otherwise caused by unreacted phosphoric acid or the presence of hygroscopic magnesium or magnesium-aluminum phosphate compounds. Accordingly, the liquid coating on the steel sheet can be cured at a peak metal temperature of about 325°C. The thickness of the cured, tack-free insulative coating on each sheet surface is at least 0.5 µm, preferably 2-8 µn. The insulative coated nonoriented electrical steels of this invention may be used to minimize power losses in laminated magnetic cores of motors, generators, transformers, and other electrical equipment.

The cured insulative coating of this invention contains 20-60, preferably 30-50 parts, of inorganic aluminum phosphate. An essential feature of this invention is for the cured insulative coating to contain at least 20 parts, i.e., 20 dry wt.%, of aluminum phosphate. A lesser amount of aluminum phosphate in the cured insulative coating causes the coating to have an increased tendency to powder during processing. The cured insulative coating should not contain more than 60 parts, i.e., 60 dry wt.%, of the aluminum phosphate because die wear may become excessive during punching of the insulative coated sheet.

The cured insulative coating of this, invention also contains 10-25 parts of an acrylic resin, preferably 15-20 parts of the resin. Another essential feature of this invention is for the cured insulative coating to contain at least 10 parts acrylic resin, i.e., 10 dry wt.%, to prevent excessive die wear during punching. The cured insulative coating should not contain more than 25 parts acrylic resin, i.e., 25 dry wt.%, to avoid weld porosity caused by volatilization of the resin. When the cured insulative coating does not

8

exceed 25 parts acrylic resin, the hardness of the coating is not significantly decreased and is adequate for normal handling and processing of coated electrical steel laminations.

By acrylic latex will be understood to mean a stable dispersion of a polymeric acrylic particulate resin in an essentially aqueous medium. It is important that the organic component of the coating of this invention remain as a stable fine dispersion when mixed with the acid aqueous coating suspension. The acrylic resins of this invention have a particle size generally no greater than 1 urn, preferably less than 0.5 µm. It is important that the organic component of this invention be added to the acid aqueous suspension as an acrylic latex because this eliminates the need for a large amount of organic solvent to solubilize the organic component and results in a coating with a low volatile organic compound content. Acceptable resins include copolymers of acrylic acid, methacrylic acid, esters of these acids, styrene and acrylontrile. Functional monomers such as glycidyl acrylate, itaconic acid, and hydroxyethyl acrylate may be included to provide reactive sites for crosslinking.

Another essential feature of this invention is for the composition to contain 20-70, preferably 25-65 parts of at least one inorganic particulate silicate. The cured insulative coating should contain at least 20 parts, i.e., 20 dry wt.%, of particulate silicate to provide adequate abrasion resistance, to prevent lowering of the surface resistivity and to maintain good weldability. The cured insulative coating should not contain more than 70 parts, i.e., 70 dry wt.%, of particulate silicate because the coating would have a tendency to powder during processing.

The silicate particle size of this invention also is important and preferably should be within'the range of 0.3-60 p.m. The silicate particle size affects the roughness of the cured coating which can affect weldability and powdering during processing. The particle size should not be less than 0.3 µm because the coating surface will be too smooth to prevent weld porosity, and the coefficient of friction may be too low for some applications. The particle size should not be greater than about 60 urn because powdering of the coating will occur during processing and after annealing. Acceptable particulate silicates suitable for this invention include those characterized as being inorganic, insoluble, and having a plate-like laminar structure such as aluminum silicate, aluminum potassium silicate or magnesium silicate.

The acid aqueous coating composition of the present invention may contain up to 1 part of a water soluble organic solvent per each part of the acrylic resin in order to prevent defects in the cured coating such as small bare spots or thin coating streaks. At coating line speeds above about 20 m/min, it is desirable to include the solvent in the aqueous suspension to prevent formation of coating streaks caused when excess coating is

9

removed from the steel sheet using grooved rubber rollers. The water soluble organic solvent also improves wetting of the steel surface by the aqueous coating suspension resulting in improved uniformity and coverage across the entire width of the steel sheet. Acceptable water soluble organic solvents include glycol ethers or various alcohols. Preferably, the amount of the water soluble organic solvent is at least 0.2 for each part of the acrylic resin. If the amount of the water soluble organic solvent is greater than 1 part per each part of the acrylic resin, the stability of the aqueous suspension may be poor resulting in excessive increase in viscosity during use and over time during storage. Also, the water soluble organic solvent preferably should have a Davies Hydrophile-Lipophile Balance (HLB) value of at least about 7 to prevent excess viscosity increase over time. If the amount of the water soluble organic solvent is greater than 1 part per each part of the acrylic resin, the amount of volatile organic compounds released during curing of the coating will be high resulting in increased environmental pollution.

Another important consideration to obtain uniform coverage across the full width of the steel sheet is coating viscosity. The viscosity should be about 15-300 cP and preferably about 60-200 cP as measured by a Brookfield LVF viscometer, LV2 spindle, 60 rpm. If the viscosity is lower than about 15 cP, streaks of bare or thin coating are more likely to occur during application with grooved rubber metering rolls, silicate particles settle from suspension more rapidly, and the surface of the cured insulative coating may be too smooth to provide adequate wcldability. If the viscosity is greater than about 300 cP, the coating does not level well after application with grooved metering rolls and a pronounced roll groove pattern will remain in the cured coating, which may adversely affect the space factor, corrosion resistance, and slidcability during processing of the coated sheet. A viscosity range of 60-200 cP is preferred to minimize streaking and produce a cured coating with proper surface roughness to optimize weldability.

The coating composition of the present invention also may contain small amounts of additives such as surface active agents to improve wetting, reduce foaming, and improve dispersion of the silicate particles; cross-linking agents to increase the insulative coating hardness and to improve chemical resistance; and slip agents to improve lubricity and mar resistance. Also, water-reducible acrylic resins which are stable at a low pHof about 2.0-2.5 may be added to the coating suspension to improve flow characteristics and chemical resistance of the cured coating.  

The coating composition can be applied to each surface of the steel sheet by means for metering uniformly across the entire width of the sheet surfaces such as by grooved rubber rollers, contact rollers, squeegees, spraying or by immersion. Excess coating can be removed from the surfaces of the sheet using grooved rubber rollers, air

10

knives and the like. The liquid coated sheet then can be passed through a furnace where the composition is heated to a peak metal temperature of at least 220°C, preferably at least 300°C, in about 15-30 seconds or cured by induction in about 5 seconds. After being cured, the thickness of the dry insulative coating on each surface should be at least about 0.5 µm, preferably at least 2.0 µm. The coating thickness should be at least about 0.5 µm because a high level of surface resistivity will not be achieved if the thickness is lower. The coating thickness should not exceed about 8 µm because the space factor of the lamination stack will be adversely affected. Also, there is more tendency for the insulative coating to powder and exhibit weld porosity if the thickness of the coating is greater than about 8 µm. After curing, the insulative coated electrical steel sheet has a Franklin current (ASTM 717) no greater than about 0.2 A at 2.1 MPa and 21°C.

Example 1

By way of example, fully-processed nonoriented electrical steel sheets of the present invention were coated in a laboratory with an acid aqueous suspension containing a monoalummum phosphate solution, an inorganic particulate silicate, an acrylic latex, and a water-soluble organic solvent. This aqueous suspension, hereinafter referred to as Invention Coating I, was prepared in the following manner. On a dry weight basis of 100 parts total solids, 21.1 parts of acrylic resin were added to a mixing vessel. The acrylic latex is manufactured by Union Carbide Corporation, UCAR Emulsion Systems, in Cary, North Carolina and sold under the trade name UCAR Vehicle 443. It contains 41 wt.% styrene-acrylic polymer and about 59 wt.% water..The styrene-acrylic polymer particles in the latex have an average diameter of 0.15 µm. A water soluble organic solvent, diethylene glycol monobutyl ether, then was added to the .acrylic latex. This solvent is manufactured by 'Union Carbide Corporation, Solvents and Coatings Materials Division, in Danbury, Connecticut and is sold under the trade name Butyl Carbitol. The amount of organic solvent added was .073 part per each part acrylic resin. On a dry weight basis,

41.0 parts of particulate aluminum silicate then were added while stirring vigorously to obtain good dispersion of the silicate particles. The aluminum silicate is manufactured by Englehard Corporation, Specialty Minerals and Colors Group, and is sold under the trade name ASP 200. It is a hydrous aluminum silicate derived from kaolin with an average particle size of 0.'4 µm, loss on ignition of 14%, and pH of 3.5-5.0. On a dry weight basis, 37.5 parts of aluminum phosphate were added to the mixture of particulate silicate particles and acrylic latex. The aluminum phosphate was added in the form of a monoaluminum phosphate solution, which is available from Interstate Chemical Company in Hermitage, Pennsylvania and sold under the trade name Monoaluminum

11

Phosphate. Monoaluminum phosphate solution is a 50 wt.% solution of A1(H2P04)3 in water with a specific gravity of 1.47. The specific gravity of the resulting acid suspension was adjusted to about 1.14 by adding water. Fully-processed nonoriented electrical steel sheets having a thickness of 0.47 mm were coated with Invention -Coating I using grooved rubber metering rolls and then cured in an oven set at 482°C for 32 seconds resulting in a peak metal temperature of the steel sheet of 232°C. The thickness of the cured dry film was about 2.3 µm per side.

For comparison with the above Invention Coating I, two types of inorganic/organic chromate insulative coatings were prepared based on prior art teachings. First, an inorganic/organic chromate coating with a smooth surface, hereinafter referred to as Smooth Chrpmate Coating, was prepared by mixing the following components, on_a dry weight basis of 100 parts total solids: 47.8 parts chromic anhydride (CrC>3), 14.3 parts magnesium oxide (MgO), 10.5 parts boric acid (H3BO3), and 27.4 parts acrylic resin (Union Carbide UCAR 443 Vehicle). Also, 20 parts glycerin were added per 100 parts chromic anhydride to reduce hexavalent chromium to trivalent chromium during curing. The specific gravity was adjusted to about 1.14 by adding water, Nonoriented electrical steel sheets were coated with this prior art composition using grooved rubber metering rolls and the coating was cured at 482°C for about 46-48 seconds, resulting in a peak metal temperature of about 292-300°C. The thickness of the cured coating was 2.2-2.5 µm. The second type of inorganic/organic chromate coating prepared for comparison had a rough surface due to addition of large organic particles, and is hereinafter referred to as Rough Chromate Coating. On a dry weight basis this coating contained: 47.8 parts chromic acid, 14.3 parts magnesium oxide, 10.5 parts boric acid, 19.2 parts acrylic resin (UCAR 443 acrylic resin), and 8.1 parts polyethylene particles with average particle size of 18 µm. The polyethylene particles are manufactured by Shamrock Technologies Inc. in Newark, New Jersey, and sold commercially under the trade name Texture Ultra Fine. The large organic particles were added to increase surface roughness and decrease weld porosity according to the teachings in US patents 3,793,073 and 4,618,377. Sheets of coated nonoriented electrical steel were prepared using this composition following the same procedure described previously for the Smooth Chromate Coating.

For additional comparison, two types of commercially available and widely-used inorganic/organic phosphate insulative coatings, hereinafter referred to as. Commercial Phosphate Coatings I and II, were used to coat fully-processed nonoriented electrical steel in the laboratory. Both of these coatings are proprietary water-soluble coatings containing inorganic phosphate components, inorganic particulate silicates, and organic

12

resins. One difference between Commercial Phosphate Coatings I and II is that the inorganic particulate particles in Commercial Phosphate II are larger than those in Commercial Phosphate I, resulting in a rougher as-cured coating film. Both of these coatings were diluted with water to a specific gravity of 1.13-1.14, applied to the steel sheets using grooved rubber metering rolls, and cured for 24-26 seconds at 482°C, resulting in a peak metal temperature of about 200-210°C. The thickness of the cured coating films was 2.3-2.5 µm.

The results of tests conducted on the coated steel sheets are shown in Table 1. Resistance to powdering was evaluated based on the amount of powdering which occurred when two coated samples were rubbed against one another under constant pressure for a given number of cycles using a Sutherland Ink Rub Tester. Adhesion was evaluated by bending coated samples 180° around a 6.4 mm diameter mandrel and rating the amount of coating pulled off from the outer surface of the bend with transparent tape. Adhesion was also evaluated after stress-relief annealing (SRA) the coated samples at 816°C for one hour in dry 95% nitrogen and 5% hydrogen by bending samples 180° around a 12.7 mm diameter mandrel and rating the amount of coating pulled off with transparent tape. Surface resistivity was tested in the as-coated condition and after stress-relief annealing at 816°C using a Franklin tester in accordance with ASTM A 717. Weldability was evaluated on 7 cm high stacks of coated samples using gas tungsten arc welding in the flat position with a clamping pressure of 1.2 MPa, 2.4 mm diameter thoriated tungsten electrode, argon shielding gas at a flow rate of 0.85 m3/min, voltage of 14-15 V, currents from 100-250 A, and welding speeds from 25-152 cm/min. The amount of porosity in the welds and continuity of the welds were evaluated for each coating and welding condition.

The coating of this invention and the four comparative coatings are ranked from best to worst for each property evaluated in Table 1. Further, the results are categorized as acceptable or marginal/unacceptable based on known requirements for electrical steel insulative coatings. None of the comparative coatings were completely acceptable. Invention Coating I was judged to be acceptable in all categories except for weldability. Excessive weld porosity was observed under welding conditions likely to be used in production for joining laminations in magnetic cores. Invention Coating I had less tendency to powder when rubbed which should result in less powder build-up during punching and slitting operations. Invention Coating I had excellent adhesion to the steel sheet before and after annealing and also provided a high level of surface resistivity after annealing.

13

In order to determine if weld porosity could be reduced by increasing surface roughness, additional larger silicate particles were added to Invention Coating I. The following composition, hereinafter referred to as Invention Coating II, was prepared, all components being expressed on a dry-weight basis with 100 parts total solids: 20.1 parts of an acrylic resin (Union Carbide UCAR 443 Vehicle described previously in Example 1), 26.9 parts of a particulate aluminum silicate (Englehard ASP 200 described in Example 1), 3.9 parts of a particulate aluminum potassium silicate, and 49.2 parts aluminum phosphate. The particulate aluminum potassium silicate is manufactured by Aspect Minerals Inc. in Spruce Pine, North Carolina, and sold under the trade name AlbaFlex 200. The aluminum potassium silicate is a high purity wet ground muscovite mica with an average particle size of 22-27 urn, loss on ignition of 4.27%, and a pH of 7-8. Fully-processed nonoriented electrical steel sheet samples were coated with Invention Coating II and cured in the same manner as described previously for Invention Coating I. The thickness of the cured coating film was about 2.0 urn. Weldability of Invention Coating II was evaluated using the same Table 1

conditions as for Invention Coating I described above. The occurrence of weld porosity was significantly reduced compared to Invention Coating I.

Example 2
