Repository: anandvc/allindianpatents

File: patents/209257-improved-process-for-pproducing-high-strength-steel-plates-with-improved-impact-values-using-relaxed-rolling-condition.html
Indian Patents. 209257:IMPROVED PROCESS FOR PPRODUCING HIGH STRENGTH STEEL PLATES WITH IMPROVED IMPACT VALUES USING RELAXED ROLLING CONDITION.

Indian Patents

Recently Granted Patents

  Recently Published Patents

Title of Invention	IMPROVED PROCESS FOR PPRODUCING HIGH STRENGTH STEEL PLATES WITH IMPROVED IMPACT VALUES USING RELAXED ROLLING CONDITION.

Abstract	The present invention relates to a process for the production of high strength steel plates with improved impact values which comprises; (a) providing a molten steel having the following alloy steel composition comprising in wt.% C: 0.07-0.10% Mn: 1.40-1.50% Si: 0.25-0.35% S: 0.01%max P. 0.02% max Al 0.025-0.045% Nb: 0.06-0.09% Ti:0.01-0.02% (b) subjecting the same to Calcium treatment by adding Calcium silicate during refining, whereby the calcium treatment is done to modify the inclusion population in steel; (c) casting into a slab, (d) avoiding re-oxidation during casting using argon injection as necessary; (e) then subjecting the steel slab to controlled rolling wherein the slabs in a reheating furnace which serve as heating and buffer zone , the casts slabs are heated up to pre determined rolling temperature in the furnace for the efficient rolling. The schedule of the controlled rolling of the steel slab is as follows: Soaking temp. And time : 125O+ 10°C/ 51/2hrs. Rough rolling : 1150-1050 °C (10 passes) Finish rolling :1000-850 °C (5 passes) Cumulative reduction in the finish zone : > 65% Reduction in final pass : > 10% such that there is obtained a low reduction per pass, high finish rolling start temperature and absence of accelerated cooling followed by; (f) subjecting the finish rolled plate to air cooling wherein the finish rolling is preferably carried out at temperature in the range of 830-880 °C.	

Full Text	

2.

IMPROVED PROCESS FOR PRODUCING HIGH STRENGTH STEEL PLATES WITH IMPROVED IMPACT VALUES USING RELAXED ROLLING

CONDITION

INTRODUCTION TO THE FIELD OF INVENTION

This invention relates to an improved process for producing high strength steel plates with improved impact values. The high strength steel plates with improved impact values are achieved by using modified alloy steel composition, and roiling at temperatures higher than the conventional 800°C, which can be up to 880 °C.

This invention more particularly relates to a process for producing high strength steel plates with improved impact values, using modified alloy steel composition combined with relaxed rolling conditions. The alloy steel composition is modified by addition of specific quantity of Nb and Ti, which helps in grain refinement thereby increasing the strength and toughness of the steel.

PRIOR ART AND DRAWBACKS

The major limitation of underpowered mills in rolling high strength steel plates e.g. higher grades of API are the inability to give higher reductions per pass and to roll at low finish rolling temperature (800°C). In addition, the absence of accelerated cooling adds to the problem of achieving desired grain size of 4-8 micron, which is optimum with respect to strength, toughness and ductility.

OBJECTS OF THE INVENTION

It is therefore an object of this invention to propose an improved process for producing high strength steel plates by using a modified steel alloy composition.

z

It is another object of this invention to combine the use of modified steel alloy composition with modified raffing conditions.

It is thus another object of this invention to propose dual improved conditions in the manufacture of high strength steel plates in underpowered mills.

BACKGROUND OF THE INVENTION

After intensive studies, experiments and evaluation tests, it was found that the roiling at the temperatures higher than the conventional 800°C even up to 8S0°C it is possible to get desired properties. We have also studied the behavioral characteristics of the various alloying elements inter reactions, which was possible only after intensive research and experiments.

We have also been able to achieve less deformation per pass at higher rolling temperature, which is unique for producing high strength steel plates and has not been anywhere at all.

Furthermore, our studies have been oriented to achieve restricted austenite grain size during slab reheating.

Our studies were oriented towards evaluating the behaviors of Nb and Ti and it has been found that Niobium upto 0 05% increases strength and toughness through grain refinement. Beyond 0.05% Nb increases the toughness of the steel and facilitates relaxed rolling of plates (higher finishing temperature). It is made possible as austenite non-crystallization temperature (Tnr) is raised due to Nb addition and it maximize % reduction below Tnr which is prerequisite of thermomechanical control processing (TMCP).

4-

Titanium combines with Nitrogen to form TiN precipitates, which restrict austenite grain size during slab reheating. It also reduces the free Nitrogen in the steel and improves toughness property.

BRIEF STATEMENT OF THE INVENTION

Thus according to this invention there is provided a process for the production of high strength steel plates with improved impact values which comprises:

(a)	providing a molten steel having the following alloy steel composition comprising

in wt. %

C: 0.07-0.10%	Mn: 1.40-1.50%  Si: 0.25-0 35%	S: 0.01%max

P: 0.02% max	Al: 0.025-0.045%  Nb: 0.06-0.09%	Ti:0.01-0.02%

(b)	subjecting the same to Calcium treatment by adding Calcium silicate during

refining,  whereby  the  calcium  treatment  is  done  to  modify  the  inclusion

population in steel;

. (c) casting into a slab;

(d)	avoiding re-oxidation during casting using argon injection as necessary;

(e)	then subjecting the steel slab to controlled rolling wherein the slabs in a reheating

furnace which serve as heating and buffer zone , the casts slabs are heated up to

pre determined rolling temperature in the furnace for the efficient rolling. The

schedule of the controlled rolling of the steel slab is as follows:

Soaking temp. And time	: 1250+ 10°C/ 51/2hrs.

Rough rolling	: 1150-1050°C (10 passes)

Finish rolling	: 1000-850°C (5 passes)

Cumulative reduction in the finish zone	: > 65%

Reduction in final pass	: > 10%

s

such that there is obtained a low reduction per pass, high finish rolling start temperature and absence of accelerated cooling followed-by;

(f) subjecting the finish rolled plate to air cooling wherein the finish rolling is preferably carried out at temperature in the range of 830-880 °C

With low reduction per pass, high finish rolling start temperature and absence of accelerated coling, ferrite grain size of 4-8 micron was achieved and mechanical properties obtained upto 15mm thickness were; YS: 480Mpa min; UTS: 540 Mpa min.; % EL: 33 min and Charpy impact: 150 J min at 0°C

DETAILED DESCRIPTION OF THE INVENTION

In thermomechamcal treatments of low carbon microalloyed steels, the main goal is to promote austenite grain refinement in the recrystallization temperature range, combined with straining at temperatures below the startup of deformation-induced precipitation. The latter process is very effective because, during Sow temperature hot deformation, precipitates such as carbonitride particles stabilize the dislocation substructure and retard recrystaliization, thus facilitating ferrite refinement.

The main purpose of this steel processing is to produce the fine and homogeneous ferrite grains as well as a high volume fraction of carbide/nitride precipitates during or after austenite-ferrite transformation. This process results in superior mechanical properties such as high strength, toughness, and good ductility and weidability. These purposes can be achieved by controlling the processing stages as schematically described below:

1.  The reheating prior to rolling;

2  The controlled rolling of austenite in the recrvstaHization region, T > Tnr

(non-recrystallization temperature); 3,  The controlled rolling of austenite in the non-recrystallization region, T 
(non-recrystallization temperature);

6 4.-  The controlled cooling after rolling.

All the above processes interact in determining the final steel properties, and widely known as Thermo mechanical Controlled Processing (TMCP).

Recent high strength structural steel plates are produced by applying thermomechanical controlled processing (TMCP), which includes controlled rolling followed by accelerated cooling (AcC) or quenching and tempering (Q-T). Especially, advance in the accelerated cooling process has enabled higher strength by transformation strengthening under higher cooling rate. Low carbon steels are usually used for the steels that are required of high strength' and higher levels of base metal toughness and HAZ (Heat Affected Zone) toughness, as well as good weldability.

Micro-alloying elements, such as Nb and Ti, are added for preventing grain coarsening during heating at austenization temperature by pinning effect of carbo-nitride particles. Nb is also a quite important element in controlled rolling process because solute Nb can increase  the  non  re-crystallization  temperature  and  insure  the  grain  refining  of

*

transformed bainite micro structure after controlled rolling and accelerated cooling.

Strength and toughness of steel is strongly affected by its transformation and precipitation behavior, therefore, controlling those phenomena based on complete understanding of transformation and precipitation mechanisms should be a key issue for materials designing of high strength steels.

EFFECTS OF MICRO ALLOYING ELEMENTS

Carbon: Most of the microalloyed steels developed for forging have carbon contents ranging from 0.07 to 0.10%, which is enough to form a large amount of pearlite. The pearlite is responsible for substantial strengthening. This level of carbon also decreases the solubility of the micro alloying constituents in austenite.

7

Niobium and Titanium: Formation of carbonitride precipitates is the other major strengthening mechanism of microalloyed forging steels. Niobium and titanium enhance strength and toughness by providing control of austenite grain size

Niobium Microalloyed Steels: like vanadium, niobium increases yield strength by precipitation hardening; the magnitude of the increase depends on the size and amount of precipitated niobium carbides. However, niobium is also a more effective grain refiner than vanadium. Thus, the combined effect of precipitation strengthening and ferrite grain refinement makes niobium a more effective strengthening agent than vanadium. The niobium addition is 0.06 to 0.09%, which is about one-third the optimum vanadium addition. Strengthening by niobium is 35 to 40 MPa per 0.01% addition.

Titanium Microalloyed Steels: Titanium in low-carbon steels forms into a number of compounds that provide grain refinement, precipitation strengthening, and sulfide shape control. However, because titanium is also a strong deoxidizer, titanium can be used only in fully killed (aluminum deoxidized) steels so that titanium is available for forming into compounds other than titanium oxide. Commercially, steels precipitation strengthened with titanium are produced in thicknesses up to 9.5 mm in the minimum yield strength range from 345 to 550 MPa with controlled rolling required to maximize strengthening and improve toughness.

Titanium-Niobium Microalloyed Steels: Although precipitation-strengthened titanium steels have limitations in terms of toughness and variability of mechanical properties, research has shown that an addition of titanium to low-carbon niobium steels results in an overall improvement in properties. Titanium increases the efficiency of niobium because it combines with the nitrogen-forming titanium nitrides, thus preventing the formation of niobium nitrides.

Manganese: Manganese is used in relatively large amounts (1.4 to 1.5%) in many microalloyed-forging steels. It tends to reduce the cementite plate thickness while maintaining the interlamellar spacing of pearlite developed; thus high manganese levels require lower carbon contents to retain the large amounts of pearlite required for high hardness. Manganese also provides substantial solid solution strengthening, enhances the solubility of vanadium carbonitrides, and lowers the solvus temperature for these phases.

8

Silicon: The silicon content .of most commercial microalloyed forging steels is about 0.30%. some grades contain up to 0.70%. Higher silicon contents are associated with significantly higher toughness, apparently because of an increased amount of ferrite relative to that formed in ferntE-pearlite steels with lower silicon contents.

Sulfur: It is undesirable as it reduces impact properties.

Phosphorus: Phosphorous is considered undesirable because they reduce elevated temperature ductility and hence affect the stress rapture strength and thermal fatigue life. An excessive content of Phosphorous in steel makes it impossible to prevent defects form being formed.

Aluminum: Aluminum is important for austenite grain size control in micro alloyed steels The mechanism of aluminum grain size control is the formation of aluminum nitride particles. Aluminium is an element of deteriorating the index of cleanliness of steel. Moreover, Al causes a nozzle to be stopped when a base material is produced in the continuous casting Therefore it is necessary to set the Aluminium content not more than 0.05%'. On the other hand, Aluminium is effective for deoxidation, so that the Aluminium content should be preferably not less than 0.02%;

PROCESSING DETAILS

Steel making: The steel is made through the Basic Oxygen Process, where pure Oxygen is blown into a bath of molten blast-furnace iron and scrap. The Oxygen initiates a series of intensively exothermic reactions, including the oxidation of such impurities as Carbon, Silicon, Phosphorous and Manganese. Most of the alloying additions and deoxidation carried out at Converter shop. The crude steel tapped from the converter contains impurities, which are not desired in the final steel chemistry; hence, the steel is processed through Steel Refining Unit where final additions are made to have desired chemistry Steel is purged by argon to facilitate floatation of inclusions and uniformity of chemistry. Argon bubbling is applied to homogenize the steel composition and for avoiding re-

9

oxidation during casting. Calcium Silicate is added for inclusion modification. Calcium forms compounds with Al2O3, which are liquid and float to the top. Sulphur forms Calcium Sulphide, which are of globular, shape. The adverse affect of Sulphur is taken care by this.

Rolling: The normal controlled rolling process consists of three steps. The first step is known as the roughing stage and is characterized by the application high strain degrees to the rolling stock; this is possible due to the high rolling temperature. The second step is known as the holding stage; at that time the rolling stock is only cooled at the roller table, without being submitted to hot rolling until its temperature reaches an ideal value to resume the forming process. That is, there is no hot rolling at all during this step The third step consists in the finishing stage of the rolling stock, which now is under a lower temperature As the hot strength is very high, the strain degree applied in each pass became very low.

During the holding stage of a rolling stock other slabs are roughened. This concomitant process, known as tandem rolling, increases the productivity of the piate mill line. Formerly the rolling stock thickness after the first controlled rolling stage was defined accordingly to the final plate thickness.

The control of grain size at high austenitizing temperatures requires as fine a grain boundary precipitate, as possible, and one which will not dissolve completely in the austenite. even at the highest working temperatures (120Q-1300°C). The best grain refining elements are very strong carbide and nitride formers, such as niobium, titanium and vanadium, also aluminum that forms only a nitride. As both carbon and nitrogen are present in control-rolled steels, and as the nitrides are even more stable than the carbides it is likely that the most effective grain refining compounds are the respective carbo-nitrides, except in the case of aluminum nitride. As a result of the combined use of controlled rolling and fine dispersions of carbo-nitrides in low alloy steels, it has been possible to obtain ferrite grain sizes between 5 and 10 micron.

1O

The effect of the finishing temperature for rolling is important in determining the grain size and, therefore, strength level reached for particular steel. It is now becoming common to roll through the transformation into the completely ferritic condition, and so obtain fine sub grain structures in the ferrite, which provide an additional contribution to strength. Alternatively, the rolling is finished above the y/a transformation, and increasing the cooling rate alters the nature of the transformation. Slow rates of cooling obtained by coiling at a particular temperature will give lower strengths than rapid rates imposed by water spray cooling following rolling.

Hence, in the modern control-rolled micro-alloyed steels, there arc at least three strengthening mechanisms, which contribute to the final strength achieved. The relative contribution from each is determined by the composition of the steel and, equally important, the details of the thermomechanical treatment to which the steel is subjected. Firstly, there are the solid solution strengthening increments from manganese, silicon and uncombincd nitrogen. Secondly, the grain size contribution to the yield stress is shown as a very substantial component, the magnitude of which is very sensitive to the detailed thermomechanical history. Finally, a typical increment is dispersion strengthening. The total result is a range of yields strengths between about 350 and 500 MPa..

Micro-alloyed steels produced by controlled rolling arc a most attractive proposition in many engineering applications because of their relatively Jow cost, moderate strength; and very good toughness and fatigue strength, together with their ability to be readily welded. They have, to a considerable degree, eliminated quenched and tempered steels in many applications.

ADVANTAGES

With low reduction per pass, high finish rolling start temperature and absence of accelerated coling, ferrite grain size of 4-8 micron was achieved and mechanical properties obtained upto 15mm thickness were: YS: 480Mpa min; UTS: 540 Mpa min., % El: 33 min and Charpy impact: 150 J min at 0°C.

We Claim:

(1) A process for the production of high strength steel plates with improved impact values which comprises.

(a)	providing a molten steel having the following alloy steel composition comprising

in wt.%

C: 0.07-0.10%	Mn: 1.40-1.50%	Si: 0.25-0.35%	S: 0.01%max

P: 0.02% max	Ah 0.025-0.045%  Nb: 0.06-0.09%	Ti:0.01-0.02%

(b)	subjecting the same to Calcium treatment by adding Calcium silicate during

refining,  whereby  the  calcium  treatment  is  done  to  modify  the  inclusion

population in steel,

(c)	casting into a slab;

(d)	avoiding re-oxidation during casting using argon injection as necessary;

(e)	then subjecting the steel slab to controlled rolling wherein the slabs in a reheating

furnace which serve as heating and buffer zone , the casts slabs are heated up to

pre determined rolling temperature in the furnace for the efficient rolling. The

schedule of the controlled rolling of the steel slab is as follows:

Soaking temp. And time	: 1250+ 10°C/ 51/2hrs.

Rough rolling	: 1150-1050 °C (10 passes)

Finish rolling	: 1000-850 °C (5 passes)

Cumulative reduction in the finish zone	: > 65%

Reduction in final pass	: > 10%

such that there is obtained a low reduction per pass, high finish rolling start

temperature and absence of accelerated cooling followed by;

\1

(f) subjecting the finish rolled plate to air cooling wherein the finish rolling is preferably carried out at temperature in the range of 830-880 °C.

(2)	A process as claimed in claim 1, wherein, the air-cooling stage produces a steel plate

with the following characteristics:

low reduction per pass, high finish rolling start temperature and absence of accelerated coling, ferrite grain size of 4-8 micron was achieved and mechanical properties obtained upto 15mm thickness were: YS: 480Mpa min; UTS: 540 Mpa min.; % El: 33 min and Charpy impact". 150 J min at 0°C.

To,

The Controller of Patents,

The Patent Office, Kolkata.

(3)	A process for the production of high strength steel plates with improved impact values

substantially as herein described.

The present invention relates to a process for the production of high strength steel plates with improved impact values which comprises;

(a)	providing a molten steel having the following alloy steel composition comprising

in wt.%

C: 0.07-0.10%	Mn: 1.40-1.50%  Si: 0.25-0.35%	S: 0.01%max

P. 0.02% max	Al 0.025-0.045%  Nb: 0.06-0.09%	Ti:0.01-0.02%

(b)	subjecting the same to Calcium treatment by adding Calcium silicate during

refining,  whereby the calcium treatment  is  done to  modify the  inclusion

population in steel;

(c)	casting into a slab,

(d)	avoiding re-oxidation during casting using argon injection as necessary;

(e)	then subjecting the steel slab to controlled rolling wherein the slabs in a reheating

furnace which serve as heating and buffer zone , the casts slabs are heated up to

pre determined rolling temperature in the furnace for the efficient rolling. The

schedule of the controlled rolling of the steel slab is as follows:

Soaking temp. And time	: 125O+ 10°C/ 51/2hrs.

Rough rolling	: 1150-1050 °C (10 passes)

Finish rolling	:1000-850 °C (5 passes)

Cumulative reduction in the finish zone	: > 65%

Reduction in final pass	: > 10%

such that there is obtained a low reduction per pass, high finish rolling start

temperature and absence of accelerated cooling followed by;

(f)	subjecting the finish rolled plate to air cooling wherein the finish rolling is

preferably carried out at temperature in the range of 830-880 °C.

Documents:

				00147-kol-2003-abstract.pdf

				00147-kol-2003-claims.pdf

				00147-kol-2003-correspondence.pdf

				00147-kol-2003-description(complete).pdf

				00147-kol-2003-form-1.pdf

				00147-kol-2003-form-13.pdf

				00147-kol-2003-form-18.pdf

				00147-kol-2003-form-2.pdf

				00147-kol-2003-form-26.pdf

				00147-kol-2003-form-3.pdf

				00147-kol-2003-letters patent.pdf

				00147-kol-2003-p.a.pdf

				00147-kol-2003-reply f.e.r.pdf

				147-KOL-2003-(08-02-2012)-FORM 27.pdf

				147-KOL-2003-FORM 27.pdf

				147-kol-2003-granted-abstract.pdf

				147-kol-2003-granted-claims.pdf

				147-kol-2003-granted-description (complete).pdf

				147-kol-2003-granted-form 2.pdf

				147-kol-2003-granted-specification.pdf

« Previous Patent

Next Patent »

Patent Number	209257	

Indian Patent Application Number	147/KOL/2003	

PG Journal Number	34/2007	

Publication Date	24-Aug-2007	

Grant Date	23-Aug-2007	

Date of Filing	10-Mar-2003	

Name of Patentee	STEEL AUTHORITY OF INDIA LTD.	

Applicant Address	RESEARCH & DEVELOPMENT CENTRE FOR IRON & STEEL, DORANDA RANCHI-834002.	

Inventors:

#	Inventor's Name	Inventor's Address	

1	BIMAL KUMAR JHA	RESEARCH AND DEVELOPM,ENT CENTRE FOR IRON AND STEE4L STEEL AUTHYORITY OF INDIA LTD RANCHI-834002	

2	RAMEN DATTA	RESEARCH AND DEVELOPMENT CENTRE FOR IRON AND STEEL STEEL AUTHORITY OF INDIA LTD RANCHI- 834002	

3	ANAJANA DEVA	RESEARCH AND DEVELOPMENT CENTRE FOR IRON AND STEEL STEEL AUTHORITY OF INDIA LTD. RANCHI-834002	

4	SUBRATA KUMAR MAHAPATRA	RESEARCH CENTRE FOR IRON AND STEEL STEEL AUTYHORITY OF INDIA LTD RANCHI-834002.	

5	SOMNATH GOSH	RESEARCH AND DEVELOPMENT CENTRE FOR IRON AND STEEL STEEL AUTHORITY OF INDIA LTD RANCHI-834002	

6	AVTAR RAM	RESERCH AND DEVELOPMENT CENTRE FOR IRON AND STEEL STEEL AUTHORITH OF INDIA LTD RANCHI-834002	

PCT International Classification Number	C 22C 38/04	

PCT International Application Number	N/A	

PCT International Filing date		

PCT Conventions:

#	PCT Application Number	Date of Convention	Priority Country	

1			NA	

© All Indian Patents, 2013-2021.

  Patent data available in the public domain from Indian Patents Office, Department of Industrial Policy and Promotions, Ministry of Commerce and Industry, Government of India.

File: patents/209267-an-improved-electrochemical-cell.html (part 1 of 2)
Indian Patents. 209267:AN IMPROVED ELECTROCHEMICAL CELL

Indian Patents

Recently Granted Patents

  Recently Published Patents

Title of Invention	AN IMPROVED ELECTROCHEMICAL CELL

Abstract	An improved electrochemical cell having a positive electrode, an absorber-separator and a negative electrode wherein at least either one of the electrodes comprises a vinylidene fluoride polymer having an electrolyte material combined therewith and/or said absorber-separator comprises a vinylidene fluoride polymer having an electrolyte material combined therewith wherein the characterized in that the vinylidene fluoride polymer selected from the group consisting essentially of a copolymer of vinylidene fluoride and hexafluoro-propylene containing from 2 to 24 weight percent hexafluoropropylene, having a uniform distribution of hexafluoropropylene residues between chains, wherein the copolymer containing up to 8 weight percent nominal HFP content has weight percent extractables within plus or minus 1.5% of the percent by weight extractables calculated by an equation selected from the group consisting of: a) wt% extractables = 17 (HFP moie%)-3.2, and b) wt% extractables =1.2 + 1.5 (HFP mole%)-8 x 106 (Mn), and for the copolymers having greater than 8 weight percent nominal HFP content, having a DSC melting point at least 2.5°C lower than copolymers of the same nominal weight percent HFP content prepared by synthetic methods for which the prior art provides details.	

Full Text	IR  3490NP1

This application claims the benefit of 5  provisional application serial number 60/038,346 filed Feb. 28, 1997

BACKGROUND OF THE INVENTION

This invention relates to compositions of matter classified in the art of chemistry as fluoropolymers,

10  more specifically as copolymers of vinylidene fluoride (VDF), more specifically as copolymers of vinylidene fluoride and hexafluoropropylene (HFP), still more specifically as copolymers of VDF and HFP having reduced extractable content, lonqer get times and

15  improved solution claritv, to novel compositions of matter and articles of manufacture containing such copolymers, as well as to processes for the preparation and use of the copolymers, of compositions of manufacture containing such copolymers and of the

-1A-

articles of  manufacture contaning such 

VDF/HFP copolymers are well known and are used for their thermoplastic engineering properties, chemical resistance and inertness toward degradation. They may be found in applications such as chemically 5  resistant piping, gasketing, plenum cable jacketing, filtration and extraction membranes and in the construction of lithium batteries.

The present invention provides VDF/HFP copolymers containing up to about 24 weiqht % (12 mole%) HFP

10  having among other improved properties substantially improved solution charity, longer gel times and reduced extractables as these terms are defined hereinafter.

The process used to make the instant copolymers

15  requires one ratio of VDF and HFP for the initial fill of the reactor, and a different ratio of VDF and HFP during a subsequent continuous feed of the monomers. Any particular desired average HFP content in the copolymer product has corresponding particular initial

20  fill and subsequent feed ratios.  The uniformity of compositions prepared this way provide unique and useful properties in comparison to VDF/HFP copolymers described in the prior art.

The present invention also provides lithium

25  batteries fabricated from the VDF/HFP copolymers of

the present invention and lithium batteries from other homo and copolymers more specifically described hereinbelow prepared by known processes having analogous structure and which the present inventors

- 2  -

have recognized as processing properties analogous to those of the VDF/HFP copolymers of the invention which makes them uniquely suitable for lithium battery construction.

DISCLOSURE  OF  PRIOR  ART

	Rexford in U.S. Pat. No. 3,051,677 described

VDF/HFP copolymers of HFP content 30 to 70 wt% (15 to 50 mol%) which showed utility as elastomers.  To make the copolymers, a batch process with certain initial ratios of VDF and HFP, and a continuous process with

  fixed ratios of VDF and HFP throughout the process were described.  The processes described were such that polymers lackinq the improved solution claritv, longer gel times and low extractables of the present invention were made.

  	Lo in U.S. Pat. No. 3,178,399 described VDF/HFP

copolymers of HFP content of 2 to 26 wt% (1 to 13 mol%) which showed a numerical value for the product of the tensile strength (psig) and percent reversible elongation of at least 1,000,000.  A batch process

  with certain initial ratios of VDF and HFP, or, alternately, a semicontinuous process with fixed ratios of VDF and HFP throughout the process were used to make the copolymers.  The processes discussed were such that copolymers lacking the improved solution

  clarity, longer gel times and low extractables of the present invention copolymers were made.

Moggi, et al. in Polymer Bulletin 7, 115-122 (1982) analyzed the microstructure and crystal structure of VDF/HFP copolymers by nuclear magnetic

- 3 -

resonance and x-ray diffraction experiments.  The copolymers of up to 31 wt% (up to 16 mol%) HFP were made in a batch emulsion process which was carried only to low conversion.  While the low conversion batch process is capable of producing copolymers having solution clarity and low extractables, no such properties are described.  It is not a practical process for industrial use because of the low conversions required to make the materials.  In addition, no detailed polymerization examples were offered.

Bonardelli et al. in Polymer, vol. 27, 905-909 (June 1986) studied the glass transition temperatures of VDF/HFP copolymers having HFP content up to 62 wt.% (up to 41 mol%).  The glass transition temperatures were correlated to the overall HFP content in the copolymers.  In making the copolymers for analysis, a semicontinuous emulsion process was used which employed different VDF/HFP ratios for the initial fill of the reactor and for the subsequent continuous feed of monomers.  Although reference was made to the use of reactivity ratios to set the VDF/HFP ratio for the initial fill, no detailed polymerization examples were offered, and no mention of copolymers having solution clarity, gel times and low extractables comparable to that of the copolymers of the present invention was

made .

Pianca et al. in Polymer, vol. 28, 224-230 (Feb. 1987) examined the microstructure of VDF/HFP copolymers by nuclear magnetic resonance, and the

microstructure determinations were used to explain the trend in glass transition temperatures of the copolymers.  The synthesis of the copolymers involved a semicontinuous emulsion process which used different VDF/HFP ratios for the initial fill of the reactor and 5  for the subsequent continuous feed of monomers.  No detailed synthesis examples were provided, and there was no discussion of copolymers having improved solution claritv, longer gel times and low extractables as provided by the copolymers of the

10  present invention.

Abusleme et al. in Eur. Pat. Appl. No. 650,982 Al showed an emulsion process to make polymers and copolymers of fluorinated olefins optionally with one or more non-fluorinated olefins.  The process relied

15  on photochemical initiation of polymerization so that lower temperatures and pressures could be used than those used for thermally initiated processes.  While there was general mention of the structural regularity of the resulting polymers, the only evidence of

20  regularity concerned poly(vinylidene fluoride)

homopolymer, and no claims were made as to regularity of composition.  Examples of VDF/HFP copolymerization were given, put no discussion of the solution extraction properties of the copolymers was given, and

25  there was no relation made between physical properties and the structure of the VDF/HFP copolymers.

Morgan in U.S. Pat. No. 5,543,217 disclosed uniform tetrafluoroethylene/hexafluoropropylene copolymers (TFE/HFP copolymers) made by a

- 5 -

semicontinuous emulsion process.  Uniformity was simply defined as there being a low proportion of adjacent HFP units in the polymer chains; there was no disclosure of the disposition of TFE and HFP units otherwise, and there was no discussion of VDF/HFP copolymers or the properties to be expected therefrom.

None of these references teaches or suggests a way to obtain VDF/HFP copolymers having solvent solution clarity and fluidity, longer gel times and low extractables comparable to the VDF/HFP copolymers of the instant invention or that such properties are attainable from VDF/HFP copolymers.

U.S. Patent 4,076,929 describes the synthesis of VDF homopolymer having a uniformly distributed relatively high defect structure in its molecular claims.

U.S. Patent 2,752,331 describes the synthesis of VDF-chlorotrifluoroethylene(CTFE) copolymers having a high uniformity of comonomer distribution in its molecular claims.

Baggett and Smith in High  Polymers,  Vol. XVIII, Ham, John Wiley (1964), Chapter X, Copolymerization, pp 587 et seq., particularly at pages 593 and 610 describe the synthesis of uniform composition distribution copolymers of vinylidene chloride and vinyl chloride and vinyl chloride and vinyl acetate.

U. S. Patent 5,296,318 teaches that only VDF/HFP copolymers having 8 to 25% by weight HFP and no other VDF homo- or copolymers are suitable for use in fabrication of lithium battery electrodes and

separators.

U.S. Patent 5,348,818 mentions that among other polymers, VDF polymer may be used in forming a solid electrolyte for use in secondary bayyery manufacture. No particular type of polyvinylidene fluoride is identified and no copolymers thereof of any type are suggested.

European Patent Application 95 120 660.6-1215 published September 4, 1996 teaches use of micro porous (open or closed cell) VDF copolymers of about 7% to about 25% comonomer content in lithium batteries and the use of VDF homopolymer as a cladding material for such batteries.  Use of copolymers used by the instant invention in solid electrolytes and the improved properties provided thereby are not taught or  suggested.  Similarly the use of the type of VDF

homopolymer used in the present invention in solid electrolytes is not taught of suggested.

None of these references teach or suggest lithium rocking chair batteries of the type contemplated by the present invention and U.S. Patent 5,296,318 expressly teaches away from use of VDF homopolymer of any type, VDF/HFP copolymers of less than 8% by weight HFP content or other VDF containing copolymers.

U.S. Patent 5,571,634 teaches a lithium ion battery construction employing a VDF-CTFE copolymer where the CTFE content in the copolymer is no less than 8% by weight.

- 7 -

SUMMARY OF THE INVENTION

The invention provides in a first composition aspect a copolymer of vinylidene fluoride and hexafluoropropylene containing a maximum of about 24 weight percent hexafluoropropylene, having solutions of imoroved clarity and fluidity for the copolymers having up to about ft weight percent nominal HFP content, having weight percent extractables within plus or minus 1.5% of the percent by weight extractables calculated by an equation selected from the group consisting of:

a)	Wt.% Extractable = 1.7(HFP mole%) - 3.2, and

b)	Wt.% Extractable = -1.2 + 1.5(HFP mole%) - 8 x 10-6(Mn) and for the copolymers having greater than about 8 weight percent nominal HFP content, having a DSC (differential scanning calorimetry) melting point at least 2.5°C lower than the DSC melting point of copolymers having the same nominal weight percent HFP prepared by methods for which the prior art provides detail.

The tangible embodiments of this first composition aspect of the invention are straw colored to colorless semi crystalline solids having melting points, as determined by differential scanning calorimetry (DSC), lower than VDF/HFP copolymers having the same nominal HFP percentage content prepared by processes reported in detail in the prior

art.

The tangible embodiments of this first composition aspect of the invention also possess

longer gelation times from solution than VDF/HFP copolymers having the same nominal HFP content prepared by processes reported in detail in the prior art.

The aforementioned physical characteristics taken 5  together with the method of synthesis positively tend to confirm the structure and the novelty of the compositions sought to be patented.

The tangible embodiments of the first composition aspect of the invention have the inherent applied use

10  characteristics of being suitable for paint and powder coatinq vehicles and as chemically resistant shaped objects and films both supported and unsupported. Particular mention is made of copolymers of the first composition aspect of the present invention having

15  from about 2 weight% HFP content to about 8 weight%

HFP, still more particularly copolymers having about 3 to 6 weight% HFP which possess the inherent applied use characteristics of being particularly suitable as polymeric separators and polymeric electrode matrices

20  for batteries, particularly lithium batteries.

The prior art, see for example U.S. 5,296,318, has reported lithium batteries made from VDF/HFP copolymers having from 8% to 25%_by weight HFP.  It is understood that the copolymers of the present

25  invention having HFP content in that range are also

suitable for use in such batteries and would represent an improvement therein.  Such improved batteries are

- 9 -

also contemplated by the invention as equivalents.

Particular mention is also made of copolymers of the first composition aspect of the invention having from about 7 weight percent HFP content to about 15 weight percent HFP content, more particularly  copolymers having about 10 weight percent HFP content which possess the inherent applied use characteristic of being suitable as flame resistant insulation for wire and cable.

Still further mention is made of copolymers of

  the first composition aspect of the invention having greater than about 15 weight percent HFP content, still more particularly of copolymers having about 16% by weight or greater HFP content which have the inherent applied use characteristic as clear,

15  flexible, chemically resistant films.

The invention provides in a second composition of matter aspect, an improved article of manufacture comprising an electrochemical cell having a positive electrode, an absorber separator and a negative

20  electrode wherein at least either one of the

electrodes comprises a vinylidene fluoride polymer having an electrolyte material combined therewith and/or said absorber separator comprises a vinylidene fluoride polymer having an electrolyte material

25  combined therewith wherein the improvement comprises the polyvinylidene fluoride polymer consisting essentially of a vinylidene fluoride polymer selected from the group consisting of vinylidene fluoride homopolymer having bimodal molecular weight

- 10 -

distribution, vinylidene

fluoride/chlorotrifluoroethylene copolymer having a substantially homogeneous monomer distribution and a vinylidene fluoride/hexafluoropropylene copolymer as defined in the first composition aspect of the 5  invention.

Special mention is made of embodiments of the second composition of the invention wherein the VDF/HFP copolymer has a hexafluoropropylene content o from about 2 wt % up to about 8 wt % 0  hexafluoropropylene, particularly those having from about 3 weight % to about 6 weight % hexaf luoropropylene, still more particularly, those having about 3 weight % hexafluoropropylene.

Vinylidene fluoride homopolymer having bimodal 5  molecular weight distribution means vinylidene

fluoride homopolymer prepared as described in U.S. Patent 4,076,729.

Vinylidene fluoride/chlorotrifluoroethylene copolymer having substantially homogeneous monomer 0  distribution means vinylidene

¦ fluoride/chlorotrifluoroethylene copolymer prepared a described in U.S. Patent 2,752,331.

Special mention is made of such VDF/CTFE copolymers having from about 2 wt.% up to about 8 wt 5  CTFE content, more particularly such VDF/CTFE

copolymers having about 3 to about 6 weight percent CTFE content.

A.s used herein and in the appended claims, vinylidene fluoride polymers (or VDF polymers) of the

- 11 -

present invention means the polyvinylidene fluoride homopolymer having bimodal molecular weight distribution as defined above, the VDF/CTFE copolymers having substantially uniform monomer distribution as defined above and/or the V0F/HFP copolymers which are the first composition aspect of the invention.

The electrochemical cells of the type of which the second composition of matter aspect of this invention is an improvement are described in PCT Application WO 95/06332, European Patent Application 95 120 660.6-1215, published as number 730,316 Al on September 4, 1996 and U.S. Patent 5,296,318.  The disclosures of the PCT application, the European application and the U.S. Patent are hereby incorporated by reference.

In addition to use of solution casting techniques for preparation of films for use in battery constructions as described in the aforementioned references, use of extrusion techniques to prepare such films and the batteries fabricated therefrom are also contemplated.

It has also been noted that batteries fabricated from the above described VDF polymers, particularly the VDF-HFP copolymers of the present invention, have better adhesion of the polymers to metallic portions  of electrodes and higher use temperatures than  batteries fabricated from VDF-HFP copolymers of the prior art. It has also been observed that VDF-HFP copolymers of the present invention provide batteries having improved electrical properties including the  /

-  12 -

capability of higher discharge rates than batteries

fabricated from VDF-HFP copolymers of the prior art.

It is expected by the present inventors that in

general batteries fabricated according to the present

invention will possess such higher temperature use and

5  higher discharge rate capabilities.  

The invention provides in a third composition

aspect, a solution of a composition of the first

composition aspect of the invention having improved

solution clarity and fluidity.

10	Copolymers of vinylidene fluoride and

hexafluoropropylene of up to about 24 wt% hexafluoropropylene are useful semicrystalline thermoplastics.  As the HFP content, increases in the materials, the crystallinity decreases, and, 15  correspondingly, the flexibility and solvent

20

25

sensitivity increase.  Other properties change as well, such as the final melting point, which decreases with increasing HFP content.  In high-purity applications such as membrane filtration or extraction, lithium battery construction, high-transparency film from solution casting, and fluid storage and transport requiring low contaminant levels, it is desirable to have materials with low levels of extractables, little gel formation in the presence of solvent, and good clarity.  The VDF/HFP copolymers provided here show lower extractables, improved solution properties, improved clarity and fluidity, and lower melting points in comparison to the nonuniform VDF/HFP copolymers of otherwise similar

- 13 -

HFP content and manufacture known in the prior art. DESCRIPTION OF THE ACCOMPANYING DRAWINGS

Figure 1 is a comparison of the final differential scanning colorimeter/(DSC) melting point of copolymers of the invention with DSC melting points 5  of prior art compounds whose synthesis is described in detail.

Figure 2 shows the effect on HFP level on polymer extractibles in dimethyl carbonate (DMC) at 40oC for copolymers of the invention and copolymers of the 10  prior art whose synthesis is described in detail. Figure 3 shows the relationship between HFP content and log of gelation time from solution {20 wt% in propylene carbonate) of copolymers of the present invention and of copolymers of the prior art having 15  sufficient synthesis detail for reproduction.

Figure 4 is a cross section of an electrochemical cell in accord with the present invention.

DETAILED DESCRIPTION The invention provides copolymers of vinylidene 20  fluoride and hexafluoropropylene having hexafluoro-propylene content of up to about 24 wt% and having improved solution clarity and fluidity and reduced extractables.  The copolymers are conveniently made by an emulsion polymerization process, but suspension and 25  solution processes may also be used.  In an emulsion polymerization process a reactor is charged with deionized water, water-soluble surfactant capable of emulsifying the reaction mass during polymerization, -paraffin antifoulant, vinylidene fluoride,

- 14 -

hexafluoropropylene, chain-transfer agent to control copolymer molecular weight, and initiator to start and maintain the polymerization.  To obtain the VDF/HFP copolymers of the present invention, the initial charge of VDF and HFP monomers is such that the amount 5  of HFP is up to 48% of the combined weight of the

monomers initially charged, and then VDF and HFP are fed continuously throughout the reaction such that the amount of the HFP is up to 24% of the combined weight of the monomers fed continuously.  The VDF/HFP ratios

  are different in the initial charge and during the continuous feed, and each final polymer composition has definite and related ratios for the initial charge and continuous feed.  The process uses total amounts of VDF and HFP monomers such that the amount of HFP

  used is up to about 24% of the combined total weight of the monomers.

The reactor is a pressurized polymerization reactor equipped with a stirrer and heat control means.  The temperature of the polymerization can vary

20  depending on the characteristics of the initiator

used, but it is typically between 65° and 105°C, and most conveniently it is between 75° and 95°C.  The temperature is not limited to this range, however, and might be higher or lower if a high-temperature or low-

25  temperature initiator is used.  The VDF/HFP ratios used in the polymerization will be dependent on the temperature chosen for reaction.  The pressure of the polymerization is typically between 2750 and 6900 kPa, but it can be higher if the equipment permits

- 15 -

operation at higher pressure.  The pressure is most conveniently between 3790 and 5860 kPa.

Surfactants used in the polymerization are water-soluble, halogenated surfactants, especially fluorinated surfactants such as the ammonium, 5  substituted ammonium, quaternary ammonium, or alkali

metal salts of perfluorinated or partially fluorinated alkyl carboxylates, the perfluorinated or partially fluorinated monoalkyl phosphate esters, the perfluorinated or partially fluorinated alkyl ether or'

10  polyether carboxylates, the perfluorinated or

partially fluorinated alkyl sulfonates, and the perfluorinated or partially fluorinated alkyl sulfates.  Some specific, but not limiting examples are the salts of the acids described in U.S. Pat. No.

15  2,559,752 of the formula X(CF2)nCOOM, wherein X is

hydrogen or fluorine, M is an alkali metal, ammonium, substituted ammonium (e.g., alkylamine of 1 to 4 carbon atoms), or quaternary ammonium ion, and n is an integer from 6 to 20; sulfuric acid esters of

20  polyfluoroalkanols of the formula X(CF2)nCH2OSO3M,

where X and M are as above; and salts of the acids of the formula CF3(CF2)n(CX2)mSO3M Whare x and M are as above, n is an integer from 3 to 7, and m is an integer from 0 to 2, such as in potassium

25  perfluorooctyl sulfonate.  The surfactant charge is

from 0.05% to 2% by weight on the total monomer weight used, and most preferably the surfactant charge is from 0.1% to 0.2% by weight.

The paraffin antifoulant is conventional, and any

- 16 -

long-chain, saturated, hydrocarbon wax or oil may be used.  Reactor loadings of the paraffin are from 0.01% to 0.3% by weight on the total monomer weight used.

After the reactor has been charged with deionized water, surfactant, and paraffin antifoulant, the 5  reactor is either purged with nitrogen or evacuated to remove oxygen.  The reactor is brought to temperature, and chain-transfer agent may optionally be added.  The reactor is then pressurized with a mixture of vinylidene fluoride and hexafluoropropylene.

10	Chain-transfer agents which may be used are well-

known in the polymerization of fluorinated monomers. Alcohols, carbonates, ketones, esters, and ethers are oxygenated compounds which serve as chain-transfer agents.  Specific, but not limiting examples, are

15  isopropyl alcohol, such as described in U.S. Pat. No. 4,360,652, acetone, such as described in U.S. Pat. No. 3,857,827, and ethyl acetate, as described in the Published Unexamined Application (Kokai) JP 58065711. Other classes of compounds which serve as chain-

20  transfer agents in the polymerization of fluorinated monomers are halocarbons and hydrohalocarbons such as chlorocarbons, hydrochlorocarbons,

chlorofluorocarbons, and hydrochlorofluoro-carbons; specific, but not limiting examples are

25  trichlorofluoromethane, such as described in U.S. Pat. No. 4,569,978, and 1,l-dichloro-2,2,2-trifluoroethane. Chain-transfer agents may be added all at once at the beginning of the reaction, in portions throughout the reaction, or continuously as the reaction progresses.

- 17 -

The amount of chain-transfer agent and mode of addition which is used depends on the activity of the agent and the desired molecular weight characteristics of the product.  The amount of chain-transfer agent used is from 0.05% to 5% by weight on the total

5  monomer weight used, and preferably it is from 0.1 to 2% by weight.

The reactor is pressurized by adding vinylidene fluoride and hexafluoropropylene monomers in a definite ratio (first effective ratio) such that the

0  hexafluoropropylene ranges up to 48% of the combined weight of the monomers initially charged.  The first effective ratio used will depend on the relative reactivity of the two monomers at the polymerization temperature chosen.  The reactivity of vinylidene

5  fluoride and hexafluoropropylene has been reported in Bonardelli et al., Polymer, vol. 27, 905-909 (June 1986).  The relative reactivity is such that to obtain a particular uniform copolymer composition, more hexafluoropropylene has to be charged to the reactor

0  in the initial fill than will be incorporated into the copolymer.  At the convenient polymerization temperature range of this invention, about twice as much hexafluoropropylene has to be charged to the reactor in the initial fill as will appear in the

5  polymer.

The reaction can be started and maintained by the addition of any suitable initiator known for the polymerization of fluorinated monomers including inorganic peroxides, "redox" combinations of oxidizing

- 18 -

and reducing agents, and organic peroxides.  Examples of typical inorganic peroxides are the ammonium or alkali metal salts of persulfates, which have useful activity in the 65°C to 105°C temperature range. "Redox" systems can operate at even lower temperatures and examples include combinations of oxidants such as hydrogen peroxide, t-butyl hydroperoxide, cumene hydroperoxide, or persulfate, and reductants such as reduced metal salts, iron (II) salts being a particular example, optionally combined with activators such as sodium formaldehyde sulfoxylate or ascorbic acid.  Among the organic peroxides which can be used for the polymerization are the classes of dialkyl peroxides, peroxyesters, and peroxydicarbonates .  Exemplary of dialkyl peroxides is di-t-butyl peroxide, of peroxyesters are t-butyl peroxypivalate and t-amyl peroxypivalate, and of peroxydicarbonates are di(n-propyl) peroxydicarbonate, diisopropyl peroxydicarbonate, di(sec-butyl) peroxydicarbonate, and di(2-ethylhexyl) peroxydicarbonate.  The use of diisopropyl peroxydicarbonate for vinylidene fluoride polymerization and copolymerization with other fluorinated monomers is taught in U.S. Pat. No. 3,475,396, and its use in making vinylidene fluoride/hexafluoropropylene copolymers is further illustrated in U.S. Pat. No. 4,360,652.  The use of di(n-propyl) peroxydicarbonate in vinylidene fluoride polymerizations is described in the Published Unexamined Application (Kokai) JP 58065711.  The quantity of an initiator required for a

polymerization is related to its activity and the temperature used for the polymerization.  The total amount of initiator used is generally between 0.05% to 2.5% bv weight on the total monomer weight used. Typically, sufficient initiator is added at the 5  beginning to start the reaction and then additional initiator may be optionally added to maintain the polymerization at a convenient rate.  The initiator may be added in pure form, in solution, in suspension, or in emulsion, depending upon the initiator chosen.

10  As a particular example, peroxydicarbonates are

conveniently added in the form of an aqueous emulsion.

As the reaction progresses, a mixture of vinylidene fluoride and hexafluoropropylene monomers is fed in a definite ratio ( second effective ratio)

15  so as to maintain reaction pressure.  The second

effective ratio used corresponds to the monomer unit ratio desired in the final composition of the copolymer, and it can range up to 24% of the combined weight of the monomers being fed continuously

20  throughout the reaction.  The feed of vinylidene fluoride, hexafluoropropylene, and optionally initiator and chain-transfer agent is continued until the desired reactor fill is obtained.

Upon reaching the desired reactor fill, the

25  monomer feeds are terminated.  To achieve the

copolymer having optimum solution clarity and minimal extractables, all other feeds are stopped at the same time as the monomer feeds, and the reactor is vented as soon as is practicable.  Alternatively, to achieve

- 20 -

highest yield at the expense of solution clarity and extractables, a react-out period to consume residual monomer is used with optional continuation of initiator feed.  For react-out, the reaction temperature and agitation are maintained for a period 5  of 20 to 30 minutes, but a longer period can be used if required in order to consume monomer to the point where the reactor pressure is no longer falling to any significant degree.  A settling period of typically 10 to 40 minutes may be used following the react-out

10  period.  During the settling period, temperature is

maintained but no initiator feed is used.  The reactor is then cooled and vented.

The product is recovered as a latex.  To obtain dry resin, the latex is coagulated, the coagulum is

15  separated and the separated coagulum may be washed. To provide powder, the coagulum is dried.

For the coagulation step, several well-known methods can be used including freezing, the addition of acids or salts, or mechanical shear with optional

20 heating. The powder, if desired, can be further processed into pellets or other convenient resin forms.

The electrochemical cells of the present invention are based on. a positive electrode, an

25  absorber-separator sometimes referred as a solid electrolyte and negative electrode operatively associated with one another wherein at least one of the electrodes or the absorber-separator, and preferably both electrodes and the absorber-separator

- 21 -

comprise a vinvlidene fluoride polymer of the present invention and wherein the vinylidene fluoride polymer of the present invention electrodes have an electrode material combined therewith and the vinylidene fluoride polymer of the present invention absorber-5  separator has an electrolyte material combined

therewith.  A plurality of electrodes and absorber-separator elements can be used in the cell structure in order to increase the voltage, and/or amperage of the combined elements in a manner well known to the

10  art.

Vinylidene fluoride polymer of the present invention is not required to have an open or closed porous structure for operability.  It provides enhanced" electrolyte mobility in. combination with the

15  intrinsic ionic conductivity effects of the polymer

regardless of its initial porous or non porous state. Vinylidene fluoride electrode or separator-absorber combined with electrode or electrolyte materials at the surface of the pores of the porous polymer was

20  previously believed to make the utilization of the active material, whether electrode material or electrolyte material more efficient and provide a method for the easy manufacture of the efficient electrodes and separator-absorber structures.  There

25  are, however, other advantages to use of porous polymer structures even for the polyvinylidene fluoride polymers of the present invention.

It is also believed that the segregation of the active materials on the surface of active pores will

- 22 -

allow for varying the amount of binder in the electrode of the separator-absorber to enhance strength with minimum effect on cell performance.  The electrochemical cells formed in this way therefore will have improved mechanical properties and can be

5  made to be self-supporting i.e., secondary reinforcing structures do not have to be employed such as a metal or other conventional battery casing material.

This also leads to ease of fabrication where the electrochemical cell is enveloped or enclosed in a

0  vinylidene fluoride homopolymer which will adhere to the porous electrodes and/or the absorber-separator structures.  Adhesion can be obtained by simple heat bonding or radio frequency (rf) welding or other similar processes well known in the art.  Adhesives

5  are not required, but importantly, the exterior part

of the electrochemical cell (i.e., the envelope) is of the same type or a substantially similar type of material as the electrodes and absorber-separator and is more compatible therewith and adherent thereto,

0  thereby simplifying and reducing the cost of

manufacture in that only one type of material is used for the structural components' of the cell as compared to either conventional dry cell or secondary cell construction.

5	Polyvinylidene fluoride in general absorbs rf

frequency and may also be heated by dielectric techniques.  Heat guns may also be used for sealing polyvinylidene fluoride surfaces under pressure, Welding rods may also be employed to heat seal two

- 23 -

pieces easily as is done in the fabrication of larger polyvinylidene fluoride structures.  The joints obtained are usually as strong as the basic resins employed.  Because polyvinylidene fluoride polymers are abrasion resistant and tough as well as chemical resistant, they are useful in the internal and external element of the battery and, as noted previously, can be assembled by non-adhesive means by heat bonding.

10

By selecting vinylidene fluoride polymers of the present invention for electrodes and such polymers or conventional VDF polymer for cladding that are either extremely flexible or somewhat rigid, structures can be fabricated that are in turn either flexible or somewhat rigid.  Further in this regard, enhanced.

15  rigidity can be obtained by cross-linking the

vinylidene fluoride homo- or copolymers in general either chemically, but preferably by employing high energy radiation such as high energy (about 10 to about 20 Mrad) electron beam radiation, with some

20  attendant dehydrofluorination.  One potential benefit is the further stabilization of the amorphous regions in the vinylidene fluoride polymers, i.e., inhibitions of crystallization over time which is important since ionic conductivity of the electrolyte is believed to

25  occur primarily in the amorphous or open regions.

As noted previously, vinylidene fluoride polymers in general affect ionic conductivity in a manner that makes them suitable for the fabrication of electrochemical cells.

30	Since mobility of charged species is required in

24

electrochemical cells, it is believed that the migration of charged species in polyvinylidene' fluoride polymers will be through the amorphous phase. The vinylidene fluoride polymers of the present invention have been  recognized by the invention as having enhanced amorphous phases which are more stable and particularly for the HFP and CTFE copolymers provide this benefit to conductivity and the like at lower comonomer levels, thus, providing solubility and temperature advantages approaching that of homopolymers,

In the triboelectric series, most polymers

stabilize electrons.  Vinylidene fluoride polymers,

however, are unique in stabilizina positive holes., and

are one of the most effective media in this regard,

presumably due to the highly negative gem-	

difluorocarbon group.

In the special case of lithium ion batteries such as the rocking-chair batteries described herein, the high specific charge and small ionic size of the lithium ion may lead to specific interactions in the host vinylidene fluoride polymer environment, considering the extent of the non-polarizable, negative gem-difluorocarbon groups available.

Since conductivity is inversely related to crystallinity of the polyvinylidene fluoride polymer, it has been determined that conventional copolymers of vinylidene fluoride with about 7 to about 25% hexafluoropropylene sufficiently reduce the crystalline structure of the polymer without

- 25 -

sacrificing mechanical properties so that acceptable ionic conductivity effects of the polymer can be obtained.  The inventors have discovered that the vinylidene fluoride polymers of the present invention provide benefits equal to or better than the above conventional VDF/HFP copolymers at comonomer levels ' below 8% by weight, preferably below 6% by weight.

When employing vinylidene fluoride polymers of the present invention in the manufacture of electrodes or absorber-separators, plasticizers such as organic carbonates (e.g., ethylene carbonate, propylene carbonate, dimethyicarbonate and the like) are utilized in order to minimize the effect of the crystalline structure and promote ionic conductivity. Other solvents or plasticizers may also be employed including diethoxyethane, diethylcarbonate, dimethoxyethane, dipropyl carbonate and mixtures thereof especially the two or three component mixtures.

Similarly, and in accord with the present invention, the various porous or non-porous structures, depending on the their tensile strength, can be mechanically oriented by stretching or the application of tensile forces in order to enhance the amount of beta conformation within the polymer structure and thereby possibly promote ionic conductivity depending upon the electrolyte and polyvinylidene fluoride composition.

Using solvent and non-solvent combinations, polyvinylidene fluoride polymers of the present

- 26 -

s

invention are cast in thin membranes.  This method, i described by Benzinger et al. in U.S. Patent No. 4,384,047 which is incorporated herein by reference. The electrode materials or the electrolyte materials as described herein can be incorporated into 5  polyvinylidene fluoride solution prior to casting it
