Repository: anandvc/allindianpatents

File: patents/209317-a-thermoplastic-composition-comprising-a-novel-nucleating-agent.html (part 1 of 2)
Indian Patents. 209317:A THERMOPLASTIC COMPOSITION COMPRISING A NOVEL NUCLEATING AGENT

Indian Patents

Recently Granted Patents

  Recently Published Patents

Title of Invention	A THERMOPLASTIC COMPOSITION COMPRISING A NOVEL NUCLEATING AGENT

Abstract	1. A thermoplastic composition comprising a novel nucleating agent having a bicyclic structure and at least any one of the conventional thermoplastic additive form, including powder, prill, agglomerate, liquid suspension, and the like, particularly comprising dispersion aids such as polyolefin waxes, stearate esters of glycerin, montan waxes, mineral oil, and the like; characterized in that the said nucleating agent has a structure conforming to the structure of Formula 1 wherein M1 and M2 are the same or different, or M1 and M2 are combined to from a single moiety, and are independently selected from the group consisting of metal or organic cations, or at most one of Mi and M2 is hydrogen, and R1, R2, R3, R4, R5, R6, R7, R8, R9 and R10 are individually selected from the group consisting of hydrogen, C1-C9 alkyl hydroxyl, C1-C9 alkoxy, C1-C9 alkoxy, C1-C9 alkyleneoxy, amine, and C1-C9 alkylamine, halogen, phenyl, alkylphenyl, and geminal or vicinal C1-C9 carbocyclic; said nucleating agent being present within the range of 50 ppm to 20,000 ppm by weight; said nucleating agent which induces a peak crystallization temperature of at least 125°C for a test homopolymer polypropylene formulation comprising said nucleating agent, wherein the unnucleated test homopolymer propylene exhibits a density of 0.9g/cc, a melt flow of 12 g/10 min, a Rockwell Hardness (R scale) of 90, a tensile strength of 4,931 psi, an elongation at yield of 10%, a flexural modules of 203 ksi, an Izod impact strength of 0.67 ft-lb/in, and a deflection temperature at 0.46 mPa of 93°, and wherein said formulation comprising said nucleating agent is extruded then molded into plaques having dimensions of 51 mm X 76 mm X 1.27 mm, wherein said peak crystallization temperature is measured by differential scanning calorimetry in accordance with a modified ASTM Test Method D3417-99 at heating and cooling rates of 20°C/minute, and wherein said nucleating agent also exhibits no appreciable fugitivity from said test homopolymer polypropylene formulation during compounding of said test homopolymer polypropylene formulation comprising said nucleating agent. &#9632;"scySi.. FINAL ACCEPTS Dated this 9th day of October, 2003.	

Full Text	

FORM 2

THE  PATENTS  ACT,  1970

[39 OF 1970|

COMPLETE SPECIFICATION

[See Section 10; Rule 13|

'A THERMOPLASTIC COMPOSITION COMPRISING A NOVEL

NUCLEATING AGENT"

MILLIKEN  & COMPANY,  a  Delaware  corporation,  of 920  Milliken  Road, Spartanburg, SC 29303, United States of America,

The following specification particularly describes the nature of the invention and the manner in which it is to be performed:

This invention relates to thermoplastic composition comprising novel types of bicyclic nucleator compounds that provide highly versatile nucleation benefits  for  different  thermoplastics.  Such  nucleator  compounds  provide

very high peak crystallization temperatures and short crystallization cycle time for certain

thermoplastic formulations with or without the presence of other calcium stearate and/or

peroxide components within the same type of formulation. Furthermore, such inventive

nucleator compounds exhibit very little, if any, fugitivity from such thermoplastic

formulations thereby providing excellent processing characteristics as well as excellent

nucleation capabilities for a variety of different thermoplastic resins, independent of the

presence of different, potentially necessary, additives (such as calcium stearate).

Thermoplastic compositions as well as thermoplastic additive packages comprising such

inventive nucleator compounds are also contemplated within this invention.

Background of the Prior Art

All U.S. patents cited below are herein entirely incorporated by reference.

As used herein, the term "thermoplastic" is intended to mean a polymeric material that will melt upon exposure to sufficient heat but will retain its solidified state, but not prior shape without use of a mold or like article, upon sufficient cooling. Specifically, as well, such a term is intended solely to encompass polymers meeting such a broad definition that also exhibit either crystalline or semi-crystalline morphology upon cooling after melt-formation. Particular types of polymers contemplated within such a definition include, without limitation, polyolefins (such as polyethylene, polypropylene, polybutylene, and any combination thereof), polyamides (such as nylon), polyu re thanes, polyesters (such as polyethylene tcrcphthalatc), and the like (as well as any combinations thereof)-

Thermoplastics have been utilized in a variety of end-use applications, including storage containers, medical devices, food packages, plastic tubes and pipes, shelving units, and the like. Such base compositions, however, must exhibit certain physical characteristics in order to permit widespread use. Specifically within polyolefins, for example, uniformity in arrangement of crystals upon crystallization is a necessity to provide an effective, durable,

and versatile polyolefin article. In order to achieve such desirable physical properties, it has been known that certain compounds and compositions provide nucleation sites for polyolefin crystal growth during molding or fabrication. Generally, compositions containing such nucleating compounds crystallize at a much faster rate than unnucleated polyolefin. Such  crystallization at higher temperatures results in reduced fabrication cycle times and a variety of improvements in physical properties, such as, as one example, stiffness.

Such compounds and compositions that provide faster and or higher polymer crystallization temperatures are thus popularly known as nucleators. Such compounds are, as their name suggests, utilized to provide nucleation sites for crystal growth during cooling of a  thermoplastic molten formulation. Generally, the presence of such nucleation sites results in a larger number of smaller crystals. As a result of the smaller crystals formed therein, clarification of the target thermoplastic may also be achieved, although excellent clarity is not always a result. The more uniform, and preferably smaller, the crystal size, the less light is scattered. In such a manner, the clarity of the thermoplastic article itself can be improved.  Thus, thermoplastic nucleator compounds are very important to the thermoplastic industry in order to provide enhanced clarity, physical properties and/or faster processing.

As an example of one type of nucleator, dibenzylidene sorbitol derivative compounds arc typical nucleator compounds, particularly for polypropylene end-products. Compounds such as I,3-0-2,4-bis(3,4-dimethylbcnzylidene) sorbitol, available from Milliken Chemical  under the trade name Millad® 3988 (hereinafter referred to as 3,4-DMDBS), provide

excellent nucleation characteristics for target polypropylenes and other polyolefins. Other well known compounds include sodium benzoate, sodium 2,2'-methyIene-bis-(4,6-di-tert-butylphenyl) phosphate (from As;; hi Denka Kogyo K.K., known as and hereinafter referred to as NA-11), aluminum bis[2,2,-mcthylene-bis-(4,6-di-/err-burylphenyl)phosphatc] (also from  Asahi Dcnka Kogyo K.K., which is understood to be known as and hcrcinafler referred to as NA-21), talc, and the like. Such compounds all impart high polyolefin crystallization temperatures; however, each also exhibits its own drawback for large-scale industrial applications.

Other acctals of sorbitol and xylitol arc typical nucleators for polyolefins and other  thermoplastics as well. Dibenzylidene sorbitol (DBS) was first disclosed in U S.Pat.No 4,016,118 by Hamada, et al. as effective nucleating and clarifying agents for polyolefin. Since then, large numbers of acctals of sorbitol and xylitol have been disclosed, including

bis(p-methylbenzylidene) sorbitol (hereinafter referred to as 4-MDBS). Representative,

references of such other compounds include Mahaffey, Jr., U.S. Pat. No. 4,371,645 [di-acetals

of sorbitol having at least one chlorine or bromine substituent].

As noted above, another example of the effective nucleating agents are the metal salts

  of organic acids. Wijga in U.S. Pat. Nos. 3,207,735, 3,207,736, and 3,207,738, and Wales in

U-S, Pat. Nos. 3,207,737 and 3,207,739, suggest that aliphatic, cycloaliphatic, and aromatic

carboxylic, dicarboxylic or higher polycarboxylic acids, and corresponding anhydrides and

metal salts, are effective nucleating agents for polyolefin. They further state that benzoic acid

type compounds, in particular sodium benzoate, are the best nucleating agents for their target

  polyolefins.

Anothenclass of nucleating agents was suggested by Nakahara, et al. in U.S. Pat. No.

  4,463,113, in which cyclic bis-phenol phosphates was disclosed as nucleating and clarifying

agents for polyolefin resins, as well as U.S. Pat. No. 5,342,868 to Kimura, et al. Compounds

that are based upon these technologies are marketed under the trade names NA-11 and NA-

  discussed above.

Furthermore, a certain class of bicyclic compounds, such as bicyclic dicarboxylic acid

and salts, have been taught as polyolefin nucleating agents as well within Patent Cooperation

Treaty Application WO 98/29494, 98/29495 and 98/29496^ all assigned to Minnesota Mining

and Manufacturing.the best working examples of this technology are embodied in disodium

bicyclo[2.2.1 ]heptene dicarbo.xylate and camphanic acid.

The efficacy of nucleating agents is typically measured by the peak crystallization

temperature of the polymer compositions containing such nucleating agents. A high polymer

peak crystallization is indicative of high nuclealion efficacy, which generally translates into

fast processing cycle time and more desirable physical properties, such as stiffness/impact

  balance, etc., for the fabricated parts.  Compounds mentioned above all impart relatively high

polyolefin crystallization temperatures; however, each also exhibits its own drawback for

larye-scalc industrial applications.

For example, it is very desirable that the effective nucleating compounds exhibit a

vt-ry high peak crystallization temperature, for example, above !25°C within a test

  homopolymcr polypropylene that, when unnucleatcd exhibits a number of different

characteristics such as s deasiiy of about 0.9 g/cc, a melt flow of about 12 g/10 min, a

Rockwell Hardness (R scale) of about 90, a tensile strength of about 4,931 psi, an elongation

at yield of about 10%, a flexura] modulus of about 203 ksi, an Izod impact strength of about 0.67 ft-lb/in, and a deflection temperature at 0.46 mPa of about 93° (which provides a homopolymer exhibiting an isotacticity of between about 96 and 99%), wherein said peak crystallization temperature is measured by differential scanning calorimetry in accordance b  with ASTM Test Method D3417-99 modified to measure at heating and cooling rates of 20°C/minute. Such a polypropylene homopolymer provides an effective test subject for this purpose due to the general uniformity of product available (and thus better uniformity in peak crystallization temperature, etc., results, therein for samples of such a thermoplastic), as well as the widespread use of such a thermoplastic. Of course, it should be well understood by the ordinarily skilled artisan that such a test homopolymer is not the only thermoplastic in which the inventive nucleating agent may be present; it is solely a test formulation in order to determine the highest peak crystallization temperature, etc., for certain inventive nucleating agents under certain conditions. Of the nucleating agents mentioned above, only camphanic acid exhibits such a high polymer peak crystallization temperature within such a test homopolymer propylene formulation. However, as shown in the comparative examples within this invention, camphanic acid exhibits very poor thermal stability, where it tends to vaporize and accumulate on the surface of plastic processing equipments during processing. This phenomenon is generally referred to as plate out" within the plastics industry. The "plate out" effect of this additive make it impractical for any commercial use.  Thus, the combination of very high polymer peak crystallization temperature (thus highly efficient nucleation) and a low degree of fugitivity (and thus high thermal stability and low plate-out characteristics) within the target polymers (e.g., preferably polyolefins such as polypropylene) is very desirable within the plastics industry, particularly where the peak crystallization temperature is measured above I26°C within a homopolymer polypropylene measured by differential scanning calorimetry at a rate of 20°C/minute. So far, such a combination has not been provided within this intensively studied area of polymer nucleating agents.

Beyond high polymer crystallization temperature and low fugitivity, there are a number of other performance characteristics important for the practical use of such nucleating agents. For example, one of great interest is the compatibility of such compounds with different additives widely used within typical polyolefin (e.g., polypropylene, polyethylene, and the like) plastic articles. As noted previously, calcium stearate compatibility is particularly important. Unfortunately, most of the nucleator compounds noted above (such as

sodium benzoate, NA-11, disodium bicyclo[2.21] heptene dicarboxylate) exhibit deleterious nucleating efficacy when present with such compounds within polyolefin articles. It is generally speculated that the calcium ion from the stearate transfers positions with the sodium ions of the nucleating agents, rendering the nucleating agents ineffective for their intended function. As a result, such compounds sometimes exhibit unwanted plate-out characteristics and overall reduced nucleation performance as measured, for example, by a decrease in crystallization temperature during and after polyolefin processing of greater than 2°C as compared to the peak crystallization temperature of the nucleated polymer with no calcium stearate present therein. In order to avoid combinations of these standard nucleators and calcium salts, other nonionic acid neutralizers, such as dihydrotalcite (DHT4-A), would be necessary for use in conjunction with such nucleators. Such a combination, however, has proven problematic in certain circumstances due to worsened aesthetic characteristics (e.g., higher haze), and certainly higher costs in comparison with standard calcium salts.

Other problems encountered with the standard nucleators noted above include inconsistent nucleation due to dispersion problems, resulting in stiffness and impact variation in the polyolefin article. Substantial uniformity in polyolefin production is highly desirable because it results in relatively uniform finished polyolefin articles. If the resultant article does not contain a well dispersed nucleating agent, the entire article itself may suffer from a lack of rigidity and low impact strength.

Furthermore, storage stability of nucleator compounds and compositions is another potential problem with thermoplastic nucleators and thus is of enormous importance. Since nucleator compounds are generally provided in powder or granular form to the polyolefin manufacturer, and since uniform small particles of nucleating agents are imperative to provide the requisite uniform dispersion and performance, such compounds must remain as sma!! particles through storage. Certain nucleators, such as sodium bcrcoate, exhibit high degrees of hygroscopicity such that the powders made therefrom hydrate easily resulting in particulate agglomeration. Such agglomerated particles may require further milling or other processing for deagglomcration in order lo achieve the desired uniform dispersion within the target thermoplastic. Furthermore, such unwanted agglomeration due to hydration may also cause feeding and/or handling problems for the user.

Some nucleating agents, such as certain DBS derivatives, exhibit certain practical deficiencies such as a tendency to plate-out at high processing temperatures. DBS

derivatives, particularly where the aromatic rings are mono-substituted, show much improved thermal stability. However, such compounds also tend to exhibit undesirable migratory properties coupled with problematic organoleptic deficiencies within certain polyolefin articles. As a result, such compounds cannot be widely utilized in some important areas, such as within medical devices (e.g., syringes, and the like) and food packaging.

These noticeable problems have thus created a long-felt need in the plastics industry to provide such compounds that do not exhibit the aforementioned problems and provide excellent peak crystallization temperatures and low fugitivity for the target polyolefins themselves. To date, the best compounds for this purpose remain those noted above. To date, nucleators exhibiting exceptionally high peak crystallization temperatures, low fugitivity, low hygroscopicity, excellent thermal stability, and non-migratory properties within certain target polyolefins, and compatibility with most standard polyolefin additives (such as, most importantly, calcium stearate) have not been available to the plastics industry.

Objects of the Invention

Therefore, an object of the invention is to provide a polyolefin nucleating agent that provides excellent high peak crystallization temperatures to polypropylene articles and formulations and also exhibits extremely low fugitivity (excellent thermal stability, low plate-out). A further object of the invention is to provide a nucleator compound and compositions  f thereof that exhibit excellent calcium stearate compatibility within target polyolefin articles and formulations. Also, the inventive compounds must exhibit excellent low hygroscopicity in order to accord an extremely good shelf-stable additive composition. Another objective of this invention is to provide a nucleating compound and composition that exhibits low migration once incorporated within polyolefin articles. Another objective of this invention is to provide a nucleating agent and composition that exhibits little or no foul taste and/or odor within polyolefin articles. Another object of the invention is to provide a nucleator compound that affects the crystallization process within the target polyolefin polymer in such a manner that the resultant lamellar structure is highly unique (extremely thick) in comparison with other nucleated polypropylene articles and formulations such that said polyolefin exhibits very high stiffness properties. Additionally, it is an object of this invention to

provide a nucleator compound or composition that may be used in various polyolefin media for use in myriad end-uses.

Accordingly, this invention encompasses a nucleating agent which induces a peak crystallization temperature of at least 125°C (preferably, at least 125.5; more preferably, at least 126; still more preferably, at least 126.5; and most preferably at least 127; preferably such a temperature is as high as possible, up to the level of a self-nucleated test homopolymer polypropylene resin, such as at about 137-8°C, with a high temperature of about 134°C most preferred) for a test homopolymer polypropylene formulation, wherein the unnucleated test homopolymer propylene exhibits a density of about 0.9 g/cc, a melt flow of about 12 g/10 min, a Rockwell Hardness (R scale) of about 90, a tensile strength of about 4,931 psi, an elongation at yield of about 10%, a flexural modulus of about 203 ksi, an Izod impact strength of about 0.67 ft-lb/in, and a deflection temperature at 0.46 mPa of about 93°, and wherein said formulation is extruded then molded into plaques having dimensions of about 51 mm X 76 mm X 1.27 mm, wherein said peak crystallization temperature is measured by differential scanning calorimetry in accordance with a modified ASTM Test Method D3417-99 at heating and cooling rates of 20°C/minute, and wherein said nucleating agent also exhibits no appreciable fugitivity from said test homopolymer polypropylene formulation during compounding of said test homopolymer polypropylene formulation.

Also encompassed within this invention is a nucleating agent which induces a  ? crystallization half time (t1/2) of at most 2.0 minutes in a test homopolymer polypropylene-formulation, wherein the unnucleated test homopolymer propylene exhibits a density of about 0.9 g/cc, a melt flow of about 12 g/10 min, a Rockwell Hardness (R scale) of about 90, a tensile strength of about 4,931 psi, an elongation at yield of about 10%, a flexural modulus of about 203 ksi, an Izod impact strength of about 0.67 ft-lb/in, and a deflection temperature at 0.46 mPa of about 93°C, and wherein said formulation is extruded then molded into plaques having dimensions of about 51 mm X 76 mm X 1.27 mm, wherein said t1/2 is measured by differential scanning calorimetry at a constant crystallization temperature of about 140°C, and wherein said nucleator also exhibits no appreciable fugitivity from said polypropylene formulation.

Additionally, this invention also encompasses a nucleating agent which induces a standard peak crystallization temperature of at least 123.5°C in a test homopolymer polypropylene formulation, wherein the unnucleated test homopolymer polypropylene

exhibits a density of about 0.9 g/cc, a melt flow of about 12 g/10 min, a Rockwell Hardness (R scale) of about 90, a tensile strength of about 4,931 psi, an elongation at yield of about 10%, a flexural modulus of about 203 ksi, an Izod impact strength of about 0.67 ft-lb/in, and a deflection temperature at 0.46 mPa of about 93°C, and wherein said formulation is extruded  then molded into plaques having dimensions of about 51 mm X 76 mm X 1.27 mm, wherein said peak crystallization temperature measured by differential scanning calorimetry in accordance with a modified ASTM Test Method D3417-99 at heating and cooling rates of 20°C/minute and wherein said nucleating agent is present in at most 1500 ppm, wherein said polymer nucleator exhibits no appreciable fugitivity from said polypropylene formulation during compounding of said polypropylene, and wherein said nucleating agent induces said peak crystallization temperature in said polypropylene formulation when no calcium stearate is present, and wherein said nucleating agent induces a comparative peak crystallization temperature of at most 2°C lower than said standard peak crystallization for the same polypropylene formulation when at least 800 ppm of calcium stearate is present. Furthermore, such a compound exhibits a very low hygroscopicity as well.

Additionally, this invention encompasses a nucleating agent which produces an effective nucleation density of greater than 7 X 109 nuclei/cm3 at an isothermal crystallization temperature of about I48°C in a test homopolymer polypropylene formulation comprising said nucleating agent, wherein the unnucleated test homopolymer propylene exhibits a density of about 0.9 g/cc, a melt flow of about 12 g/10 min, a Rockwell Hardness (R scale) of about 90, a tensile strength of about 4,931 psi, an elongation at yield of about 10%, a flexural modulus of about 203 ksi, an Izod impact strength of about 0.67 ft-lb/in, and a deflection temperature at 0.46 mPa of about 93°, and wherein said formulation is extruded then molded into plaques having dimensions of about 51 mm X 76 mm X 1.27 mm, and wherein said nucleating agent also exhibits no appreciable fugitivity from said test homopolymer polypropylene formulation during compounding of said lest homopolymer polypropylene formulation comprising said nucleating agent.

Still further encompassed within this invention is a nucleating agent which exhibits a nucleation effectivcrness factor (NEF) of greater than 0.06 in a Jest homopolymer polypropylene formula lion having a density of about 0.9 g/cc, a melt flow of about 12 g/10 min, a Rockwell Hardness (R scale) of about 90, a tensile strength of about 4,931 psi, an elongation at yield of about I 0%, a flexural modulus of about 203 ksi, an Izod impact

strength of about 0 67 ft-lb/in, and a defleclion temperature of 0.46 mPa at about 93°C, wherein said formulation is extruded and then molded into plaques having dimensions of about 51 mm X 76 mm X 1.27 mm.

It should also be well understood and appreciated by one of ordinary skill within this  art that the inventive nucleating agent is defined above as performing to a certain degree within a test polymer formulation, and is not required to be a component within such a test polymer formulation. Thus, although such an inventive nucleating agent must perform to a certain level within a test homopolymer propylene, it may be present within any other type of polymer (such as a thermoplastic), including blends of polymers. The particular polymers within which such an inventive nucleating is effective and useful are listed below in greater detail.

The bicyclic compounds arc defined as organic compounds that contain two or more rings wherein at least two of the said rings share at least two nonadjacent atoms.

Some particular, non-limiting examples of such novel nuclealor compounds include the metal or organic salts of saturated [2.2.1] bicyclic dicarboxylates, and most preferably of these types of compounds conforming to Formula (1) (I)

wherein M| and M2 arc the same or different and are independently selected from the group consisting of metal or organic cations, and R1, R2, R3 R4. R5, R6 R7, R8R9. and R10are individually selected from the group consisting of hydrogen, C|-C* alkyl, hydroxyl, C|-C* alkoxy, C1-C4 alkyleneoxy, amine, and C1-C9 alkylamine, halogen, phenyl, alkylphcnyl, and gcniinal or vicinal C1-C9 cairbocyclic. Preferably, the metal cations are selected from the group consisting of calcium, strontium, barium, magnesium, aluminum, silver, sodium, lithium, rubidium, potassium, and the like. Within that scope, group I and group II metal ions arc generally preferred. Among the group I and II cations, sodium, potassium, calcium and  '

investigations, it has been determined that, quite unexpectedly, as discussed below in greater detail, the hydrogenation of such compounds provides vastly improved nucleation efficacy for the inventive compounds and within the inventive polyolefin compositions. It has now been found that the saturation of Diels-Alder reaction products to form dicarboxylate salts, and in

The term polyolefin or polyolefin resin is intended to encompass any materials comprisedpf. at least one polyolefin compound. Preferred examples include isotactic and syndiotactic polypropylene, polyethylene, poly(4-methyl)pentene, polyburylene, and any blends or copolymers thereof, whether high or low density in composition. The polyolefin polymers of the present invention may include aliphatic polyolefins and copolymers made from at least one aliphatic olefin and one or more ethylenically unsaturated co-monomers.  / Generally, the co-monomers, if present, will be provided in a minor amount, e.g., about 10  j percent or less or even about 5 percent or less, based upon the weight of the polyolefin (e.g. random copolymer polypropylene), but copolymers containing up to 25% or more of the co-monomer (e.g., impact copolymers) are also envisaged. Other polymers or rubber (such as EPDM or EPR) may also be compounded with the polyolefin to obtain the aforementioned characteristics. Such co-monomers may serve to assist in clarity improvement of the polyolefin, or they may function to improve other properties of the polymer. Other examples include acrylic acid and vinyl acetate, etc. Examples of olefin polymers whose transparency can be improved conveniently according to the present invention are polymers and copolymers of aliphatic monoolefins containing 2 to about 6 carbon atoms which have an average molecular weight of from about 10,000 to about 2,000,000, preferably from about 30,000 to about 300,000, such as, without limitation, polyethylene, linear low density polyethylene, isotactic polypropylene, syndiotactic polypropylene, crystalline ethylene propylene copolymer, poly(l-bulene), polymethylpentene, 1-hexene, 1-octene, and vinyl cyclohexane. The polyolefins of the present invention may be described as basically linear, regular polymers that may optionally contain side chains such as are found, for instance, in conventional low density polyethylene.

Although polyolefins are preferred, the nucleating agents of the present invention are not restricted to polyolefins, and may also give beneficial nuclcation properties to polyesters such as polyethylene terephthalatc (PET), polybutylene terephthalate (PBT), and polyethylene naphthalate (PEN), as well as polyamides such as Nylon 6, Nylon 6,6,

and others. Generally, any thermoplastic composition having some crystalline content may be improved with the nucleating agents of the present invention.

The compositions of the present invention may be obtained by adding the inventive saturated bicyclic dicarboxylic salt (or combination of salts or composition comprising such salts) to the thermoplastic polymer or copolymer and merely mixing the resultant composition

by any suitable means. Alternatively, a concentrate containing as much as about 20 percent by weight of the inventive saturated [2.2.1] salt in a polyolefin masterbatch comprising the required acid scavenger may be prepared and be subsequently mixed with the target resin. Furthermore, the inventive compositions (with other additives potentially) may be present in " any type of standard thermoplastic (e.g., polyolefin, most preferably) additive form, including! \ without limitation, powder, prill, agglomerate, liquid suspension, and the like, particularly  I \ comprising dispersion aids such as polyolefin (e.g., polyethylene) waxes, stearate esters of  I glycerin, montan waxes, mineral oil, and the like. Basically, any form may be exhibited by such a combination or composition including such combination made from blending, agglomeration, compaction, and/or extrusion.

The composition may then be processed and fabricated by any number of different techniques, including, without limitation, injection molding, injection blow molding, injection stretch blow molding, injection rotational molding, extrusion, extrusion blow molding, sheet extrusion, film extrusion, cast film extrusion, foam extrusion, thermoforming (such as into films, blown-films, biaxially oriented films), thin wall injection molding, and the like into a fabricated article.

Preferred Embodiments of the Invention

Examples of particularly preferred fluid dispersions within the scope of the present invention arc presented below.

Production pi'Invcntive Salts

EXAMPLE A Disodium bicyclo[2.2.1 ] heptane-U-dicarboxylate

To a solution of disodium bicyclof2.2.1]hept-5-ene-2,3-dicarboxylale (10.0 g, from example 3) in water (100 g) was added 0.5 g palladium on activated carbqnj5 wt%). Tnc_ mixture was transferred into a Parr reactor and was subjected to hydrogcnatipqj[50 psi, room temperature) for 8 hours. The activated carbon was filtered out Water is'rcmoved in vacuo at 75°C. The resulting product was dried and milled 

EXAMPLE 2

Calcium bicyclo[2.2.1]heplane-2,3-dicarboxylate

To a solution of disodium bicyclo[2.2.1]heptane-2,3-dicarboxyIate (22.6 g, 0.1 mol) in water (150 g) was added a solution of calcium chloride dihydrate (14.7 g, 0.1 mol) in water (100 g). The mixture stirred at 60°C for 2 hours. The resulting white precipitate was filtered.

The white nnwderv nrnrlnnt was drierl and milled (Yn n  >inf)°r^

To a suspension of endo-bicyclo[2.2.1]hept-5-ene-2,3-dicarboxylic anhydride (16.4 g, 0.1 mol) in water (100 g) was added sodium hydroxide (8.0 g, 0.2 mol) at room temperature. The mixture was then stirred at 80°C for 2 hour. A clear, homogeneous solution was obtained. Water was removed in vacuo at 75°C and the resulting white crystalline product was dried and milled (m.p. > 300°C).

Other lithium, rubidium, potassium, strontium, barium, and magnesium [2.2.I]heplane dicarboxylate salts were also prepared in like manners for testing. Commercial samples of NA-l 1, NA-21, 3,4-DMDBS, and 4-MDBS were used in this evaluation without further purification and treatment. Camphanic acid (purity higher than 98%) was purchased from Aldrit h Chemical company. It was used without further purification and treatment.

Nucleation efficacy tests

Thermoplastic compositions (plaques) were produced comprising the additives from the Examples above and sample homopolymer polypropylene (HP) resin plaques, produced dry blended in a Welex mixer at -2000 rpm, extruded through a single screw extruder at 400-450" F, and pclletized.  Accordingly, one kilogram batches of target polypropylene were  produced in accordance with the following table:

HOMOPOLYMER POLYPROPYLENE COMPOSITION

Component	Amount

Polypropylene homopolymer (Himont Profax® 6301)	1000 g

Irganox® 1010, Primary Antioxidant (from Ciba)	500 ppm

  Irgafos® 168, Secondary Antioxidant (from Ciba)	1000 ppm

Acid Scavenger	as noted

Nucleating Agent	as noted

The base HP [having a density of about 0.9 g/cc, a melt flow of about 12 g/10 min, a Rockwell Hardness (R scale), of about 90, a tensile strength of about 4,931 psi, an elongation at yield of about 10%, a flexural modulus of about 203 ksi, an lzod impact strength of about 0.67 ft-Ib/in, and a deflection temperature at 0.46 mPa of about 93°C, as well as an expected isotacticity of between about 96 and 99% through xylene solubles analysis] and all additives were weighed and then blended in a Welex mixer for 1 minute at about 1600 rpm. All samples were then melt compounded on a Killion single screw extruder at a ramped temperature from about 204° to 232°C through four heating zones. The melt temperature upon exit of the extruder die was about 246DC. The screw had a diameter of 2.54 cm and a length/diameter ratio of 24:1. Upon melting the molten polymer was filtered through a 60 mesh (250 micron) screen.  Claques of the target polypropylene were then made through extrusion into an Arburg 25 t on injection molder. The molder was set at a temperature anywhere between 190 and 260°C, with a range of 190 to 240°C preferred, most preferably from about 200 to 230°C and at an injection speed within the range of between about 1 and about 5 cm /second. The plaques had dimensions of about 51 mm X 76 mm X 1.27 mm, and the mold had a mirror finish whic/i was transferred to the individual plaques. The mold cooling circulating water was conllrollcd at a temperature of about 25°C.

Testing for nucleating effects and other important criteria were accomplished through the formation of plaques of clarified polypropylene thermoplastic resin. These plaques were formed through the process out limed above with the specific compositions listed above in the above Table.

These plaque formulations are, of course, merely preferred embodiments of the inventive article and method ,ind arc not intended to limit the scope of this invention. The resultant plaques were then tested for peak crystallization temperatures (by Differential

Scanning Calorimetry). Crystallization is important in order to determine the time needed to form a solid article from the molten polyolefin composition. Generally, a polyolefin such as polypropylene has a crystallization temperature of about 1 W°C at a cooling rate of 20°C/min. In order to reduce the amount of time needed to form the final product, as well as to provide the most effective nucleation for the polyolefin, the best nucleator compound added will invariably also provide the highest crystallization temperature for the final polyolefin product. The nucleation composition efficacy, particular polymer peak crystallization temperature (Tc), was evaluated by using a modified differential scanning procedure based upon the test protocol ASTM D34I7-99 wherein the heating and cooling rates utilized have been altered to  20°C/minute each. Thus, to measure the peak crystallization temperatures of the samples, the specific polypropylene compositions were heated from 60°C to 220°C at a rate of 20°C per minute to produce molten formulations and held at the peak temperature for 2 minutes. At that time, the temperature was then lowered at a rate of20°C per minute until it reached the starting temperature of 60°C for each individual sample. The important crystallization  temperatures were thus measured as the peak maxima during the individual crystallization exotherms for each sample. After allowing the plaques to age for 24 hours at room temperature, haze values were measured according to ASTM Standard Test Method D1003-61 "Standard Test Method for Haze and Luminous Transmittance of Transparent Plastics" using a BYK. Gardner Hazegard Plus.

The following Table lists the peak crystallization temperatures and haze results for the sample plaques prepared with the additives noted above (with certain acid scavengers and levels thereof as well as levels of nucleating agent used therein specified for each sample; Samples 5-10, below included 25(|l0 ppm each of the nucelating agent):

held at the peak temperature for 2 minutes. At that time, the temperature was then lowered quickly to 140°C, where the sample was held. The exotherm of crystallization was measured with time. The time where exactly one-half of the heat of crystallization is generated was recorded as the crystallization half time. Shorter crystallization half time is indicative of higher nucleation efficacy. In a practical sense, a shorter crystallization half time is an indicator of a shorter cycle time, and thus of significant value.

EXPERIMENTAL TABLE 2

Crystallization Half Time in Homopolymer

Sample # (from Experimental Table 1)	Loading	t1/2 (minutes)

(ppm)

2 4

3 (Comparative)

2500	4.50

2500	0.98

2500	1.40

The data show that the inventive compounds of Examples A and B exhibit significantly shorter crystallization half times.

Thermal stability (Fugitivitv) test

Thermal stability of is an important criteria for polymer additives. Additives lacking thermal stability would cause plate out and other processing issues. Stability tests are conducted on a thermogravimrie Analyzer from TA Instruments. Roughly 10 mg of dry sample is added to the stainless steel sample cell. The sample cell is then blanketed with nitrogen. Sample is allowed to equilibrate for 5 minutes at 25°C. The temperature is then raised at 20°C/min ramp rate until it reaches 500°C. Weight loss in percentage versus temperature is recorded for the sample nucleator from within the sample polypropylene as a result of such thermal stability testing. Polypropylene is typically processed between 200-250°C and a weight loss of the sample nuclcator in excess of 5% at 250°C is generally considered as unsuitable for use since the remaining amounts would be insufficient for proper

and necessary nucleation to occur The-weight loss data for camphanic acid and disodium [2.2.1]cyclohcptane dicarboxylate is shown below:

EXPERIMENTAL TABLE 3

Thermal Stability Results

Temperature

% Weight loss of Example A

% weight loss of Camphanic acid

200°C

0.9%

10%

250°C

1.2%

47%

300°C

1.4%

89%

The data indicate that although camphanic acid exhibits comparable polymer peak crystallization temperature, it lacks the necessary thermal stability for practical commercial use.

Calcium stearate compatibility test
