Repository: anandvc/allindianpatents

File: patents/209342-a-process-of-coating-a-surface-of-a-component-of-semiconductor-processing-equipment-and-a-coated-component.html
Indian Patents. 209342:A PROCESS OF COATING A SURFACE OF A COMPONENT OF SEMICONDUCTOR PROCESSING EQUIPMENT AND A COATED COMPONENT

Indian Patents

Recently Granted Patents

  Recently Published Patents

Title of Invention	A PROCESS OF COATING A SURFACE OF A COMPONENT OF SEMICONDUCTOR PROCESSING EQUIPMENT AND A COATED COMPONENT

Abstract	A process of coating a surface of a component of semiconductor processing equipment, the processing comprising, (a) optionally depositing a first intermediate coating on a surface of a component of semiconductor processing equipment; (b) optionally depositing a second intermediate coating on said fIrst intermediate layer or on said surface; and ( c) depositing a boron nitride/yttria composite containing coating on said component to form an outer erosion resistant surface.	

Full Text	 

BORON NITMDE/YTTRIA COMPOSITE COMPONENTS

OF SEMICONDUCTOR PROCESSING EQUIPMENT

AND METHOD OF MANUFACTURING THEREOF

BACKGROUND OF THE INVENTION Field of the Invention

The present invention relates to semiconductor processing equipment and a method of improving corrosion resistance of such components.

Description of the Related Art

In the field of semiconductor processing, vacuum processing chambers are generally used for etching and chemical vapor deposition (CVD) of materials on substrates by supplying an etching or deposition gas to the vacuum chamber and application of an RF field to the gas to energize the gas into a plasma state. Examples of parallel plate, transformer coupled plasma (TCP™) which is also called inductively coupled plasma (ICP), and electron-cyclotron resonance (ECR) reactors and components thereof are disclosed in commonly owned U.S. Patent Nos. 4,340,462; 4,948,458; 5,200,232 and 5,820,723. Because of the corrosive nature of the plasma environment in such reactors and the requirement for minimizing particle and/or heavy metal contamination, it is highly desirable for the components of such equipment to exhibit high corrosion resistance.

During processing of semiconductor substrates, the substrates are typically held in place within the vacuum chamber by substrate holders such as mechanical clamps and electrostatic clamps (ESC). Examples of such clamping systems and components thereof can be found in commonly owned U.S. Patent Nos. 5,262,029 and 5,838,529* Process gas can be supplied to the chamber in various ways such

as by gas nozzles, gas rings, gas distribution plates, etc. An example of a temperature controlled gas distribution plate for an inductively coupled plasma reactor and components thereof can be found in commonly owned U.S. Patent No. 5,863,376. In addition to the plasma chamber equipment, other equipment used in processing semiconductor substrates include transport mechanisms, gas supply systems, liners, lift mechanisms, load locks, door mechanisms, robotic arms, fasteners, and the like. The components of such equipment are subject to a variety of corrosive conditions associated with semiconductor processing. Further, in view of the high purity requirements for processing semiconductor substrates such as silicon wafers and dielectric materials such as the glass substrates used for flat panel displays, components having improved corrosion resistance are highly desirable in such environments.

Aluminum and aluminum alloys are commonly used for walls, electrodes, substrate supports, fasteners and other components of plasma reactors. In order to prevent corrosion of the such metal components, various techniques have been proposed for coating the aluminum surface with various coatings. For instance, U.S. Patent No. 5,641,375 discloses that aluminum chamber walls have been anodized to reduce plasma erosion and wear of the walls. The '375 patent states that eventually the anodized layer is sputtered or etched off and the chamber must be replaced. U.S. Patent No. 5,895,586 states that a technique for forming an erosion resistant film of A1203, A1C, TiN, TiC, A1N or the like on aluminum material can be found in Japanese Application Laid-Open No. 62-103379.

U.S. Patent No. 5,680,013 states that a technique for flame spraying A1203 on metal surfaces of an etching chamber is disclosed in U.S. Patent No. 4,491,496. The '013 patent states that the differences in thermal expansion coefficients between aluminum and ceramic coatings such as aluminum oxide leads to cracking of the coatings due to thermal cycling and eventual failure of the coatings in corrosive environments. In order to protect the chamber walls, U.S.

Patent Nos. 5,366,585; 5,798,016; and 5,885,356 propose liner arrangements. For instance, the '016 patent discloses a liner of ceramics, aluminum, steel and/oi quartz with aluminum being preferred for its ease of machinability and having a coating of aluminum oxide, SC2O3 or Y203, with A1203 being preferred for coating aluminum to provide protection of the aluminum from plasma. The '585 patent discloses a free standing ceramic liner having a thickness of at least 0.005 inches and machined from solid alumina. The '585 patent also mentions use of ceramic layers which are deposited without consuming the underlying aluminum can be provided by flame sprayed or plasma sprayed aluminum oxide. The '356 patent discloses a ceramic liner of alumina and a ceramic shield of aluminum nitride for the wafer pedestal. U.S. Patent No. 5,885,356 discloses ceramic liner materials for use in CVD chambers.

Various coatings have been proposed for metal components of semiconductor processing equipment. For instance, U.S. Patent No. 5,879,523 discloses a sputtering chamber wherein a thermally sprayed coating of A1203 is applied to a metal such as stainless steel or aluminum with an optional NiAlx bond coating therebetween. U.S. Patent Nos. 5,522,932 and 5,891,53 disclose a rhodium coating for metal components of an apparatus used for plasma processing of substrates with an optional nickel coating therebetween. U.S. Patent No. 5,680,013 discloses non-bonded ceramic protection for metal surfaces in a plasma processing chamber, the preferred ceramic material being sintered A1N with less preferred materials including aluminum oxide, magnesium fluoride, and magnesium oxide. U.S. Patent No. 5,904,778 discloses a SiC CVD coating on free standing SiC for use as a chamber wall, chamber roof, or collar around the wafer.

With regard to plasma reactor components such as showerhead gas distribution systems, various proposals have been made with respect to the materials of the showerheads. For instance, commonly owned U.S. Patent

No. 5,569,356 discloses a showerhead of silicon, graphite, or silicon carbide. U.S. Patent No. 5,494,713 discloses forming an alumite film on an aluminum electrode and a silicon coating film such as silicon oxide or silicon nitride over the alumite film. The '713 patent states that the thickness of the silicon coating film should be 10 /xm or less, preferably about 5 /xm, since the aluminum coating film, the alumite coating film and the silicon coating film have different coefficients of linear expansion and cracks are easily generated when the thickness of the silicon coating film is too thick. A thickness below 5 /im, however, is stated to be unfavorable since the protection of the aluminum substrate is insufficient. U.S. Patent No. 4,534,516 discloses an upper showerhead electrode of stainless steel, aluminum, copper or the like. U.S. Patent No. 4,612,077 discloses a showerhead electrode of magnesium. U.S. Patent No. 5,888,907 discloses a showerhead electrode of amorphous carbon, SiC or Al. U.S. Patent Nos. 5,006,220 and 5,022,979 disclose a showerhead electrode either made entirely of SiC or a base of carbon coated, with SiC deposited by CVD to provide a surface layer of highly pure SiC.

In view of the need for high purity and corrosion resistance for components of semiconductor processing equipment, there is a need in the art for improvements in materials and/or coatings used for such components. Moreover, with regard to the chamber materials, any materials which can increase the service life of a plasma reactor chamber and thus reduce the down time of the apparatus, would be beneficial in reducing the cost of processing the semiconductor wafers.

SUMMARY OF THE INVENTION According to a first aspect of the invention a process for providing an erosion resistant boron nitride/yttria composite containing coating on a surface of a semiconductor processing equipment component is provided. The process includes depositing a boron nitride/yttria composite containing coating on a surface of a

processing equipment component so as to form an outer erosion resistant surface. By erosion resistant surface, it is meant a surface coating that protects underlying materials from the corrosive effects of plasma chamber gases, while resisting erosion of the coating by the plasma chamber gases.  The underlying surface of the process equipment component to be coated can comprise a metal, ceramic or polymer material with a preferable material being anodized aluminum.

In a preferred embodiment, one or more intermediate metal, ceramic or polymer coatings may be used between the surface of the semiconductor processing equipment and the boron nitride/yttria composite containing coating. Metal surfaces that may be coated include anodized or unanodized aluminum, stainless steel, a refractory metal such as molybdenum or other metal or alloy used in plasma chambers. Ceramic surfaces that may be coated include alumina, SiC, A1N, Si3N4, BC or other plasma compatible ceramic material. Polymeric surfaces that may be coated include fluoropolymers such as Teflon®, polyimides such as Vespel®, and other polymeric materials useful in a plasma chamber at temperatures up to 200°C.

According to a second aspect of the invention, a metal component is provided. The component includes: (a) a metal surface; (b) an optional first intermediate coating on the metal surface; (c) an optional second intermediate coating on the first intermediate coating or on the metal surface; and a boron nitride/yttria composite containing coating on said component which provides a corrosion resistant outer surface. Each of the first and second intermediate coatings may be a metal or alloy thereof, ceramic, polymer or mixture or composite of materials used in plasma chamber reactors.

According to another aspect of the invention, there is provided a semiconductor processing equipment component made of a boron nitride/yttria composite containing material. The component may include any one or more coatings employed in such equipment.

BRIEF DESCRIPTION OF THE DRAWINGS

The objects and advantages of the invention will become apparent from the following detailed description of the preferred embodiments thereof in connection with the accompanying drawing, in which:

Figure 1 is a schematic cross-sectional view of a plasma reactor chamber having a component coated with a corrosion resistant coating in accordance with the present invention.

Figure 2 shows details of the corrosion resistant coating in detail A of Figure 1.

DETAILED DESCRIPTION OF THE PREFERRED EMBODIMENTS OF THE INVENTION

The invention provides an effective way to provide corrosion resistance to metal, ceramic and polymer surfaces of components of semiconductor processing apparatus such as parts of a plasma processing reactor chamber by utilizing an erosion resistant coating. Such components include chamber walls, substrate supports, gas distribution systems including showerheads, baffles, rings, nozzles, etc., fasteners, heating elements, plasma screens, liners, transport module components, such as robotic arms, fasteners, inner and outer chamber walls, etc., and the like.

Although the invention is applicable to any type of component having a metal, ceramic or polymer surface, for ease of illustration, the invention will be described in more detail with reference to the apparatus described in U.S. Patent No. 5,820,723 which is incorporated herein by reference in its entirety.

Figure 1 illustrates a vacuum processing reactor chamber 10 that includes a substrate holder 70 providing an electrostatic clamping force to a substrate 60 as well as providing an RF bias to the substrate while it is He backcooled. A focus ring 72 confines plasma in an area above the substrate. A source of energy for

maintaining a high density (e.g., 10Il-1012 ions/cm3) plasma in the chamber such as an antenna 40 powered by a suitable RF source to provide a high density plasma is disposed at the top of reactor chamber 10. The chamber includes suitable vacuum pumping apparatus for maintaining the interior 30 of the chamber at a desired pressure (e.g., below 50 mTorr, typically 1-20 mTorr) by evacuating the chamber through the centrally located vacuum port 20 at the bottom of the chamber.

A substantially planar dielectric window 50 of uniform thickness provided between the antenna 40 and the interior of the processing chamber 10 forms the vacuum wall at the top of the processing chamber 10. A gas distribution plate 52 is provided beneath window 20 and includes openings such as circular holes for delivering process gas from a gas supply to the chamber 10. A conical liner 54 extends from the gas distribution plate and surrounds the substrate holder 70.

In operation, a semiconductor substrate such as a silicon wafer 60 is positioned on the substrate holder 70 and is typically held in place by an electrostatic clamp 74 while He backcooling is employed. Process gas is then supplied to the vacuum processing chamber 10 by passing the process gas through a gap between the window 50 and the gas distribution plate 52. Suitable gas distribution plate arrangements (i.e., showerhead) are disclosed in commonly owned U.S. Patent Nos. 5,824,605; 6,048,798; and 5,863,376, the disclosures of which are hereby incorporated by reference. For instance, while the window and gas distribution plate arrangement in Figure 1 are planar and of uniform thickness, non-planar and/or non-uniform thickness geometries can be used for the window and/or gas distribution plate. A high density plasma is ignited in the space between the substrate and the window by supplying suitable RF power to the antenna 40.

Chamber walls 28 such as anodized or unanodized aluminum walls and metal, ceramic or polymer components such as the substrate holder 70, fasteners 56, liners 54, etc., that are exposed to plasma and show signs of corrosion are

candidates for coating according to the invention, thus avoiding the need to mask them during operation of the plasma chamber. Examples of metals and/or alloys that may be coated include anodized or unanodized aluminum and alloys thereof, stainless steel, refractory metals such as W and Mo and alloys thereof, copper and alloys thereof, etc. Examples of ceramic surfaces that may be coated include alumina, SiC, A1N, Si3N4, BC and Ti02. Examples of commercially available polymer materials that may be coated include fluoropolymers such as Teflon®, polyimides such as Vespel®, and other polymeric materials useful in a plasma chamber at temperatures up to 200°C. In a preferred embodiment, the component to be coated is a chamber wall 28 having an anodized or unanodized aluminum surface 29. The coating according to the invention permits use of aluminum alloys without regard as to its composition (thus allowing use of more economical aluminum alloys in addition to highly pure aluminum), grain structure or surface conditions. In the following discussion, an example of a component to be coated is an aluminum chamber wall 28 having a first optional intermediate coating 80, a second optional intermediate coating 90 and a boron nitride/yttria composite containing coating 100, as illustrated in Figure 2.

In order to ensure good adhesion of the coated material, the surface of the aluminum substrate 28 is preferably thoroughly cleaned to remove surface material such as oxides or grease prior to coating. In addition, it is particularly desirable to roughen the substrate surface, anodize the substrate surface and again roughen the anodized substrate surface prior to application of any of the desired coatings.

According to the invention, a first intermediate coating 80 is optionally coated on the aluminum sidewall 28 by a conventional technique. The optional first intermediate coating 80 is sufficiently thick to adhere to the substrate and to further allow it to be processed prior to forming the optional second intermediate coating 90 or the diamond containing coating described below. The first intermediate coating 80 can have any suitable thickness such as a thickness of at

least about 0.001 inches, preferably from about 0.001 to about 0.25 inches, more preferably between 0.001 and 0.1 inches and most preferably from 0.001 inches to 0.05 inches.

After depositing the optional first intermediate coating 80 onto aluminum substrate 28, the plating can be blasted or roughened by any suitable technique, and then overcoated with the second optional coating 90 or the boron nitride/yttria composite containing coating 100. A roughened layer 80 provides a particularly good bond. Desirably, the second intermediate coating 90 imparts a high mechanical compression strength to the coating 80 and minimizes formation of fissures in the coating 90.

The optional second intermediate coating 90 is sufficiently thick to adhere to the first intermediate coating 80 and to further allow it to be processed prior to forming any additional intermediate coatings or the outer boron nitride/yttria composite containing coating 100 described below. The second intermediate coating 90 can have any suitable thickness such as a thickness of at least about 0.001 inches, preferably from about 0.001 to about 0.25 inches, more preferably between 0.001 and 0.1 inches and most preferably between 0.001 inches and 0.05 inches.

The first and second intermediate coating may be made of any one or more materials employed in conventional plasma processing chambers. Examples of such materials include metals, ceramics and polymers. Particularly desirable metals include any one or more refractory metals, composites or alloys containing such metals. Particularly desirable ceramics include A1203, SiC, Si3N4, BC, A1N, Ti02, etc. Particularly desirable polymers include fluoropolymers such as Teflon®, polyimides such as Vespel®, and other polymeric materials useful in a plasma chamber at temperatures up to 200°C. Specific materials contemplated for the intermediate layers also include fullerene containing materials; other hard carbon containing materials such as diamond and diamond-like materials; carbides,

borides, nitrides and/or carbonitrides of, for example, hafnium, tantalum, titanium and/or silicon; boron carbides; boron nitrides; boron carbonitrides; zirconia; yttria or mixtures of any of the above-mentioned materials.

It is contemplated that the first and second intermediate layers 80 and 90, which are optional may be any one of the above-mentioned materials such that the coatings are the same or different depending on the desired properties.  It is also anticipated that additional intermediate coatings such as a third, fourth or fifth intermediate coating of the same or different materials may be employed.

The boron nitride/yttria composite containing coating 100 is deposited on the optional second intermediate coating 90, or on the optional first intermediate coating 80, or on the aluminum substrate 28. The thickness of the boron nitride/yttria composite containing coating is desirably at least 0.001 inches; preferably from about 0.001 to about 0.25 inches, more preferably from about 0.001 to about 0.1 inches and most preferably from 0.001 to 0.05 inches. The thickness of the boron nitride/yttria composite containing coating 100 can be selected to be compatible with the plasma environment to be encountered in the reactor (e.g., etching, CVD, etc.). This layer of boron nitride/yttria composite containing coating may be coated on all or part of the reactor chamber and components as discussed above. Most desirably, the boron nitride/yttria composite coatings are of a thickness useful to provide erosion and/or corrosion protection to the underlying layers, and particularly the substrate, for a significant period of exposure to the corrosive chamber gases.

The boron nitride/yttria composite containing coating 100 of the present invention contains both boron nitride and yttria. The boron nitride component of the composite may be any one of hexagonal, cubic or mixture thereof. Most desirably the boron nitride component is 100% cubic phase or contains proportions of cubic phase exceeding 60% by weight, preferably exceeding 80% by weight and most preferably exceeding 90% by weight. The cubic form of boron nitride

has a much higher density, is very hard and may be produced from the hexagonal form at high temperature and pressure. Alternatively, the boron nitride may be 100% hexagonal phase.

The yttria component of the composite may be present in an amount between about one percent and 99 percent, more desirably between about 40 and 99 percent and even more desirably between about 60 and 80 percent of the total composite. The boron nitride component may be present in an amount between about one percent and 99 percent, more desirably between about one and 60 percent and even more desirably between about 20 and 40 percent of the total composite.

The composite may include other protective materials in amounts up to about fifty percent of the total composite or greater. Desirably, boron nitride, yttria or zirconia form a continuous matrix phase in such composites. More desirably, the composites of the present invention include between about one and 40 percent by weight additional material, and more preferably between about one and 20 percent by weight additional material and even more preferably between about one and 10 percent by weight additional material based upon the composite.

Such materials may include any one or more materials employed in plasma processing chambers. Examples of such materials include any one or more metals, ceramics or polymers. Particularly desirable metals include any one or more refractory metals, composites or alloys containing such metals. Particularly desirable ceramics include A1203, SiC, Si3N4, BC, A1N, Ti02, etc. Particularly desirable polymers include fluoropolymers such as Teflon®, polyimides such as Vespel® and other polymeric materials useful in a plasma chamber at temperatures up to 200°C. It is believed that the most desirable materials would include a boron nitride/yttria composite alone or in combination with carbides, borides, nitrides and/or carbonitrides of, for example, hafnium, tantalum, titanium and/or

silicon; boron carbides; boron nitrides; boron carbonitrides; zirconia; yttria or mixtures of the above-mentioned materials.

The boron nitride/yttria composite containing coating 100 of the present invention may be deposited onto the desired surface by any known coating technique such as thermal spraying, plasma spraying, chemical vapor deposition, sublimation, laser vaporization, sputtering, sputter deposition, ion beam coating, spray coating, dip coating, evaporation, roll-on coating brush coating, etc. It is also contemplated that multiple boron nitride/yttria composite containing coatings with or without intermediate layers of other materials may be deposited onto the desired surface using any suitable technique.

In an alternative aspect of the invention, there is provided a semiconductor processing equipment component made of a boron nitride/yttria composite containing material. The component may include any one or more coatings conventionally employed in such equipment.

By use of the boron nitride/yttria composite containing coatings or components of the present invention, it is preferred to obtain an ultrahard, erosion resistant surface. Such coating or component is desirably free of materials that react with processing chamber gases and are chemically inert such that there is low or no particle contamination, little or no corrosion, little or no metal contamination and/or little or no volatile etch products.

It is preferred that boron nitride/yttria composite containing coating or component be placed in the regions that may or may not be exposed to the plasma environment such as parts in direct contact with the plasma or parts behind chamber components such as liners, etc., to prevent metal contamination of the semiconductor substrates processed in the reactor chamber. It is particularly preferred to limit or exclude transition metal dust; e.g., any one or more of elements 21 through 29 (scandium through copper), 39 through 47 (yttbrium through silver), 57 through 79 (lanthanum through gold) and all known elements

What Is Claimed Is:

1.	A process of coating a surface of a component of semiconductor

processing equipment, the processing comprising:

(a)	optionally depositing a first intermediate coating on a surface of a component of semiconductor processing equipment;

(b)	optionally depositing a second intermediate coating on said first intermediate layer or on said surface; and

(c)	depositing a boron nitride/yttria composite containing coating on said component to form an outer erosion resistant surface.

2.	The coating process according to Claim 1, wherein said surface of said component comprises a metal, ceramic or polymer surface.

3.	The coating process according to Claim 2, wherein said surface is anodized aluminum.

4.	The coating process according to Claim 1, wherein said first intermediate coating is not optional.

5.	The coating process according to Claim 4, wherein said first intermediate coating comprises a metal, ceramic or polymer coating.

6.	The coating process according to Claim 1, wherein said component comprises a chamber wall of a plasma etching chamber.

7.	The coating process according to Claim 1, further comprising forming a roughened surface on said component, said diamond containing coating being deposited on said roughened surface.

8.	The coating process according to Claim 1, wherein said boron nitride/yttria composite contaimng coating includes a cubic phase, a hexagonal phase or mixtures thereof.

9.	The coating process according to Claim 1, wherein said boron nitride/yttria composite containing coating comprises at least one material other than boron nitride or yttria.

10.	The coating process according to Claim 9, wherein said other material is a metal, ceramic or polymer.

11.	The coating process according to Claim 10, wherein said other material is zirconia.

'  12. The coating process according to Claim 10, wherein said other material comprises titanium carbide, titanium boride, titanium nitride, silicon carbide, silicon boride, silicon nitride or mixtures thereof.

13.	The coating process according to Claim 9, wherein said yttria comprises from about 60 to about 80 percent by weight of said composite.

14.	The coating process according to Claim 13, wherein said boron nitride comprises from about 20 to about 40 percent by weight of said composite.

15.	The coating process according to Claim 1, wherein said boron nitride/yttria composite containing coating is deposited by chemical vapor deposition, plasma spray coating, sublimation, laser vaporization, sputtering,

sputtering deposition, ion beam coating, spray coating, dip coating, evaporation coating, roll-on coating or brush coating.

16.	A component of semiconductor processing equipment comprising:

(a)	a surface;

(b)	an optional first intermediate coating on said surface;

(c)	an optional second intermediate coating on said first intermediate coating or on said surface; and

(d)	a boron nitride/yttria composite containing coating on said component that forms an outer corrosion resistant surface.

17.	The component according to Claim 16, wherein the surface is a metal, ceramic or polymer surface.

18.	The component according to Claim 17, wherein said surface is anodized aluminum.

19.	The component according to Claim 16, wherein said first intermediate coating is not optional.

20.	The component according to Claim 16, wherein said component comprises a chamber wall of a plasma etching chamber.

21.	The component according to Claim 12, wherein said boron nitride/yttria composite includes a cubic phase, a hexagonal phase or mixtures thereof.

22.	The component according to Claim 16, wherein said boron nitride/yttria composite containing coating comprises at least one material other than boron nitride and yttria.

23.	The component according to Claim 22, wherein said other material is a metal, ceramic or polymer.

24.	The component according to Claim 23, wherein said other material is zirconia.

25.	The component according to Claim 23, wherein said other material comprises titanium carbide, titanium boride, titanium nitride, silicon carbide, silicon boride, silicon nitride or mixtures thereof.

26.	The component according to Claim 16, wherein said yttria comprises from about 60 to about 80 percent by weight of said composite.

27.	The component according to Claim 16, wherein said boron nitride comprises from about 20 to about 40 percent by weight of said composite.

28.	The component according to Claim 16, further comprising one or more additional boron nitride/yttria composite containing or intermediate coatings.

29.	The component according to Claim 16, wherein boron nitride or yttria form a continuous matrix phase in said boron nitride/yttria containing coating.

30.	A component of semiconductor processing equipment having at least one surface exposed to plasma in the equipment, the component comprising a

boron nitride/yttria composite containing material forming a surface at least 0.001 inches thick exposed to plasma in the equipment.

31. The component according to Claim 29, wherein said entire component is made of said boron nitride/yttria composite containing material.

32. A process of coating a surface of a component of semiconductor processing equipment substantially as herein described with reference to the accompanying drawing.

Documents:

				1011-chenp-2003-abstract.pdf

				1011-chenp-2003-claims filed.pdf

				1011-chenp-2003-claims granted.pdf

				1011-chenp-2003-correspondnece-others.pdf

				1011-chenp-2003-correspondnece-po.pdf

				1011-chenp-2003-description(complete)filed.pdf

				1011-chenp-2003-description(complete)granted.pdf

				1011-chenp-2003-drawings.pdf

				1011-chenp-2003-form 1.pdf

				1011-chenp-2003-form 13.pdf

				1011-chenp-2003-form 26.pdf

				1011-chenp-2003-form 3.pdf

				1011-chenp-2003-form 5.pdf

				1011-chenp-2003-pct.pdf

				abs-1011-chenp-2003.jpg

« Previous Patent

Next Patent »

Patent Number	209342	

Indian Patent Application Number	1011/CHENP/2003	

PG Journal Number	38/2007	

Publication Date	21-Sep-2007	

Grant Date	27-Aug-2007	

Date of Filing	26-Jun-2003	

Name of Patentee	LAM RESEARCH CORPORATION	

Applicant Address	4650 Cushing Parkway, Fremont, California 94538	

Inventors:

#	Inventor's Name	Inventor's Address	

1	O'DONNELL Robert J	5108 Curtis Street Fremont, California 94538	

2	CHANG Christopher C	1571 Finch Way Sunnyvale, California 94087	

3	DAUGHERTY John E	34717 Woodhue Terrace Fremont, California 94555	

PCT International Classification Number	C23C 16/44	

PCT International Application Number	PCT/US2001/043836	

PCT International Filing date	2001-11-23	

PCT Conventions:

#	PCT Application Number	Date of Convention	Priority Country	

1	09/749,924	2000-12-29	U.S.A.	

© All Indian Patents, 2013-2021.

  Patent data available in the public domain from Indian Patents Office, Department of Industrial Policy and Promotions, Ministry of Commerce and Industry, Government of India.

File: patents/209358-a-organoborane-amine-complex-a-polymerizable-composition-comprising-the-same-and-a-method-of-polymerization-with-the-composition.html (part 1 of 2)
Indian Patents. 209358:A ORGANOBORANE/AMINE COMPLEX, A POLYMERIZABLE COMPOSITION COMPRISING THE SAME AND A METHOD OF POLYMERIZATION WITH THE COMPOSITION

Indian Patents

Recently Granted Patents

  Recently Published Patents

Title of Invention	A ORGANOBORANE/AMINE COMPLEX, A POLYMERIZABLE COMPOSITION COMPRISING THE SAME AND A METHOD OF POLYMERIZATION WITH THE COMPOSITION

Abstract	The invention is an amine-organoborane complex wherein the organoborane is a trialkyl borane and the amine is an amine having an amidine structural component; an aliphatic heterocycle having at least one nitrogen in the heterocyclic ring wherein the heterocyclic compound may also contain one or more nitrogen atoms, oxygen atoms, sulfur atoms, or double bonds in the heterocycle; a primary amine which in addition has one or more hydrogen bond accepting group wherein there is at least two carbon atoms, preferably three, between the primary amine and the hydrogen bond accepting group, such that due to inter- or intramolecular interactions within the complex the strength of the B-N bond is increased; or a conjugated imine. Preferred hydrogen bond accepting groups include the following: a secondary amine, a tertiary amine, an ether, a halogen, a polyether group or a polyamine group. The complexes of the invention are used in polymerizable compositions, adhesive compositions and coatings compositions containing compounds having moieties which polymerise under free radical polymerization conditions.	

Full Text	 

AMINE ORGANOBORANE COMPLEX POLYMERIZATION INITIATORS AND

POLYMERIZABLE COMPOSITIONS

This invention relates to organoborane amine complexes that are useful as free radical polymerization initiators. In another embodiment, this invention relates to polymerizable compositions comprising compounds containing moieties capable of free radical polymerization and organoborane amine complex initiators of the invention. In yet another embodiment the invention relates to adhesive, sealant, coating and ink compositions containing organoborane amine complexes and compounds containing moieties capable of free radical polymerization.

In many practical situations in which compounds are subjected to polymerization or where adhesives are used, it is desirable to have polymerizable compositions and adhesive compositions which can cure on demand. Cure on demand means that the polymerization can be initiated when desired. A significant problem with cure on demand compositions is the stability of the compositions. Many such compositions will begin curing at, or near, ambient temperature or will partially cure at ambient temperature resulting in an increased viscosity causing difficulties in handling and reduced functionality of the polymerizable composition or adhesive composition.

Low surface energy olefins such as polyethylene, polypropylene and polytetrafluroethylene have a variety of attractive properties in a variety of uses, such as for toys, automobile parts and immature applications. Because of the low surface energy of these plastic materials, it is very difficult to find adhesive compositions which bond to these materials. The commercially available adhesives which are used for these plastics require time consuming or extensive pretreatment of the surface before the adhesive will bond to the surface. Such pretreatments include corona treatment and flame treatment. The requirement for extensive pretreatment of the surface results in significant limitations to the designers of automobile components, toys and furniture. What is needed is adhesive compositions which are capable of "bonding to low surface energy substrates, and bonding low surface energy substrates to other substrates, without the need for extensive or costly pretreatment.

Mottos et al., US Patent 3,275,611 discloses a process for polymerizing olefmic compounds with a catalyst comprising an organoborane compound, a peroxygen compound and an amine. It is disclosed that the organoborane compound and amine may be added to the reaction mixture separately or as a preformed complex, and that the complex is preferred. The presence of the amine in the complex reduces the pyrophoric of the organoborane in air. Among the amine completing agents disclosed are pyridine, aniline, toluidine, dimethylbenzylamine, and nicotine. Many of the complexes disclosed in Mottus are pyrophoric at all amine to boron atom ratios. In addition, many of the amine complexes do not display significant adhesive properties when applied to low surface energy substrates.

A series of patents issued to South (US Patent Nos. 5,106,928, 5,143,884, 5,286,821, 5,310,835 and 5,376,746) disclose a two-part initiator system that is reportedly useful in acrylic adhesive compositions. The first part of the two-part system includes a stable organoborane-amine complex and the second part includes a destabilizes or activator such as an organic acid or an aldehyde. The organoborane compound of the complex has three ligands which can be selected fiow COMO alkyl groups or phenyl groups. Useful amines disclosed include acylamino, 1,6 diaminohexane, diethylamine, di butylamine, diethylenetriamine, dipropylenediamine, 1,3 propylene diamine, and 1,2 propylene diamine. The adhesive compositions are disclosed to be useful in structural and semi-structural adhesive applications, such as speaker magnets, metal to metal bonding, automotive glass to metal bonding, glass to glass bonding, circuit board component bonding, bonding select plastics to metal, glass to wood, etc. and for electric motor magnets.

Sharon et al. discloses in a series of US Patents (US 5,539,070; US 5,690,780; and US 5,691,065) polymerizable acrylic compositions which are particularly useful as adhesives wherein organoborane amine complexes are used to initiate cure. The organoboranes used have three ligands attached to the boron atom which are selected from  alkyl groups and phenyl. The amine is an alkanoyl amine or a diamine where the first amine group can be a primary or secondary amine and the second amine is a primary amine. It is disclosed that these complexes are good for initiating polymerization of an adhesive which bonds to low surface energy substrates.

Pocus in a series of patents (US 5,616,796; US 5,6211,43; US 5,681,910; US 5,686,544; US 5,718,977; and US 5,795,657) disclose amine organoborane complexes with

a variety of amines such as polyoxyalkylene polyamines and polyamines which are the reaction product of diprimary amines and compound having at least two groups which react with a primary amine.

Many of the complexes disclosed in the Sharon, South and Pokies Patents are not stable in compositions containing olefin unsaturation at, or near, ambient temperatures and thus the complexes disassociate and induce polymerization at, or near, ambient temperature with time. This instability at, or near, ambient temperature can result in polymerization before desired and can result in compositions which are unsuitable for the desired use.

Therefore, there is a need for initiator systems for free radical polymerization which are safe to handle, not pyrophoric, which can be used to form cure on demand pol3mier systems or can be used in adhesive systems which cure on demand. What is further needed are adhesive systems which are capable of bonding to low surface energy substrates, and initiator systems which facilitate such bonding. In addition to such needs, the complexes need to be thermally stable, that is do not disassociate at, or near, ambient temperatures and thereby initiate polymerization before desired. What are further needed are polymer compositions and adhesive systems which are thermally stable at, or near, ambient temperatures and which will undergo polymerization when the user desires.

In one embodiment the invention is an amine organoborane complex wherein the organoborane is a dialkyl borne and the amine is selected from the group of amines having an amidines structural component; aliphatic heterocyclic having at least one nitrogen in the heterocyclic ring wherein the heterocyclic compound may also contain one or more nitrogen atoms, oxygen atoms, sulfur atoms, or double bonds in the heterocycle; primary amines which in addition have one or more hydrogen bond accepting groups wherein there are at least two carbon atoms, preferably at least three carbon atoms, between the primary amine and the hydrogen bond accepting group, such that due to inter- or intramolecular interactions within the complex the strength of the B-N bond is increased; and conjugated imines. Preferred hydrogen bond accepting groups include the following: primary amines, secondary amines, tertiary amines, ethers, halogens, polyesters or polyamines. Heterocycle as used herein refers to a compound having one or more aliphatic cyclic rings of which one

of the rings contains nitrogen. The amidines or conjugated imines can be straight or branched chain or cithc.

In another embodiment the invention comprises a polymerizable composition which comprises an amine organoborane complex of the invention and one or more of monomers, ohgomers or polymers having olefinic unsaturation which are capable of polymerization by free radical polymerization. This composition can undergo polymerization by exposing the composition to temperatures at which the organoborane amine complex undergoes disassociation. In another embodiment the invention is a polymerizable composition which further comprises an effective amount of a compound which causes the complex to disassociate (decomplexing agent), thereby freeing the borane to initiate polymerization of the one or more monomers, oligomers or polymers having olefinic unsaturation. The compound which causes disassociation of the complex is kept separate from the complex until initiation of polymerization is desired. In yet another embodiment the invention is a method of polymerization comprising a contacting of the components of the polymerizable compositions under conditions that the one or more monomers, oligomers or polymers undergo polymerization. The polymerizable composition which contains the decomplexing agent can be cured at any desired temperature, such as at, or near, ambient temperature and below ambient temperature.

The polymerizable compositions of the invention can be used as adhesive, sealant, coating or ink compositions. In one embodiment two or more substrates are bonded together by contacting the components of the adhesive composition of the invention, including the decomplexing agent, together under conditions such that polymerization is initiated; contacting the adhesive composition with the two or more substrates; positioning the two or more substrates such that the adhesive composition is located between the two or more substrates wherein they are in contact with one another; and allowing the adhesive to cure so as to bond the two or more substrates together. The thermally curing compositions of the invention can be used to bond two or more substrates together by contacting the adhesive composition with the substrates such that the adhesive composition is located between the two or more substrates and exposing the adhesive composition to a temperature at which the complex disassociates and initiating the free radical polymerization of the monomer, oligomers, polymers or a mixture thereof.

The complexes of the invention are safe to handle, not pyrophoric, are stable at, or near, ambient temperature and therefore will not initiate polymerization at, or near, ambient temperature in the absence of an initiator that causes the complex to disassociate. The polymeric compositions of the invention are stable at, or near, ambient temperature and can be cured upon demand by contacting the complex with the compounds which cause disassociation of the complex, or alternatively by heating the polymeric compositions above the thermal disassociation temperature of the complex. Furthermore, the adhesive, sealant, coating and ink compositions of the invention can form good bonds to low surface energy substrates without the need for primers or surface treatment.

The organoborane used in the complex is a trialkyl borane or an alkyl cycloalkyl borane. Preferably such borane corresponds to Formula 1:

wherein B represents Boron; and R^ is separately in each occurrence a  alkyl, C3.10 cycloalkyl, or two or more of R may combine to form a cycloaliphatic ring. Preferably R is CM alkyl, even more preferably C2-4 alkyl, and most preferably C3-4 alkyl. Among preferred organoboranes are tri-ethyl borane, tri-isopropyl borane and tri-n-butylborane. To prepare thermally stable polymerizable compositions, thermally stable complexes which do not disassociate, at or near, ambient temperature are needed. The key to preparation of such complexes, is the selection of the amine. The desirability of the use of a given amine in an amine/organoborane complex can be calculated from the energy difference between the Lewis acid-base complex and the sum of energies of the isolated Lewis acid (organoborane) and base (amine) known as binding energy. The higher the binding energy the more stable the complex.

Binding Energy =

-(Complex Energy - (Energy of Lewis Acid + Energy of Lewis base))

Such binding energies can be calculated using theoretical ab-initio methods such as the Hartree Fock method and the 3-2IG basis set. These computational methods are

available commercially employing commercial software and hardware such as SPARTAN and GAUSSIAN 98 programs with a Silicon Graphics workstation. Amines having amine/organoborane binding energies often kilocalories per mol or greater are preferred, amines having a binding energy of 15 kilocalories per mol or greater are more preferred and even more preferred are amines with a binding 20 kilocalories per mol or greater. In the embodiment where polymerization of the compositions of the invention is initiated by use of a decomplexing agent the binding energy of the amine to the organoborane is preferably about 50 kcal/mole or less and most preferably about 30 kcal/mole or less. In the embodiment where poljonerization of the compositions of the invention is initiated by use of heat the binding energy of the amine is preferably about 100 kcal/mole or less, more preferably about 80 kcal/mole or less and most preferably about 50 kcal/mole or less.

In one embodiment, the amine comprises a compound having a primary amine and one or more hydrogen bond accepting groups, wherein there are at least two carbon atoms, preferably at least about three, between the primary amine and hydrogen bond accepting groups. Hydrogen bond accepting group means herein a functional group that through either inter- or intramolecular interaction with a hydrogen of the borane-complexing amine increases the electron density of the nitrogen of the amine group complexing with the borane. Preferred hydrogen bond accepting groups include primary amines, secondary amines, tertiary amines, ethers, halogen, polyethers, and polyamines. In a preferred embodiment, the amine corresponds to Formula 2:

wherein:

R' is separately in each occurrence hydrogen or a  alkyl or C3-10 cycloalkyl;

X is hydrogen bond accepting moiety; a is an integer of 1 to 10; and b is separately in each

occurrence an integer of 0 to 1, and the sum of a and b is from 2 to 10. Preferably R^ is

hydrogen or methyl. Preferably X is separately in each occurrence a hydrogen accepting

moiety with the proviso that when the hydrogen accepting, moiety is an amine it is a tertiary

Preferably, R is hydrogen or CM alkyl, and more preferably hydrogen or methyl. Preferably x is from 1 to 5 and the total of all the occurrences of x is 3 to 5. Preferred compounds corresponding to Formula 4 include morpholinyl, piperidine, pyrolidine, piperazine, 1,3,3 trimethyl 6-azabicyclo[3,2,l] octane, thiazolidine, homopiperazine, aziridine, l,4-diazabicylo[2.2.2]octane (DABCO), l-amino-4-methylpiperazine, and 3-

proline. Complexes using aliphatic heterocyclic amines preferably correspond to Formula 5:

In yet another embodiment, the amine which is complexed with the organoborane is an amidine. Any compound with amidine structure wherein the amidine has sufficient binding energy as described hereinbefore with the organoborane, may be used. Preferable amidine compounds correspond to Formula 6:

conjugated imines useful in this invention are 4-dimethylaminopyridine; 2,3-bis(dimethylamino)cyclopropeneimine; 3-(dimethylamine)acroleininiine; 3-(dimethylamino)methacroleinimine.

wherein R^, R^,R^, c and Y are as defined hereinbefore.

The molar ratio of amine compound to borane compound in the complex is relatively important. In some complexes if the molar ratio of amine compound to organoborane compound is too low, the complex is pyrophoric. Preferably the molar ratio of amine compound to organoborane compound is from 1.0:1.0 to 3.0:1.0. Below the ratio of about 1.0:1.0 there may be problems with polymerization, stability of the complex and for adhesive uses, adhesion. Greater than about a 3.0:1.0 ratio may be used although there is no

benefit from using a ratio greater than about 3.0:1.0. If too much amine is present, this may negatively impact the stability of the adhesive or polymer compositions. Preferably the molar ratio of amine compound to organoborane compound is from 2.0:1.0 to 1.0:1.0.

Polymerizable compounds which may be used in the polymerization compositions of the invention include any monomers, oligomers, pulmonary or mixtures thereof which contain olefinic unsaturation which can polymerize by free radical polymerization. Such compounds are well known to those skilled in the art. Mottus, US Patent Number 3,275,611, provides a description of such compounds at column 2, line 46 to column 4, line 16. Among preferred classes of compounds containing olefinic unsaturation are monomers, oligomers, polymers and mixtures thereof derived from the acrylates and methacrylates; olefinically unsaturated hydrocarbons, for example ethylene, propylene, butylene, isobutylene, 1-octene, 1-dodecene, 1-heptadecene, 1-eicosene; vinyl compounds such as styrene, vinyl pyridine, 5-methyl-2 vinylpyridine, vinyl napthylene, alpha methylstyrene; vinyl and vinylidiene halides; acrylonitrile and methacrylonitrile; vinyl acetate and vinyl propionate; vinyl oxyethanol; vinyl trimethylacetate; vinyl hexonate; vinyl laurate; vinyl chloroacetate; vinyl stearate; methyl vinyl ketone; vinyl isobutyl ether; vinyl ethyl ether; compounds that have a plurality of ethylenic bonds such as those having conjugated double bonds such as butadiene, 2 chlorobutadiene, isoprene. Examples of preferable acrylates and methacrylates are disclosed in Skoultchi, US Patent Number 5,286,821 at column 3, lines 50 to column 6, line 12, and Pocus, US Patent Number 5,681,910 at column 9, line 28 to column 12, line 25. More preferred olefinic compounds comprise methyl acrylate, methylmethacrylate, butylmethacrylate, tert-butylmethacrylate, 2-ethylhexyacrylate, 2-ethylhexylmethacrylate, ethylacrylate, isobomylmethacrylate, isobomylacrylate, hydroxyethylmethacrylate, glycidylmethacrylate, tetrahydrofurfuryl methacrylate, acrylamides, n-methylacrylamide, and other similar acrylate containing monomers. Also useful are the class of acrylate tipped polyurethane prepolymer available commercially from several sources, and prepared by reacting an isocyanate reactive acrylate monomer, oligomer or polymer, such as a hydroxy acrylate, with an isocyanate functional prepolymer.

In the embodiment where the composition is used as an adhesive, acrylate and/or meth acrylate based compounds are preferably used. The most preferred acrylate and

methacrylate compounds include methylmethacrylate, butylmethacrylate, 2-ethylhexylmethacrylate, isobomylmethacrylate, tetrahydrofurfuryl methacrylate, and cyclohexylmethylmethacrylate.

In some embodiments the polymerizable compositions of the invention may further comprise an effective amount of a compound that is reactive with an amine so as to liberate the organoborane so as to initiate polymerization (a decomplexing agent). The amine reactive compound liberates organoborane by reacting with the amine, thereby removing the organoborane from chemical attachment with the amine. Desirable amine reactive compounds are those materials that can readily form reaction products with amines at or below and more preferably at room temperature about 20°C to 22'^C so as to provide a composition that can be generally easily used and cured under ambient conditions. General classes of such compounds include acids, aldehydes, isocyanates, acid chlorides, sulphonyl chlorides, mixtures thereof Preferred amine reactive compounds are acids. Both Barnstead and Lewis acids may be used. Pocius, US Patent Number 5,718,977 describes the preferred acid compounds at column 9, line 1 to 15. The most preferred acids are acrylic acid and methacrylic acid.

Preferably the amount of polymerizable compounds in the polymerizable compositions or adhesive is about 20 percent by weight or greater based on the weight of the total composition, more preferably about 30 percent by weight or greater and most preferably about 40 percent by weight or greater. Preferably the amount of polymerizable compounds is about 95 percent by weight or less, preferably about 90 percent by weight or less and most preferably about 85 percent by weight or less. The amount of complex used in the composition can be any amount sufficient to initiate polymerization once the complex has disassociated at the desired speed of polymerization. At higher concentration of organoborane, the speed of polymerization is higher. Preferably the amount of organoborane complex is about 0.2 percent by weight or greater based on the weight of the total composition, preferably about 1.0 percent by weight or greater and most preferably about 2 percent by weight or greater. Preferably the amount of organoborane complex present is about 8 percent by weight or less based on the total weight of composition, preferably about 6 percent by weight or less and most preferably about 4 percent by weight or less. In those embodiments where a decomplexing agent is used, the amount of decomplexing agent

(initiator) is that amount which is sufficient to initiate disassociation of the organoborane-amine complex thereby causing the organoborane to initiate polymerization of the polemically unsaturated compound. Preferably the amount of decomplexing agent is about 1 percent by weight or greater based on the weight of the total composition, more preferably about 1.5 percent by weight or greater and most preferably about 2 percent by weight or greater. Preferably the amount of decomplexing agent is about 8 percent by weight or less based on the weight of the total composition, more preferably about 6 percent by weight or less and most preferably about 4 percent by weight or less.

The organoborane amine complex may be readily prepared using known techniques. Typically, the amine is combined with the organoborane in an inert atmosphere with slow stirring. An exothermic is often observed and cooling of the mixture is, therefore, recommended. If the ingredients have a high vapor pressure, it is desirable to keep the reaction temperature below about TC^C to 80°C. Once the materials are well mixed the complex is permitted to cool to room temperature. No special storage conditions are required although it is preferred that the complex be kept in a capped vessel under an inert atmosphere, in a cool, dark location. Advantageously, the complexes of the invention can be prepared in the absence of organic solvents that would later have to be removed, although they could be prepared in solvent, if so desired. Solvents used in the preparation of the complexes should, preferably, be ones that do not coordinate the amine, preferable solvents are for example, tetrahydrofuran or diethyl ether, or low molecular weight alkanes such as hexane or heptane.

The invention are air stable. By "air stable" it is meant that when the complexes are stored in a capped vessel at room temperature (about 20°C to 22°C) and under otherwise ambient conditions (that is, not under a vacuum and not in an inert atmosphere), the complexes remain useful as polymerization initiators for at least about two weeks, although the complexes may be readily stored under these conditions for many months.

By "air stable" it is also meant that the complexes are not pyrophoric. (When a few drops of the complex are placed on a paper towel under ambient conditions, the paper towel does not ignite, char or smoke.) The air stability of the complex is enhanced when the complex is a crystalline material. However, the complexes of the invention are air stable for

at least six months even when they are liquids. Liquid complexes are easier to handle and mix than are crystalline complexes.

The polymerizable compositions of the invention can be either one or two-part compositions depending upon the mechanism used to initiate polymerizations. In one embodiment the compositions are two-part compositions in which one-part contains the complexes of the invention and the other part contains the decomplexing agent (initiator). Polymerization is initiated by contacting the two-parts of the composition. An advantage of this process is that polymerization can be initiated at, or even below, ambient temperatures. In this embodiment heat may be applied to the polymerizable composition to speed up initiation or poljonerization. In another embodiment the polymerization composition may be initiated by heating the composition. In this embodiment no decomplexing agent (initiator) is needed. When polymerization is initiated by heating the composition can be either a one-part or a two-part composition. The primary reason to use a two-part composition is to keep apart components of the composition which may be unstable in the presence of one another. Generally a one-part composition is preferred in this embodiment as the delivery equipment is less complex and costly and the need to properly ratio the components is eliminated.

In the embodiment where heat is used to initiate the cure of the composition, the composition is exposed to a heat source which heats the composition to a temperature at or above the temperature at which the complex used in the composition decomposes to release the organoborane which then initiates free radical polymerization. Generally the composition is heated to a temperature which is less than the temperature at which the polymer formed undergoes degradation. The temperature at which the complex undergoes disassociation is related to the binding energy of the complex. At higher binding energies of the complex higher temperatures are required to initiate polymerization. In the embodiment where the polymerization is initiated thermally the temperature at which the composition is heated to initiate polymerization is dictated by the binding energy of the complex. Generally the temperature used to initiate the polymerization by decomplexing the complex is about 30°C or greater and preferably about 50°C or greater. Preferably the temperature at which thermally initiated polymerization is initiated is about 120°C or less and more preferably about 100°C or less. Any heat source which heats the composition to the desired

temperature can be used provided the heat source does not negatively impact the components of the composition or its faction. In this manner the composition may be contacted with the substrates either before or after the composition is exposed to heat. If the composition is heated prior to contact with the substrates, the composition should be contacted with the substrates before the composition has polymerized to the point at which the composition is no longer able to adhere to the substrates, this is usually the upper limit on the open time as defined hereinafter. It may be necessary in the thermally initiated reaction to control the oxygen content such that there is adequate oxygen to create favorable conditions for radical formation but not so much as to inhibit the polymerization.

The two-part polymerizable compositions or adhesive compositions of the invention are uniquely suited for use with conventional, commercially available dispensing equipment for two-part adhesives. Once the two-parts have been combined, the composition should be used quickly, as the useful pot life (or open time) may be short depending upon the monomer mix, the amount of complex, and the temperature at which the bonding is to be performed. The adhesive composition is applied to one or both substrates and then the substrates are joined together with pressure to force excess composition out of the bond line. This also has the advantage of displacing composition that has been exposed to air and that may have begun to react. In general, the bonds should be made shortly after the composition has been applied, preferably within about 10 minutes. The typical bond line thickness is about 0.005 inches (0.13 mm) to about 0.03 inches (0.76 mm). The bonding process can easily be carried out at room temperature and to improve the degree of polymerization it is desirable to keep the temperature below about 40°C, preferably below about 30*^0, and most preferably below about 25°C.

The bonds will cure to a reasonable green strength to permit handling of the bonded components within about 2 to 3 hours. Full strength will be reached in about 24 hours under ambient conditions; post-curing with heat (typically about 80°C) may be used if desired.

When bonding fluoroplastics, it is advantageous to cool the initiator containing part of the two-part composition to 0°C to 5°C before adding the organoborane amine complex. The bond should be made as soon after the composition has been applied

as practical; performing the bonding operation at less than about room temperature is also helpful.

The compositions may further comprise a variety of optional additives. One particularly useful additive is a thickener such as medium to high (10,000 to 1,000,000) molecular weight polymath methacrylate which may be incorporated in an amount of 10 to 60 weight percent, based on the total weight of the composition. Thickeners may be employed to increase the viscosity of the composition to facilitate application of the composition.

Another particularly useful additive is an elastomeric material. The materials can improve the fracture toughness of compositions made therewith which can be beneficial when, for example, bonding stiff, high yield strength materials such as metal substrates that do not mechanically absorb energy as easily as other materials, such as flexible polymeric substrates. Such additives can be incorporated in an amount of 5 percent to 35 percent by weight, based on the total weight of the composition. Useful elastomeric modifiers include chlorinated or chlorosulphonated polyethylenes such as HYPALON 30 (commercially available from E. I. Dupont de Nemours & Co., Wilmington, Delaware) and block copolymers of styrene and conjugated dienes (commercially available from Dexco Polymers under the Trademark VECTOR, and Firestone under the Trademark STEREON). Also useful, and even more preferred, are certain graft copolymer resins such as particles that comprise rubber or rubber-like cores or networks that are surrounded by relatively hard shells, these materials often being referred to as "core-shell" polymers. Most preferred are the acrylonitrile-butadiene-styrene graft copolymers available from Rohm and Has. In addition to improving the fracture toughness of the composition, core-shell polymers can also impart enhanced spreading and flow properties to the uncured composition. These enhanced properties may be manifested by a reduced tendency for the composition to leave an undesirable "string" upon dispensing from a syringe-type applicator, or sag or slump after having been applied to a vertical surface. Use of more than about 20 percent of a core-shell polymer additive is desirable for achieving improved sag-slump resistance. Generally the amount of toughening polymer used is that amount which gives the desired toughness to the polymer or the adhesive prepared.

Another useful adjuvant is a cross-linking agent. Cross-linking agents can be used to enhance the solvent resistance of the adhesive bond or polymer composition, although certain compositions of the invention have good solvent resistance even in the absence of externally added cross-linking agents. Typically employed in an amount of 0.2 to 10 weight percent based on the total weight of the compositions, useful cross-linkers include the various diacrylates referred to above as possible acrylic modifying monomers as well as other materials. Particular examples of suitable cross-linking agents include ethylene glycol dimethacrylate, ethylene glycol diacrylate, triethyleneglycol dimethacrylate, diethylene glycol bismethacryloxy carbonate, polyethylene glycol diacrylate, tetraethylene glycol dimethacrylate, diglycerol diacrylate, diethylene glycol dimethacrylate, pentaerythritol triacrylate, trimethylolpropane triglycidyl ether, trimethylolpropane tris(2-methyl-1-aziridinepropionate, trimethylolpropane trimethacrylate, acrylate tipped polyurethane containing propyl diners, polyethers diacrylates and dimethacrylates.

Peroxides may be optionally included (typically in an amount of about 2 percent by weight or less, based on the total weight of the composition), for example, to adjust the speed at which the compositions polymerize or to complete the polymerization.

Small amounts of inhibitors such as hydroquinone may be used, for example, to prevent or reduce degradation of the olefinic monomers during storage. Inhibitors may be added in an amount that does not materially reduce the rate of polymerization or the ultimate properties of an adhesive or other composition made therewith, typically 10 to 10,000 ppm based on the weight of the polymerizable monomers.

Other possible additives include non-reactive colorants, fillers (for example, carbon black), etc.

The various optional additives are employed in an amount that does not significantly adversely affect the polymerization process or the desired properties of compositions made therewith.

Polymierizable compositions according to the invention may be used in wide variety of ways, including as sealants, coatings, primers, to modify the surface of polymers, and injection molding resins. They may also be used as matrix resins in conjunction with glass and metal fiber mats such as in resin transfer molding operations. They may further be

used as encapsulates and potting compounds such as in the manufacture of electrical components, printed circuit boards. Quite desirably, they provide polymerizable adhesive compositions that can bond a diverse myriad of substrates, including polymers, wood, ceramics, concrete, glass and primed metals. Another desirable related application is their use in promoting adhesion of paints to low surface energy substrates such as polyethylene, polypropylene, polyethyleneterephthalate and polytetrafluoroethylene, and their copolymers. In this embodiment the composition is coated onto the surface of the substrate to modify the surface to enhance the adhesion of the final coating to the surface of the substrate.

The compositions of the invention can be used in coating applications. In such applications the composition may further comprise a carrier such as water or a solvent. The coating may further contain additives well known to those skilled in the art for use coatings such as pigments to color the coating, inhibitors and UV stabilizers. The compositions may also be applied as powder coatings and may contain the additives well known to those skilled in the art for use in powder coatings.

The compositions of the invention can also be used to modify the surface of a polymeric molded part, extruded film or contoured object. Compositions of the invention can also be used to change the functionality of a polymer particle by surface grafting of polymer chains on to the unmodified plastic substrate.

Alternatively, the complexes of the present invention can be dissolved in a variety of solvents including water or organic solvents that provide a non acid containing environment and used as a primer. In this manner the complex containing solution is applied to the surface that is to be used for adhesion, surface modification, or polymerization, and the solvent allowed to dry. The polymerizable monomer is then brought into contact with the complex on the surface and allowed to react for the purpose of promoting adhesion, or surface modification, or for initiating radical polymerization.

Polymerizable compositions of the invention are especially useful for adhesively bonding low surface energy plastic or polymeric substrates that historically have been very difficult to bond without using complicated surface preparation techniques, priming, etc. By low surface energy substrates is meant materials that have a surface energy

of about 45 mJ/m  or less, more preferably about 40 mJ/m or less and most preferably

about 35 mJ/m or less. Included among such materials are polyethylene, polypropylene, acrylonitrile-butadiene-styrene, polyamides, syndiotactic polystyrene, olefin containing block co-polymers, and fluorinated polymers such as polytetrafluoroethlene (TEFLON)

which has a surface energy of less than about 20 mJ/m . (The expression "surface energy" is often used synonymously with "critical wetting tension" by others.) Other polymers of somewhat higher surface energy that may be usefully bonded with the compositions of the invention include polycarbonate, poljonethylmethacrylate, and polyvinyl chloride.

The polymerizable compositions of the invention can be easily used as two-part adhesive. The components of the polymerizable compositions are blended as would normally be done when working with such materials. The decomplexing agent is usually included in this blend so as to separate it from the organoborane amine complex, thus providing one-part of the two-part composition. The organoborane amine complex of the polymerization initiator system provides the second part of the composition and is added to the first part shortly before it is desired to use the composition. The complex may be added to the first part directly or it may be pre-dissolved in an appropriate carrier such as methyl methacrylate.

It may be desirable to store the complexes apart from the monomers, oligomers or polymers to inhibit premature polymerization of the monomers, oligomers or polymers. The complexes of this invention have greatly enhanced stability when in the presence of monomers and in the absence of a decomplexing agent, such as an acid, and thus can be stored with the polymerizable components of the composition. Complexes in which the complexing amine nitrogen atom to boron atom ratio is greater than 1:1 may be sufficiently stable that they can be blended with polymerizable components in useful proportions. However, in such situations, the presence of additional non-polymerizing reactants (for example, the organoborane liberator) may result in other, undesirable affects.

For a two-part adhesive such as those of the invention to be most easily used in commercial and industrial environments, the ratio at which the two-parts are combined should be a convenient whole number. This facilitates application of the adhesive with conventional, commercially available dispensers. Such dispensers are shown in US Patent Nos. 4,538,920 and 5,082,147 and are available from Concrete, Inc. (Salem New Jersey)
