Repository: anandvc/allindianpatents

File: patents/209470-coating-of-stents-for-preventing-restenosis.html (part 1 of 2)
Indian Patents. 209470:COATING OF STENTS FOR PREVENTING RESTENOSIS

Indian Patents

Recently Granted Patents

  Recently Published Patents

Title of Invention	COATING OF STENTS FOR PREVENTING RESTENOSIS

Abstract	Method for coating of hemocompatible, antiproliferative, antiinflammatory and/or athrombogenic coating of stents characterized in the steps of: a) providing a non coated stent, b) deposition of a preferred covalently bound hemocompatible, antiproliferative, antiinflammatory and/or athrombogenic layer, c) substantially complete coating of the hemocompatible, antiproliferative, antiinflammatory and/or athrombogenic layer via dipping or spraying method with at least one active agent and/or via covalent coupling of the active agent to the subjacent layer, or c) substantially complete coating or incomplete coating of the hemocompatible, antiproliferative, antiinflammatory and/or athrombogenic layer via dipping or spraying method with at least one biodegradable and/or biostable layer which comprises at least one active agent covalently and/or adhesively bound.	

Full Text	 FORM  2

THE PATENTS ACT, 1970 (39 of 1970)

COMPLETE SPECIFICATION (See Section 10, rule 13)

A METOD FOR COATING OF HEMOCOMAPATIBLE

ANTIPROLIFERATIVE, ANTIINFLASMMATORY AND ATHROMBC

  COATING OF STENTS FOR PREVENTING RESTENOSIS

HEMOTEQ GMBH of ADENAUERSTRASSE 15, 52146 WURSELEN, GERMANY GERMAN Company

The following specification particularly describes the nature of the invention and the manner in which it is to be performed : -

GRANTED

27 AUG 2004

ORIGINAL

27-8-2004

182/MUMNP/2004

Description

This invention relates to stents with a hemocompatible coating and at least a second layer which contains at least an antiproliferative, immunosuppressive, antiinflammatory and/or antithrombotic active agent, methods for the preparation of said stents as well as the use of said stents for the prevention of restenosis.

The implantation of stents using balloon dilatation of occluded vessels increasingly established in the last years. Although stents decrease the risk of a renewed vessel occlusion they are until now not capable of preventing such restenoses completely.

An exact conceptual description of restenosis cannot be found in the technical literature. The most commonly used morphologic definition of the restenosis is the one which defines the restenosis after a successful PTA (percutaneous transluminal angioplasty) as a reduction of the vessel diameter to less than 50 % of the normal one. this is an empirically defined value of which the hemodynamic relevance and its relation to clinical pathology lacks of a massive scientific basis. In practical experience the clinical aggravation of a patient is often viewed as a sign for a restenosis of the formerly treated vessel segment.

There are three different reasons for the restenosis caused by the stent:

a.) During the first period after the implantation the stent surface is in direct contact with the blood and an acute thrombosis can occur which again occludes the vessel due to the now present foreign surface.

b.) The implantation of the stent generates vessel injuries which also induce inflammation reactions which play an important role for the recovery process during the first seven days in addition to the above mentioned thrombosis. The herein concurrent processes are among others connected with the release of growth factors which initiate an increased proliferation of the smooth muscle cells which rapidly leads to a renewed occlusion of the vessel, because of uncontrolled growth.

c.) After a couple of weeks the stent starts to grow into the tissue of the blood vessel. This means that the stent is surrounded totally by smooth muscle cells and has no contact to the blood. This cicatrization can be too distinctive (neointima hyperplasia) and may lead to not only a coverage of the stent surface but to the occlusion of the total interior space of the stent.

It was tried vainly to solve the problem of restenosis by the coating of the stents with heparin (J. Whorle et al., European Heart Journal 2001, 22, 1808-1816). Heparin addresses as anti coagulant only the first mentioned cause and is moreover able to unfold its total effect only in solution. This first problem is meanwhile almost totally avoidable medicamentously by application of anti-coagulants. The second and third problem is intended now to be solved by inhibiting the growth of the smooth muscle cells locally on the stent. This is carried out by e.g. radioactive stents or stents which contain pharmaceutically active agents.

US-A-5 891 108 discloses for example a hollow moulded stent, which can contain pharmaceutical active agents in its interior, that can be released throughout a various number of outlets in the stent. Whereas EP-A-1 127 582 describes a stent that shows ditches of 0.1 - 1 mm depth and 7-15 mm length on its surface which are suitable for the implementation of an active agent. These active agent reservoirs release similarly to the outlets in the hollow stent the contained pharmaceutically active agent in a punctually high concentration and over a relatively long period of time which however leads to the fact that the smooth muscle cells are not anymore or only very delayed capable of enclosing the stent. As a consequence the stent is much longer exposed to the blood, what leads again to increased vessel occlusions by thromboses (Liistro F., Colombo A., Late acute thrombosis after Paclitaxel eluting stent implantation. Heart 2001, 86, 262-264).

One approach to this problem is represented by the phosphorylcholine coating of biocompatibles (WO 0101957), as here phosphorylcholine, a component of the erythrocyte cell membrane, shall create a non thrombogeneous surface as a component of the coated non biodegradable polymer layer on the stent. Dependent

of its molecular weight, thereby the active agent is absorbed by the polymer containing phosphorylcholine layer or adsorbed on the surface.

Object of the present invention is, to provide stents which allow a continuous controlled ingrowth of the stent into the vessel wall on the one hand by suppression of the cellular reactions in the primal days and weeks after implantation by the support of the selected active agents and active agent combinations and on the other hand by providing an athrombogeneous resp. inert resp. biocompatible surface which guarantees that with the decrease of the active agent's influence and the decomposition of the matrix, no reactions to the existing foreign surface take place which also can lead in a long term to a reocclusion of the blood vessel.

This object is solved by the technical teaching of the independent claims of the present invention. Further advantageous embodiments of the invention are evident from the dependent claims, the description as well as the examples.

The stents according to invention are coated with a hemocompatible layer and feature^ one or more additional layers which at least comprise an antiproliferative and/or antiinflammatory and if needed an antithrombotic active agent.

The hemocompatible coating of a stent provides the required blood compatibility and the active agent (or active agent combination) which is distributed homogeneously over the total surface of the stent provides that the covering of the stent surface with cells especially smooth muscle and endothelial cells takes place in a controlled way. Thus no rapid population and overgrowth with cells takes place on the stent surface which could lead to a restenosis whereas the covering of the stent surface with cells is also not completely prevented by a high medicament concentration which involves the risk of thrombosis.

Thus the incorporation of active agents guarantees that the active agent or the active agent combination which is bound covalently and/or adhesively to the subjacent layer and/or implemented covalently and/or adhesively into the layer is released continuously and in small doses so that the population of the stent surface by cells is not inhibited however an overgrowth is prevented.

This combination of both effects awards the ability to the inventive stent to grow rapidly into the vessel wall and reduces both the risk of restenosis and the risk of thrombosis. The release of one or more active agents spans over a period from 1 to 12 months, preferably 1 to 2 months after implantation.

Antiproliferative substances, antiphlogistic as well as antithrombotic compounds are used as active agents. Preferably cytostatics, macrolide antibiotics and/or statins are used as antiproliferative active agents. Applyable antiproliferative active agents are sirolimus (rapamycin), everolimus, somatostatin, tacrolimus, roxithromycin, dunaimycin, ascomycin, bafilomycin, erythromycin, midecamycin, josamycin, concanamycin, clarithromycin, troleandomycin, folimycin, cerivastatin, simvastatin, lovastatin, fluvastalin, rosuvastatin, atorvastatin, pravastatin, pravastatin, vinblastine, vincristine, vindesine, vinorelbine, etoposide, teniposide, nimustine, carmustine, lomustine, cyclophosphamide, 4-hydroxycyclophosphamide, estramustine, melphalan, betulinic acid, camptothecin, lapachol, f3-lapachone, podophyllotoxin, betulin, trofosfamide, podophyllic acid 2-ethylhydrazide, ifosfamide, chlorambucil, bendamustine, dacarbazine, busulfan, procarbazine, treosulfan, temozolomide, thiotepa, daunorubicin, doxorubicin, aclarubicin, epirubicin, mitoxantrone, idarubicin, bleomycin, mitomycin, dactinomycin, methotrexate, fludarabine, fludarabine-5'-dihydrogenphosphate, mofebutazone, acemetacin, diclofenac, lonazolac, dapsone, o-carbamoyiphenoxyacetic acid, lidocaine, ketoprofen, mefenamic acid, piroxicam, meloxicam, chloroquine phosphate, penicillamine, hydroxychloroquine, auranofin, sodium aurothiomalate, oxaceprol, celecoxib, p-sitosterin, ademetionine, myrtecaine, polidocanol, nonivamide, levomenthol, benzocaine, aescin, cladribine, mercaptopurine, thioguanine, cytarabine, fluorouracil, gemcitabine, capecitabine, docetaxel, carboplatin, cisplatin, oxaliplatin, amsacrine, irinotecan, topotecan, hydroxycarbamide, miltefosine, pentostatin, aldesleukin, tretinoin, asparaginase, pegaspargase, anastrozole, exemestane, letrozole, formestane, aminoglutethimide, adriamycin, azithromycin, spiramycin, cepharantin, smc proliferation inhibitor-2w, epothilone A and B, mitoxantrone, azathioprine, mycophenolatmofetil, c-myc-antisense, b-myc-antisense, selectin (cytokine antagonist), CETP inhibitor, cadherines, cytokinin inhibitors, COX-2 inhibitor, NFkB, angiopeptin, ciprofloxacin, camptothecin,  fluroblastin,  monoclonal  antibodies,  which  inhibit the  muscle cell

proliferation, bFGF antagonists, probucol, prostaglandins, colchicine, NO donors such as pentaerythritol tetranitrate and syndnoeimines, S-nitrosoderivatives, tamoxifen, p-estradiol, q-estradiol, estrone, estriol, ethinylestradiol, fosfestrol, medroxyprogesterone, estradiol cypionates, estradiol benzoates, tranilast, kamebakaurin and other terpenoids, which are applied in the therapy of cancer, verapamil, tyrosine kinase inhibitors (tyrphostines), cyclosporine A, paclitaxel and derivatives thereof (6-a-hydroxy-paclitaxel, baccatin, taxotere and other), synthetically produced as well as from native sources obtained macrocyclic oligomers of carbon suboxide (MCS) and derivatives thereof, molgramostim (rhuGM-CSF), peginterferon a-2b, lenograstim (r-HuG-CSF), filgrastim, macrogol, dacarbazine, basiliximab, daclizumab, ellipticine, D-24851 (Calbiochem), colcemid, cytochalasin A-E, indanocine, nocodazole, S 100 protein, bacitracin, vitronectin receptor antagonists, azelastine, guanidyl cyclase stimulator tissue inhibitor of metal proteinase-1 and -2, free nucleic acids, nucleic acids incorporated into virus transmitters, DNA and RNA fragments, plasminogen activator inhibitor-1, plasminogen activator inhibitor-2, antisense oligonucleotides, VEGF inhibitors, called IGF-1. From the group of antibiotics furthermore cefadroxil, cefazolin, cefaclor, cefotaxim, tobramycin, gentamycin are used. Positive influence on the postoperative phase have also the penicillins such as dicloxacillin, oxacillin, sulfonamides, metronidazol, antithrombotics such as argatroban, aspirin, abciximab, synthetic antithrombin, bivalirudin, Coumadin, enoxaparin, hemoparin, tissue plasminogen activator, Gpllb/llla platelet membrane receptor, factor Xa inhibitor antibody, heparin, hirudin, r-hirudin, PPACK, protamin, prourokinase, streptokinase, warfarin, urokinase, vasodilators such as dipyramidole, trapidil, nitroprussides, PDGF antagonists such as triazolopyrimidine and seramin, ACE inhibitors such as captopril, cilazapril, lisinopril, enalapril, losartan, thiol protease inhibitors, caspase inhibitors, apoptosis inhibitors, apoptosis regulators such as p65 NF-kB or Bcl-xL antisense oligonucleotides and prostacyclin, vapiprost, a, 3 and y interferon, histamine antagonists, serotonin blockers, halofuginone, nifedipine, tocopherol, tranilast, molsidomine, tea polyphenols, epicatechin gallate, epigallocatechin gallate, Boswellic acids and derivatives thereof, leflunomide, anakinra, etanercept, sulfasalazine, etoposide, dicloxacillin, tetracycline, triamcinolone, mutamycin, procainamid, retinoic acid, quinidine, disopyramide, flecainide, propafenone, sotalol, amidorone. Further active agents are steroids (hydrocortisone, betamethasone, dexamethasone), non-steroidal

substances (NSAIDS) such as fenoprofen, ibuprofen, indomethacin, naproxen,

phenylbutazone and others. Antiviral agents such as acyclovir, ganciclovir and

zidovudine are also applyable. Different antimycotics are used in this area. Examples

are clotrimazole, flucytosine, griseofuivin, ketoconazole, miconazole, nystatin,

terbinafine. Antiprozoal agents such as chloroquine, mefloquine, quinine are effective

active agents in equal measure, moreover natural terpenoids such as

hippocaesculin, barringtogenol-C21-angelate, 14-dehydroagrostistachin, agroskerin,

agrostistachin, 17-hydroxyagrostistachin, ovatodiolids, 4,7-oxycycloanisomelic acid,

baccharinoids B1, B2, B3 and B7, tubeimoside, bruceanol A, B and C,

bruceantinoside C, yadanziosides N and P, isodeoxyelephantopin, tomenphantopin A

and B, coronarin A, B, C and D, ursolic acid, hyptatic acid A, zeorin, iso-

iridogermanal, maytenfoliol, effusantin A, excisanin A and B, longikaurin B,

sculponeatin C, kamebaunin, leukamenin A and B, 13,18-dehydro-6-a-

senecioyloxychaparrin, 1,11 -dimethoxycanthin-6-one, 1 -hydroxy-11 -methoxycanthin-

6-one, scopoletin, taxamairin A and B, regenilol, triptolide, moreover cymarin,

apocymarin, aristolochic acid, anopterin, hydroxyanopterin, anemonin,

protoanemonin, berberine, cheliburin chloride, cictoxin, sinococuline, bombrestatin A

and B, cudraisoflavone A, curcumin, dihydronitidine, nitidine chloride, 12-f3-

hydroxypregnadien-3,20-dione, bilobol, ginkgol, ginkgolic acid, helenalin, indicine,

indicine-N-oxide, lasiocarpine, inotodiol, glycoside 1a, podophyllotoxin, justicidin A

and B, larreatin, malloterin, mallotochromanol, isobutyrylmallotochromanol,

maquiroside A, marchantin A, maytansine, lycoridicin, margetine, pancratistatin,

liriodenine, oxoushinsunine, aristolactam-AII, bisparthenolidine, periplocoside A,

ghalakinoside, ursolic acid, deoxypsorospermin, psychorubin, ricin A, sanguinarine,

manwu wheat acid, methylsorbifolin, sphatheliachromen, stizophyllin, mansonine,

strebloside,	akagerine,	dihydrousambarensine,	hydroxyusambarine,

strychnopentamine, strychnophylline, usambarine, usambarensine, berberine, liriodenine, oxoushinsunine, daphnoretin, lariciresinol, methoxylariciresinol, syringaresinol, umbelliferon, afromoson, acetylvismione B, desacetylvismione A, vismione A and B, further natural terpenoids such as hippocaesculin, 14-dehydroagrostistachin, agroskerin, agrostistachin, 17-hydroxyagrostistachin, ovatodiolids, 4,7-oxycycloanisomelic acid, yadanziosides N and P, isodeoxyelephantopin, tomenphantopin A and B, coronarin A, B, C and D, ursolic

acid, hyptatic acid A, zeorin, iso-iridogermanal, maytenfoliol, effusanUn A, excisanin A and B, longikaurin B, sculponeatin.

The active agents are used separately or combined in the same or a different concentration. Especially preferred are active agents which feature also immunosuppressive properties besides their antiproliferative effect. Suchlike active agents are erythromycin, midecamycin, tacrolimus, sirolimus, paclitaxel and josamycin. Furthermore preferred is a combination of several antiproliferatively acting substances or of antiproliferative active agents with immunosuppressive active agents. Preferred for the present invention are tacrolimus, paclitaxel and derivatives, trapidil, a- and fi-estradiol, macrocyclic carbon suboxide (MCS) as well as derivatives thereof and sirolimus.

The active agent is preferably contained in a pharmaceutical active concentration from 0.001-10 mg per cm2 stent surface. Additional active agents can be contained in a similar concentration in the same or in other layers.

The hemocompatible layer which covers directly the stent preferably comprises heparin of native origin as well as synthetically obtained derivatives with different sulphation coefficients (sulphation degrees) and acylation coefficients (acylation degrees) in the molecular weight range of the pentasaccharide which is responsible for the antithrombotic activity up to the standard molecular weight of the purchasable heparin, heparan sulphates and derivatives thereof, oligo- and polysaccharides of the erythrocyte glycocalix, which imitate in a perfect way the athrombogeneous surface of the erythrocytes, since contrary to phosphorylcholine, here the actual contact between blood and erythrocyte surface takes place, oligosaccharides, polysaccharides, completely desulphated and N-reacetylated heparin, desulphated and N-reacetylated heparin, N-carboxymethylated and/or partially N-acetylated chitosan, polyacrylic acid, polyvinylpyrrolidone, polyethylene glycol and/or mixtures of these substances. These stents with a hemocompatible coating are prepared by providing conventional normally non coated stents and by preferably covalent deposition of a hemocompatible layer which permanently masks the surface of the implant after the release of the active agent and thus, after the decay of the active agent's influence and the degradation of the matrix.

The conventional stents which can be coated according to the inventive methods, consist of stainless steel, nitinol or other metals and alloys or of synthetic polymers.

Another preferred embodiment of the stents according to invention shows a coating which consists of at least two layers. Multiple layer systems are used as well. In such multiple layer systems the layer which is directly deposited on the stent is labelled first layer. Labelled second layer is that layer which is deposited on the first layer, etc.

According to the two layer design the first layer consists of a hemocompatible layer which is substantially covered completely by a biodegradable layer which comprises at least an antiproliferative, antiphlogistic and/or antithrombotic active agent bound covalently and/or adhesively. Also applied are active agent combinations which mutually facilitate and replenish themselves.

As biodegradable substances for the external layer can be used: polyvalerolactones,

poly-e-cjecalactones, polylactonic acid, polyglycolic acid, polylactides, polyglycolides,

copolymers of the polylactides and polyglycolides, poly-£-caprolactone,

polyhydroxybutanoic  acid,	polyhydroxybutyrates,	polyhydroxyvalerates,

polyhydroxybutyrate-co-valerates, poly(1,4-dioxane-2,3-diones), poly(1,3-dioxane-2-

ones), poly-p-dioxanones, polyanhydrides such as polymaleic anhydrides,

polyhydroxymethacrylates,	fibrin,	polycyanoacrylates,

polycaprolactonedimethylacrylat.es, poly-b-maleic acid, polycaprolactonebutyl-

acrylates, multiblock polymers such as from oligocaprolactonedioles and

oligodioxanonedioles, polyether ester multiblock polymers such as PEG and

polybutyleneterephtalate, polypivotolactones, polyglycolic acid thmethyl-carbonates,

polycaprolactone-glycolides, poly-g-ethylglutamate, poly(DTH-iminocarbonate),

poly(DTE-co-DT-carbonate), poly(bisphenol-A-iminocarbonate), polyorthoesters,

polyglycolic acid thmethyl-carbonates, polytrimethylcarbonates, polyiminocarbonates,

po!y(N-vinyl)-pyrrolidone, polyvinylalcoholes, polyesteramides, glycolated polyesters,

polyphosphoesters,	polyphosphazenes,	poly[p-carboxyphenoxy)propane],

polyhydroxypentanoic acid, polyanhydrides, polyethyleneoxide-propyleneoxide, soft polyurethanes, polyurethanes* with amino acid residues in the backbone, polyether esters such, as polyethyleneoxide, polyalkeneoxalates, polyorthoesters as well as

copolymers thereof, lipides, carrageenanos, fibrinogen, starch, collagen, protein based polymers, polyamino acids, synthetic polyamino acids, zein, modified zoin, polyhydroxyalkanoates, pectic acid, actinic acid, modified and non modified fibrin and casein, carboxymethylsulphate, albumin, moreover hyaluronic acid, heparan sulphate, heparin, chondroitinesulphate, dextran, b-cyclodextrines, copolymers with PEG and polypropyleneglycol, gummi arabicum, guar, gelatine, collagen, collagen-N-hydroxysuccinimide, lipides, phospholipides, modifications and copolymers and/or mixtures of the afore mentioned substances.

The layer and layers respectively which contain the active agent is slowly degradated by components of the blood such that the active agent is released of the external layer according to the degradation velocity or resolves itself from the matrix according to its elution behavior. The first hemocompatible layer guarantees the required blood compatibility of the stent once the biodegradable layer is degradated. This biological degradation of the external layer and the corresponding release of the active agent reduces strongly an ongrowth of cells only for a certain period of time and an aimed controlled adhesion is enabled where the external layer has been already^ widely degradated. The biological degradation of the external layer spans advantageously from 1 to 36 months, preferably from 1 to 6 months, especially preferred from 1 to 2 months. It was shown that suchlike stents prevent or at least very strongly reduce restenosis, in this period of time the important healing processes take place. Finally the hemocompatible layer remains as athrombogeneous surface and masks the foreign surface in such a way that no life-threatening reaction can occur anymore.

Suchlike stents are preparable via a method for the hemocompatible coating of stents the basis of which is formed by the following principle:

a)	providing a non coated stent,

b)	deposition of a preferred covalently bound hemocompatible layer,

c)	substantially complete coating of the hemocompatible layer via dipping or spraying method with at least one active agent, or

c) substantially complete coating and/or incomplete coating of the hemocompatible layer via dipping or spraying method with at least one biodegradable and/or biostable layer which comprises at least one active agent and/or represents the active agent itself.

The principle of coating offers a big range of variation concerning the contrived requirements for the active agent and is separable into different coating types which can be combined also among themselves.

Coating principle I:

a)	providing a non coated stent,

b)	deposition of a hemocompatible layer,

c)	deposition of an active agent or an active agent combination on the hemocompatible layer without a matrix,

d)	deposition of an active agent or an active agent combination on the hemocompatible layer without a matrix and substantially complete and/or incomplete coating of the layers with a biodegradable and/or biostable material for diffusion control.

Coating principle II:

a)	providing a non coated stent,

b)	deposition of a hemocompatible layer,

c)	substantially complete coating and/or incomplete coating of the hemocompatible layer with at least one biodegradable and/or biostable layer which comprises at least one active agent bound covalently and/or adhesively to the hemocompatible layer,

d) substantially complete coating of the hemocompatible layer with 
Coating principle III:

a)	providing a non coated stent,

b)	deposition of a hemocompatible layer,

c)	substantially complete coating of the hemocompatible layer with at least one biodegradable and/or biostable layer which comprises at least one active agent bound covalently and/or adhesively,

d)	deposition of an active agent or an active agent combination bound covalently and/or adhesively to the subjacent layer, .

e)	substantially complete coating of the hemocompatible layer with at least one

biodegradable and/or biostable layer which comprises at least one active agent

bound covalently and/or adhesively, deposition of an active agent or an active agent

combination and another biodegradable and/or biostable layer without an active

agent as diffusion barrier which covers the subjacent layer completely and/or

partially.

Coating principle IV:

a)	providing a non coated stent,

b)	deposition of a hemocompatible layer,

English Translation of WO 03/034944	

c)	substantially complete and/or incomplete coating of the hemocompatible layer with at least two. biodegradable and/or biostable layers which comprise covaiently and/or adhesively at least one active agent in a different concentration per layer,

d)	substantially complete and/or incomplete coating of the hemocompatible layer with at least two biodegradable and/or biostable layers which comprise at least one active agent bound covaiently and/or adhesively in a different concentration per layer and at least another biodegradable and/or biostable layer without an active agent as diffusion barrier which covers the subjacent layer completely and/or partially,

e)	substantially complete and/or incomplete coating of the hemocompatible layer with at least one biodegradable and/or biostable layer which comprises at least one active agent and/or at least another active agent of the same group or from another group of complementary properties in the same or different concentrations in a covalent and/or adhesive form,

f)	substantially complete and/or incomplete coating of the hemocompatible layer with at least two biodegradable and/or biostable layers which comprise at least one active agent and/or at least another active agent of the same group or from another group of complementary properties in the same or different concentrations and at least another biodegradable and/or biostable layer without an active agent as diffusion barrier which covers the subjacent layer completely and/or partially,

g)	substantially complete coating of the hemocompatible layer with at least two

biodegradable and/or biostable layers which comprise covaiently and/or adhesively

at least one active agent in the same and/or different concentrations and another

biodegradable and/or biostable layer without an active agent as diffusion barrier

which covers the subjacent layer completely or also just partially and whereas that

layer is covered by an active agent layer which consists of at least one active agent

bound covaiently and/or adhesively without a matrix.

Another advantageous embodiment is represented by a stent with an at least three layered coating, whereas the first layer covers the surface of the stent with the hemocompatible  layer,  the  second  layer contains the  active  agent and  is not

biodegradable and is covered by a third hemocompatible layer. The external layer provides the stent herein the necessary blood compatibility and the second layer serves as an active agent reservoir. The active agent which is if needed covalently bound to the matrix via a hydrolysis-weak bonding and/or added in a solvent dissolved matrix which is required for the coating method, is thus released from the second layer continuously and in small concentrations and diffuses uninhibited through the external hemocompatible layer. This layer assembly also yields the result that the population of the stent surface with cells is not prevented but is reduced to an ideal degree. The first layer offers a risk minimization for eventually occurring damages of the coated stent surface during the implantation e.g. by abrasions through the present plaque or during the prearrangement e.g. during the crimping. A second security guarantee results from the fact that even a biostable polymer is degradated in the body over a more or less long period of time which at least partially uncovers the stent surface.

Combinations especially with biodegradable material as described in the coating principles are possible, too.

Suchlike stents can be prepared by providing a conventional stent, depositing a hemocompatible first layer on its surface, depositing a non biodegradable layer which at least comprises one active agent as well as combinations with other active agents from other groups bound covalently and/or adhesively and coating of this layer substantially completely with another hemocompatible layer.

Substances which come into question for the biostable layer are all of the consistent

materials used in medical science, thereto are accounted: polyacrylic acid and

polyacrylates such as polymethylmethacrylate, polybutyl methacrylate,

polyacrylamide, polyacrylonitriles, polyamides, polyetheramides, polyethylenamine,

polyimides,	polycarbonates,	polycarbourethanes,	polyvinylketones,

polyvinylhalogenides, polyvinylidenhalogenides, polyvinyl ethers, polyvinylaromates, polyvinyl esters, polyvinylpyrrolidones, polyoxymethylenes, polyethylene, polypropylene, polytetrafluoroethylene, polyurethanes, polyolefin elastomers, polyisobutylenes, EPDM - gums, fluorosilicones, carboxymethyl chitosan, polyethylenterephthalate,  polyvalerates,  carboxymethylcellulose,  cellulose,  rayon,

English Translation of WO 03/034944  .	

rayon triacetates, cellulose nitrates, cellulose acetates, hydroxyethylcellulose, cellulosebutyrates, celluloseacetatebutyrat.es, ethylvinylacetate copolymers, polysulphones, epoxy resins, ABS resins, EPDM gums, silicones such as polysiloxanes, poJyvinyJhaJogenes and copolymers, ceJJulose ethers, cellulose triacetates, chitosan and copolymers and/or mixtures of these substances.

In case of multi layer systems the newly deposited layer covers the subjacent layer substantially completely.

The stents according to invention solve both the problem of acute thrombosis and the problem of neointima hyperplasia after a stent implantation. In addition the stents according to invention are well suitable due to their coating whether as single layer or as multi layer system especially for the continuous release of one or more antiproliferative and/or immunosuppressive active agents. Due to this feature of aimed continuous active agent release in a required amount the coated stents according to invention prevent almost completely the danger of restenosis.

Examples

Example 1

Covalent hemocompatible coating of stents:

Not expanded stents of medicinal stainless steel LVM 316 were degreased in the ultrasonic bath for 15 minutes with acetone and ethanol and dried at 100°C in the drying closet. Then they were dipped for 5 minutes into a 2% solution of 3-aminopropyltriethoxysilane in a mixture of ethanol/water (50/50 : (v/v)) and then dried for 5 minutes at 100°C. Afterwards the stents were washed with demineralized water over riight.  ;

Example 2

3 mg desulphated and reacetylated heparin were dissolved at 4°C in 30 ml 0.1 M MES-buffer (2-(N-morpholirio)ethanesulphonic acid) pH 4.75 and mixed with 30 mg N-cyclohexyl-N'-(2-morpholinoethyl)carbodiimide-methyl-p-toluenesulphonate. In this

English Translation of WO 03/034944

solution 10 stents were stirred for 15 hours at 4 °C. Then they were rinsed with water, 4 M NaCI solution and water in each case for 2 hours. Example 3  Determination of the glucosamine content of the coated stents by HPLC:

Hydrolysis: the coated stents are given in small hydrolysis tubes and are abandoned with 3 ml 3 M HCI for exactly one minute at room temperature. The metal probes are removed and the tubes are incubated after sealing for 16 hours in the drying closet at 100°C. Then they are allowed to cool down, evaporated three times until dryness and taken up in 1 ml degassed and filtered water and measured contra an also hydrolysed standard in the HPLC:

Example 4

Experiments concerning the coating of surfaces with tacrolimus:

Pre-experiments with toluidine blue:

First pre-experiments are carried out with toluidine blue (Aldrich) since tacrolimus can

be detected chemically quite difficult.

Chemicals:

stainless steel tubes LVM 316

polylactide

toluidine blue

PBS-buffer pH 7.4.

2.5 cm in length, 2 mm in diameter

Fluka, Lot. 398555/123500, HNo. 0409

Aldrich, Lot. 19,816-1, HNo. 0430

14.24 g Na2HP04, 2.72 g NaH2P04 and 9 g NaCI

English Translation of WO 03/034944	

Realizatiqn:

The stent is weighed out on the analytical balance and the weight is noted. In a small hydrolysis tube 0.5 g polylactide are dissolved in 2 ml of CHCI3. Therefore, it is heated to 65°C in the water bath. The solution is cooled down in the freezing compartment. Thereto are added 200 ug toluidine blue in 200 ul of CHCI3. The stent is dipped into this solution. After a couple of minutes the stent is taken out of the solution with tweezers and moved within the fume hood until the solvent evaporates. After air drying the stent is freeze dried for about 10 min. After the drying the stent is balanced again. The amount of the immobilized polylactide with toluidine blue is measured from the weight difference (sample 1).

This experiment is repeated another time with the same solution (sample 2).

For sample 3 the dipping solution (1.93 ml) which results from experiment 1 (sample 1) and experiment 2 (sample 2) is mixed with 0.825 mg toluidine blue in 0.825 ml of CHCI3 and 250 mg polylactide. The polylactide is dissolved during heating. Then a stent is dipped into it two times as described above.

Results:

The untreated stents had a weight of 176.0 mg and 180.9 mg. After dipping into the

polylactide solution the stents balanced 200.9 and 205.2 mg.

The dipping solution contains 500 mg polylactide and 200 ug toluidine blue. The bound amount of toluidine blue can be measured for the samples 1 and 2 from this ratio. In case of sample 3 2.755 ml solution contain 1 mg toluidine blue and 638.6 mg polylactide (initial weight - consumption sample 1 + 2; approx. 50 mg). Here two stents are given into one preparation to obtain higher absorptions. As the dipping solution was very viscous which yielded a very thick coating it was diluted from 2.625 ml with chloroform to 4 ml.

Weight of the tubes and the resultant measured coating:

English Translation of WO 03/034944 Concentrations in the dipping solution:

Example 5

Elution behavior of the coatings with different concentrations:

As pre-experiment a UV-Vis spectra of a toluidine blue solution in ethanol is taken (c = 0.1 mg/ml) and the absorption maximum is determined. The toluidine blue concentration in the solution is measured at an absorption maximum of 627 nm. Thereto a calibration curve is generated.

A stent is hung into a beaker with 25 ml of physiological sodium chloride solution in a phosphate buffer pH 7.4 (14.24 g NaH2P04, 2.72 g K2HP04 and 9 g Nad) and stirred gently at room temperature. After 0.5, 1, 2, 3, 6, 24, 48 and 120 hours, each time a sample of 3 ml is taken, measured spectroscopically and given back into the preparation.

English Translation of WO 03/034944

Absorption of the samples after different periods of time. For measuring of the concentration the cuvette difference (abs. at T = 0) is subtracted from the measured value.

After 12 and 13 days respectively the experiment was terminated. On all of the stents after the expiration of the experiment a coating was still present. For determining the amounts of toluidine blue and polylactide respectively which were dissolved, the stents were rinsed with water and ethanol and then freeze dried during 1 h for balancing them afterwards.

In case of concentrations of 90 ug toluidine blue per ml dipping solution the released amounts of toluidine blue are so low that the absorptions are at the detection limit of the spectrometer. In case of a concentration of 200 ug/ml the values are after a couple of hours in the measurable area. It is recommended for the measurement to place two samples into a beaker (elution jar) to yield higher absorptions. In case of the highest polylactide/toluidine blue concentration a saturation effect seems to appear while the elution ratio in case of the thinner samples has an almost linear trajectory. On all of the stents the coating can still be detected after several days.

After approx. 2 weeks the bound toluidine blue dissolved in average from about 1/4 -1/5. Hence it results that the samples still would have eluted toluidine blue for approx. 8 to 10 weeks.

The dipping solution may not be too thick and should be cooled so that the chloroform cannot evaporate too fast during the extraction as else the thickness of the coating becomes too large and inhomogeneous. Here the polylactide concentration in sample 4 (134 mg/ml) seems to be sufficient, above all in case of higher concentrations the solution becomes extremely viscous and the polylactide is only very difficult to dissolve.

English Translation of WO 03/034944	

Example 6

Coating of the stents via the spraying method:

The according to example 1 and example 2 pre-prepared not expanded stents are balanced and horizontally hung onto a thin metal bar (d = 0.2 mm) which is stuck on the rotation axis of the rotation and feed equipment and rotates with 28 r/min. The stents are fixed in such way, that the interior of the stents does pot touch the bar. At a feeding amplitude of 2.2 cm and a feeding velocity of 4 cm/s and a distance of 6 cm between stent and spray nozzle, the stent is sprayed with the respective spray solution. After the drying (about 15 minutes) at room temperature and proximately in the fume hood over night it is balanced again.

Example 7

Coating of the stents with pure matrix:

Preparation of the spray solution:

176 mg polylactide is balanced and replenished with chloroform to 20 g.

Example 8 (fig. 1)

Coating of the stents with pure active agent:

Preparation of the spray solution:

44 mg taxol are dissolved in 6g chloroform.

The stents are sprayed in each case with 3 ml of the spraying solution, balanced before and after the spraying and the yielding layer thickness is determined by measuring under the microscope 100-times magnified.

English translation of WO 03/034944	

The stents are balanced before and after the spraying.

Example 9

Determination of the elution behaviour in PBS-buffer:

Each stent placed in a sufficiently small flask, 2 ml PBS-buffer is added, sealed with parafilm and incubated in the drying cioset at 37°C. After expiry of the chosen time intervals in each case the supernatant is depipetted and its UV absorption at 306 nm is measured.

Example 10

Coating of the hemocompatibly equipped stents with an active agent loaded matrix

(fig. 4):,

Spray solution:

Polylactide RG502/taxol - solution is replenished from 145.2 mg polylactide and 48.4

mg taxol to 22 g with chloroform.

Example 11

Coating of the stents with an active agent loaded matrix and an active agent as

topcoat (fig. 5):

English Translation of WO 03/034944	

Basis coat: 19.8 mg polylactide and 6.6. mg taxol are replenished with chloroform to

3g.

Topcoat: 8.8 mg taxol are replenished with chloroform to 2 g.

Example 12

Coating of the stents with a polylactide which contains a hydrophilic active agent and
