Repository: anandvc/allindianpatents

File: patents/209489-coating-systems.html (part 1 of 2)
Indian Patents. 209489:COATING SYSTEMS

Indian Patents

Recently Granted Patents

  Recently Published Patents

Title of Invention	COATING SYSTEMS

Abstract	1, Coating systems comprising (I) an anhydrous, gel-like, high-molecular weight polyurethane compositions, which may contain active substances, comprising (1) 15-62 wt.%, referred to the sum of (1) and (2), of high molecular weight covalently crosslinked polyurethane matrix, and (2) 85-38 wt. %, based on the weight of (1) and (2), of a liquid dispersing agent firmly bound in the matrix by secondary valence bonds, wherein the liquid dispersing agent contains one or more polyhydroxyl compounds having a number average molecular weight of 1000 to 12000 and an OH number of 20 to 112, wherein the dispersing agent is substantially free from hydroxyl groups having a molecular weight below 800 and, optionally (3) 0.1-100 wt.%, based on the weight of (1) and (2), of fillers and/or additives, as well as optionally catalysts for the polyurethane-forming reaction, wherein optionally 0.1 to 50 wt. % of the additives are active substances, and II) a solvent-containing; solvent-free and/or aqueous polyurethane topcoat comprising a) 0 to 50wt.% based on the total weight of the topcoat, of a polyurethane adduct 48 b) 0 to 90 wt.%, based on the total weight of the topcoat, of one or more flexible polyhydroxyl compounds Polyol havinq a Tg of -100 to 25°C and an OH content of 0 to 25 wt. %, based on the total weight of flexible polyhydroxyl compounds c) 1.7 to 60 wt.%, based on the total weight of the topcoat, of a Polyisocyanate having an NCO content of 4 to 5wt.%.	

Full Text	FORM 2

THE PATENTS ACT 1970

[39 OF 1970]

COMPLETE SPECIFICATION

[See Section 10]

"A COATING SYSTEM"  

BAYER AKTIENGESELLSCHAFT, a German company, of D-51368, Leverkusan, Germany and TECHNOGEL GMBH 85 CO. KG., of Max-Nader-Str. 15, 37115 Duderstadt, Germany,

The  following  specification  particularly  describes  the  nature  of the

invention and the manner in which it is to be performed :-  GRANTED

10-3-2006

1

The present invention relates to a multilayer coating system comprising a thick, gel¬like base layer and a top layer of polvurethane lacquer,and their production and use (application).

In the automobile industry it is nowadays standard practice for e.g. the instrument panel

to use an uncoated plastics material (cheap solution with poor optical and

i haptic properties and poor resistance to environmental influences),

to apply a composite structure consisting of polyurethane foam and film, textile material or leather as decorative layer by means of adhesive bonding (good haptic properties, but high costs due to complicated production),

subsequently to lacquer the employed plastics materials, e.g. using' a two-component polyurethane-based 50 pm thin soft-feel lacquer (average haptic  properties, good resistance properties, average price).

This also applies as appropriate to the other areas of use of plastics materials that come into direct contact with human skin. The soft effect of the thin soft-feel lacquer layers can be enhanced only within certain limits (e.g. by increasing the layer thickness to 100 urn), and moreover the resistance properties and optical properties of the lacquer film are generally impaired.

The composite structure consisting of carrier/foam/film also has a number of disadvantages:

The production costs are high and accordingly such systems are expensive.

2

The light-fastness is often not adequate.

The use of plasticisers in the films contributes significantly to fogging.

Anhydrous gel compositions such as are described for example in EP-AO 057 838 and EP-A 0 057 839 have in the meantime become widely available on the market and are manufactured and used according to the processes described in these publications.  These  applications  relate  to  anhydrous  gel  compositions,  gel

 	compositions with a depot effect optionally containing active substances, consisting

of a polyurethane matrix and high molecular weight polyols as dispersing agents and optionally active substances, as well as to a process for the production of the gel compositions, optionally in the presence of the active substances. Biocides, pharmaceuticals, ethereal oils, fragrances, colouring agents, cleaning agents, anti-

 	ageing agents, lubricants and antistatics, and other materials may be used as active

substances. The gel compositions may be employed as casting or pouring compositions or as mouldings containing active substances having a depdt effect of the said active substances. These gels are of course used as such and are covered with for example films or textile materials in order to permit use as a block gel.

Water-based gels have been used for some years in many technical sectors (see for

example R.L. Whistler, Industrial Gums, Academic Press, InC, New York, 1973 and

DE-A 2 347 299). A particularly interesting property of the gels is that they possess

a high casting accuracy. This is utilised in order to duplicate mouldings. In this case

 	the body to be cast is recast with the gel-forming composition.  The moulding is

removed after the gel formation. A gel mould is obtained whose cavity corresponds to the volume of the moulding. An agar-gel is used as duplicating composition, for example in the dental sector. Such compositions have a number of disadvantages however:

3

a)	the gelling takes a long time and has to be carried out under specific process conditions,

b)	the elasticity of the gel is not sufficiently high for the demoulding of thin crosspieces and undercuts,

c)	the dimensional stability is unsatisfactory, and

d)	if the gel mould is kept in the open air the dimensions change even after a

  very short time as a result of evaporation of water.

Anhydrous casting compositions are also known, for example based on silicone. These are produced by mixing a prepolymer with a small amount of crosslinking agent. The model to be cast is poured together with this reaction mixture and removed after the mixture has hardened. A mould is obtained having a cavity in which castings of the model can then be produced. Anhydrous casting compositions have the following disadvantages however:

a)	too high a viscosity for the casting of very fine depressions and undercuts in

  the surface of the model, and

b)	too long reaction times: with the reduction of the reaction time by increasing

the proportion of the crosslinking agent the result is an excessive shrinkage of

the mould.

Gel compositions containing active substances with a depot effect, in which the active substances are released to the surrounding medium over a period of weeks to months, are known for example from US-A 3 822 238 and 3 975 350. Furthermore, it is known from DE-A 25 21 265 that water-containing and/or alcohol-containing polyurethane-polyurea gels can be produced in the presence of fragrances. Carrier materials based on water-containing gels are described, which may contain a very

4

wide variety of agents, e.g. pharmaceuticals, biocides or fragrances. Such water-based gels have the disadvantage however that many agents, for example biocides, may be relatively rapidly decomposed due to the presence of the water and thus the time of effectiveness of these gels, i.e. the depot effect, is greatly reduced. It is also known to incorporate solid and/or foamed high molecular weight polyurethanes as active substances (CH-A 289 915).

Such high molecular weight polyurethanes have the disadvantage however that a large proportion of the incorporated liquid agents remains in the polyurethane as a result of the universally high molecular weight structure and/or too high a proportion of rigid material, and are thus lost for the depot effect. Solid active agents can be used only to a very limited extent; non-volatile solid substances do not migrate out and highly volatile solid substances can diffuse out only for a very short time and in very small amounts.

EP-A 0 057 838 and EP-A 57 839 describe gels based on polyols that have a high casting accuracy without suffering from the aforementioned disadvantages. These gels are obtained by reacting one or more higher functional, high molecular weight polyols in the presence of catalysts and optionally fillers and additives with such an amount of organic diisocyanates and/or polyisocyanates that an isocyanate index of about 15 - 60 is obtained. The term "isocyanate index" denotes the equivalence ratio (NCO/OH) x 100. As has been found, elastic gels according to the invention that are synthesised from a covalently crosslinked polyurethane matrix and one or more polyols rigidly bound therein (i.e. without the danger of an interfering exudation) are obtained only if the isocyanate and polyol components reacting with one another have a certain minimum functionality and if the polyol or polyols are substantially free from fractions with an OH number of more than 112 or have a molecular weight below 800, preferably below 1000.

It was then also found that gel compositions with improved depot effect, uniform release of active substances, high active substance concentrations, good stability of

5

the active substance additives and good migration ability of the active substances are obtained if active substances are dissolved or dispersed, as additives, in high molecular weight polyols in the polyurethane-forming reaction, and diisocyanates and/or polyisocyanates as well as catalysts and optionally conventional additives are mixed in.

The advantages of these gel compositions is that a high proportion of high molecular weight polyols is present in the only partially crosslinked polyurethane matrix, which permits and regulates the migration and release of the active substances to the outside.

The disadvantage however is the surface of these gels, which is too rubbery and therefore sensitive to dirt, and does not have a good feel (is too tacky) and accordingly has unsatisfactory haptic properties. Either a film or textile material is therefore applied as protective layer. The films are for example also necessary in order to be able to handle the gel at all This is firstly expensive and furthermore permits only a restricted use, or even no use at all of the gel in various applications where this film interferes (for example the central console in automobile interiors).

 A lacquering with an elastic network would be an alternative in this case. It is known to coat for example plastics substrates produced by injection moulding with two-component, conventional (solvent-containing or aqueous) clear lacquers or topcoat lacquers in a spray process. In this way a surface protection can already be achieved with a 10-100 um thin coating. The elasticity of the coating is matched to that of the substrate and is generally in the range 
exhibit this behaviour.

6

In contrast to the lacquering of metal parts, for coating plastics substrates flexible

lacquers are used since for example hard lacquers would lead to an embrittlement of

the overall structure (plastics material + lacquer). This could result, for example at

low temperatures, in a shattering of the structural part due to crack propagation in the

event of a mechanical contact. Elastic plastics lacquers thus generally have

elongations at break of ca. 5-100% and may be loaded in the bending test (bending of

a lacquered Bayflex substrate) down to -20°C without undergoing crack formation.

The rebound behaviour is however in most cases only moderate, since the lacquer has

 	formed a solid polymer network.  Also, thermoplastics materials for example

generally have a 1000%).

 	In order to protect the surface of gels as indicated above, for example against dirt,

scratching, light influences and weathering, as well as against solvents, a lacquering would be appropriate. However, the typical elastic plastics lacquers are inadequate, especially as regards two aspects:

 	-	the adhesion to such elastic substrates capable of recovery (even after

weathering) is unsatisfactory;

the elongation at break and rebound behaviour of elastic substrates is adversely affected by an insufficiently elastic lacquer layer (for example the whole gel can crack or the lacquer can flake off).

With gels there is also the additional requirement that in many applications the

surface should have haptic properties (bicycle saddles, seat cushions, etc.), and at the

same time must also be resistant to solvents, chemicals (acids, alkalis, detergents)

	and to weathering. This requirement cannot be met with conventional coatings. For

7

example, the Impranil® C solution described in EP-A 057 839 is unsatisfactory as a coating since it does not have adequate resistance to solvents.

The object of the invention was accordingly to provide coating systems that do not exhibit the aforementioned disadvantages and which moreover offer advantages as regards handling and haptic properties (gripping behaviour on the surface).

It has now surprisingly been found that in a combination structure consisting of a base layer formed from a high molecular weight, gel-like polyurethane and a top layer of polyurethane lacquer, an overall coating can be obtained that has the desired properties:

high horizontal haptic properties due to the gel-like base layer,

high vertical haptic properties due to the top layer of polyurethane lacquer,

good resistance to environmental influences imparted by the top layer,

high expansibility and at the same time high rebound behaviour after both layers have been subjected to pressure and/or tensile stresses.

The present invention relates to a multilayer coating comprising

a)	a base layer of high molecular weight, gel-like polyurethanes,

b)	a top layer consisting of polyurethane lacquer

which can be applied to any suitable substrates and can be used in all areas of industrial application where a surface is to be produced that is characterised by

outstanding soft effect

8

_Le A 34 385-Foreign Countries

and good resistance to environmental influences

and/or simple production and processing

and high expansibility and rebound capacity (in order to be able to adapt the mechanical properties ideally to all substrates)

and that does not have the aforementioned disadvantages, as well as its production and use.

It has furthermore surprisingly been found that the advantages of the gels described in EP-A 0 057 838 and 0 057 839 are not affected by this composite structure but are even improved. The composite structure consisting of gel-like polyurethane + top layer thus also exhibits all the advantages of the known gels (EP-A 005 739 and EP-A 005 738).

Besides this, there are however a whole number of further advantages:

The gel no longer has to be coated with a film or with a textile material, but is lacquered subsequently or preferably directly in the mould and can then be applied jointly with the thick-layer gel composition to other substrates.

This permits the production of structural parts in one workstage.

The surface properties are significantly improved (haptic properties, resistances, freedom from dust). The handling is thereby also significantly improved.

Optical effects (specific single shades, metallic colours or high gloss) can be achieved. This was not possible with the previous combination.

9

Also a completely new use is possible, namely the application of the gel-like

polyurethane primer to any suitable substrates by knife coating, spraying,

	pouring, followed by sealing of the surface by the polyurethane lacquering.

Similarly novel is then also a sandwich combination consisting of poly¬

urethane lacquer/gel-like primer/polyurethane lacquer. This enables for

example films to be produced that are provided on both sides with a surface

coating. Further composite structures are also possible (for example

10	polyurethane  top  layer/polyurethane  primer/carrier  material/polyurethane

primer/polyurethane top layer).

The present invention accordingly relates to

 	a)  the production and formation of gel-like base layers comparable to EP-A

0 057 838 in a layer thickness of 0.01-100 mm in combination with

b)  a polyurethane protective layer in a layer thickness of 0.005-2 mm of solvent-

free, solvent-containing or aqueous, highly elastic polyurethane coatings. The

10	coatings according to the invention exhibit good elongation and rebound

behaviour.

The present invention accordingly provides coating systems of

 	I)	anhydrous,  gel-like,  high  molecular  weight  polyurethane  compositions,

optionally containing active substances, comprising

(1)  15-62  wt.%,  preferably 20-57  wt.%,  particularly preferably  25-

47 wt.%, referred to the sum of (1) and (2), of a high molecular weight

 	matrix, and

10

(2)	85-38 wt.%, preferably 80-43 wt.%, particularly preferably 75-53 wt.%, referred to the sum of (1) and (2), of a liquid dispersing agent firmly bound in the matrix by secondary valence bonds, as well as optionally

(3)	0.1-100 wt.%, referred to the sum of (1) and (2), of fillers and/or additives, as well as optionally catalysts for the polyurethane-forming reaction,

wherein

a)	the high molecular weight matrix is a covalently crosslinked poly¬urethane and

b)	the liquid dispersing agent consists of one or more polyhydroxy compounds with a molecular weight between 1000 and 12000, preferably between 1700 and 6000, and an OH number between 20 and 112, preferably between 28 and 84, particularly preferably between 30 and 56, wherein the dispersing agent substantially contains no hydroxyl compounds with a molecular weight below 800, preferably none with a molecular weight below 1000, and

c)	optionally 0.1 to 50 wt.%, preferably 0.5 to 35 wt.%, particularly preferably 0.75 to 25 wt.%, of active substances are contained as additives in the gel composition containing active substances,

solvent-containing, solvent-free and/or aqueous polyurethane top lacquers based on

11

a)	polyurethane adducts in a proportion of 0 to 100 wt.%, referred to the total formulation of the top lacquer,

b)	flexible polyols with a Tg of-100 to 70°C and an OH content of 0 to 25 wt.% in a proportion of 0 to 90 wt.% of the formulation of the top lacquer,

c)	polyisocyanates with a NCO content of 4 to 50 wt.% in a proportion of 0 to 60 wt.%) referred to the formulation, as top lacquer, as well as

d)	further fillers and auxiliary substances.

Preferred are gels containing 20 to 57 wt.% of the high molecular weight matrix (1) and 80 to 43 wt.% of the liquid dispersing agent (2).  The high molecular weight

 	matrix is according to the invention a reaction product of one or more poly-

isocyanates and one or more polyhydroxyl compounds and one or more polyhydroxyl compounds with a molecular weight between 1000 and 12000 and an OH number between 20 and 112, the mathematical product of the NCO functionality of the polyisocyanates and OH functionality of the polyhydroxyl compounds being at least

	5.2.

The coating systems according to the invention preferably comprise 20 to 57 wt.% of

the high molecular weight matrix and 80 to 43 wt.% of the liquid dispersing agent,

the high molecular weight matrix being a reaction product of one or more

	polyisocyanates and one or more polyhydroxyl compounds with a molecular weight

between 1000 and 12000 and an OH number between 20 and 112, the mathematical product of the NCO functionality of the polyisocyanates and OH functionality of the polyhydroxyl compounds being at least 5.2.

12

The dispersing agent used according to the invention preferably comprises one or more polyhydroxyl compounds with a molecular weight of 1700 to 6000 and an OH number of 28 to 84.

The coating agents according to the invention are preferably based on flexible polyols with a Tg of-100 to 25°C and a OH content of 0 to 25 wt.%, and are preferably crosslinked with polyisocyanates with an NCO content of 4 to 50 wt.%.

In order to improve the resistance to chemicals, polyisocyanates with an NCO content of 4-50 wt.% may optionally be added in amounts of up to 40% of the total formulation, to the coating systems according to the invention.

Mixing the polyhydroxyl compounds with for example polyacrylates in order to improve the resistance to chemicals is also possible according to the invention.

The top lacquers of the coating system according to the invention are for example formulations of polyurethane top lacquers with

up to 150% of fillers (e.g. titanium dioxide)

up to 10% of catalyst (such as DBTL)

up to 20% of active substances (such as biocides and fragrances)

up to 10% of additives (such as flow control agents)

up to 5% of light stabilisers (such as Tinuvin® 1130), as well as

optionally dyes, pigments, metal glitter etc.

13

The coating systems according to the invention are suitable for example for producing a multilayer coating comprising

a gel-like primer with a layer thickness of 30 um-10 mm,

a top layer of for example polyurethane lacquer with a layer thickness of 5 um-2 mm.

The production of a multilayer coating is carried out according to the invention by

a)	introducing the gel-like primer into a mould by knife application, pouring, spraying, injecting;

b)	applying the top layer by means of knife coating, pouring, spraying, injecting;

c)	arbitrary variation of a) and b) as regards order, e.g.

first applying the top layer to the mould wall and then applying the primer;

first applying the primer and then applying the top layer to the primer, followed by reaction in a closed or open mould;

first applying the primer and then applying the top lacquer to the mould wall, followed by reaction in a closed mould;

d)	introduction of the carrier material to be coated into the mould by

e)	injection (e.g. plastics materials, thermosetting materials, etc.),

f)	insertion (e.g. metal, textile material, wood, finished structural parts),

14

g) knife application, pouring, spraying (e.g. films, polyurethane lacquer, sprayed skins),

h) application of the primer and of the top lacquer with the variations described in a) and b), to the carrier material to be coated, hardening of the coating, and removal of the finished coated structural part from the mould,

i) production of the primer and of the top lacquer in the mould followed by introduction of the carrier material to be coated into the mould, reaction, and removal of the finished coated structural part.

Different multilayer structures are possible according to the invention, having for example the following construction:

a)	top lacquer/primer/top lacquer;

b)	top lacquer/primer/top lacquer/carrier (preparation according to a) followed by application to any suitable carrier by the known bonding techniques with for example 1-component or 2-component polyurethane adhesives);

c)	top lacquer/primer/carrier/primer/top lacquer;

d)	carrier 1 /primer/top lacquer/carrier 2 with carrier 1, for example films, textile material and carrier 2 as arbitrary materials described in 10.

The invention also provides for the use of the polyurethane systems according to the invention for coatings that require a special handling behaviour (haptic properties), for example that should exhibit a soft handling behaviour (soft-feel haptic property).

15

The desired haptic properties are obtained on the one hand through the content of flexible polyols based on polyester, polyester/polyacrylate or polyacrylate (optionally a mixture of OH-functional and non-functional polyols). The conventional fillers and additives that are used may also influence the haptic properties.

All lacquer systems according to the invention can be processed by conventional procedures. In particular the application in the IMC (in-mould coating) process is covered by the invention. This process involves the application of the lacquers in one or both halves of the mould, the gel-like primer is produced between the mould halves as described in EP-A 005 783, and the complete coating can be removed from the mould and then applied to any suitable carrier (metal, wood, plastics, ceramics, stone, concrete, glass, mineral substrates, etc.).

It is also possible to produce a structural part directly in the mould by:

adding the material to be coated to a mould,

coating a mould hal f with

mould release agents known in polyurethane chemistry (for example stearate),

the top layer of polyurethane lacquer, followed by drying this lacquer on the mould surface,

closing the two halves of the mould,

injecting the gel-like primer between the top layer and the carrier,

removal of the complete structural part consisting of carrier/primer/top layer.

16

The polyurethane systems according to the invention (primer + top layer) may be used to produce a very wide range of coating systems. The following combinations in particular may be mentioned;

carrier (wood, metal, glass, ceramics, plastics, rubber, films, polyurethane lacquer),

gel-like primer (coloured, colourless, transparent, fluorescing, containing active substances, releasing active substances, translucent, containing fragrances),

polyurethane top lacquer (coloured, colourless, transparent, fluorescing, containing fragrances, translucent, metallic colour effect, soft effect).

The present invention also provides a process for producing the coating system according to the invention comprising

I)  substantially  anhydrous  gel  compositions  optionally  containing  active substances, characterised in that

a)	one or more diisocyanates and/or polyisocyanates is/are reacted with

b)	one or more polyhydroxyl compounds with a molecular weight between 1000 and 12000, and an OH number between 20 and 112,

c)	optionally 0.1 to 50 wt.% of active substances,

d)	optionally catalysts for the reaction between isocyanate and hydroxyl groups,

17

e)  as well as optionally fillers and additives known per se from poly¬

urethane chemistry, wherein the isocyanate index is between 15 and

50,  the  mathematical  product  of  the  functionalities  of  the

polyurethane-forming components is at least 5.2 and the polyhydroxyl

5	compounds are substantially free of hydroxyl compounds with a

molecular weight below 800, and

II)  in addition a polyurethane coating

 	is applied to this gel (I) by spraying, knife coating or other application techniques.

 	In accordance with the invention the top lacquer of the component II) may be applied

later, or preferably by application to the wall or walls of the mould in which the gel is produced, followed by gel formation in this mould.

The polyols to be used according to the invention for the gel-like primer are preferably the polyhydroxypolyesters, polyhydroxypolyethers, polyhydroxypolythioethers, polyhydroxypolyacetales, polyhydroxypolycarbonates or polyhydroxypolyester amides in the molecular weight range, OH number range and

 	having the OH functionality specified above, known per se in polyurethane chemistry

and liquid at room temperature or slightly above room temperature.

The hydroxyl group-containing polyesters that may be used are for example reaction products of polyhydric, preferably dihydric and optionally in addition trihydric and

 	tetrahydric alcohols with polybasic, preferably dibasic carboxylic acids.  Instead of

the free polycarboxylic acids, the corresponding polycarboxylic acid anhydrides or corresponding polycarboxylic acid esters of lower alcohols or their mixtures may also be used to produce the polyesters. The polycarboxylic acids may be aliphatic, cycloaliphatic,  aromatic  and/or heterocyclic in nature  and  may optionally be

 	substituted, for example by halogen atoms, and/or unsaturated.

18

Examples of such polycarboxylic acids and their derivatives that may be mentioned

 	include adipic acid, sebacic acid, phthalic acid, phthalic anhydride, tetrahydrophthalic

anhydride or hexahydrophthalic anhydride, isophthalic acid, trimellitic acid, maleic

anhydride, dimerised and trimerised unsaturated fatty acids, dimethyl terephthalate

 	and terephthalic acid bis-glycol ester.

Suitable polyhydric alcohols are for example ethylene glycol, propylene glycol,

butanediol-1,4  and/or -2,3,  hexanediol-1,6,  neopentyl  glycol,  1,4-bis-hydroxy-

methylcyclohexane, 2-methyl-1,3 -propanediol, glycerol, trimethylolpropane, hexane-

 	triol-1,2,6, pentaerythritol, quinitol, mannitol, and sorbitol, formitol, methyl glyco-

side, as well as di-, tri-, tetra- and higher polyethylene, polypropylene as well as polybutylene glycols.

The polyesters may contain a proportion of terminal carboxyl groups.  Polyesters of

 	lactones, e.g. e-caprolactone or hydroxycarboxylic acids, for example 8-hydroxy-

carboxylic acids, for example hydroxycaproic acid, may also be used.

The polyols containing at least 2, as a rule 2 to 8 and preferably 2 to 3 hydroxyl groups that may also be used according to the invention are those of the type known per se and are produced for example by homopolymerisation of epoxides such as ethylene oxide, propylene oxide, butylene oxide, tetrahydrofuran, styrene oxide or epichlorohydrin, for example in the presence of Lewis catalysts, or by addition of these epoxides, preferably ethylene oxide and propylene oxide, optionally as a mixture or in succession, to starting components having reactive hydrogen atoms such as water, alcohols, ammonia or amines, e.g. ethylene glycol, propylene glycol, diethylene glycol, diethylolpropane, glycerol, sorbitol, sucrose, formitol or formose, as well as l-(4,4'-dihydroxydiphenyl)propane, aniline, ethylenediamine or ethanol-amine.

	Polythioethers, polybutadienes, polyacetals,  polycarbonates  or polyester amides

containing OH groups may also be used as starting products.  Also suitable are

19 

polyhydroxyl compounds already containing urethane and/or urea groups, as well as optionally modified natural polyols such as castor oil.

Polyhydroxyl compounds that contain high molecular weight polyadducts and/or

polycondensates or polymers in finely dispersed or dissolved form may optionally

also be used according to the invention. Such polyhydroxyl compounds are obtained

for example by carrying out polyaddition reactions (e.g. reactions between

polyisocyanates and aminofunctional compounds) or polycondensation reactions (e.g.

between formaldehyde and phenols and/or amines) in situ in the hydroxyl group-

 	containing compounds mentioned above.

The polyhydroxyl compounds modified by vinyl polymers, such as are obtained for

example by the polymerisation of styrene and/or acrylonitrile in the presence of

polyethers or polycarbonate polyols, are also suitable for the process according to the

 	invention.

Examples of the aforementioned high molecular weight polyhydroxyl compounds to be used according to the invention are listed for example in High Polymers, Vol. XVI, "Polyurethanes, Chemistry and Technology", edited by Saunders - Frisch,

 	Interscience Publishers, New York, London, Vol. I, 1962, pp. 32-42 and pp. 44-54

and Vol. II, 1964, pp. 5-6 and 198-199, and also in Kunststoff-Handbuch, Vol. VII, Vieweg-Hochtlen, Carl-Hanser-Verlag, Munich, 1966, for example on pages 45 to 71, as well as in DE-A 29 20 501, pp. 17 to 24. Obviously mixtures of the afore¬mentioned compounds, for example mixtures of polyethers and polyesters, may be

 	used.

The polyhydroxyl polyethers of the aforementioned type known per se in poly-

urethane chemistry and containing 2 to 6, particularly preferably 2 to 3 hydroxyl

groups in the molecule and with a statistically or segmentally incorporated ethylene

 	oxide content of at least 10 wt.%, preferably more than 15 wt.% and particularly

preferably of at least 20 wt.%, are preferably used as high molecular weight polyols

20

according to the invention. Most particularly preferred are polypropylene ether polyols with at least 20 wt.% of ethylene oxide, in which at least 15 wt.% of the OH terminal groups are primary hydroxyl groups.

	The content of polyols in the gel-forming mixture to be used according to the

invention is about 80 - 99 wt.%, preferably about 85 to 98 wt.%, referred to the total weight of the gel-forming mixture of polyurethane starting components.

The following compounds may be mentioned as examples of flexible, solvent-

	containing, solvent-free or aqueous polyols for the polyurethane top layer that are

suitable according to the invention:

1)	linear polyester polyols with an OH content of 1-25 wt.% and a viscosity of

100-5000 mPa-s, such as for example Desmophen® 670, Desmophen® VP LS

	2328 or Bayhydrol® PT 241;

2)	hydroxyfunctional polycarbonate-polyesters with an OH content of 1 -10 wt.% and a viscosity of 1500-10000 mPa-s, such as for example Desmophen® VP LS 2236 and Desmophen® C 200;

3)	PES/PAC dispersions such as for example Bayhydrol® VP LS 2058;

4)	polyether polyols with an OH content of 1-25 wt.% and a viscosity of 100-3000 mPa-s, such as for example Desmophen® 550U;

5)	polyurethane adducts with a viscosity of 100-55000 mPa-s, such as for example Impranik C, Desmolac® 4340 (for example based on IPDI, HDI, W, NTI) or Bayhydrol® DLN.

In principle all elastic polyols having a suitable elongation and rebound behaviour are

suitable.	

21

It has been found by experience that flexible polyols have a poorer resistance to solvents, chemicals, outdoor weathering and short-term weathering than comparably brittle polyols based on polyesters or polyacrylates.

Mixtures of flexible and brittle polyols may be used for the production of the polyol component according to the invention.

The following may be mentioned as examples of solvent-containing, solvent-free or aqueous polyols for improving the resistance properties that are suitable according to the invention:

1)  hydroxyfunctional polyester polyacrylates with an OH content of 1-22 wt.%

and a viscosity of 1000-5000 mPas, such as Desmophen® Laborprodukt TIK

	294, Bayhydrol® VP LS 2290;

2)	low viscosity polyacrylate polyols/polymethacrylate polyols with an OH

content of 1-23 wt.% and a viscosity of 700-1500 mPa-s, such as Desmophen

® Laborprodukt TIK 507 and Desmophen® Laborprodukt TIK 516 and

 	Bayhydrol® VP LS 2235/1;

3)	branched polyester polyols with an OH content of 12-20 wt.% and a viscosity

of 1000-4000 mPa-s, such as Desmophen® VP LS 2249/1.

 	Unless otherwise stated the same conditions apply for polyols as in the descriptions

of the polyols for the polyurethane primer above.

The organic diisocyanates and/or polyisocyanates to be used in the gel-like primers

according to the invention are the aliphatic, cycloaliphatic, araliphatic, aromatic and

	heterocyclic diisocyanates and/or polyisocyanates known per se in polyurethane

chemistry, such as are described for example by W. Siefken in Justus Liebigs

22

Annalen der Chemie, 562, pp. 75 to 136, wherein the diisocyanates may be used as monomers or in modified form,  for example biuretised,  allophanated,  carbo-diimidised, trimerised or polyol-modified. The following may be mentioned by way of example: 1,6-hexamethylene diisocyanate, 1,12-dodecane diisocyanate, and also cyclobutane-l,3-diisocyanate, cyclohexane-1,3 and cyclohexane-1,4- diisocyanate, as well as arbitrary mixtures of these position isomers and/or stereoisomers,  1-isocyanato-3,3,5-trimethyl-5-isocyanatomethylcyclohexane,  2,4-  and/or  2,6-hexa-hydrotoluylene diisocyanate, hexahydro-1,3- and/or hexahydro-l,4-phenylene diiso¬cyanate,  perhydro-2,4'-  and/or ^,4'-diphenylmethane  diisocyanate,  as  well  as arbitrary mixtures of these position isomers and/or stereoisomers, and in addition 1,3-and  1,4-phenylene diisocyanate, 2,4- and 2,6- toluylene diisocyanate, diphenyl-methane-2,4'-  and/or  diphenylmethane-4,4'-diisocyanate,  as  well  as  arbitrary mixtures of their isomers, and naphthylene-1,5- diisocyanate.

Further examples of suitable isocyanates are the following: triphenylmethane-4,4',4"-triisocyanate, polyphenyl-polymethylene polyisocyanates such as are obtained by aniline-formaldehyde condensation followed by phosgenation, and p-isocyanato-phenylsulfonyl isocyanates, perchlorinated arylpolyisocyanates, carbodiimide group-containing polyisocyanates, norbornane diisocyanates, allophanate group-containing polyisocyanates, isocyanurate group-containing polyisocyanates, urethane group-containing polyisocyanates, polyisocyanates containing acylated urea groups, biuret group-containing  polyisocyanates,  polyisocyanates  produced  by  telomerisation reactions, ester group-containing polyisocyanates, reaction products of the afore¬mentioned isocyanates with acetals, and polyisocyanates containing polymeric fatty acid esters. These polyisocyanates suitable for the reaction are described in detail in EP-A 0 057 839. Preferred aromatic diisocyanates and triisocyanates are 2,4- and/or 2,6-toluylene diisocyanate, and 4,4'-and/or 2,4'-diphenylmethane diisocyanate and their modified types, as well as their multifunctional derivatives or trimerisation products produced with trihydric and tetrahydric polyols.

23

Preferred polyisocyanates are for example 1,6-hexamethylene diisocyanate, iso-phorone diisocyanate, methylcyclohexane-2,4- and/or methylcyclohexane-2,6-diiso-cyanate, dicyclohexylmethane-2,4'- and/or dicyclohexylmethane-4,4'-diisocyanates and their biuretised, allophanated or trimerised polyfunctional derivatives.

All the aforementioned diisocyanates and/or polyisocyanates may be used as arbitrary mixtures. The content of diisocyanates and/or polyisocyanates in the gel-forming mixtures of polyols and polyisocyanates is ca. 1 to 20 wt.%, preferably 2 to 15 wt.%, referred to the total weight of the mixture.

The catalysts to be used for the reaction between hydroxyl groups and isocyanate groups in the gel formation are preferably those that are known per se in poly-urethane chemistry, for example tertiary amines such as triethylamine, N-tetra-methylenediamine, l,4-diaza-bicyclo-(2,2,2)-octane, N,N-dimethylbenzylamine, X-methyl-KI-dimethylaminoethyl piperazine, pentamethyldiethylenetriamine; also suitable as catalysts are known Mannich bases formed from secondary amines such as dimethylamine, and aldehydes (formaldehyde) or ketones (acetone) and phenols, as well as silamines with carbon-silicon bonds, for example 2,2,4-trimethyl-2-silamorpholine and 1,3-diethylaminomethyltetramethyldisiloxane.

According to the invention organometallic compounds, in particular organotin compounds may also be used as catalysts, for example tin-(II)-acetate, tin-(II)ethyl-hexoate and tin-(IV) compounds, for example dibutyltin dichloride, dibutyltin dilaurate and dibutyltin maleate. Further suitable catalysts are described in DE-A 29 20 501 on p.29, line 5, to p.31, line 25.

The catalysts are preferably used in an amount of between 0.01 and 10 wt.%, referred to the total weight of the gel. All catalysts may obviously also be used in the form of mixtures.

24

The additives described in EP-A 0 057 389 (active substances, fillers, additives, auxiliary substances) may also be used according to the invention.

In the hardener component according to the invention for the top layer, there are preferably used aliphatic polyisocyanates based on low viscosity polymers of 1,6-hexamethylene diisocyanate (HDI), 4,4'-diisocyanatodicyclohexyl isocyanato-urethane (W), triisocyanatononane (NTI, TIN) or isophorone diisocyanate (IPDI), which may be employed individually or in combination. If the aliphatic poly¬isocyanates do not have 1o exhibit light-fastness, then the known aromatic poly¬isocyanates may also be used (for example MDI or TDI).

The following may be mentioned as examples of polyisocyanates for sole use according to the invention or for use in combinations according to the invention (solvent-containing, solvent-free or aqueous systems) in component II:
