Repository: anandvc/allindianpatents

File: patents/209520-photoactivatable-coating-composition.html
Indian Patents. 209520:PHOTOACTIVATABLE COATING COMPOSITION

Indian Patents

Recently Granted Patents

  Recently Published Patents

Title of Invention	PHOTOACTIVATABLE COATING COMPOSITION

Abstract	Photoactivatable coating composition The present invention relates to photoactivatable coating composition comprising at least one photoinitiator and a base-catalysed polymerisable or curable organic material comprising at least one polyisocyanate and at least one compound comprising isocyanate reactive groups, characterised in that the isocyanate reactive groups comprise at least one thiol group and the photoinitiator is a photolatent base.	

Full Text	 

PHOTOACTIVATABLE COATING COMPOSITION

The invention relates to a photoactivatable coating composition comprising at least one photoinitiator and a base-catalysed polymerisable or curable organic material comprising at least one polyisocyanate and at least one compound comprising Isocyanate reactive groups, and to its use for the preparation of coatings with a rapidly processable surface at ambient temperature.

Photoactivatable coating compositions of the type indicated above are known from, int. al., US-A-4,369,206. In this document use Is made of ammonium salts of a-ketocarboxylic acids as photoinitiator, and the photoactivatable coating compositions comprise polyurethane or epoxide resin precursors hardening in the presence of amines. A drawback to the known compositions is that they are only cured in places which are readily accessible to UV light. In the case of three-dimensional surfaces, or where the presence of pigments does not allow the UV radiation to penetrate into lower layers, the curing speed is too low.

EP-A-0 898 202 discloses the photogeneration of amines from a-amino acetophenones as latent base catalyst in a base-catalysed coating composition. The curable systems only comprise organic compounds which are capable of reacting in a base-catalysed reaction or a condensation reaction. Specific mention is made of a (poly)alcohol and a (poly)isocyanate. In order to increase the curing speed In places which are not readily accessible to UV light, mention is made of the possible use of an additional unblocked base catalyst, which, however, requires the use of an additional thermal step.

The invention now provides coating compositions which can be cured by UV radiation and have an acceptable curing speed at ambient temperature in places which are not readily accessible to UV light, which compositions comprise at least one photoinitiator and a base-catalysed polymerisable or

curable organic material comprising at least one polyisocyanate and at least one compound comprising isocyanate reactive groups.

The photoactivatable coating composition according to the invention is characterised in that the isocyanate reactive groups comprise at least one thiol group and the photoinitiator is a photolatent base.

It should be added that photoactivatable coating compositions comprising a photoinitiator and a polymerisable or curable organic material consisting of a (poly)isocyanate and a compound comprising thiol groups are known from, int. al, EP-A-O 188 880. The coating layers produced with the coating compositions disclosed therein can be cured first by UV radiation and then, thoroughly, in a conventional manner at ambient temperature. A major drawback to the known coating compositions is the simultaneous presence of at least two entirety different curing mechanisms. One mechanism is based on the reaction between a multifunctional aikene and a multifunctional thiol, which requires UV radiation, whereas the secondary cure comprises a great many mechanisms such as the reaction of free isocyanate with water and the reaction of free isocyanate with the thiol component- One effect of this so-called dual cure system is that unexposed places will only be cured in part, resulting in an unreacted amount of aikene in the unexposed places. Therefore, in order to still achieve a minimum degree of curing in these places, use will have to be made of compounds having a higher functionality. Using such compounds has a viscosity increasing effect, which leads to a greater quantity of solvent being required to achieve a similar spraying viscosity, which Is attended with an increase in the VOC.

A further advantage of the photoactivatable coating composition according to the invention is that when a photolatent base is used, it will remain active even after the exposure has ended.

Suitable photolatent bases include N-substltuted 4-(o-nitrophenyl) dihydropy-ridines, optionally substituted with alkyl ether and/or alkyl ester groups, and

quaternary organo-boron photoinitiators. An example of an N-substituted 4-{o-nitrophenyl) dihydropyridine is N-methyl nifedipine (Macromolecules 1998, 31, 4798), N-butyl nifedipine, N-butyl 2,6-dimethyl 4-{2-nitrophenyl) 1,4-dihydropy-ridine 3,5-dicarboxylic acid diethyl ester and a nifedipine according to the following formula

i.e., N-methyl 2,6-dlmethyl 4-(4,5-dimethoxy-2-nitrophenyl) 1,4-dihydropyridine 3,5-dicarboxylic acid diethyl ester. Examples of quaternary organo-boron photoinitiators are disclosed in GB-A-2 307 473, such as

Thus far optimum results have been obtained with a phototatent base belonging to the group of a-amino acetophenones. Examples of α -amino acetophenones which can be used in the photoactivatable coating compositions according to

•

the present invention are: 4-(methylthiobenzoyl)-1-methyl-1-morphollnoethane Orgacure® 907 ex Ciba Specialty Chemicals) and (4-morpholinobenzoyl)-1-

benzyl-i-dlmethylamino propane (Irgacure 369 ex Ciba Specialty Chemicals) disclosed In EP-A-0 898 202. Preferred Is an α -amino acetophenone according to the following fonnula

The photolatent base may be used in an amount of between 0.01 to 10 wt.% on solid curable material, preferably 0.05 to 5 wt.%, more preferably 0.05 to 3 wt.%.

For most coating compositions wherein use is made of a photolatent base an acceptable balance between pot life and cure speed can be obtained by the incorporation of a certain amount of organic acid. Preference Is given in said case to an organic acid that is compatible with the other parts of the composition. Thus far optimum results have been obtained with dodecylbenzene sulphonic acid. The amount used thereof varies between 0.01 and 20 wt.%, based on the total weight of the coating composition, preferably 0.05 to 10 wt.%, more preferably 0.1 to 5 wt.%.

Though irradiation of most of the a-amino acetophenones known from the literature results in the generation of an active catalyst, for some of them the unexposed places detract from the performance due to a too long curing time. Said problem may be overcome by Incorporating a very weak base and/or a metal compound into the composition.

Generally, good results are obtained with metal complexes and/or metal salts which are known as such as catalysts for the isocyanate hydroxyl reaction. Preference is given in said case to metal complexes or metal salts wherein the metal is selected from the group of aluminium, titanium, zirconium, and hafnium. These metals are complexed with carboxylate groups and/or diketones or alkylacetoacetates. Examples of satisfactory catalysts are disclosed in US-A-5,846,897. Thus far optimum results have been obtained with the aluminium complex K-KAT® XC5218 (ex King Industries) and with organic titanates such as titanium diisopropoxide bis-2,4(pentadionate) (Tyzor® AA ex DuPont). These catalysts may be used in an amount of 0.01 to 10 wt.% on solid curable material, preferably 1 to 5 wt.%.

The coating compositions according to the invention are radiation curable after application and, optionally, evaporation of solvents. In particular, they are suitable for curing by irradiation with UV light. Combinations of IR/UV irradiation are also suitable. Radiation sources which may be used are those customary for UV, such as high- and medium-pressure mercury lamps. In order to avoid any risk involved in handling UV light of very short wave length (UV B and/or UV C light), preference is given, especially for use in automotive refinishing shops, to fluorescent lamps which produce the less injurious UV A light. However, the low intensity of the light produced by said lamps was found to have a detrimental effect on curing the known radically polymerised dual cure systems as a result of oxygen inhibition.

Surprisingly, it has now been found that when a photolatent base is used as the photoinitiator, more particularly when a sensitiser is also employed, there are no problems as a result of oxygen inhibition during Irradiation with UV light from fluorescent lamps.

Suitable sensitisers are thioxanthones such as isopropyl thioxanthone according to the following fonnula

(Quantacure® ITX ex G. Lakes), oxazines, and rhodamines. Colouriess suri'aces can be obtained with benzophenone and derivatives thereof. Examples of suitable derivatives of benzophenone are:

wherein Ri, R2, and R3 may be the same or different and stand for CH3 or H (Speedcure® BEM ex Lambson),

wherein R1, R2. and R3 may be the same or different and stand for CH3 or H (Esacure® TZTex Lamberti).

The sensitiser may be present in amount of 0.1 to 5 wt % on solid curable material, preferably 0.5 to 2.5 wt.%.

Examples of the isocyanate reactive compound comprising at least one thiol group include a thiol-functional compound comprising at least two thiol-functional groups and a compound comprising at least one thiol-functional group and one hydroxyl-functional group. Also mixtures of these compounds may be used in the compositions of the present invention.

Suitable thiol group-containing compounds are generally prepared by reacting hydroxyl group-containing compounds with thiol group-containing acids, such as 3-mercaptopropionlc  acid,  2-mercaptopropionic  acid,  thio-salicylic  acid, mercaptosuccinic acid, mercaptoacetic acid, or cysteine. Examples of suitable hydroxyl group-containing compounds are diols, triols, and tetrads, such as 1,4-butanediol, 1,6-hexanediol, 2,2-dimethyl-1,3-propane diol, 2-ethyl-2-propyl-1,3-propane diol, 1,2-, 1,3-, and 1,4-cyclohexane diols, and the corresponding cyclohexane dimetiianol, 1,1,1-trimethylol propane, 1,2,3-trimethylol propane, and pentaerythritol. Examples of compounds prepared according to such a method include pentaerythritol tetrakis (3-mercaptopropionate), pentaerythritol tetrakis (2-mercaptoacetate), trimethylol propane tris (3-mercaptopropionate), trimethylol propane tris (2-mercaptopropionate), and trimethylol propane tris (2-mercaptoacetate). Good results have been obtained with trimethylol propane tris  (3-mercapto  propionate)  and  pentaerythritol  tetrakis  (3-mercapto propionate).

A further example of a compound prepared according to such a method consists of a hyperbranched polyol core based on a starter polyol, e.g., trimethylol propane, and dimethylol propionic acid. This polyol is subsequently esterified with 3-mercaptoproplonlc acid and isononanoic add. These methods are described in European patent application EP-A 0 448 224 and International patent application WO 93/17060.

other syntheses to prepare compounds comprising at least two thiol-functional groups involve:

-	the reaction of an aryl or alkyl halide with NaHS to introduce a pendent thiol group into the alkyl and aryl compounds, respectively;

-	the reaction of a Grlgnard reagent with sulphur to introduce a pendent thiol group into the structure;

-	the reaction of a polymercaptan with a polyolefin according to a Michael addition reaction, a nucleophilic reaction, an electrophilic reaction or a radical reaction;

-	the reaction of a thiol functional alcohol and an isocyanate functional compound, and

-	the reduction of disulphides.

The compound comprising at least one thiol-functional group and one hydroxyl-functional group may for example have a structure according to the following fomnula: TI(C3H60)nCH2CHOHCH2SH]3, with T being a triol such as trimethylol propane or glycerol. An example of such a compound Is commercially available from Henkel under the trademark Henkel Capcure® 3/800.

Alternatively, the isocyanate reactive compound comprising at least one thiol group is a resin having for example as a backbone a polyester resin, polyurethane resin, polyacrylate resin, or polyether resin. These isocyanate reactive compounds may also comprise hydroxyl groups.

The isocyanate reactive compound comprising at least one thiol group may be a polyester prepared from (a) at least one polycarboxylic acid or reactive derivatives thereof, (b) at least one polyol, and (c) at least one thiol-functional carboxylic acid. The polyesters preferably possess a branched structure. Branched polyesters are conventionally obtained through condensation of polycarboxylic acids or reactive derivatives thereof, such as the corresponding anhydrides or lower alkyl esters, with polyalcohols, when at least one of the reactants has a functionality of at least 3.

Examples of suitable polycarboxylic acids or reactive derivatives thereof are tetrahydrophthalic acid, tetrahydrophthalic anhydride, hexahydrophthalic acid, hexahydrophthalic anhydride, methyl hexahydrophthalic acid, methyl hexahydrophthalic anhydride, dimethylcyclohexane dicarboxylate, 1,4-cyclohexane dicarboxylic acid, 1,3-cyclohexane dicarboxyllc acid, phthalic acid, phthalic anhydride, isophthalic acid, terephthallc acid, 5-tert. butyl isophthalic acid, trimellftic anhydride, maleic acid, maleic anhydride, fumaric acid, succinic acid, succinic anhydride, dodecenyl succinic anhydride, dimethyl succinate, glutaric acid, adipic acid, dimethyl adipate, azelaic acid, and mixtures thereof.

Examples of suitable polyols include trimethylol propane, trimethylol ethane, glycerol, 1,2,6-hexanetriol, ethylene glycol, 1.2-propylene glycol, 1,3-propylene glycol, 2-methylpropane-1,3-diol, neopentyl glycol, 2-butyl-2-ethyl-1,3-propane diol, cyclohexane-1,4-dimethylol, the monoester of neopentyl glycol and hydroxypivalic acid, hydrogenated Bisphenol A, 1,5-pentane diol, 3-methyl-pentane diol, 1,6-hexane diol, 2,2,4-trimethyl pentane-1,3-diol, dimethylol propionic acid, pentaerythritol, dl-trimethylol propane, dipentaerythritol, and mixtures thereof.

Examples of suitable thiol-functional organic acids include 3-mercaptopropionic acid, 2-mercaptopropionic acid, thio-salicylic acid, mercaptosuccinic acid, mercaptoacetic acid, cysteine, and mixtures thereof.

Optionally, monocarboxylic acids and monoalcohols may be used in the preparation of the polyesters. Preferably, C4-C18 monocarboxylic acids and Cg-C18 monoalcohols are used. Examples of the C4-C18 monocarboxylic acids include pivaiic acid, hexanoic acid, heptanoic acid, octanoic acid, nonanoic acid, 2-ethythexanoic acid, Isononanoic acid, decanoic acid, lauric acid, myristic acid, palmitic acid, isostearic acid, stearic acid, hydroxystearic acid, benzoic acid, 4-tert. butyl benzoic acid, and mixtures thereof. Examples of the C6-C18 monoalcohols include cyclohexanol, 2-ethythexanol, stearyl alcohol, and 4-tert. butvl cvclohexanol

Good results may also be obtained with an aqueous thiol-functional polyurethane dispersion which is obtainable by first preparing an isocyanate-functional polyurethane from diols, diisocyanates, and building blocks containing groups which facilitate the stabilisation of the resin in an aqueous dispersion, followed by reaction of the isocyanate-functional polyurethane with a polyfunctional thiol in a base-catalysed addition reaction, followed by dispersion In water.

The isocyanate reactive compound comprising at least one thiol group may be a thiol-functional polyacrylate. Such polyacrylate can be derived from (meth)acrylic monomers such as (meth)acrylic acid, methyl (meth)acrylate, butyl (meth)acrylate, a vinyl derivative such as styrene, and optionally hydroxy-functional acrylic monomers, such as hydroxy ethyl (meth)acrylate, hydroxy propyl (meth)acrylate, hydroxy butyl (meth)acrylate and the like, or mixtures thereof, wherein the terms (meth)acrylate and (meth)acryllc acid refer to both methacrylate and acrylate. as welt as methacrylic acid and acrylic acid, respectively. The thiol group is introduced by the reaction product of dimethyl-m-isopropenyl benzyl isocyanate and mercapto ethanol. Alternatively, glycidyl methacrylate is introduced In the polymer to prepare an epoxy functional polyacrylate. The epoxy groups are then reacted with suitable thiol-functional organic acids such as mentioned above. The polyacrylate is prepared by conventional methods, for instance, by the slow addition of appropriate monomers to a solution of an appropriate polymerization initiator, such as an azo or peroxy initiator.

Also included in the coating compositions of the invention may be dl-, tri-, or higher thiol-functional diluents such as ethane dithiol or bis-beta-mercapto-ethyl sulphide. Preference Is given to the use of higher-molecular weight thiol-functional compounds, which may be obtained by reaction of a polythiol-functional compound with a polyisocyanate.

The most preferred thiol-functional compound is pentaerythritol tetrakis (3-mercaptopropionate).

The  organic  polyisocyanate  includes  polyfunctional,  preferably  free polyisocyanates, with an average NCO functionality of 2.5 to 5, and may be (cyclo)aliphatic, arallphatic or aromatic in nature. The organic polyisocyanate may be blocked. The polyisocyanate may include biuret, urethane, uretdione, and isocyanurate derivatives. Examples of these organic polyisocyanates include 1,6-diisocyanatohexane, isophorone diisocyanate, 2,4-toluene diiso-cyanate,  2,6-toluene  diisocyanate,  diphenyl  methane-diisocyanate,  4,4'-bis(isocyanato-cyclohexyl) methane, 1,4-dlisocyanatobutane, 1,5-diisocyanato-2,2-dimethyl pentane, 2,2,4-trimethyl-1,6-dlisocyanatohexane, 1,10-diisocyana-todecane, 4,4-diisocyanato-cyclohexane, 2,4-hexahydrotoluene diisocyanate, 2,6-hexahydrotoluene  diisocyanate,  norbomane  diisocyanate,  1,3-xylylene diisocyanate, 1,4-xylylene diisocyanate, 1-isocyanato-3-(isocyanato methyl)-1-methyl cyclohexane, m-α ,α -α ',α '-tetramethyl xylylene diisocyanate, the above-mentioned derivatives thereof, and mixtures thereof. Normally, these products are liquid at ambient temperature and commercially available in a wide range.,. Particulariy prefenred isocyanate curing agents are triisocyanates and adducts. Examples thereof are 1,8-dlisocyanato-4-(isocyanatomethyl) octane, the adduct of 3 moles of toluene diisocyanate to 1 mole of trimethylol propane, the Isocyanurate trimer of 1,6-diisocyanatohexane, the isocyanurate trimer of isophorone diisocyanate, the uretdione dimer of 1,6-diisocyanatohexane, the biuret trimer of 1,6-diisocyanatohexane, the adduct of 3 moles of m-α ,α -α ',α '-tetramethyl xylene diisocyanate to 1 mole of trimethylol propane, and mixtures thereof. Preferred are cyclic trimers (isocyanurates) and uretdiones of 1,6-hexane diisocyanate and isophorone diisocyanate. Usually these compounds contain small quantities of their higher homologues.

Optionally, a water bome coating composition according to the present invention may also comprise an organic hydrophilic polyisocyanate compound substituted with non-ionic groups, such as C1-C4 alkoxy polyalkylene oxide

groups. Preferably, 30 wt.% of non-ionic groups will be present on tine total solid polyisocyanate compound, more preferably 20 wt.%, most preferably 15 wt.%. Preferred are the isocyanurates of 1,6-hexane dilsocyanate and isophorone diisocyanate substituted with methoxy polyethylene glycol.

Optionally, a hydroxyl-functional compound comprising at least two hydroxyl-functional groups may be present in the curable material. The hydroxyl-functional compound comprising at least two hydroxyl-functional groups may be selected from polyester polyols, polyether polyols, polyacrylate polyols, polyurethane polyols, cellulose acetobutyrate, hydroxyl-functional epoxy resins, alkyds, and dendrimeric polyols such as described in WO 93/17060. Also, hydroxyl-functional oligomers and monomers, such as castor oil and trimethylol propane, may be included. A preferrd polyol is an acrylate poiyol. More preferred is an acrylate polyol available from Akzo Nobel Resins having the trade name Setalux® 1157.

The polyisocyanate and the compound comprising Isocyanate reactive groups should be mixed such that the ratio of isocyanate groups to isocyanate reactive groups is in the range of 0.5-3:1, preferably 0.75-2.5:1, and more preferably 1-2:1.

If hydroxyl-functional compounds are present In the coating composition, catalysts for the cross-linking of isocyanate groups with hydroxyl groups may be present. Examples thereof include Sn-based catalysts, such as dibutyt tin dilaurate and dibutyi tin diacetate.

The polyisocyanate may be mixed with the isocyanate reactive compound by any suitable technique. However, simply stirring usually is sufficient Sometimes it may be useful to dilute the polyisocyanate somewhat with an organic solvent like ethyl acetate or 1-methoxy-2-propyl acetate to reduce its viscosity.

The pot life of the coating composition at ambient temperature usually is more than 1 day, depending on the catalysts used and their amount.

The composition according to the present Invention may be a water borne composition, a solvent borne composition or a solvent-free composition. Since the composition may be composed of liquid oligomers, it is especially suitable for use as a high-solids composition or a solvent-free composition. Alternatively, the coating composition of the present invention may be an aqueous powder coating dispersion wherein the isocyanate reactive compound comprising at least one thiol grpup has a Tg above 20oC. The coating composition may as well be used in powder coating compositions and hot melt coatings compositions. Preferably, the theoretical volatile organic content (VOC) in the composition is less than about 450 g/1, more preferably less than about 350 g/l, most preferably less than about 250 g/l.

The coating compositions may further comprise other ingredients, additives or auxiliaries, such as pigments, dyes, emulsrfiers (surfactants), pigment dispersion aids, levelling agents, anti-cratering agents, ant'ifoaming agents, antisagging agents, heat stabilisers, UV absorbers, antioxidants, and fillers.

The coating composition of the present invention may be applied to any substrate. The substrate may be, for example, metal, plastic, wood, glass, ceramic, or some other coating layer. The other coating layer may be comprised of the coating composition of the current invention or it may be a different coating composition. The coating compositions of the current invention show particular utility as clear coats, base coats, pigmented top coats, primers, and fillers. Preferably, the coating composition according to the present invention may be used as clear coat or as primer. In a clear coat application, the use of α -amino acetophenone as photolatent base is preferred. In a primer application, the use of N-substltuted 4-(o-nitrophenyi) dihydropyridines as photolatent base is prefen'ed.

The coating compositions can be applied by conventional means such as by spray gun, bnjsh, or roller, spraying being prefenred. Curing temperatures preferably are between 0 and 100oC and more preferably between 20 and 60oC. The compositions are particularly suitable In the preparation of coated metal substrates, such as in the refinish industry, in particular the body shop, to repair automobiles and transportation vehicles, and in finishing large transportation vehicles such as trains, trucks, buses, and aeroplanes.

In the case of the coating composition being a clear coat, the base coat may be a conventional base coat known in the coating art. Examples are solvent borne base coats, e.g., Autobase® ex Akzo Nobel Coatings BV, based on cellulose acetobutyrate, acrylic resins, and melamine resins, and water borne base coats, e.g., Autowave® ex Akzo Nobel Coatings BV, based on an acrylic resin dispersion and polyester resin. Furthemiore, the base coat may comprise pigments (colour pigments, metallics and/or pearls), wax, solvents, flow additives, neutralising agent, and defoamers. Also high solids base coats can be used. These are, for instance, based on polyols, imines, and isocyanates. The clear coat composition is applied to the surface of a base coat and then cured. An intemiediate curing step for the base coat may be introduced.

The invention will be illustrated with reference to the following examples. Of course these examples are submitted for a better understanding of the invention only; they are not to be construed as limiting In any manner the scope thereof.

Examples

In the following examples, the curing time of a number of coating compositions according to the invention is disclosed.

A coating is cured when the marie from firm pushing with the thumb does not leave any imprint.

The times mentioned under "pot life" correspond to the time elapsed until the viscosity had doubled.

The Persoz Hardness was determined In accordance with French Industrial Standard method NF T30-016, the results being expressed in seconds.

Solvent resistance was measured by exposing the film to methyl ethyl ketone for one minute. In the test results, 0 means that the film was totally dissolved, and 5 means that the film was not damaged at all.

Water resistance was measured by exposing the film to water for one hour. In the test results, 0 means that the film was totally dissolved, and 5 means that the film was not damaged at all.

Example 1

Prepared were five photoactivatable coating compositions each comprising a photolatent base selected from the group of N-methyl nifedipine (base 1), N-butyl 2,6-dimethyl 4-(2-nltrophenyl) 1,4-dihydropyridine 3.5-dlcarboxyiic acid diethyl ester (base 2) and Nnnethyl 2,6-dimethyl 4-(4.5-dimethoxy-2-nitro-phenyl) 1,4-dihydropyridine 3,5-dicarboxylic acid diethyl ester (base 3).

The photoactivatable compositions A, B. C, D, and E comprised 56 parts by

weight (pbw) of Desmodur® N3390 (an aliphatic trimer of hexamethylene

diisocyanate ex Bayer) and 27 pbw of trimethylol propane tris(3-mercapto

propionate).

The weight percentage of the photolatent base varied between 0.1 and 0.4.

A 50 nm thiols film was drawn out onto a glass plate and exposed to UV A light

(fluorescent lamps, type Cleo® ex Philips) at a distance of 10 cm (7 mW/cm^).

The results of the experiments carried out at ambient temperature both in the

dark and after 10 minutes' exposure are given in Table 1. The percentages

quoted in the examples denote percentages by weight, and parts are parts by

weight.

According to the results mentioned in the above table, the time for curing. increases with decreasing nifedipine concentration. The pot life Is always acceptable, but curing in the dark detracts from the performance. However, It was found that if instead of curing in darkness the whole film was at least exposed to laboratory conditions, the curing time of the parts only exposed to light available under laboratory conditions was quite acceptable and varied between 25 to 100 minutes, depending on the type of photolatent base and its concentration.

Example 2

Example 1 was repeated, with the proviso that the photolatent base used was 2 parts by weight (pbw) of a tetrabutyl ammonium borate according to the following formula:

The photocurable compositions A and B comprised 50 pbw of Tolonate® HDT-LV (an aliphatic trimer of hexamethylene diisocyanate ex Rh6ne-Poulenc) and 27 pbw of trimethylol propane tris(3-mercapto propionate). Composition A contained 1 pbw of sensitiser Quantacure® ITX (ex G. Lakes). The results are mentioned in Table 2.

According to the results mentioned in the above Table, In this case the presence of a sensitiser is a prerequisite for obtaining satisfactory results.

Example 3

Example 1 was repeated, with the proviso that the photolatent base used was

either 0.4 or 1.8 parts by weight (pbw) of an α -amino acetophenone, i.e. (4-

morpholinobenzoyi)-1-benzyl-1-dimethylamino propane (Irgacure* 369 ex Ciba

Specialty Chemicals).

The photocurable compositions A, B, and C each comprised 50 pbw of

Tolonate® HDT-LV (an aliphatic trimer of hexamethylene diisocyanate ex

Rhone-Poulenc) and 27 pbw of trimethylol propane tris(3-mercapto propionate).

Composition A contained 1.8 pbw of Irgacure® 369, composition B contained 0:4 pbw, and composition C contained 0.4 pbw and 0.1 pbw of dodecyl benzene sulphonic acid. The results are mentioned in Table 3.

According to the results mentioned in Table 3, in this case the presence of a sulphonic acid makes for a considerable improvement of the pot life, whereas the curing times after exposure to UV A or under available light in the laboratory are hardly affected.

Example 4

Prepared were two photoactivatable coating compositions each comprising as a. photolatent base 1.1 parts by weight (pbw) of an α -amino acetophenone according to the formula:

The composition as such is mentioned in Table 4.

The pot life of composition A was 6 hours, whereas that of composition B, which

contained an additional amount of a metal complex as catalyst, was 2 hours.

A 75µm thick film was drawn out onto a glass plate and exposed to UV A light

(fluorescent lamps, type Cleo® ex Philips) at a distance of 20 cm (3 mW/cm2).

The unexposed films were cured after having been exposed to UV-A light for 1

and 2 minutes, respectively, or not.

The curing times data of the exposed and unexposed films is given in Table 5.

According to the results mentioned in Table 5, in this case the presence of an additional catalyst has no or hardly any influence on the curing time of a film exposed to UV A light. However, dark curing was accelerated to a considerable extent from 330 to 75 minutes by the incorporation of an additional catalyst. The obtained films were examined for their resistance to methylethyl ketone and water. After 7 days the Persoz hardness was measured. The resistance to methylethyl ketone of the obtained coating layers is given in Table 6.

Example 5

Example 1 was repeated, with the proviso that the photolatent base used was

2,22 parts by weight (pbw) of an α-amino acetophenone according to the

formula;

In this example it is shown that not only the choice of a specific photoinitiator, and, depending on the type of photoinitiator, the additional use of an acid and/or base, but also the type of polyisocyanate can be an important parameter for obtaining a good balance between pot life and drying or curing in the dark. The pot life and curing conditions of 6 compositions are given In Table 9.

From the results mentioned in Table 9 it appears that the use of Desmodur® N3400 is attended with a too short pot life, which can be restored by combining said Isocyanate with Tolonate® HDT-LV.

Example 6

Example 1 was repeated with the proviso that a coating composition comprising

a physical mixture of a hydroxyl-functjonal resin and a thiol-functional resin was

applied.

A hydroxyl-functional acrylate, Setalux 1157 XS-54 ex Akzo Nobel Resins (Ew(OH) = 693 g, s.c. = 54%), was mixed with pentaerythritol tetrakis (3-mercaptopropionate). Dibutyl tin dilaurate (DBTL) was added as a catalyst for the NCO.eaction. The results are mentioned in Table 10.

Example 7

Example 1 was repeated with the proviso that a resin having both hydroxyl and

thiol functionality prepared as follows was applied.

In a first step a polyester was prepared from 31.05 pbw pentaerythritol, 1.55 pbw dipentaerythritol, 27,4 pbw hexahydrophthalic anhydride, and 10 pbw isononanoic add at 230oC under a nitrogen blanket with xylene refluxing to an acid value between 14 and 18 mg KOH/g solids. The reaction mixture was then cooled down to 180oC.

In a second step, 30 pbw 3-mercapto propfonic acid were dosed to the reaction mixture at 180o'C under a nitrogen blanket with xylene refluxing. At a conversion of more than 75% a solution of tetra-isopropyl titanate in xylene was dosed (1.0 wt% tetra-isopropyl titanate on total solids). The esterification reaction was continued under reduced pressure until the acid value was 8 to 11 mg KOH/g solids. Subsequently, the xylene was distilled off under reduced pressure. The polyester dispersion was diluted with n-butyl acetate to a solids content of 75%. The resin solution was filtered over a pressure filter at 70 oC.

A polyester resin having both hydroxy!- and thiol-functional groups was obtained with a solids content of 77.8% in butyi acetate, an Ew (OH) - 344, an Ew (SH)= 320, and an Av = 9.9.

The results are mentioned in Table 11.

The primer formulation was sprayed over a steel plate with a dry film thickness of ± 50µm. Just after spraying the film was irradiated with UV-A light (fluorescent lamps, type Cleo® ex Philips, distance 50 cm, 1 mW/cm2). The film

was dry and ready to sand after 5 minutes. In the dark the drying took 2 hours. Two hours after mixing the results were still the same.

Example 9

The water borne formulation was applied with a drawing bar on a tin plate in a dry film thickness of 70 µm. After 1 hour of flash-off time the film was irradiated with UV-A light (fluorescent lamps, type Cleo® ex Philips, distance 10 cm, 7 mW/cm2). The film was dry after 2 minutes. In the dark the drying took another 6 hours. Two hours after mixing the results were still the same.

Example 10

Composition B of example 3 was applied to two metal panels coated with commercial available base coats, i.e. Autowave and Autobase ex Akzo Nobel Coatings BV. the panels were exposed to UV A light (fluorescent lamps, type Cleo* ex Philips) at a distance of 10 cm (7 mW/cm2). The clear coats were dry after 1 minute.

WE CLAIM:

1,	Photoactivatable coating composition comprising at least one photoinitiator and a base-catalysed polymerisable or curable organic material comprising at least one polyisocyanate and at least one compound comprising isocyanate reactive groups, characterised in that the isocyanate reactive groups comprise at least one thiol group and the photoinitiator is a photolatent base.

2,	The photoactivatable coating composition as claimed in claim 1, wherein the photolatent base is a N-substituted 4- (ortho-nitrophenyl) dihydropyridine, optionally substituted with alkyl ether and/or alkyl ester groups.

3,	The photoactivatable coating composition as claimed in claim 1, wherein the  photolatent base is a quatemary organo-boron photoinitiator.

4,	The photoactivatable coating composition as claimed in claim 1, wherein  the  photolatent  base  is  an  α-amino  acetophenone.

5, The photoactivatable coating composition as claimed in claim 4, wherein the photolatent base is an a-amino acetophenone according to the following formula:

6.	The photoactivatable coating composition as claimed in any one of the

preceding claims, wherein the composition comprises an organic acid.

7.	The photoactivatable coating composition as claimed in any one of the

preceding claims, wherein the composition comprises a metal complex

and/or a metal salt as a cocatalyst.

8.	The photoactivatable coating composition as claimed in claim 7,

wherein the metal of the cocatalyst is selected from the group of aluminium,

titanium, zirconium, and hafnium compounds.

9.	The photoactivatable coating composition as claimed in any one of

the preceding claims, wherein the composition comprises a sensitiser

selected from the group of thioxanthones, oxazines, rhodamines,

benzophenone, and derivatives thereof

10.	A process for producing a coating layer comprising applying a coating

composition according to any one of the preceding claims to a substrate to

be coated, curing the surface of the film obtained with UV light, and

allowing the deeper or unexposed layers to cure thoroughly at room

temperature or with heating.

allowing the deeper or unexposed layers to cure thoroughly at room temperature or with heating,

11.	A process of producing a coating with a rapidly curing

surface,characterized in that a coating composition as claimed in any one of

the preceding claims 1 to 9 is used,

12.	A process of applying a filler layer in a multiplayer lacquer coating

characterized in that a coating composition as claimed in any one of the

preceding claims 1 to 9 is used.

13.	A process of applying a clear coat, characterized in that a coating

composition as claimed in any one of the preceding claims 1 to 9 is used,

14.	A process according to claim 13, wherein the composition is applied as a clear coat in a multi-layer coating,

15.	A process of refmishing or finishing large transportation vehicles, wherein a coating composition in any one of the preceding claims 1 to 9 is used.

Documents:

				in-pct-2002-1936-che-abstract.pdf

				in-pct-2002-1936-che-claims filed.pdf

				in-pct-2002-1936-che-claims granted.pdf

				in-pct-2002-1936-che-correspondnece-others.pdf

				in-pct-2002-1936-che-correspondnece-po.pdf

				in-pct-2002-1936-che-description(complete)filed.pdf

				in-pct-2002-1936-che-description(complete)granted.pdf

				in-pct-2002-1936-che-form 1.pdf

				in-pct-2002-1936-che-form 18.pdf

				in-pct-2002-1936-che-form 26.pdf

				in-pct-2002-1936-che-form 3.pdf

				in-pct-2002-1936-che-form 5.pdf

				in-pct-2002-1936-che-pct.pdf

« Previous Patent

Next Patent »

Patent Number	209520	

Indian Patent Application Number	IN/PCT/2002/1936/CHE	

PG Journal Number	50/2007	

Publication Date	14-Dec-2007	

Grant Date	04-Sep-2007	

Date of Filing	25-Nov-2002	

Name of Patentee	M/S. AKZO NOBEL N.V	

Applicant Address	Velperweg 76 NL-6824 BM Arnhem	

Inventors:

#	Inventor's Name	Inventor's Address	

1	KLINKENBERG, Huig	Parnassia 76 NL-2224 DD Katwijk aan Zee	

PCT International Classification Number	C08G 18/22	

PCT International Application Number	PCT/EP2001/005847	

PCT International Filing date	2001-05-21	

PCT Conventions:

#	PCT Application Number	Date of Convention	Priority Country	

1	00201850.5	2000-05-26	EUROPEAN UNION	

© All Indian Patents, 2013-2021.

  Patent data available in the public domain from Indian Patents Office, Department of Industrial Policy and Promotions, Ministry of Commerce and Industry, Government of India.
