Repository: anandvc/allindianpatents

File: patents/209919-a-bleaching-composition.html (part 1 of 2)
Indian Patents. 209919:A BLEACHING COMPOSITION

Indian Patents

Recently Granted Patents

  Recently Published Patents

Title of Invention	A BLEACHING COMPOSITION

Abstract	A bleaching composition comprising: a) at least 1 ppb of monomer ligand or transition metal catalyst thereof of a ligand having the formula (I): wherein each R is independently selected from: hydrogen, F, CI, Br, hydroxyl, C1-C4- alkylO, -NH-CO-H, -NH-CO-Cl-C4-alkyl, -NH2, -NH-Cl-C4-alkyl, and Cl-C4-alkyl; Rl and R2 are independently selected from: Cl-C4-alkyl, C6-C10-aryl, and, a group containing a heteroatom capable of coordinating to a transition metal, wherein at least one of Rl and R2 is the group containing the heteroatom; R3 and R4 are independently selected from hydrogen, C1-C8 alkyl, Cl-C8-alkyl-0-Cl-C8- alkyl, Cl-C8-alkyl-O-C6-C10-aryl, C6-C10-aryl, Cl-C8-hydroxyalkyl, and -(CH2)nC(0)OR5 wherein R5 is independently selected from: hydrogen, Cl-C4-alkyl/ n is from 0 to 4, and mixtures thereof; and, X is selected from C=O, -[C(R6)2]y- wherein Y is from 0 to 3 each R6 is independently selected from hydrogen, hydroxyl, Cl-C4-alkoxy and Cl-C4-alkyl; and, b) the balance carriers and adjunct ingredients to 100%.	

Full Text	FORM2

THE PATENTS ACT, 1970

(39 of 1970)

COMPLETE SPECIFICATION

(See section 10; rule 13)

Title of the invention

A BLEACHING COMPOSITION

HINDUSTAN LEVER LIMITED, a company incorporated under the Indian Companies Act, 1913 having its registered office at Hindustan Lever House, 165/166, Backbay Reclamation, Mumbai-400 020, State of Maharashtra, India

The following specification describes the nature of this invention (and the manner in which it is to be performed)

GRANTED

17-3-2004

ORIGINAL

595/MUMNP/2003

12/6/03

FIELD OF INVENTION

This invention relates to a class of ligand or complex thereof useful as catalysts for catalytically bleaching substrates with atmospheric oxygen.

BACKGROUND OF INVENTION

The use of bleaching catalysts for stain removal has been developed over recent years.  The recent discovery that some catalysts are capable of bleaching effectively in the absence of an added peroxyl source has recently become the focus of some interest, for example: WO9965905; WO0012667; WO0012808; and, WO0029537.

The search for new classes of compounds that are suitable as air bleaching catalyst is ongoing.

Various [3.3.1] bicyclo compounds and complexes thereof are discussed in the literature, see for example: Comba P. et al., J. Chem. Soc. Dalton Trans, 1998, (23) 3997-4001; Borzel et al. Chem. Eur. J. 1999, 5, No. 6, 1716 to 1721 and review by P. Comba in Coordination Chemistry Reviews 2000, 200-202, 217 to 245, entitled "Coordination compounds in the Entactic State".  These compounds are discussed in terms of their physical properties.

W00060045 discloses a bleaching" system comprisiring a) from

about Ippb, by weight of a trsnsition metal catalyst comprising: i) a transition metal; ii) a ligand having formula (I) :

wherein each R is independently hydrogen, hydroxyl, C1-C4 alkyl, and mixtures thereof; Rl is C1-C4 alkyl, C6-C10 aryl, and mixtures thereof; R2 is C1-C4 alkyl, C6-C10 aryl, and mixtures thereof; R3 and R4 are each independently hydrogen, C1-C8 alkyl,. C1-C8 hydroxyalkyl, -(CH2)XC02R5 wherein R5 is C1-C4 alkyl, x is from 0 to 4, and mixtures thereof; X is carbonyl, -C(R6)2- wherein each R6 is independently hydrogen,

hydroxyl, C1-C4 alkyl, and mixtures thereof; b) optionally a source of hydrogen peroxide; and c) the balance carriers and adjunct ingredients.  However, the teaching.of WO0060045 limits substituents at the nitrogens (3 and 7 positions) of bicycioartructure to homoaromatic carbon groups, namely alkyl and aryl.

SUMMARY OF INVENTION

We have found that the presence of a group bearing a heteroatom on one or more of the nitrogens of the bicyclostructure provides an enhanced activity.  The compounds provided are surprisingly active as air bleaching catalysts.  In addition, we also found that similar compounds are surprisingly active and provide novel ligands

and transition metal complexes thereof for use in air bleaching.

Accordingly, in a first aspect, the present invention provides a bleaching composition comprising:

A bleaching composition comprising:

a) a monomer ligand or transition metal catalyst thereof of a ligand having the formula (I):

(I)

wherein each R is independently selected from: hydrogen, F,

CI, Br, hydroxyl, Cl-C4-alkyl0-, -NH-CO-H, -NH-C0-C1-C4-

alkyl., -NH2, -NH.CL-C4-alkyl, and-Cl-C4-alkyl.

Rl and R2 are independently selected from:

Cl-C4-alkyl,

C6-C10-aryl, and,

a group containing a heteroatom capable of coordinating to a

transition metal, wherein at least one of Rl and R2 is the

group containing the heteroatom;

R3 and R4 are independently selected from hydrogen, C1-C8

alkyl, Cl-C8-alkyl-0-Cl-C8-alkyl, Cl-C8-alkyl-O-C6-C10-aryl,

C6-C10-aryl, Cl-C8-hydroxyalkyl, and - (CH2)nC(0)0R5

wherein R5 is independently selected from: hydrogen, C1-C4-• alkyl, n is from 0 to 4, and mixtures thereof; and, X is selected from C=0, -[C(R6)2]y- wherein Y is from 0 to 3 each R6 is independently selected from hydrogen, hydroxyl, Cl-C4-alkoxy and C1-C4-alkyl; and,

b) the balance carriers and adjunct ingredients.

Preferred groups containing the heteroatom may be found in a

heterocycloalkyl: selected from the group consisting of:

pyrrolinyl; pyrrolidinyl; morpholinyl; piperidinyl;

piperazinyl; hexamethylene imine,- 1, 4 -piperazinyl ;

tetrahydrothiophenyl; tetrahydrofuranyl; tetrahydropyranyl;

and oxazolidinyl, wherein the heterocycloalkyl may be

connected to the ligand via any atom in the ring of the

selected heterocycloalkyl,

a -Cl-C6-alkyl-heterocycloalkyl, wherein the

heterocycloalkyl of the -C1-C6-heterocycloalkyl is selected

from the group consisting of: piperidinyl; piperidine; 1,4-

piperazine,tetrahydrothiophene; tetrahydrofuran;

pyrrolidine? and tetrahydrapyran, wherein the. .

heterocycloalkyl may be connected to the -C1-C6-alkyl via

any atom in the ring of the selected heterocycloalkyl,

a -Cl-C6-alkyl-heteroaryl, wherein the heteroaryl of the -

Cl-C6-alkylheterparyl is selected from the group consisting

Ii

of : pyridinyl; pyrimidinyl,- pyrazinyl; triazolyl ;

pyridazinyl; 1,3,5-triazinyl;;quinolinyl; isoquinolinyl;

quinoxalinyl; imidazo.lyl; pyr&zolyl,- benzimidazolyl;

thiazolyl; oxazolidinyl; pyrrolyl; carbazolyl; indolyl; and

isoindolyl, wherein the heterciaryl may be connected to the -

Cl-C6-alkyl via any atom in the ring of the selected

heteroaryl and the selected heteroaryl is optionally

substituted by -Cl-C4-alkyl,

a -C0-C6-alkyl-phenol or thiophenol,

a -C2-C4-alkyl-thiol,.thioether or alcohol,

a -C2-C4-alkyl-amine, and

a -C2-C4-alkyl-carboxylate.

In a second aspect, the present invention provides a bleaching composition comprising, in an aqueous medium, atmospheric oxygen and a bicyclo ligand of the general Formula (I) which forms a complex with a transition metal, the complex catalysing bleaching of a substrate by the atmospheric oxygen, wherein the aqueous medium is substantially devoid of peroxygen bleach or a peroxy-based or -generating bleach system.  It is preferred that the medium has a pH value in the range from pH 6 to 11 and most preferably from pH 8 to 10.

The present invention also provides novel compounds of the general Formula (I) with the proviso that the following compounds are excluded:

dimethyl 2,4-di-(2-pyridyl) -3,7-bis-(pyridin-2-ylmethyl)-3 , 7-diaza-bicyclo[3 .3 .l]non.an-9-one-l, 5-dicarboxylate,-1,5-bis-(hydroxymethylene) -2,4-di-(2-pyridyl)-3,7-bis-(pyridin-2-ylmethyl)-3,7-diazabicyclo[3.3.1]nonan-9-ol; dimethyl 2,4-di-(2-pyridyl)-3,7-bis-(pyridin-2-ylethyl)-3,7-diaza-bicyclo[3.3.1] nonan-9-one-l,5-dicarboxylate; dimethyl 2,4-di-(2-pyridyl) -3-(5-carboxypehtyl)-7-methyl-3,7-diaza-bicyclo[3.3.1]nonan-9-one-l, 5-dicarboxylate; dimethyl 2,4-di-(2-pyridyl)-3-(2-methoxyethyl)-7-methyl-3,7-diaza-bicyclo[3.3.1]nonan-9-one-l,5-dicarboxylate; diethyl-

2 , 4-dipyridyl--7-picclyl-3 , 7-diaza-bicyclo- [3.3.1] -nonan-9-one-1,5-dicarboxylaue; diethyl-2,4-dipyridyl-7-benzyl-3-hydroxyethyl-3,7-diaza-bicyclo-[3.3.1]-nonan-9-one-l,5-dicarboxylate; and, dimethyl-2,4-dipyridyl-7-benzyl-3-hydroxyethyl-3,7-di£za-bicyclo-[3.3.1]-nonan-9-one-l,5-dicarboxylate.

An advantage of the class of ligand and complex according to the present invention is that the complex can catalyse bleaching of a substrate by atmospheric oxygen, thus permitting its use in a medium such as an aqueous medium that is substantially devoid of peroxygen bleach or a peroxy-based or -generating bleach system.  We have also found that complexes of this class are surprisingly effective in catalysing bleaching of the substrate by atmospheric oxygen after treatment of the substrate. The composition of the present invention bleaches a substrate with at least 10 %, preferably at least 50 % and optimally at least 90 % of any bleaching of the substrate being effected by oxygen sourced from the air.

One skilled in the art will appreciate that not all peroxyl activating catalysts are capable of functioning as an oxygen activation catalyst.  However, the converse is not true. There is no evidence to indicate that any oxygen activation catalyst will not function as peroxyl activating catalyst. In this regard, all oxygen activation catalysts disclosed herein may be used as a peroxyl activating catalyst. Catalysts of the present invention may be incorporated into a composition together with a peroxyl species or source thereof.  For a discussion of acceptable ranges of a peroxyl

species or source thereof and other adjuvants that may be present the reader is directed to United States Patent 6,022,490, the contents of which are incorporated by reference.

The present invention extends to a method of bleaching a substrate comprising applying to the substrate, in an aqueous medium, the bleaching composition 'according to the present invention.

The present invention extends to a commercial package comprising the bleaching composition according to the present invention together with instructions for its use.

The present invention further provides a dry textile having an organic substance as defined above applied or deposited thereon, whereby bleaching by atmospheric oxygen is catalysed on the textile.

Advantageously, by enabling a bleaching effect even after the textile has been treated, the benefits of bleaching can be prolonged on the textile.  Furthermore, since a bleaching effect is conferred to the textile after the treatment, the treatment itself, such as a laundry wash cycle, may for example be shortened.  Moreover, since a bleaching effect is achieved by atmospheric oxygen after treatment of the textile, hydrogen peroxide or peroxy-based bleach systems can be omitted from the treatment substance.

The organic substance may be contacted to the textile fabric in any suitable manner.  For example, it may be applied in

dry form, such as in powder form, or in a liquor that is then dried, for example as an aqueous spray-on fabric treatment fluid or a wash liquor for laundry cleaning, or a non-aqueous dry cleaning fluid or spray-on aerosol fluid. Other suitable means of contacting the organic substance to the textile may be used, as further explained below.

Any suitable textile that is susceptible to bleaching or one that one might wish to subject to bleaching may be used. Preferably the textile is a laundry fabric or garment.

In a preferred embodiment, the method according to the present invention is carried out on a laundry fabric using an aqueous treatment liquor.  In particular, the treatment may be effected in a wash cycle for cleaning laundry.  More preferably, the treatment is carried out in an aqueous detergent bleach wash liquid.

In a preferred embodiment, the treated textile is dried, by allowing it to dry under ambient temperature or at elevated temperatures. The elevated.temperatures, axe commonly, provided by a heated agitated environment, as for example found in a tumble dryer, which has been found to accelerate and enhance the air bleaching effect.

The bleaching method may be carried out by simply leaving the substrate in contact with the organic substance for a sufficient period of time .  Preferably, however, the organic substance is in an aqueous medium, and the aqueous medium on or containing the substrate is agitated.

The organic substance can be contacted with the textile fabric in any conventional manner. For example it may be applied in dry form, such as in powder form, or in a liquor that is then dried, for example in an aqueous spray-on fabric treatment fluid or a wash liquor for laundry cleaning, or a non-aqueous dry cleaning fluid or spray-on aerosol fluid.

In a preferred embodiment, the treated textile is dried, by allowing it to dry under ambient temperature or at elevated temperatures.

In a particularly preferred embodiment the method according to the present invention is carried out on a laundry fabric using aqueous treatment liquor. In particular the treatment may be effected in, or as an adjunct to, an essentially conventional wash cycle for cleaning laundry. More preferably, the treatment is carried out in an aqueous detergent wash liquor. The organic substance can be delivered into the wash liquor from a powder, granule, pellet, tablet, block, bar or other such solid form. The solid form can comprise a carrier, which can be particulate, sheet-like or comprise a three-dimensional object. The carrier can be dispersible or soluble in the wash liquor or may remain substantially intact. In other embodiments, the organic substance can be delivered into the wash liquor from a paste, gel or liquid concentrate.

It is particularly advantageous that the organic substance used in the method of the present invention makes use of atmospheric oxygen in its bleaching activity. This avoids

the requirement that peroxygen bleaches and/or other relatively large quantities of reactive substances need be used in the treatment process. Consequently, only a relatively small quantity of bleach active substance need be employed and this allows dosage routes to be exploited that could previously not be used. Thus, while it is preferable to include the organic substance in a composition that is normally used in a washing process, such as a pre-treatment, main-wash, conditioning composition or ironing aid, other means for ensuring that the organic substance is present in the wash liquor may be envisaged.

For example, it is envisaged that the organic substance can be presented in the form of a body from which it is slowly released during the whole or part of the laundry process. Such release can occur over the course of a single wash or over the course of a plurality of washes. In the latter case it is envisaged that the organic substance can be released from a carrier substrate used in association with the wash process, e.g. from a body placed in the dispenser drawer of a washing machine, elsewhere in the delivery. system or in. the drum of the washing machine. When used in the drum of the washing machine the carrier can be freely moving or fixed relative to the drum. Such fixing can be achieved by mechanical means, for example by barbs that interact with the drum wall, or employ other forces, for example a magnetic force.. The modification of a washing machine to •provide for means to hold and retain such a carrier is envisaged similar means being known from the analogous art of- toilet block mapufacture. Freely moving carriers such as shuttles for dosage of surfactant materials and/or other

detergent ingredients into the wash can comprise means for the release of the organic substance into the wash.

In the alternative, the organic substance can be presented in the form of a wash additive that preferably is soluble. The additive can take any of the physical forms used for wash additives, including powder, granule, pellet, sheet, tablet, block, bar or other such solid form or take the form of a paste, gel or liquid. Dosage of the additive can be unitary or in a quantity determined by the user. While it is envisaged that such additives can be used in the main washing cycle, the use of them in the conditioning or drying cycle is not hereby excluded.

The present invention is not limited to those circumstances in which a washing machine is employed, but can be applied where washing is performed in some alternative vessel. In these circumstances it is envisaged that the organic substance can be delivered by means of slow release from the bowl, bucket or other vessel which is being employed, or from any implement which is being employed, such as a brush, bat or dolly, or from any suitable applicator.

Suitable pre-treatment means for application of the organic substance to the textile material prior to the main wash include sprays, pens, roller-ball devices, bars, soft solid applicator sticks and impregnated cloths or cloths containing microcapsules. Such means are well known in the analogous art of deodorant application and/or in spot treatment of textiles. Similar means for application are 'employed in those embodiments where the organic substance is

applied after the main washing and/or conditioning steps have been performed, e.g. prior to or after ironing or drying of the cloth.  For example, the organic substance may be applied using tapes, sheets or sticking plasters coated or impregnated with the substance, or containing microcapsules of the substance.  The organic substance may for example be incorporated into a drier sheet so as to be activated or released during a tumble-drier cycle, or the substance can be provided in an impregnated or microcapsule-containing sheet so as to be delivered to the textile when ironed.

Many transition metal complexes have high extinction coefficients in the visible.  In this regard, use over time may result in some colour deposition on a substrate after repeated washing.  The addition of a limited amount of a peroxyl source serves to reduce colour deposition in those instances in which it occurs whilst still permitting air bleaching.  Nevertheless, we have found that in certain instances the free ligand may be used in the bleaching composition of the. present invention  By using a free ligand, a bleaching formulation may prepared that is consistent with consumer formulation colour expectation. In such a formulation the metal ion may be provided by the composition or by trace metals found in the stain.

DETAILED DESCRIPTION OF THE INVENTION

The 1igand as described hereih is capable of dynamic

inversion.  The ability.of the ligand to chelate to a TM

depends upon the stereochemistry of the substituents.  It is

preferred that subsituents are endo-endo, but it is likely

that stereochemical conversion takes place by retro-Mannich conversion.  Retro-Mannich may be prevented by changing the groups present such that retro-Mannich reactions are unfavoured.  Nevertheless, it is likely that endo-exo and exo-exo ligands as described herein coordinate to transition metal ions in many instances and are capable of functioning as air bleaching catalysts.

Referring to ligands and complexes thereof and bleaching compositions derived therefrom with respect to Formula (I), it is preferred that each R is the same; and R3 = R4, and more preferred that R3 and R4 are the same and are -(CH2)nC(0)0-Cl-C4-alkyl.  It is even more preferred that R3 and R4 are selected from the group consisting of -CH20H, -C(0)0-Cl-C6-alkyl, and phenyl.

Referring to X, it is preferred that Y = 1, and most preferred wherein X is C=0.

It is preferred that at least one of Rl and R2 is a 3-C0-C6-alkyl-pyridin-2-yl-C0-C6-alkyl.. It., is most, pxeferred. that at least one of Rl and R2 is selected from the group consisting of: 3-ethyl-pyridin-2-ylmethyl, pyridin-2-ylmethyl, 3-methyl-pyridin-2-ylmethyl, and 6-amide-pyridin-2-ylmethyl, of which pyridin-2-ylmethyl is preferred from this group. It is even more preferred that both Rl and R2 are selected from this group.

The catalyst may be used as a preformed complex of the ligand and a transition metal.  Alternatively, the catalyst may be formed from the free ligand that complexes with a

transition metal already present in the water or that complexes with a transition metal present in the substrate. The composition may also be formulated as a composition of the free ligand or a transition metal-substitutable metal-ligand complex, and a source of transition metal, whereby the complex is formed in situ in the medium.

The ligand forms a complex with one or more transition metals, in the latter case for example as a dinuclear complex.  Suitable transition metals include for example: manganese in oxidation states II-V, iron II-V, copper I-III, cobalt I-III, titanium II-IV, tungsten IV-VI, vanadium II-V and molybdenum II-VI.

The ligand forms a complex of the general formula (Al):

[MaLkXn]Ym	(Al)

in which:

M represents a metal selected from Mn(II)-(III)- (IV)-(V)v Cu(I),r(II)-(III), F&(II>--MM-)-(IV)—(V>, Co{I>-(II>-(III), Ti(II)-(III)-(IV), V(II)-(III)-(IV)-(V), Mo(II)-(III)-(IV) -(V)-(VI) and W(IV)-(V)-(VI), preferably selected from Pe.(II)-(III)-{lV)-(V) ;

L represents a ligand as herein defined, or its protonated or deprotonated analogue;

X represents a coordinating species selected from any mono, bi or tri charged anions and any neutral molecules able to coordinate the metal in: a mono, bi or tridentate manner, preferably-selected from O2", RB022", RCOO", RCONR", OH", N03", NO, S2", RS", P043\ POJ3OR3", H20, C032", HC03", ROH,

arylalkyl, or alkyl optionally substituted by -F, -Cl, -Br, -I, -NH3\ -SO3H, -S03"(Na+, K+) , -COOH, -COO" (Na+, K*) , -P(0)(OH)2, or -P(O) (0"(Na\ K+))2, and preferably each R independently represents hydrogen, optionally substituted alkyl or optionally substituted aryl, more preferably hydrogen or optionally substituted phenyl, naphthyl or C1-4-alkyl.

The counter ions Y in formula (A1) balance the charge z on the complex formed by the ligand L, metal M and coordinating species X.  Thus, if the charge z is positive, Y may be an anion such as RCOO", BPh4", C10«", BF4", PF6", RS03', RS04", S042", N03", F", Cl", Br", or I", with R being hydrogen, optionally substituted alkyl or optionally substituted aryl. If z is negative, Y may be a common cation such as an alkali metal, alkaline earth metal or (alkyl)ammonium cation.

Suitable counter ions Y include those which give rise to the formation of storage-stable solids.  Preferred counter ions for the preferred metal complexes are selected from R7COO", CIO4:, BFV, PF6", RS03: (in- particular CF3SO3-) > RSO", SO62', N03", F", Cl", Br", and I", wherein R represents hydrogen or optionally substituted phenyl, naphthyl or C1-C4 alkyl.

The novel compounds of Formula (I) as provided by the present invention also extend to their various transition metal complexes; the transition metal complexes are as discussed above with reference to (Al) .

It will be appreciated that the complex (Al) can be formed by any appropriate means, including in  situ  formation

whereby precursors of the complex are transformed into the active complex of general formula (Al) under conditions of storage or use.  Preferably, the complex is formed as a well-defined complex or in a solvent mixture comprising a salt of the metal M and the ligand L or ligand L-generating species.  Alternatively, the catalyst may be formed in  situ from suitable precursors for the complex, for example in a solution or dispersion containing the precursor materials. In one such example, the active catalyst may be formed in situ  in a mixture comprising a salt of the metal M and the ligand L, or a ligand L-generating species, in a suitable solvent.  Thus, for example, if M is iron, an iron salt such as FeSO4 can be mixed in solution with the ligand L, or a ligand L-generating species, to form the active complex. Thus, for example, the composition may formed from a mixture of the ligand L and a metal salt MXn in which preferably n=l-5, more preferably 1-3.  In another such example, the ligand L, or a ligand L-generating species, can be mixed with metal M ions present in the substrate or wash liquor to form the active catalyst in situ.  Suitable ligand L-generating species include metal.-free, casopourvda- 01 rae-tval-Gcoffdina-feion complexes that comprise the ligand L and can be substituted by metal M ions to form the active complex according the formula (Al) .

The catalysts according to the present invention may be used for laundry cleaning, hard surface cleaning (including cleaning of lavatories, kitchen work surfaces, floors, mechanical ware washing etc.). As is generally known in the art, bleaching compositions are also employed in waste-water treatment, pulp bleaching during the manufacture of paper,

leather manufacture, dye transfer inhibition, food processing, starch bleaching, sterilisation, whitening in oral hygiene preparations and/or contact lens disinfection.

In typical washing compositions the level of the organic substance is such that the in-use level is from 1 to 50mM, with preferred in-use levels for domestic laundry operations falling in the range 10 to 100  Higher levels may be desired and applied in industrial bleaching processes, such as textile and paper pulp bleaching.  These levels reflect the amount of catalyst that may be present in a wash dose of a detergent composition.  The bleaching composition comprises at least 1 ppb of the ligand or complex thereof.

In the context of the present invention, bleaching should be understood as relating generally to the decolourisation of stains or of other materials attached to or associated with a substrate.  However, it is envisaged that the present invention can be applied where a requirement is the removal and/or neutralisation by an oxidative bleaching reaction of malodours or other undesiTable. components  attached. to or otherwise associated with a substrate.  Furthermore, in the context of the present invention bleaching is to be understood as being restricted to any bleaching mechanism or process that does not require the presence of light or activation by light.

Synthesis

In addition to the utility of the ligands and complexes	of

the present invention as catalysts another advantage is	that

 the ligands are generally relatively easy to synthesise	in

comparison to other ligands.  The following is one example of a strategic synthetic approach; it will be evident to one skilled in the art of synthetic organic chemistry that many approaches may be taken to obtain ligands and complexes for use in the present invention.  The ease of synthesis of the ligand of Formula (I) is dependent upon the nature of substituents about the structure. The ligands of Formula (I) are most preferably symmetric.  Synthesis of these types of molecules are found in articles by U. Holzgrabe et al. in Arch. Pharm. (Weinheim, Ger.) 1992, 325, 657 and A. Samhammer et al. Arch. Pharm. (Weinheim, Ger.) 1984, 322, 557.  Below is given a schematic example illustrating the ease of synthesis.  The synthesis is shown in a two step synthesis, Scheme 1 and Scheme 2, but in some cases may be conducted as a "one-pot" synthesis depending upon the nature of the substituents.  Nevertheless, where substituents R7 = R8 are different from R3 = R4 a two step synthesis is preferred. The product of reaction as found in Scheme 1 is referred to as dimethyl 2,6-di-(2-pyridyl)-1-methyl-piperid-4-one-3,5-dicarboxylate (NPy2), which can easily tautomerize to the enol. The synthesis, is exempli tied. in.. R.- Ballex, K.W. Merz, Pharm.  Acta Helv.,  1963, 442.

Scheme 1

Scheme 2

Another important intermediate that may be produced according to the general teachings of Scheme 1 wherein methylamine (CH3NH2) is replaced by 2-aminomethyl-pyridine such that a product referred to as dimethyl 2,6-di-(2-pyridyl)-1-(pyridin-2-ylmethyl)-piperid-4-one-3,5-dicarboxylate  (NPy3) is produced, the structure of which is given below.

One skilled in the art will appreciate that whilst Ac [-

CO(0)Me] is an electron withdrawing group and electron

withdrawing groups.are generally preferred to facilitate

synthesis other groups will also allow the reaction to

proceed.  Examples of suitable electron withdrawing groups

are given above and will be evident to one skilled in the

art.  The reaction is also driven by precipitation of the

product from solution.	

In.instances, depending upon the nature of the substituents, for example a phenolic group, it will be necessary to protect certain functional groups. The choice of protecting groups during synthesis to prevent undesirable reactions will be evident to one skilled in the art. For a discussion of protecting groups in organic synthesis the reader is directed to T. W. Green and P. G. M. Wuts, Protective Groups In Organic Synthesis 3nd Ed.; J. Wiley and Sons, 1999.

It will be evident that if a diamine is substituted for methylamine in the reaction illustrated in Scheme 2 two structures may be linked together via the 7 positions as found in the structure below.

In addition, if a diamine is substituted for methylamine in the reaction illustrated in Scheme l a NPy2 structure is formed that is linked at the 3 positions.  Obviously, this dimer would serve as a precursor to other dimer and polymer type structures. The present invention is confined to "monomer" ligands and not the dimer and polymer units linked by a covalent bond as described above.  The term "monomer" as used herein is used to exclude these products in which covalently linked polyligand type structures are formed.

;. . I

The Detergent Composition.

The air bleach catalyst and may be used in a detergent composition specifically suited for stain bleaching purposes, and this constitutes a second aspect of the invention. To that extent, the composition comprises a surfactant and optionally other conventional detergent ingredients. The invention in its second aspect provides an enzymatic detergent composition which comprises from 0.1 -50 % by weight, based on the total detergent composition, of one or more surfactants. This surfactant system may in turn comprise 0 - 95 % by weight of one or more anionic surfactants and 5 to 100 % by weight of one or more nonionic surfactants. The surfactant system may additionally contain amphoteric or zwitter ionic detergent compounds, but this in not normally desired owing to their relatively high cost. The enzymatic detergent composition according to the invention will generally be used as a dilution in water of about 0.05 to 2%.

In general, the nonionic and anionic surfactants of the surfactant, system may be chosen from the surfactants' described "Surface Active Agents" Vol. 1, by Schwartz & Perry, Interscience 1949, Vol. 2 by Schwartz, Perry & Berch, Interscience 1958, ih the current edition of "McCutcheon's Emulsifiers and Detergents" published by Manufacturing Confectioners Compandor in "Teryside-Taschenbuch", H. Stache, 2nd Edn., Carl Hauser Verlag, 1981.

Suitable nonionic detergent compounds which may be used

include, in particular, the reacition products of compounds

having a hydrophobic group and all reactive. hydrogen atom, for

example, aliphatic alcohols, acids, amides or alkyl phenols with alkylene oxides, especially ethylene oxide either alone or with propylene oxide.. Specific nonionic detergent compounds are C6-C22 alkyl phenol-ethylene oxide condensates, generally 5 to 25 EO, i.e. 5 to 25 units of ethylene oxide per molecule, and the condensation products of aliphatic C8-C18 primary or secondary linear or branched alcohols with ethylene oxide, generally 5 to 40 EO.

Suitable anionic detergent compounds which may be used are usually water-soluble alkali metal salts of organic sulphates and sulphonates having alkyl radicals containing from about 8 to about 22 carbon atoms, the term alkyl being used to include the alkyl portion of higher acyl radicals. Examples of suitable synthetic anionic detergent compounds are sodium and potassium alkyl sulphates, especially those obtained by sulphating higher C8-C18 alcohols, produced for example from tallow or coconut oil, sodium and potassium alkyl C9-C20 benzene sulphonates, particularly sodium linear secondary alkyl C10-C15 benzene sulphonates; and sodium alkyl glyceryl ether sulpb.at.es. espaciaLLY. those. ethers, oik the higher alcohols derived from tallow or coconut oil and synthetic alcohols derived from petroleum. The preferred anionic detergent compounds are sodium C11-C15 alkyl benzene sulphonates and sodium C12-C16 alkyl sulphates. Also applicable are surfactants such as those described in EP-A-328 177 (Unilever), which show resistance to salting-out, the alkyl polyglycoside surfactants described in EP-A-070 074, and alkyl monoglycosides.

Preferred surfactant systems are mixtures of anionic with nonionic detergent active materials, in particular the groups and examples of anionic and nonionic surfactants pointed out in EP-A-346 995 (Unilever). Especially preferred is surfactant system that is a mixture of an alkali metal salt of a C16-C18 primary alcohol sulphate together with a C12-C15 primary alcohol 3-7 EO ethoxylate.

The nonionic detergent is preferably present in amounts greater than 10%, e.g. 25-90% by weight of the surfactant system. Anionic surfactants can be present for example in amounts in the range from about 5% to about 4 0% by weight of the surfactant system.

The detergent composition may take any suitable physical form, such as a powder, granular composition, tablets, a paste or an anhydrous gel.

Enzymes

The detergent compositions of the present invention may

additionally comprise one OT  mare enzymes; whichr provide

cleaning performance, fabric care and/or sanitation

benefits.

Said enzymes include oxidoreductases, transferases,

hydrolases, lyases, isomerases land ligases. Suitable members

of these enzyme classes are described in Enzyme nomenclature

1992: recommendations of the Nomenclature Committee of the

International Union of Biochemistry and Molecular Biology on

the nomenclature and classification of enzymes, 1992, ISBN

0-12-227165-3, Academic Press.

Examples of the hydrolases are carboxylic ester hydrolase, thiolester hydrolase, phosphoric monoester hydrolase, and phosphoric diester hydrolase which act on the ester bond; glycosidase which acts on O-glycosyl compounds; glycosylase hydrolysing N-glycosyl compounds; thioether hydrolase which acts on the ether bond; and exopeptidases and endopeptidases which act on the peptide bond. Preferable among them are carboxylic ester hydrolase, glycosidase and exo- and endopeptidases. Specific examples of suitable hydrolases include (1) exopeptidases such as aminopeptidase and carboxypeptidase A and B and endopeptidases such as pepsin, pepsin B, chymosin, trypsin, chymotrypsin, elastase, enteropeptidase, cathepsin B, papain, chymopapain, ficain, thrombin, plasmin, renin, subtilisin, aspergillopepsin, collagenase, clostripain, kallikrein, gastricsin, cathepsin D, bromelain, chymotrypsin C, urokinase, cucumisin, oryzin, proteinase K, thermomycolin, thermitase, lactocepin, thermolysin, bacillolysin. Preferred among them is subtilisin; (2) glycosidases such as a-amylase,  -amylase, glucoamylase, isoamylase, cellulase, enda-l,.2L(4),77 :.gLucajaase. . ( -glucanase), xylanase, dextranase, polygalacturonase (pectinase), lysozyme, invertase, hyaluronidase, pullulanase, neopullulanase, chitinase, arabinosidase, exocellobiohydrolase, hexosaminidase, mycodextranase, endo-1,4- -mannanase (hemicellulase), xyloglucanase, endo-  galactosidase (keratanase), mannanase and other saccharide gum degrading enzymes as described in WO-A-99/09127. Preferred among them are a-amylase and cellulase; (3) carboxylic ester hydrolase including carboxylesterase, lipase, phospholipase, pectinesterase, cholesterol esterase,

chlorophylLase, tannase and wax-ester hydrolase. Preferred among them is lipase.

Examples of transferases and ligases are glutathione S-transferase and acid-thiol ligase as described in WO-A-98/59028 and xyloglycan endotransglycosylase as described in WO-A-98/38288.

Examples of lyases are hyaluronate lyase, pectate lyase, chondroitinase, pectin lyase, alginase II. Especially preferred is pectolyase, which is a mixture of pectinase and pectin lyase.

Examples of the oxidoreductases are oxidases such as glucose oxidase, methanol oxidase, bilirubin oxidase, catechol oxidase, laccase, peroxidases such as ligninase and those described in WO-A-97/31090, monooxygenase, dioxygenase such as lipoxygenase and other oxygenases as described in WO-A-99/02632, WO-A-99/02638, WO-A-99/02639 and the cytochrome based enzymatic bleaching systems described in WO-A-99/02641.

The activity of oxidoreductases, in particular the phenol oxidising enzymes in a process for bleaching stains on fabrics and/or dyes in solution and/or antimicrobial treatment can be enhanced by adding certain organic compounds, called enhancers. Examples of enhancers are 2,2'-azo-bis- (3.Tethylbenzo-thiazoline-6-sulphonate (ABTS) and Phenothiazine-10-propionate (PTP). More enhancers are described in WO-A-94/12619, WO-A-94/12620 , WO-A-94/12621, WO-A-97/11217,WO-A-.99/23887. Enhancers are generally added

at a level of 0.01% to 5% by weight of detergent composition.

Builders, polymers and other enzymes as optional ingredients may also be present as found in WO0060045.

Suitable detergency builders as optional ingredients may also be present as found in WO0034427.

The invention will now be further illustrated by way of the following non-limiting examples:

EXAMPLES

[(MeN4Py)FeCl]Cl

The ligand N,N-bis(pyridin- ' 2-yl-methyl)-1,1-bis(pyridin-2-yl)-1-aminoethane (MeN4py) was prepared as described in EP 0 909 809 A2.

The ligand MeN4Py (33.7 g; 88.5mmoles) was dissolved in, 500ml dry.methanol. . Small. por.tions, of. EaCl8--AH2Q (0.-95-eq; 16.7 g; 84.0 mmoles) were added, yielding a clear red solution. After addition, the solution was stirred for 30 minutes at room temperature, after which the methanol was removed (rotary-evaporator). The dry solid was ground and 150 ml of ethylacetate was added and the mixture was stirred until a fine red powder was obtained. This powder was washed twice with ethyl acetate, dried in the air and further dried under reduced pressure vacuum at 4 0 °C. El. Anal. Calc. for [Fe(MeN4py)Cl]Cl.2H20: C 53.03; H.  5.16; N 12.89; C1 13.07;

Fe 10.01%.. Found C 52.29/ 52.03; H 5.05/5.03; N 12.55/12.6].; C1: 12.73/12.69; Fe: 10.06/10.01%.

Dimethyl 2,6-di-(2-pyridyl)-l-methyl-piperid-4-one-3,5-dicarboxylate (NPy2) (MW: 383.4 g/mol)

Picolylaldehyde (83.1 mmol; 8 ml) was added drop wise to an ice-bath cooled solution of acetonedicarboxylic acid dimethyl ester (41.55 mmol, 6 ml) in methanol (30 ml), subsequent addition of aqueous (40%) methylamine (41.55 ml, 4.8 ml) yielded an orange red solution. The solution was stirred for 5 min at 0 °C and then cooled to  18 °C.  After approximately two days storage at  18 °C large crystals formed in the reaction mixture. The crystals were removed by filtration and washed with cold ethanol and recrystallised from ethanol. Further concentration of the filtrate yielded a further 10% of product. The total yield of the title compound was 12.43 g (78%).

1H-NMR (CD2C12)  (predominantly enol) : 1.70 (s, 3H, -NMe; 3.60; 3.67 (2s, 6H,-OMe); 4.19 (d, J=10Hz, 1H, pipH4); 4.46 (d, J=10HZ, IH, pipH5); 4.81 (s, IH, pipH2); 7.10-8.60 (m, 10H, pyHs)

imethyl 2,6-di-(2-pyridine)-1-(pyridin-2-ylmethyl)-piperid--one-3,5-dicarboxylate (NPy3) (MW: 4 60.5 q/mol)
