Repository: anandvc/allindianpatents

File: patents/209980-asphalt-wetmix-double-axle-hydraulic-paver-finisher-machine.html
Indian Patents. 209980:ASPHALT & WETMIX DOUBLE AXLE HYDRAULIC PAVER FINISHER MACHINE

Indian Patents

Recently Granted Patents

  Recently Published Patents

Title of Invention	ASPHALT & WETMIX DOUBLE AXLE HYDRAULIC PAVER FINISHER MACHINE

Abstract	ASPHALT & WETMIX DOUBLE AXLE HYDRAULIC PAVER FINISHER MACHINE consists single chassis wall on both side (1), engine (2), automotive gear box (3), low- high speed gear box (4), conveyor gear box (5), conveyor chain (6), conveyor drive sprocket special design (7), left and right conveyor drive hydraulic (8), hopper (9), front wheel hydraulic jack (10), double rear wheel (11), screed hydraulic extension (12), screed hydraulic jack (13), hopper hydraulic jack telescopic (14), steering hydraulic jack (15), cylindrical screw (16), extension screw (17), worm (18), vibrating tempting arrangement hydraulic drive(19), hydraulic steering wheel (20), desk board (21) and fuel-and hydraulicoiLtank (22). wherein (a) chassis (1) is connected with front wheel(lO) pusher roller; (b) engine(2) is mounted on the chassis(l) with automotive clutch and single lever operated automotive gear box with oil bath system; (c) main conveyor chain(6) with shaft and sprockets and roller conveyor shaft is connected with bottom of chassis(l); (d) low and high gear box(4) mounted on chassis(l) and connected with automotive gear box through a chain drive system and the with Hand Wheel connected with Screed. ASPHALT & WETMIX DOUBLE AXLE HYDRAULIC PAVER FINISHER MACHINE as claim 1 wherein one piece chassis wall is connected with both side front pusher roller(ll). ASPHALT & WETMIX DOUBLE AXLE HYDRAULIC PAVER FINISHER MACHINE as claim 1 wherein chain and sprockets of double rear wheel has oil bath system. ASPHALT & WETMIX DOUBLE AXLE HYDRAULIC PAVER FINISHER MACHINE as claim 1 wherein low and high speed gear box (4) has oil bath system. ASPHALT & WETMIX DOUBLE AXLE HYDRAULIC PAVER FINISHER MACHINE as claim 1 wherein double front wheel (10) is connected with chassis (1). ASPHALT & WETMIX DOUBLE AXLE HYDRAULIC PAVER FINISHER MACHINE as claim 1 wherein steering hydraulic jack (15) is connected with tilting type double front wheel (10). ASPHALT & WETMIX DOUBLE AXLE HYDRAULIC PAVER FINISHER MACHINE as claim 1 wherein screed hydraulic extension (12) is internally connected with chassis (1).	

Full Text	FORM-2 

THE PATENTS ACT, 1970

(39 of 1970) 

COMPLETE SPECIFICATION

(See section 10; rule 13)

1.  ASPHALT & WETMIX DOUBLE AXLE HYDRAULIC PAVER FINISHER MACHINE

2.  (1)  (a)  M/S. SOLMEC EARTHMO VERS EQUIPMENTS, a

registered partnership firm at

(b)	NO.:518, PHASE-IV, GIDC, VATVA, NR. RAMOL CHOWKY, AHMEDABAD-382445 GUJARAT, INDIA.

(c)	INDIAN FIRM

GRANTED

3-12-2004

10 AUG 2004

The  following  specification  particularly  describes  the  nature  of  the invention and the manner in which it is to be performed.

The present invention relates to the ASPHALT & WETMIX DOUBLE AXLE HYDRAULIC PAVER FINISHER MACHINE. The double axle hydraulic paver finisher machine is related to the spreading or filling of paving material in a desired and ready for laying of mix materials at the road laying. This invention is related to road construction apparatus. Accordingly the general objects of the present invention are to provide novel and improved methods and apparatus of such character.

Road construction method and apparatus are well known. The equipment employed in highway construction, which may be generally described as paving machines. The conventional paving machines have a chassis, which has a skip at its front end. The skip to which the material to be applied over the roadbed is supplied, is conventionally provided with pivotal sidewall sections which define a filling funnel therefore. Such a paving machine also consists of the chassis for working the applied materials, a device known in the trade as a "beam". The skip will have a discharge opening at the bottom and a conveyor moves material, which is dumped into the skip and subsequently flows out the length of the beam by a "distributing worm". The beam of prior art paving machines is typically comprised of a primary beam and a pair of oppositely disposed, adjustable beam extensions so that the material being deposited on the roadbed can be spread across the appropriate area. The distance of the opposed beam extensions project from the main beam is usually separated control via hydraulic actuators to selective control the lane width.

During road construction or repair, trenches are often excavated alongside the outermost travel lanes. During finishing of the road, it may be necessary to close such trenches and to form a shoulder area of breakdown lane. The conventional Paving Finisher Machine is consisted with chain and sprockets of rear wheel but during the paving operation some paving materials were comes in contact with this chain and sometime this paving material was entrapped between the space portions of the chain, which damage the chain. This paving finisher machine has number of clutch i.e. main clutch plates, fiber facing clutch plates, conveyor clutch plates so; the operator was confuses to operate the paving machine. In this paving finisher machine has single front wheel with mechanical steering so it provides less base portion to support to the whole device and it has more then two hand operated laver for gear shifting & engaging to change the speed of the paving machine. Road leveling problem was screed so; it requires more time for road laying so, it becomes very costly process. There are many joints in chassis wall of conventional paving machine so; the breakdown is occurred in this machine alternately which increase maintains cost and alternate breakdown is also time consuming. Also the conventional paving machine has low hopper capacity to store paving material so, it require to continues load the paving material in hopper. These limitations are overcome by the present invention of the ASPHALT & WETMIX DOUBLE AXLE HYDRAULIC PAVER FINISHER MACHINE is invented with unique design.

The present invention is described with great specific and clarity with reference to following drawings:

Fig.l	represent the elevation view of the asphalt & wetmix double axle

hydraulic paver finisher machine

Fig.2	represents the top view of the asphalt & wetmix double axle

hydraulic paver finisher machine

Fig.3	represents the front view of the asphalt & wetmix double axle

hydraulic paver finisher machine

ASPHALT & WETMIX DOUBLE AXLE HYDRAULIC PAVER FINISHER MACHINE is consists with chassis wall (1), engine (2), automotive gear box (3), low- high gear box (4), conveyor gear box (5), conveyor- chain (6), conveyor drive sprocket special design (7), left and right conveyor drive hydraulic (8), hopper (9), front wheel hydraulic jack (10), double rear wheel (11), screed hydraulic extension (12), screed hydraulic jack (13), hopper hydraulic jack telescopic (14), steering hydraulic jack (15), cylindrical guide (16), extension screw (17), worm (18), vibrating tempting arrangement hydraulic drive(19), hydraulic steering wheel (20), desk board (21) and fuel and hydraulic oil tank (22).Asphalt & wet mix paver finisher machine has two gear box system(4) to maintain high and low speed. High speed is use for the transporting machine to the site and low speed is use for the paving operation. When paving machine is starts paving mix material delivered in the conventional manner by a succession of dump trucks by means of raising and tilting the truck into the hopper (9) from the dumper

then the conveyor chain with oil bath system (6) is rotate and mix materials then its go to the back side of paver machine up to the augur systems for spreading and laying by the screed. Where the worm (18) is mounted for spreading the paving material and screed mechanical extension (12) is also internally available so; there is not required to connect any externally extension. Here the conveyor chain has 8 teeth X 80 sprockets wheel so, paving material is not entrapped into the conveyor chain and the conveyor chain has divide into two parts i.e. left and right so, the conveyor chain as per requirement of the road width. If we requires to make single road then center type conveyor chain system is selected and if we requires to make double road then the right side conveyor system is selected then after left side conveyor system is to be selected. Front wheel (10) has two-jack system. One of jack is hopper hydraulic jack telescopic (14) is for to lifting the hopper from both side and the steering hydraulic jack (15) is connected with two front wheel (10) for hydraulic drive which is control through the hydraulic steering wheel (20). Front wheel drive assembly connected with chassis on front side with tilting "T" type hubs and hydraulic jacks for power steering and tie road system for front wheel drive and it is connected with hydraulic power steering at desk board for paver operator. The desk board is mounted on chassis (1) on the left side with all hydraulic operating apparatuses i.e. lever control valve, lighting system, engine start & stop system and engine temperature and other indicator. Vibrating tempting arrangements for hydraulic drive (19) and up & down road leveling system with screw/ unscrew system with hand wheels (16) are connected with screed. Main conveyor chain with shaft and sprockets and roller conveyor shaft is connected with bottom of chassis (1). Engine (2) mounting on chassis (1)

with automotive clutch and single lever operated automotive gearbox with oil bath system. Fuel and hydraulic oil tank (22) is mounted below the hydraulic steering wheel (20). Low and high gear box with oil bath system is mounted on chassis and connected with automotive gearbox system through a chain drive system. Second side of chain drive system is connected with main drive of double rear wheel (11) through shaft. Double rear wheel provide better leveling of laying paving material and the chain drive is covered with metal cover to restrict the paving material to entrap between the chain spaces.

CLAIM:

1. ASPHALT & WETMIX DOUBLE AXLE HYDRAULIC PAVER FINISHER MACHINE consists single chassis wall on both side (1), engine (2), automotive gear box (3), low- high speed gear box (4), conveyor gear box (5), conveyor chain (6), conveyor drive sprocket special design (7), left and right conveyor drive hydraulic (8), hopper (9), front wheel hydraulic jack (10), double rear wheel (11), screed hydraulic extension (12), screed hydraulic jack (13), hopper hydraulic jack telescopic (14), steering hydraulic jack (15), cylindrical screw (16), extension screw (17), worm (18), vibrating tempting arrangement hydraulic drive(19), hydraulic steering wheel (20), desk board (21) and fuel-and hydraulicoiLtank (22). wherein

(a)	chassis (1) is connected with front wheel(lO) pusher roller;

(b)	engine(2) is mounted on the chassis(l) with automotive clutch and single lever operated automotive gear box with oil bath system;

(c)	main conveyor chain(6) with shaft and sprockets and roller conveyor shaft is connected with bottom of chassis(l);

(d)	low and high gear box(4) mounted on chassis(l) and connected with automotive gear box through a chain drive system and the

with Hand Wheel connected with Screed.

ASPHALT & WETMIX DOUBLE AXLE HYDRAULIC PAVER FINISHER MACHINE as claim 1 wherein one piece chassis wall is connected with both side front pusher roller(ll).

ASPHALT & WETMIX DOUBLE AXLE HYDRAULIC PAVER FINISHER MACHINE as claim 1 wherein chain and sprockets of double rear wheel has oil bath system.

ASPHALT & WETMIX DOUBLE AXLE HYDRAULIC PAVER FINISHER MACHINE as claim 1 wherein low and high speed gear box (4) has oil bath system.

ASPHALT & WETMIX DOUBLE AXLE HYDRAULIC PAVER FINISHER MACHINE as claim 1 wherein double front wheel (10) is connected with chassis (1).

ASPHALT & WETMIX DOUBLE AXLE HYDRAULIC PAVER FINISHER MACHINE as claim 1 wherein steering hydraulic jack (15) is connected with tilting type double front wheel (10).

ASPHALT & WETMIX DOUBLE AXLE HYDRAULIC PAVER FINISHER MACHINE as claim 1 wherein screed hydraulic extension (12) is internally connected with chassis (1).

Documents:

				858-mum-2004-assignment(16-2-2008).pdf

				858-mum-2004-cancelled pages(3-12-2004).pdf

				858-mum-2004-claims(granted)-(3-12-2004).doc

				858-mum-2004-claims(granted)-(3-12-2004).pdf

				858-mum-2004-correspondence(22-2-2008).pdf

				858-mum-2004-correspondence(ipo)-(12-9-2007).pdf

				858-mum-2004-drawing(3-12-2004).pdf

				858-mum-2004-form 1(10-8-2004).pdf

				858-mum-2004-form 19(6-9-2004).pdf

				858-mum-2004-form 2(granted)-(3-12-2004).doc

				858-mum-2004-form 2(granted)-(3-12-2004).pdf

				858-mum-2004-form 26(10-8-2004).pdf

				858-mum-2004-form 3(10-8-2004).pdf

				858-mum-2004-form 5(10-8-2004).pdf

				858-mum-2004-form 6(26-2-2008).pdf

				abstract1.jpg

« Previous Patent

Next Patent »

Patent Number	209980	

Indian Patent Application Number	858/MUM/2004	

PG Journal Number	42/2008	

Publication Date	17-Oct-2008	

Grant Date	12-Sep-2007	

Date of Filing	10-Aug-2004	

Name of Patentee	M/S.SOLMEC EARTHMOVERS EQUIPMENTS	

Applicant Address	NO.518, PHASE-IV, GIDC, VATVA, NR.RAMOL POLICE CHOWKY, AHMEDABAD 382 445 GUJARAT, INDIA.	

Inventors:

#	Inventor's Name	Inventor's Address	

1	DODIA DHIRAJLAL VASHRAMBHAI	A/10, SARVODAY SOCIETY, NR.PRAKASH NAGAR, JAWAHAR SHOWK, MANINAGAR, AHMEDABAD.	

PCT International Classification Number	B62D 6/04	

PCT International Application Number	N/A	

PCT International Filing date		

PCT Conventions:

#	PCT Application Number	Date of Convention	Priority Country	

1			NA	

© All Indian Patents, 2013-2021.

  Patent data available in the public domain from Indian Patents Office, Department of Industrial Policy and Promotions, Ministry of Commerce and Industry, Government of India.

File: patents/209990-a-process-for-deionisation-of-an-aqueous-dielectric-medium-in-an-electroerosion-machine-and-solution-used-for-the-purpose.html
Indian Patents. 209990:A PROCESS FOR DEIONISATION OF AN AQUEOUS DIELECTRIC MEDIUM IN AN ELECTROEROSION MACHINE AND SOLUTION USED FOR THE PURPOSE

Indian Patents

Recently Granted Patents

  Recently Published Patents

Title of Invention	A PROCESS FOR DEIONISATION OF AN AQUEOUS DIELECTRIC MEDIUM IN AN ELECTROEROSION MACHINE AND SOLUTION USED FOR THE PURPOSE

Abstract	The invention relates to a method of deionisation and clarifying the aqueous medium used in an electrical discharge machine and the product used in said method. The aforementioned electrical discharge machines include a circuit for purifying said aqueous medium comprising a phase involving ion exchange between anionic and cationic resins with the aqueous dielectric medium, said medium having a conductivity of less than 40µS/cm. According to the invention, the following is added to the aqueous medium: a solution in distilled/deionised water of oxalic acid and phosphoric acid, in an approximate proportion of oxalic acid between 0.18 and 0.035 moles and phosphoric acid of between 1.28 and 2.5 moles per litre of solution. The invention is suitable for use in electrical discharge machines.	

Full Text	The wire electroerosion process normally involves the use of a wire that may be brass, steel, copper, etc., the part to be worked, which is usually a conductor part, for example, steel, aluminium, copper, titanium, etc. and an aqueous low conductivity working medium, free from particles in suspension, for example a dielectric medium comprised of filtered, cooled and partially deionised water. From the chemical viewpoint, there is a very large number of reactions that might take place between the different substances and compounds during a wire electroerosion process in aqueous medium.

Generally, as a result of the electroerosion process a progressive increase of the conductivity of the medium takes place. This increase is due to the oxide-reduction reactions and acid-base reactions, which take place basically between the metal that comprises the part to be worked and the dielectric medium that surrounds them, generally water. The electrical discharge generates a current of electrons that causes the formation of ions coming both from the water and from the part and the wire, but basically from the part to be worked. This increase in - conductivity is controlled with a mixed system of (cationic- and anionic) resins, which exchanges the ions with the medium. The price of the cationic-anionic resins is relatively high and their recovery in an ecological mode is relatively complicated, so deionisation, using only resins, becomes an expensive process.

On the other hand, it is known that the electroerosion process assumes the oxidation of the metal iron (Fe°) as a result of a redox reaction with the water during the discharge. The iron changes from Fe° to Fe2+ and to Fe3+, this latter species in contact with the water reaches the acid-base equilibrium, precipitating in the form of hydroxide to pH above 2. The Fe(OH)3 hydroxide is a dark gelatinous precipitate, with colloidal behaviour, which does not have the tendency to deposit but to remain in suspension, which is translated into a darkening of the water of the clean tank of the filtering system, which is not able to retain it.

-2-

The electroerosion process entails a continuous basification of the medium (initially, neutral partially deionised water). This increase in pH is due to the redox process of the water during the exchange of electrons. To compensate the oxidation of the iron the water is reduced (reduction of oxygen and hydrogen), which, in a neutral or alkaline medium, means an increase of the concentration of OH" in the medium. Part of this reacts to form the hydroxides of the relative metals but a surplus remains, which maintains the basic medium.

In addition, the electroerosion wire must pass, to be guided, through some extremely precise openings, in microns (µm). These openings get blocked due to the deposition of complicated complexes of the metals eroded during the process and with this the elements that comprise the wire guides and the precision of the electroerosion on the part to be worked are deteriorated.

The applicant considers that the essence of all these problems resides in the fact that the dissolution of the metals Fe, Cu, Al of the parts to be worked, is extremely quick in low conductivity media, (lower than 40µS/cm) the maximum example is the change from Fe° to Fe++ and to Fe+++, so the solution is to find a medium that eliminates the first oxidation of the metal, for example, Fe and acts quickly to prevent, if the second oxidation, Fe++? Fe++ takes place, this from - giving rise to hydroxide:—

At the same time, this medium-solution will control the ion concentration in the medium and therefore the conductivity, permitting a slower increase of same and a smaller consumption of resins. All of this must be possible with a medium that does not affect the electroerosion process in itself (start capacity, spark power, etc.) and which, apart from palliating the resin consumption, makes the filtering and the extraction and dehydration of the sludge easier, due to the absence of colloidal behaviour particles, such as the Fe hydroxide (OH)3.

The applicant considers that this medium-solution is a mixture of synergic action based on the union of an organic acid, used for its complexing capacity (oxalic acid) and an inorganic acid, used for its precipitating capacity (phosphoric acid), which acts upon the main cations present in the system.  This

-3-

mixture acts upon the precipitation of the metal hydroxide, the conductivity of the medium and on the pH of the system.

In addition, the oxalic acid presents a high tendency to form stable complexes, especially with the iron. In this way, the addition of oxalic acts upon the Fe++ precipitating part of it and in addition, it is able to precipitate in reaction with the zinc and copper (Cu++) which are dissolved in the dielectric medium. This action reduces the conductivity of the dielectric medium, as well as the trivalent iron concentration formed.

As the presence of Fe+++ is unavoidable, the mixture is completed with phosphoric acid, capable of making precipitation quickly in the form of FePO4. avoiding the formation of colloid particles, which are very difficult to filter and separate, the Fe+++ also forms stable complexes both with the oxalate ion and with the acid phosphate.

Apart from acting upon the formation of trivalent iron, the mixture influences the conductivity, which is provoked by the speed at which the particles charged in the dielectric medium move. These charged particles are small-sized anions and cations (H+, OH, Fe3+, Fe2+, Cu+, etc.), which can be found solvated by the medium.

 If the aim is to reduce or prevent the increase of the conductivity, the chemical solution means, on the one hand, generating interactions between the charged particles (which reduces the conductivity) and at the same time reducing the mobility of the ions, for example creating particles that tend to draw the solution that surrounds them. In this way, the nearby ions have to move in crosscurrent and not in a stationary medium, losing the ease of movement respect to when they move separately and with low concentration. Thus, it is preferable to choose the large polar-nature charged particles, such as oxalic acid, which will draw a large cloud of solvation.

Although the acid mixture presents a very acid pH value, the constant basification, which the electroerosion process causes, compensates the acidity, maintaining the medium around the neutrality.

-4-

As a result of the chemical activity of the oxalic/phosphoric mixture, a large part of the charged ions precipitate as salts, which means their elimination from the medium by the action of the filter. The remaining charged species are transformed into stable complexes, much larger molecules, which reduce their mobility and therefore reduce their contribution to the conductivity of the medium.

Collaterally, the oxalic-phosphoric mixture dissolves the deposits and coatings formed in the electroerosion wire conduction openings, so the precision of the wire guiding increases.

To better understand the subject of this invention, a preferential form of practical execution is illustrated on the drawings, which is subject to accessory changes that take nothing away from its foundation.

Figure 1 is an coordinate illustration of a normal known deionisation process with cationic-anionic resins.

Figure 2 is the illustration of figure 1 in accordance with a practical execution of the process targeted by the invention.

Figure 3 is a coordinate illustration of the sedimentation of the water solutes coming from the electroerosion in a known normal process.

Figure-4  is a coordinate illustration like those of figure 3, of the

sedimentation of the solutes of the water coming from electroerosion in accordance with the process and product targeted by the invention.

Figures 3 and 4 correspond to sedimentation tests performed in two 100 mm high test tubes and with a content of 100 millilitres, which have been filled with water coming from the electroerosion, whose conductivity is 108S/cm and which contain 10 mm3 steel in suspension each one (the aspect of the water inside the two receptacles is totally black).

The liquid of figure 4 has been treated with the solution targeted by the invention and its content in the mixture is less than 0.07 millilitres.

Figure 3 shows a permanently black liquid, which does not sediment in time.

-5-

Figure 4 shows the sedimentation speed of the content, which after 2 hours, has totally sedimented and the water looks clean and can be recycled for use.

For the purification of the aqueous medium used in an electro erosion machine there is usually a purification circuit, which, based on the work tank in which the relative (normally metallic) part is worked and which contains the aqueous medium (normally low conductivity water), transports the now contaminated aqueous medium to a receiving tank, from where it is sent to the filter and to the ion exchanger by means of cationic-anionic resins, to get the water to reach the deionisation degree required by the process, so directly/indirectly this water can return to the work tank and start the cycle.

This process and product is used with water with a conductivity of less than 40µS/cm and preferably with waters with a conductivity of less than 20µS/cm.

A non-limiting example of a practical execution of this invention is described below.

The aqueous medium where the electro erosion work is carried out normally has low conductivity. As ions are originated in the process, cationic-anionic resins are used to eliminate the ions, or as occurs in reality, to maintain the aqueous medium with the required conductivity (depending on each case) for example, in figure 1 the conductivity remains below 14µS/cm.

The aqueous medium begins with an initial conductivity (C1), for example llµS/cm, and it is charged with ions until a limit conductivity is reached (C2) for example 14µS/cm, which is the prefixed quantity for the cationic-anionic resins (R), which lower the conductivity from 14uS/cm to llµS/cm start to work, and the process starts again. Normal work conditions, in rough-down system, may be, working a steel, aluminium, copper or titanium part, with a material start of 1500 and 3000 mm3/hour.

The process cycle time (t1), which the aqueous medium takes to change from the initial conductivity (C1) of llµS/cm to a limit conductivity (C2) at 14µS/cm and return to the initial conductivity (C1) may be about 15 minutes.

-6-

The tests performed (fig. 2) with oxalic and phosphoric acid mixtures indicate that extensive variations in the proportions of both components of the mixture offer results that improve what is known until now, but the applicant considers that clearly favourable results occur with mixtures where the oxalic acid is between 0.018 and 0.035 moles and the phosphoric acid between 1.28 and 2.5 moles per litre of solution in distilled or deionised water, for example less than l0µS/cm. EXAMPLE:

A solution (D) is prepared of a mixture of 3.15 grams oxalic acid C204H2, that is, 0.025 M (mole), 0.1 litres of phosphoric acid PO4H3, that is, 1.8 M (mole) and the rest up to 1 litre of deionised water whose conductivity was 7µS/cm.

A steel part to be worked was used, using a work system with a material start of 2160 mm3/hour (identical to that of fig. 1, to be able to carry out a suitable comparison).

The test was started with an initial conductivity (C1) of the aqueous medium of ll µS/cm and a limit conductivity (C2) was established for the entry into the cationic-anionic resin (R) phase of 14µS/cm.

7 ml of the prepared solution (D) were added to the aqueous medium. The conductivity increased to a maximum (C3) of 12µS/cm, and then it began to gradually drop to a minimum (C4) of-lOfxS/cm, to start going up until it reached the limit conductivity (C2') letting the resins (R) enter with their work to return the aqueous medium from the limit conductivity (C2') to the initial conductivity (CV) and start the process again. The process cycle time (t2) is around 30 minutes, that is, approximately double that necessary in the normal operation known, described above.

It is clearly seen that under equal conditions, the normal process known (fig. 1) makes the resins (R) work twice every 30 minutes, whilst in the invention process (fig. 2) the resins (R) only work once every 30 minutes, which means an increase of 100% in the life of the resins (R).

The test with aluminium parts gave similar results.

The tests with copper parts forced the quantity of solution to be used to be substantially increased, 1,5 ml being sufficient for a quantity of reduced

-7-

Cu approximately equal to half that in the case of the steel, using a similar rough-down system to that used for the steel.

It must be taken into account that the electro erosion machine manufacturers supply technological tables where the start speed are indicated, from where the volumes of material reduced by unit of time in each working system can be deduced.

The solution can be added at any point of the aqueous medium purification circuit, but it is preferably added to the receiving tank of the dielectric aqueous medium already used which comes from the work tank.

In figures 3 and 4 the coordinates are sedimentation height (h) in mm, time (t) in hours and level (n) of the interphase between the clean liquid (c) and the dirty liquid (d).

-8-

CLAIMS

1.- Deionisation and clarification process of the aqueous medium used in an electro erosion machine, of the kind that are comprised of a purification circuit for this aqueous medium where an ion exchange phase is included between cationic and anionic resins with the aqueous dielectric medium, characterised because a solution of oxalic and phosphoric acid in distilled/deionised water is added to the aqueous medium, which has a conductivity of under 40µS/cm, in an approximate proportion of oxalic acid between 0.18 and 0.035 moles and phosphoric acid between 1.28 and 2.5 moles per solution litre.

2. Deionisation and clarification process of the aqueous dielectric medium used in an electroerosion machine, according to previous claim, characterised because the solution is added to the aqueous medium following the ion exchange phase between the cationic and anionic resins with the aqueous medium.

3. Deionisation and clarification process of the aqueous medium used in an electroerosion machine, according to second claim, characterised because if the electroerosion machine works with Fe or Al parts, approximately 7 ml of the solution is added to the aqueous medium.

4. Deionisation and clarification process of the aqueous medium used in an electroerosion machine, according to the first claim, characterised because if the electroerosion machine works with Cu parts approximately 1.5 ml solution is  added to the aqueous medium.

5. Deionisation and clarification process of the aqueous medium used in an electroerosion machine, according to the previous claims, characterised because the solution is added to the purification circuit, in the receiving tank of the aqueous medium already used.

6.- Dionisiation and clarification process of the aqueous medium used in an electroerosion machine, according to the first claim, characterised because the solution in deionised water is 0.025 moles oxalic acid and 1.8 moles phosphoric acid per litre of solution.

7. Product used in the deionisiation and clarification process of the aqueous dielectric medium used in an electroerosion machine, according to previous

-9-

claims, characterised because it consists of a solution of oxalic acid and phosphoric acid in distilled/deionised water in the approximate proportion of oxalic acid between 0.18 and 0.035 moles and phosphoric acid between 1.28 and 2.5 moles per litre of solution.

-10-

SUMMARY

Deionisation and clarification process of the aqueous medium used in an electroerosion machine and product for this process, where the electroerosion machines are comprised of a purification circuit for this aqueous medium, which includes an ion exchange phase between some cationic and anionic resins with the aqueous dielectric medium, which has a conductivity of less than 40µS/cm, and to which a solution of oxalic acid and phosphoric acid in distilled/deionised water is added in the approximate proportion of oxalic acid between 0.18 and 0.035 moles and phosphoric acid between 1.28 and 2.5 moles per litre of solution.

For application in electroerosion machines.

REFERENCE: FIGURE 1

The invention relates to a method of deionisation and clarifying the aqueous medium used in an electrical discharge machine and the product used in said method. The aforementioned electrical discharge machines include a circuit for purifying said aqueous medium comprising a phase involving ion exchange between anionic and cationic resins with the aqueous dielectric medium, said medium having a conductivity of less than 40µS/cm. According to the invention, the following is added to the aqueous medium: a solution in distilled/deionised water of oxalic acid and phosphoric acid, in an approximate proportion of oxalic acid between 0.18 and 0.035 moles and phosphoric acid of between 1.28 and 2.5 moles per litre of solution. The invention is suitable for use in electrical discharge machines.	

Documents:

« Previous Patent

Next Patent »

Patent Number	209990	

Indian Patent Application Number	00231/KOLNP/2004	

PG Journal Number	37/2007	

Publication Date	14-Sep-2007	

Grant Date	13-Sep-2007	

Date of Filing	19-Feb-2004	

Name of Patentee	ONA ELECTRO-EROSION, S.A.	

Applicant Address	EGUZKITZA, E-48200, DURANGO (VIZCAYA), SPAIN.	

Inventors:

#	Inventor's Name	Inventor's Address	

1	FERRET POZA RAQUEL	LOS HERRAN, 100, 5o, DUHA, E-01002, VITORIA (ALAVA), SPAIN.	

2	ARANZABE GARCIA ANA	ESTARTETXE,18,4o,DCHA,E-48940 LEIOA (BIZKAIA),SPAIN	

3	CASTRILLO GOMEZ KOLDOBIKA	AVENIDA ZUMALACARREGUI,SPANISH 109,3o,E-48007,BILBAO (BIZKAIA),SPAIN	

4	MARTINEZ MUGICA FERNANDO	BARRIO ARRUTIEGUIA,15,CASERIO MANTEROLA,SALETXE,E-20809,AIA (GIPUZKOA),SPAIN	

PCT International Classification Number	C 02 F 1/52	

PCT International Application Number	PCT/ES01/00496	

PCT International Filing date	2001-12-20	

PCT Conventions:

#	PCT Application Number	Date of Convention	Priority Country	

1			NA	

© All Indian Patents, 2013-2021.

  Patent data available in the public domain from Indian Patents Office, Department of Industrial Policy and Promotions, Ministry of Commerce and Industry, Government of India.

File: patents/210008-an-improved-process-for-producing-a-catalyst-composition-for-polymerizing-monomers.html
Indian Patents. 210008:"AN IMPROVED PROCESS FOR PRODUCING A CATALYST COMPOSITION FOR POLYMERIZING MONOMERS"

Indian Patents

Recently Granted Patents

  Recently Published Patents

Title of Invention	"AN IMPROVED PROCESS FOR PRODUCING A CATALYST COMPOSITION FOR POLYMERIZING MONOMERS"

Abstract	This invention provides compositions that are useful for polymerizing at least one monomer comprising: 1) a treated sold oxide compound produced by contacting at least one sold oxide with at least one electron-withdrawing anion source, 2) a metallocene compound of group Iv A, 3) an organoalumimium compound.	

Full Text		

Documents:

« Previous Patent

Next Patent »

Patent Number	210008	

Indian Patent Application Number	IN/PCT/2000/00485/KOL	

PG Journal Number	37/2007	

Publication Date	14-Sep-2007	

Grant Date	13-Sep-2007	

Date of Filing	07-Nov-2000	

Name of Patentee	PHILLIPS PETROLEUM COMPANY	

Applicant Address	4TH AND KEELER,BARTLESVILLE,OKLAHOMA 74004,USA	

Inventors:

#	Inventor's Name	Inventor's Address	

1	MCDANIEL,MAX P.	1061 MELMART DRIVE,BARTLESVILLE,OK,74006,USA	

2	BENHAM,ELIZABETH A	431 SHANNON,BARTLESVILLE.OK,74006,USA	

3	MARTIN,SHIRLEY J	636 SE KENWOOD DRIVE ,BARTLESVILLE, OK,74006,USA	

4	COLLINS,KATHY S	3915 SILVER LAKE DRIVE,BARTLESVILLE, OK,74006,USA	

5	SMITH,JAMES L	1879 PUTNAM,BARTLESVILLE, OK,74006,USA	

6	HAWLEY,GIL R	1022 WYANDOTTE,DEWWY.OK. 74029,USA	

7	WITTNER,CHRISTOPHER E	ROUTE 1,BOX 413,BARTLESVILLE, OK,74006,USA	

8	JENSEN,MICHAELD	1008 SKYLINE PLACE,BARTLESVILLE, OK,74006,USA	

9	JOHNSON, MARVINM	4413 SE WOODLAND ROAD,BARTLESVILLE, OK,74006,USA	

PCT International Classification Number	CO8F 4/642,4/02	

PCT International Application Number	PCT/US99/06373	

PCT International Filing date	1999-03-24	

PCT Conventions:

#	PCT Application Number	Date of Convention	Priority Country	

1	09/080,619	1998-05-18	U.S.A.	

© All Indian Patents, 2013-2021.

  Patent data available in the public domain from Indian Patents Office, Department of Industrial Policy and Promotions, Ministry of Commerce and Industry, Government of India.
