Repository: anandvc/allindianpatents

File: patents/210022-a-direct-oxidation-fuel-cell.html
Indian Patents. 210022:"A DIRECT OXIDATION FUEL CELL"

Indian Patents

Recently Granted Patents

  Recently Published Patents

Title of Invention	"A DIRECT OXIDATION FUEL CELL"

Abstract	A direct oxidation fuel cell having an anode, a cathode, a proton conducting membrane disposed between said anode and said cathode, means for stonhg or supplying an organic fuel to the anode, and means for supplying oxygen to the cathode, wherein said organic fuel is selected from the group consisting of dimethyl oxalate, ethylene glycol, its oxalic, glyoxalic, and formic esters, glyoxylic acid and its methyl esters, glyoxylic aldehyde, and poly(ethylene oxalate).	

Full Text	1

NOVEL FUELS

FIELD OF THE INVENTION

The invention relates to fuel cells and to organic fuels for use in fuel cells.

BACKGROUND OF THE INVENTION

Hydrocarbons and aliphatic alcohols are very difficult to electro-oxidize

completely (J. Wang, S. Wasmus, and R. F. Savinell, J. Electrochem. Soc. 142,

4218 (1995)),the main products of aliphatic alcohols oxidation being aldehydes

or ketones, CO2 and acids or esters. Even at 190°C, in a polymer-electrolyte

membrane (PEM) Fuel Cell, the oxidation of ethanol is incomplete, the main

oxidation product (over 60%) is ethanal while CO2 is less than 40% of the

oxidation products. A compound which does not electro-oxidize in 80% or more

cannot be considered an efficient tuel. To the best knowleicige of the inventors

there has never been a report on the complete electro-oxidation of a compound

having a C-C bond, except for oxalic acid (V. S. Bagotzky and Y. B. Vasilyev,

Electrochemica Acta 9,869 (1964)).  There are several publications that teach

fuels for use in fuel cells. Among them US 5,599,638 mentions tbe gse of

methanol, formaldehyde, formic acid, dimethoxymethane, trimethoxymethane,

and trioxane. In a screening of about 150 organic compounds as potential fuels

for fuel cells, which was carried out by NASA (NASA report No.~SP 120 (1967),

chapter 15, pp. 225 ff.) only methanol was checked for being an effective ftieh

The other organic molecules were tested in acidic, neutral or basic solutions for

their half cell potential, and the voltage of the electrode was measured at different

currents and temperatures and the maximum power per cm2 was calculated,

assuming a theoretical oxygen electrode. All di£ molecules that were screened

showed some maximum power in the range 1 to 250 mW/cm2. Howsver, this

parameter does not teach whether a compound is a good candidate as a fuel. For

2

example, methanol, which is considered a good organic fuel and ethanol, which can hardly be considered a fuel showed similar values of maximum power in acidic medium (13 and 15 mW/cm2 respectively). It was reported in SP-120 (chapter 16, pp. 262 ff.) that ethylene glycol and urea performed poorly (in 30% KOH fuel cell). Some other molecules mentioned in this NASA report are glycerol, glyoxal aldehyde and glyoxylic acid.

SUMMARY OF THE INVENTION

The present invention provides organic fuels for fuel cells. The organic fuels according to the present invention are selected from the group consisting of dimethyl oxalate (DMO), ethylene glycol (EG), its oxalic, glyoxalic, and formic esters, glyoxylic acid and its methyl esters, glyoxylic aldehyde, and poly(ethylene oxalate), the latter being a polyester of oxalic acid and ethilene glycol. The organic fuels of the invention undergo clean and efficient oxidation in non-alkaline fuel cells, especially in acidic fuel cells. Preferable fuels according to the present invention are dimethyl oxalate, ethylene glycol, its formic acid ester, ethylene oxalate and polyethylene oxalate). Most preferable fuels according to the present invention are etfcf&eae glycol and dimethyl oxalate. Preferable fuels of the invention are those that goes over 80% conversion to CO2, and leave only negligible amounts of nonvolatile side products when used as fuels in a fuel cell.

Non-limiting examples of fuel cells that may work satisfactorily with the fuels of the invention are liquid feed fuel cells, gas feed fuel cells, high temperature fuel cells, solid oxide fuel cells, molten carbonate fuel cells, and fuel cells that use proton exchange or proton conducting membranss. Preferably, fuel cells that use proton exchange or proion conducting membranes, or solid oxide fuel cells.

3

The invention also provides for mixtures of the fuels of the inventions, as well as mixtures of the fuels of the invention with known organic fuels, such as methanol, for use as fuels in fuel cells.

Some of the fuels of the invention may also be useful with alkaline fuel cells, especially in elevated temperatures. However, when alkaline electrolyte is used, there may be a need to replace it from time to time, due to incomplete electro-oxidation of the fuels in basic environment and the accumulation of carbonates or other organic salts due to this incomplete electro-oxidation.

When fuel cells operate with the fuels of the invention they exhibit crossover current density which is lower than that the same fuel cells exhibit when operating with methanol, which is currently the most commonly used fuel in such cells. The low crossover current results in high efficiency. Without being bound to theory, it may be assumed that the low crossover currents are attributed to the large molecular size of the fuels of the invention, in comparison with that of methanol. The large molecular size is correlated with a small diffusion coefficient, which leads to small crossover current density.

Furthermore, the fuels of the invention have higher boiling points man methanol, thus transporting through the-proton conducting membrane mainly in their liquid phase. Naturally, the diffusion coefficient in liquid phase is smaller than in the gas phase.

The solid fuels of the invention, such as DMO and poly(ethylene oxalate), may be advantageous over liquid fuels like methanol for several reasons such as their easier-haridling and their lower solubility in water. Thus, they maintain low concentration  tuch helps in keeping the crossover current low. Furthermore, it is possible to store sailitlifcd solutions thereof, for example, in the anode chamber of the fuel cell, together wiUlCteaiderable amount of solid fuel, which dissolves when the ceil is in oper&tiOQ-"t$||jji&gl is consumed, while the non-dissolved solid fuel serves as a fuei reservoir.

4

In accordance with another of its aspects the invention provides a direct oxidation fuel cell having an anode, a cathode, a proton conducting membrane disposed between said anode and said cathode, means for supplying an organic fuel to the anode and means for supplying oxygen to the cathode, wherein said organic fuel is selected from the group consisting of dimethyl oxalate (DMO), ethylene glycol (EG), its oxalic, glyoxalic, and formic esters, glyoxylic acid and its methyl esters, glyoxylic aldehyde, and poly(ethylene oxalate). Preferable cells according to tins aspect of the invention are those wherein the fuels are selected from the group consisting of dimethyl oxalate, ethylene glycol, its oxalic and formic acid esters, and poly(ethylene oxalate). Most preferable fuel cells according to this aspect of the present invention are those wherein the fuel is selected from the group consisting of ethylene glycol and dimethyl oxalate.

According to one embodiment, the fuel cell according to this aspect of the present invention is further characterized in that the CO2 produced during the operation thereof is released through a thin hydrophobic porous matrix placed in the anode compartment or in the fuel tank, thus allowing the release of the gas without losing solution.

According to another of its embodiments the present invention provides for a fuel cell, which is specifically adapted for workingrwiA thfejRiels of the invention. Such a fuel cell is characterized by having a cathode comprising ,in addition to oxygen reduction catalyst, a.fuel oxidation catalyst, non-limiting examples thereof are Pt-Ru, Pt-Sn, Pt-Ru-Sn, Pt-Ag-Ru, Pt-Os catalyst, or combination of these catalysts. The fuel oxidation catalyst at the cathode improves oxidation of the fuel that crossed over the membrane and prevents it from deactivating the oxygen reduction catalyst of the cathode, which typically is a Pt or Pt alloy catalyst The practical ratio between the reduction catalyst to the oxidation catalyst is between 1% to 50%, preferably 5% to 2C% (w/w) or between 0.01 to 5mg, preferably between 0.05 to 0.2mg oxidation catalyst per cm2 of the oxygen electrode.

5

The invention further provides, according to another of its aspects, a method for evaluating the concentration of the new fuels in at a predetermined temperature, the method comprising the following steps:

(a) preparing calibration curves of crossover current vs. fuel concentration

at said predetermined temperature in a fuel cell;

(b) measuring the crossover current at said predetermined temperature in

said fuel cell; and

(c) evaluating the fuel concentration from the current measured in step (b)

and the calibration curve prepared in step (a).

This method is based on the inventors finding that crossover current in fuel cells of the invention is directly proportional to the fuel concentration. For instance, the crossover current density of 1M EG at 80°C was found to be about twice that of 0.5M EG at the same temperature (41 and 19mA/cm2, respectively) and the crossover current density of 0.25M DMO at 60°C was found to be about 2.5 times that of 0.1M DMO at fhe same temperature (2.5 and 0.9mA/cm2, respectively). This finding is valid under conditions ensuring that the measured current is independent of the voltage at which it is measured.

The method of the invention may be applied to measure the fuel concentration of a fuel solution in a working fuel cell. This may be carried out by measuring the crossover current in the operating fuel cell. Alternatively, an auxiliary small fuel cell for carrying out the measurement may be provided. This alternative allows for the measurement in accordance with the invention without having to operate the whole fuel cell in the voltage required for the measurement. The auxiliary fuel cell may be physically separated from the fuel cell, build in it, attached to it or attached to the fuel tank.

The present invention also provides for a hybrid power source comprising at least one fuel cell according to the present invention a DC tc DC converter, and a rechargeable battery.

Direct methanol fuel cell (DMFC) and liquid feed fuel cells (LFFC) are \ low power sources. However, devices like cellular telephones, computers and

6

small electric vehicles need high power for short times. For these and for similar applications it is possible to combine a fuel cell according to the invention with a small high power rechargeable battery, which supplies the high power when required. Such a combination is advantageous over current art hybrid power source, inter alia thanks to the small crossover current. Today DC to DC converters can start working from 0.7V. As a it is possible to combine as few as two or three fuel cells (in a series combination) through a DC to DC converter to a battery. If the crossover current density is small enough, say 15mA/cm2 or less, preferably 5mA/cm2 or less, such a hybrid power source need not be fueled very often. Therefore, this hybrid power source is preferably with a fuel cell of low crossover current density such as the fuel cell of the invention. The fuel cell charges the battery and supplies the low power demand while the high power battery supplies the heavy loads. This small number of required fuel cells enables the use of a flat and thin fuel cell system.

The present invention provides such hybrid power sources that are fueled with the fuels of the present invention. Fueling such hybrid power sources with a solid fuel of the present invention will be most advantageous.

For example, to power a cellular phone it is possible to use a hybrid power source built of two thin fuel cells, connected in a series combination and fueled by liquid fuels of the invention such as EG or by a solid fuel of the invention, such as DMO, a DC to DC converter and a small high power lithium ion cell.

BRIEF DESCRIPTION OF THE DRAWINGS

In order to better understand the invention and to see how it may work in practice, several embodiments of the invention will now be described in detail, with reference to the accompanying drawings, in which:

Fig. 1 is a graph showing polarization curves of some dieis according io the present invention and some currant art fuels; and

7

Fig. 2 is a schematic illustration of a solid feed organic fuel cell in accordance with the invention.

DETAILED DESCRIPTION OF SOME EMBODIMENTS Example 1: Obtaining polarization curves for several fuels

A fuel cell was manufactured with the use of pure metal catalysts, instead of carbon supported catalysts. A cathodic catalyst ink was prepared by the following process:

A nano powder Pt (Pt black, purchased from "Johnson Matthey"), TeflonTM emulsion and NafionTM 5% solution were combined in the following weight proportions: 60%Pt, 25% Teflon emulsion and 15% Nafion. First the Pt powder and the Teflon emulsion were mixed by sonication for 15 minutes. After two sonication periods, the ink obtained was placed on a magnetic stirrer for at least one night.

An anodic catalyst ink was prepared by the following process: A PfcSn nano powder (Pt:Ru black 50% purchased from "Johnson Matthey") and PVDF were mixed in the following weight proportions: 91% catalyst powder and 9% PVDF. Propylene carbonate was added in an amount equal to 30-70% of the catalyst volume, then cyclopentanone was added and the ink obtained was stirred for at least one night.

Preparation of the electrodes: the cathode catalyst ink was applied on teflonated TorayTM carbon fiber paper, to form 4 mg Pt/cm2. The ink (in the form of a paste) was spread in layers, allowing each layer to dry for about one hour, before the next layer was applied. This operation was repeated mail the desired amount of catalyst was obtained. In the same way, the anode catalyst ink was applied on unteflonated TorayTM carbon fiber paper, until 5-10 mg catalyst/cm2 was obtained. Both electrodes were washed with 3M sulfuric acid and then with water.

8

The cathode and the anode were placed on both sides of the PCM, with a thickness of 100-300 um, parallel to each other and were hot pressed under a pressure of 10-70 Kg/cm2 , at a temperature of 85-130° Fig. 1 illustrates polarization curves for this kind of fuel cell under the following conditions: a solution of the fuel and 3M H2SO4 was circulated through the anode at a rate of 9ml/min. Oxygen was circulated past the cathode at a pressure of 0.25 atm. over the atmospheric pressure. The cell temperature was 65°C. The PCM was 300 micron thick, consisting of (V/V) 16% nanosize powder of SiO2, 24% PVDF and 60% pore volume, of 1.5 nm typical diameter. The cell demonstrated over 100 hours of stable operation at 0.4V. The fuels tested have been: methanol (1M), oxalic acid (0.1M with memanol 1M, Oxalic acid 0.1M, dimethyl oxalate 0.1M, ethylene glycol 0.5M, and giycerol 0.5M. (Of these, glycerol oxalic acid and methanol are not n accordance of the present invention.) As shown in the graph, under these conditions DMO and EG had the best performance. However, one should keep in mind tfa& none of the conditions in this experiment was optimized, so that other concentrations and/or other catalysts could have resulted in qualitatively different observations.

Fuel utilization was determined by performing electrochemical titrations of 50 ml of feel soterion at caasaaa  voltage until the current dropped to 3 mA. It is estimated that at this current only a few percents of the fuel left not oxidized. The utilization was calculated by comparing, the experimental capacity with the theoretical value. A further correction was made by extrapolation of the titration curves to zero current. This correction increases the utilization values by 3 to 6% (Table 1).

Fuel utilization at 0.2V was found to be 95% for DMO, 94% for EG and only 85% for methanol (see Table 1). At the more practical voltage of 0.4V, fuel utilization was found to be 89% for EG, 67% for DMO ar.c 31 Vi for methane!.

As the fuel does crossover to the cathode side, these high fuel utilization values soggestthere is dose to 100% fuel electro-oxidation.

9

Measurements of fuel crossover were carried out at several temperatures by feeding nitrogen instead of oxygen into; the cathode compartment (at ambient pressure) and. feeding organic fuel-acid solution into the anode compartment. Cell voltage was reversed; hydrogen was evolved at the fuel electrode while fuel that crossed over to the cathode side was oxidized. The current that flows at IV was found to be the limiting current for oxidation of all fuels.

Table 2 summarizes the fuel crossover test results. The crossover current density depends on fuel permeability, temperature, concentration and on the total number of electrons involved in the oxidation. The crossover current density for 1M methanol (at 80°C) is double that of 1M EG and that of 0.25M DMO. However, when the number of electrons is taken into account and the fuel flux in terms of mol's' cm"2 (at 80°C and under diffusion-controlled conditions) is normalized to 1M fuel, it can be seen that the permeability (flux) of EG is one-third that of methanol while that of DMO is almost as large as that of methanol.

Table 1: Utilization comparison of different fuels.

Number of electrons

Theoretical  . Clanacitv

Utilization AtO.4V £%1

Utilizat AtO.2\ [%]

ion

r 

Corr.

Exp.

Corr

Oxalic acid

2

0.43

91

Methanol

6

5.03

79

81

82

85

Ethylene glycol

10

432

83

89

89

94  

Dimethyl oxalate

14

3.18

64

61

93

95

 An average of at least two tests;

10

Exp. - experimental values; Corr. - corrected values, see text. Table 2: Crossover of different fuels.

1.  Fuel

Crossover test:

¦. . ¦  /". V; i

Temp. [°C]

Cone.

Crossover current Density [A/cm2]

Fuel flux [mol s 1#cnf2] lxlO"8

Dimethyl oxalate

60

0.10

0.009

6.7

60

0.25

0.025

7.4

80  ,

0.25

0.038

11

Ethylene glycol

80

0.5

0.019

3.9

80

1.0

0.041

42

Methanol

80

1.0

0.076

13

  Normalized to 1M

Example 2: Application of fuels according to the invention to a Nation(tm) based fuel cell

A fuel cell housing was fabricated from synthetic graphite plates purchased from Globetech Inc., in which a flow field was engraved.

The anode was formed using a platinum-ruthenium ink that was spread on a carbon fiber sheet commercially available from Toray(tm) paper. The catalyst layer consists of 15% Teflon (DuPont), 15% Nafion(tm) and 70% Pt-Ru nanopowder (Pt:Ru black 50% purchased from "Johnson Matthey"). Anode loading was 5mg/cm2. The cathode used was a commercially available ELAT E-TEK(tm) consisting of 4mg Pt/cm and 0.6 mg nafion/cxn . The anode and cathode were hot pressed to a 117 Nafion membrane, available from DuPont, to form die membrane electrode assembly (MEA) as described in Example 1.

11

After cooling the ME A was placed between the graphite flow field plates, a polypropylene sealing was inserted and the cell was assembled.

During operation, an aqueous solution of a fuel selected from oxalic acid, dimethyl oxalate, ethylene glycol, glycerol, in the concentration range of 0.1-0.5 M was circulated past the anode (with the use of a peristaltic Masterflex L/S

Cole-Panher Instrument Co. pump) at different flow rates from 4 to 15ml/min.

Oxygen was fed into the cathode chamber directly or through a water bubbler at an ambient pressure and at a rate of 7io 40 ml/min. The cells were run at 60°C. The polarization curves were found to be similar to those of Figure 1.

Example 3. Solid feed organic fuel cell

Fig. 2 illustrates a solid feed organic fuel cell having a plastic case 501, an

anode 509, a cathode 511 and a solid polymer electrolyte membrane 510. The

membrane 510 was a PCM of the kind described in WO99/44245, consisting of

12% SiO2 28% PVDF and 60% voids 
introduced). The anode, cathode and MEA were prepared as in Example 1. The

solid organic fuel is filled through the fuel hole 502 and sealed with a cork 503.

The fuel is dissolved in the tank and is absorbed through a hastalloy C-276

(Cabot) net 507 at a porous carbon cloth 508.  Carbon dioxide formed in the

anode compartment is vented through an exhaust nozzle 504. Since liquid fuel

may leek through the exhaust nozzle, the nozzle is covered with a thin

hydrophobic porous layer 506. The hydrophobic layer is permeable to the gas

only while the fuel solution remains in the tank. The cathode is open to air

through a second hastalloy net 513. In order to prevent the fuel leaking from the

cathode side, the MEA is sealed with a gasket 512. The second hastalloy net 513

is used also as a cover to the whole assembly. 200mg DM0 were dissolved into

the fuel tank, which contained 1M H2SO4 solution. The fuel cell delivered 30mA

at 0.35V. The crossover current density was 2 siA/cm2 at room temperature.

12 WE CLAIM:

1. A  direct  oxidation fuel cell having  an anode,  a  cathode, a proton

conducting membrane disposed between said anode and said cathode; means

for storing or supplying an organic fuel to the anode, and means tot supplying

oxygen to the cathode, wherein said organic fuel is selected from the group

consisting of dimethyl oxalate, ethylene glycol, its oxalic, glyoxalic, and formic

esters, glyoxylic acid and its methyl esters, glyoxylic aldehyde, and poly(ethylene

oxalate).

2. A direct oxidation fuel ceil according to claim 9 wherein said fuels are

selected from the group consisting of dimethyl oxaiate, ethylene glycol, its oxalic

and formic acid esters, ethylene oxalate, polyethylene oxaiate), and mixtures

thereof.

3. A direct oxidation fuel cell according to claim  10 wherein the fuel is

selected from the group consisting of dimethyl oxalate, ethylene glycol, its formic

acid ester, ethylene oxalate, po!y(ethyiene oxaiate), and mixtures thereof.

4. A direct oxidation fuel cell according to claim  11 wherein the fuel is

selected from the group consisting of dimethyl oxalate, ethylene glycol, and

mixtures thereof.

5. A direct oxidation fuel cell according to any one of claims 9 to 12, wherein

said fuel ceil is liquid feed.

6. A direct oxidation fuel cell according to claim  12 wherein the fuel is

selected from the group consisting of poiy(ethy!ene oxaiate), dimethyl oxalate,

and mixtures thereof.

7. A direct oxidation fuel cell according to any one of claims 9 or 14, having a

thin hydrophobic porous matrix placed in the anode compartment or in the fuel

tank to release therethrough CO2 produced during the operation of the fuel cell.

8. A direct oxidation fuel cell according to any one of claims 9 to 15 wherein

said anode comprises Pt: Ru catalyst.

1. 

13

9.	A method for converting in a fuel cell more than 80% of a fuel to CO2, the

method comprising the steps of:

(i)  providing  a  fuel ceil  having  an  anode,  a  cathode,  a  proton conducting membrane disposed between said anode and said cathode, means for storing or supplying an organic, fuel to the anode, and means for supplying oxygen to the cathode; (ii)  fuel said fuel cell; and (iii)  operating said fuel cell;

characterized in that said fuel is selected from dimethyl oxalate, ethyiene glycol, its oxalic, glyoxalic, and formic esters, glyoxylic acid and its methyl esters, glyoxylic, and polyethylene oxalate).

10. A method according to claim 9 wherein said anode comprises a Pt.Ru

catalyst.

11. A method according to claim 9 and 10 wherein said fuei cell is operated in

step (tit) at a temperature of 60°C and above.

12. A method according to any one of claims 9 and 11, wherein the cathode

comprises oxygen reduction catalyst and a fuei oxidation catalyst.

13. A method according to claim 12 wherein said fuei oxidation catalyst is

selected from the group consisting of Pt-Ru, Pt-Sn, Pt-Ru-Sn, Pt-Ag-Ru, Pt-Os

catalysts, and any combination thereof.

14. A method according to any one claims 12 and 13 wherein the ratio

between the fuel oxidation catalyst to the oxygen reduction catalyst is between

1% to 50%, (w/w).

15. A method according to claim 14 wherein said ratio is between 5% to 20%,

(w/w).

16. A method according to any one one of claims 9 to 15 wherein said organic

compounds are selected from the group consisting of dimethyl oxaiate, ethyiene

glycol, its formic acid ester, ethyiene oxalate and polyethylene oxalate), and

mixtures thereof.

10. 

14

17. A method according fo any one of claims 9 to 15 wherein said organic

compounds are selected from the group consisting of ethylene gtycol dimethyl

oxalafe and mixtures thereof.

18. A method according the any one of claims 9 to 15 wherein said organic

compounds  are  selected  from  the  group  consisting  of  dimethyl  oxalate,

poly(e(hylene oxalate) and mixtures thereof.

19. A method according to any one of claims 9 to 15 wherein said organic

compounds are mixed with known fuel.

20. A method according to claim 19 wherein said known fuel is methanol.

21. A  direct  oxidation fuel cell, having a cathode comprising an oxygen

reduction catalyst and a fuel oxidation catalyst.

22. A  direct  oxidation fuel cell according to claim  21  wherein said fuel

oxidation catalyst is selected from the group consisting of Pt-Ru, Pt-Sn, Pt-Ru-

Sn, Pt-Ag-Ru, Pt-Os catalysts, and any combination thereof.

23. A direct oxidation fuel cell according to claim 22 wherein the ratio between

the fuel oxidation catalyst to the oxygen reduction catalyst is between 1% to 50%

(w/w).

24. A direct oxidation fuel cell according to claim 23 wherein said ratio is

between 5% to 20%, (w/w).

25. A direct oxidation fuel cell according to any one of claims 21 to 24,

wherein said fuei is a mixture as defined in claim 19 or 20.

17. 

15

26. A method for evaluating the concentration of fuels in a solution, at a predetermined temperature, the fuels being dimethyl oxaiate, ethylene gtycoi, its oxalic, glyoxalic, and formic esters, glyoxylic acid and its methyl esters, giyoxylic aldehyde, or po(y(ethylene oxaiate), comprising the following steps:

a) preparing calibration curves of crossover current vs. fuet concentration

at said predetermined temperature in a given fuel cell;

b) measuring the crossover current at said predetermined temperature in

said given fuei cell; and

evaluating the fuei concentration from the crossover current measured in step b)

and the calibration curves prepared in step a).

?7.  A hybrid power source comprising at least one fuel cell according to any

one of claims 1 to 8 or 21 to 25, a DC to DC converter, and a rechargeable

battery.

28.  A hybrid power source comprising at least one fuei ceil according to claim

6, a DC to DC converter, and a rechargeable battery.

A direct oxidation fuel cell having an anode, a cathode, a proton conducting membrane disposed between said anode and said cathode, means for stonhg or supplying an organic fuel to the anode, and means for supplying oxygen to the cathode, wherein said organic fuel is selected from the group consisting of dimethyl oxalate, ethylene glycol, its oxalic, glyoxalic, and formic esters, glyoxylic acid and its methyl esters, glyoxylic aldehyde, and poly(ethylene oxalate).

Documents:

« Previous Patent

Next Patent »

Patent Number	210022	

Indian Patent Application Number	IN/PCT/2002/00913/KOL	

PG Journal Number	37/2007	

Publication Date	14-Sep-2007	

Grant Date	13-Sep-2007	

Date of Filing	12-Jul-2002	

Name of Patentee	TEL-AVIV UNIVERSITY FUTURE DEVELOPMENT L.P.	

Applicant Address	C/O TAU FUTURE TECHNOLOGY MANAGEMENT LTD. C/O. TEL-AVIV UNIVERSITY ECONOMIC CORPORATION LTD P.O. BOX 39040, TEL-AVIV 69978, ISRAEL	

Inventors:

#	Inventor's Name	Inventor's Address	

1	MELMAN AVI	KDOSHEI KAHIR STREET 30,58362 HOLON,ISRAEL	

2	AHARON ADI	HAHAGANA STREET,57,46325 HERZLIYA,ISRAEL	

3	PELED EMANUEL	HANOTEA STREET 25,40500 EVEN YEHUDA,ISRAEL	

4	DUVDEVANI TAIR	CARMELI STREET 19,52233 RAMAT GAN,ISRAEL	

PCT International Classification Number	H 01 M 8/10	

PCT International Application Number	PCT/IL01/00054	

PCT International Filing date	2001-01-18	

PCT Conventions:

#	PCT Application Number	Date of Convention	Priority Country	

1	09/484,267	2000-01-18	U.S.A.	

© All Indian Patents, 2013-2021.

  Patent data available in the public domain from Indian Patents Office, Department of Industrial Policy and Promotions, Ministry of Commerce and Industry, Government of India.

File: patents/210030-a-lithium-ion-battery.html (part 1 of 2)
Indian Patents. 210030:"A LITHIUM ION BATTERY"

Indian Patents

Recently Granted Patents

  Recently Published Patents

Title of Invention	"A LITHIUM ION BATTERY"

Abstract	A lithium ion battery which comprises a positive electrode and a negative electrode; said positive electrode having an active material represented by the formula LiaM'(2_b)M"bP3Ol2-cZc, 0 = b = 2, 0 < c < 12, a is greater than zero and selected to represent the number of Li atoms to balance said formula; where M' and M" are the same or different from one another and are each elements selected from the group consisting of metal and metalloid elements; and where Z ,is a halogen.	

Full Text	 LITHIUM-CONTAINING PHOSPHATE ACTIVE MATERIALS

Field of the Invention

This invention relates to improved materials usable as electrode active materials,, method for making such improved materials, and electrodes formed from it for electrochemical cells in batteries.

Background of the Invention

Lithium batteries are prepared from one or more lithium electrochemical cells containing electrochemically active (electroactive) materials. Such cells typically include an anode (negative electrode), a cathode (positive electrode), and an electrolyte interposed between spaced apart positive and negative electrodes. Batteries with anodes of metallic lithium and containing metal chalcogenide cathode active material are known. The electrolyte typically comprises a salt of lithium dissolved in one or more solvents, typically nonaqueous (aprotic) organic solvents. Other-electrolytes are solid electrolytes typically called polymeric matrixes that contain an ionic conductive medium, typically a metallic powder or salt, xn combination with a polymer that itself may be ionically conductive which is electrically insulating. By convention, during discharge of the cell, the negative electrode of the cell is defined as the anode. Cells having a metallic lithium anode and metal chalcogenide cathode are charged in an initial condition. During discharge, lithium ions from the metallic anode pass through the liquid electrolyte to the electrochemical active (electroactive) material of the cathode whereupon they release electrical energy to an external circuit.

1

It has recently been suggested to replace the lithium metal anode with an intercalation anode, such as a lithium metal chalcogenide or lithium metal oxide. Carbon anodes, such as coke and graphite, are also  intercalation materials. Such negative electrodes are used with lithium- containing intercalation cathodes, in order to form an electroactive couple in a cell. Such cells, in an initial condition, are not charged. In order to be used to deliver electrochemical energy, such

  cells must be charged in order to transfer lithium to the anode from the lithium- containing cathode. During discharge the lithium is transferred from the anode back to the cathode. During a subsequent recharge, the lithium is transferred back to the anode where it

  reintercalates. Upon subsequent charge and discharge, the lithium ions (Li) are transported between the electrodes. Such rechargeable batteries, having no free metallic species are called rechargeable ion batteries or rocking chair batteries.  See U.S. Patent Numbers

  5,418,090; 4,464,447; 4,194,062; and 5,130,211. 

Preferred positive electrode active materials include LiCo02, LiMn204, and LiNi02. The cobalt are relatively expensive and the  nickel  compounds  are

  difficult  to synthesize.  A relatively economical positive electrode is LiMn204,  for which methods of synthesis are known. The lithium cobalt oxide (LiCo02) , the lithium manganese oxide (LiMn204) , and the lithium nickel oxide (LiNi02) all have a common disadvantage in

  that the charge capacity of a cell comprising such cathodes suffers a significant loss in capacity. That is, the initial capacity available (amp hours/gram) from LiMn204, LiNi02, and LiCo02 is less than the theoretical capacity because less than 1 atomic unit of lithium

  engages in the electrochemical reaction. Such an initial capacity value is significantly diminished during the first cycle operation and such capacity further  diminishes  on  every  successive  cycle  of

2

operation. For LiNi02 and LiCoO2 only about 0.5 atomic units of lithium is reversibly cycled during cell operation. Many attempts have been made to reduce capacity fading, for example, as described in U.S. Patent No. 4,828,834 by Nagaura et al. However, the presently known and commonly used, alkali transition metal oxide compounds suffer from relatively low capacity. Therefore, there remains the difficulty of obtaining a lithium-containing chalcogenide electrode material having acceptable capacity without disadvantage of significant capacity loss when used in a cell.

3

WO 00/57505

PCT/US00/O4401

Summary of the Invention

The invention provides novel lithium-containing phosphate materials, desirably lithium-containing halogen-containing phosphates and preferably lithium-containing fluorophosphates, having a high proportion of lithium per formula unit of the material. Upon electrochemical interaction, such material deintercalates lithium ions, and is capable of reversibly cycling lithium ions. The invention provides a rechargeable lithium battery which comprises an electrode formed from the novel lithium-containing phosphates, desirably lithium-containing halogen-containing phosphates and preferably lithium-metal-fluorophosphates. Methods for making the novel phosphates and methods for using such phosphates in electrochemical cells are also provided. Accordingly, the invention provides a rechargeable lithium battery which comprises an electrolyte; a first electrode having a compatible active material; and a second electrode comprising the novel phosphate materials. The novel materials, preferably used as  a positive electrode active material, reversibly cycle lithium ions with the compatible negative electrode active material.

In the broadest aspect, the lithium-containing fluorophosphate materials, in an as-prepared, initial condition, are usable for lithium insertion {from the initial condition) , or usable for lithium extraction (from the initial condition). The insertion/extraction characteristic depends upon the selection of other elements E' , E" in the initial condition compound. The general formula is given below. The preferred lithium-containing phosphate materials have a high proportion of lithium in its initial condition, and the elements E', E" are selected to accommodate extraction of lithium without causing irreversible change in structure. Thus, after extraction,  lithium is able to be reinserted.

4

Upon electrochemical interaction, such material deintercalates lithium ions, and is capable of reversibly cycling lithium ions. In one aspect, the general formula is LiqE'rE"sP3012-cZc, where Z represents a halogen, I (iodine), Br (Bromine), F (fluorine), and/or Cl (chlorine). Desirably Z is F or Cl, and preferably Z is F.

The novel materials are preferably used as a positive electrode active material, reversibly cycling lithium ions with compatible negative electrode active material. The materials may also be used as a negative electrode. The preferred use is as positive electrode, and lithium from the novel material is removed and transported to the negative electrode to charge the battery. The fluorophosphate material desirably has at least one atomic unit of lithium per formula unit of the phosphate material. The phosphate has a proportion, most desirably in excess of 1 atomic unit and preferably in excess of 2 atomic units of lithium per formula unit of the fluorophosphate. Upon electrochemical deintercalation, the proportion of lithium ions per formula unit become less and the element (E) of the phosphate material undergoes a change 'to a higher oxidation state.

Desirably, the lithium-containing phosphate is represented by the nominal general formula LiqE'rE"sP3012-cZc, and preferably, LiqE'rE"sP3012-cFc, where in an initial condition "q" represents a relative maximum value of Li content. During cycling the lithium content varies as 0 = x = q. Preferably, r and s are both greater than 0, and r plus s is about 2. Here, 0 = c = 12.

In another aspect, the phosphate includes silicon (Si) as well as halogen Z or preferred fluorine.

5

Here,  the electrode  comprises an active material, represented by the nominal general formula LiaM' (2-b)M"bSiyP3_y012_cZc, and preferably,

LiaM' (2-b),M"bSiyP3-y012-cFc, O =b=2, O 
In one embodiment, elements E' and E" are the same.  In another embodiment, E' and E" are different

  from one another. At least one of E' and E" is an element capable of a non-allotropic form oxidation state different from that initially present in the lithium phosphate compound. Desirably, at least one of E' and E" is an element capable of an oxidation state higher

  than that initially present in the phosphate. Correspondingly, at least one of E' and E" have more than one oxidation state. Desirably, both E' and E" have more than one oxidation state and both are oxidizable from the state initially present in the

  phosphate compound. Desirably, at least one of E' and E" is a metal or semi-metal (metalloid) . Preferably, at least one of E' and E" is a metal.

Desirably, the lithium metal phosphate is  represented by the nominal general formula LiqM'rM"aP3012-cZc, and preferably, LiqM'rM"sP3012-eFc, where M' and M" are each metals and/or metalloids, and q, r, s and c are as defined earlier. Preferably, M' and M" are each independently selected from non-transition  metal metals and transition metals. Preferably, r plus s is about 2, and M' and M" satisfy the conditions of oxidizability and oxidation state given for E' and E" . Many combinations satisfying the above conditions are

6

possible. For example, in one embodiment M' and M" are each independently selected from transition metals. In an embodiment where the formulation comprises two different M' and M", M' may be selected from non-transition metals and semi-metals (metalloids) and M" is a transition metal. In the embodiment where such M' non-transition metal has only one oxidation state, it is nonoxidizable from its oxidation state in the initial compound. In this case, M' may be selected from metals, such as aluminum, and magnesium, calcium, potassium, and other Groups I and II metals. In this case, M" is a metal having more than one oxidation state, and is oxidizable from its initial oxidation state in the phosphates, and M" is preferably a transition metal. In another embodiment, the non-transition metal has more than one oxidation state. Examples of semi-metals (metalloids) having more than one oxidation state are selenium and tellurium; other non-transition metals with more than one oxidation state are tin and lead. Metallic elements include metals and semi-metals, such as semi-conductors, including silicon (Si), tellurium (Te), selenium (Se), antimony (Sb), and arsenic (As).

The lithium metal phosphates are alternatively represented by the nominal general formulas Lia-xM' (2-b)M"bP3012_cZc, and preferably,

Lia-xM' (2-b)M"bP3012-cFc and Lia-xM' (2-b)M"bSiyP3-y012-cZc , and preferably, Lia-xM'(2-b)M"bSiyP3-y012-cFc (0 = x = a) , signifying capability to deintercalate and reinsert lithium. The expressions "2-b" and "b" signify that the relative amount of M' and M" may vary; and with 0 
The active material of the counter-electrode is any material compatible with the lithium-metal-phosphate of the invention. Metallic lithium may be used as the negative electrode. The negative electrode is desirably a nonmetallic intercalation material or

7

compound. More desirably it is a carbonaceous intercalation material. Most desirably, the negative electrode comprises an active material from the group consisting of metal oxide, particularly transition metal oxide, metal chalcogenide, carbon, graphite, and mixtures thereof. It is preferred that the anode active material comprises a carbonaceous material, most preferably, graphite. The lithium-metal-phosphate of the invention may also be used as a negative electrode material.

The present invention resolves the capacity problem posed by widely used cathode active material. It has been found that the capacity of cells having the lithium phosphate active materials of the invention are greatly improved, for example, over LiMn204. Optimized cells containing lithium phosphates of the invention potentially have performance greatly improved over all of the presently used lithium metal oxide compounds. Advantageously, the novel lithium phosphate compounds of the invention are relatively easy to make, and readily adaptable to commercial production, are relatively low in cost, and have very good specific capacity.

Objects, features, and advantages of the invention include an improved electrochemical cell or battery based on lithium which has improved charging and discharging characteristics, a large discharge capacity, and which maintains its integrity during cycling. Another object is to provide electrode active material which combines the advantages of large discharge capacity and with relatively lesser capacity fading. It is also an object of the present invention to provide positive electrodes which can be manufactured more economically and relatively more conveniently, rapidly, and safely than present positive electrodes which react readily with air and moisture. Another object is to provide a method for forming cathode active material

8

which  lends  itself  to commercial  scale production providing for ease of preparing large quantities.

These and other objects, features, and advantages will become apparent from the following description of the preferred embodiments, claims, and accompanying drawings.

9

Brief Description of the Drawings

Figure 1 is a diagrammatic representation of a typical laminated lithium-ion battery cell structure  having the electrode active material of the present invention.

Figure 2 is a diagrammatic representation of a multicell battery cell structure having the electrode  active material of the present invention.

Figure 3 is an EVS (Electrochemical Voltage Spectroscopy) voltage/capacity profile for a cell embodying  the  lithium  phosphate  material  of  the

  invention Li3V2P3011F in combination with a lithium metal counter electrode in an electrolyte comprising ethlylene carbonate and dimethyl carbonate in a weight ratio of 2:1 and including a 1 molar concentration of LiPF6 salt. The lithium phosphate containing electrode and the

  lithium metal counter electrode are maintained spaced apart by a separator which is interpenetrated by the solvent and the salt. The conditions are ± 10 mV steps, between about 3.0 and 4.2 volts, and the critical limiting current density is less than or equal to 0.05

  mA/cm2.

Figure 4 is an EVS differential capacity plot for the cell as described in connection with Figure 3.

	Figure  5  is  a  voltage/capacity plot  of

Li3V2p3O11.5F0.5 cycled with a lithium metal anode using constant current cycling at 0.2 milliamps per square centimeter in a range of 3.0 to 4.2 volts.

10

Detailed Description of the Preferred Embodiments

The present invention provides lithium-containing phosphate materials, desirably lithium-containing halogen-containing phosphates and preferably lithium-fluorophosphates which, are usable as electrode active materials. In one aspect, the material has the general formula LiqE'rE"8P3012-cZc, where Z represents a halogen, I (iodine), Br (Bromine), F (fluorine), and/or C1 (chlorine) . Desirably Z is F or CI, and preferably Z is F. The invention will be described further with respect to the preferred F (fluorine) . It is to be understood that the description is also applicable to other halogens. The halogens are fluorine, chlorine, bromine and iodine. The lithium insertion/extraction characteristic depends on the selection of the elements, E' and E" (EI and EII) . These elements, E' , E" are capable of forming positive ions. In a broad aspect, the formula is Lia-xE' (a-b)E"bP3612-cFc; where a > 0; 0 = x = a, 0 = b = 2, 0 = c = 12; preferably 0 
In one broad embodiment,  the material  is represented by the following formula:

Li+1(a-x)  MId(2-b)  MIIeb  P+53  0-212-c  Z-1c.

11

Here, each superscript; value represents the oxidation states of respective elements. In a first condition, x = 0 and Superscript +1 is the oxidation state of one atom of Li (lithium) , Superscript d is the oxidation state of one atom of MI, Superscript e is the oxidation state of one atom of MII, Superscript 1 is the oxidation state of one atom of Z (halogen) , Superscript +5 is the oxidation state of one atom of P (phosphorus) , Superscript -2 is the oxidation state of one atom of 0 (oxygen) . The MI and MII are the same or different and are each elements independently selected from the group of metals and metalloid elements. Here, a, c, d and e are each greater than zero; d and e are each at least one; 0 s b s 2; c is less than 12; and where a, b, c, d and e fulfill the requirement: {a x 1) + ((2 - b) x d) + (b x e) + 15 = (ix c) + ((12 - c) x 2). Preferably, Z is F. The invention will be described further with respect to the preferred F (fluorine) . It is to be understood that the description is also applicable to other halogens. The ionic radii of oxygen, fluorine, chlorine, bromine and iodine are, respectfully, in picometers 132, 133, 184, 196, and 220.

The material of the invention, in a second condition, is represented by said formula with 0 
One or more of several criteria apply to the selection of E' , E" and MI, MII (also expressed as M',

12

M") . In the case of E', E", at least one of E', E" is multivalent. In the case of M' , M", at least one of the following apply: (1) at least one of M', M" (MI, MII) is selected from metals and metalloids; (2) at least one of M', M" is multivalent; (3) at least one of M', M" is a transition metal. In all cases, E' and E" may be the same element or different elements. The same condition applies to M', M" (MI, MII). Those skilled in the art will understand that a multivalent element is capable of variable valences. {See USPN 4,477,541, incorporated by reference in its entirety) . Those skilled in the art will also understand that the selection of variables in a general formula is guided by considering the valence state characteristic of the elements. Valence state is also referred to as oxidation state. (See USPN 4,477,541).

In another aspect, the invention provides an electrode which comprises an active material, represented by the nominal general formula LiaM'(2-b)M"bSiyP3-y012-cZc, 0 = b = 2, O 
In still another aspect, the invention provides a lithium ion battery which comprises an electrolyte; a negative electrode having an intercalation active material; and a positive electrode comprising the lithium phosphate active material of the invention characterized by an ability to deintercalate lithium ions for intercalation into the negative electrode active material. In the lithium phosphate, the "E" signifies element, at least one of which must be

13

multivalent. The "M" signifies metal or metalloid. In one aspect, the M' and M" are the same, and in another aspect, the Mv and M" are different. Desirably, at least one of M' , M" is a transition metal. Among the  metals and metalloids useful as M', M" or both, there are B (Boron) , Ge (Germanium) , As (Arsenic) , Sb (Antimony) , Si (Silicon) , and Te (Tellurium) . The selenium and sulfur elements are also able to form positive ions but are less desirable.  Among the useful

  metals which are not transition metals, there are the Group IA (New IUPAC 1) alkali; the Group IIA (New IUPAC 2) alkaline; the Group IIIA (13); the Group IVA (14),-and the Group VA (15) . The useful metals which are transition metals are Groups IIIB (3) to IIB (12),

  inclusive. Particularly useful are the first transition series transition metals of the 4th Period of the Periodic Table. The other useful transition metals are found in the 5th and 6th Periods, and a few  in the  7th  Period.  Among  the  useful  metals

  which are not transition metals, there are the Group IA (New IUPAC 1) alkali, particularly Li (Lithium) , Na (Sodium) , K (Potassium) , Rb (Rubidium) , Cs (Caesium) , the Group IIA (New IUPAC 2) alkaline, particularly Be (Beryllium) ,  Mg  (Magnesium) ,  Ca  (Calcium) ,  Sr

 (Strontium) , Ba (Barium) ; the Group IIIA (13) Al (Aluminum) , Ga (Gallium) ,, In (Indium) , Tl (Thallium) ; the Group IVA (14') Sn (Tin), Pb (Lead); and the Group VA (15) Bi (Bismuth) . The useful metals which are transition metals are Groups IIIB  (3)  to IIB  (12) ,

  inclusive. Particularly useful are the first transition

series  (4th  Period  of  the  Periodic  Table), [SC

(Scandium) , Ti (Titanium) , V (Vanadium) , Cr (Chromium) ,

Mn (Manganese), Fe (Iron), Co (Cobalt), Ni (Nickel), Cu 

(Copper), Zn (Zinc)„ The other useful transition metals

 are Y (Yttrium) ,Zr (Zirconium), Nb (Niobium), Mo (Molybdenum), Ru (Ruthenium), Rh (Rhodium), Pd (Palladium), Ag (Silver), Cd (Cadmium), Hf (Hafnium), Ta (Tantalum), W (Tungsten), Re (Rhenium), Os (Osmium), Ir

14

(Iridium), Pt (Platinum), Au (Gold), Hg (Mercury); and the lanthanides, particularly La (Lanthanum) , Ce (Cerium) , Pr (Praseodymium) , Nd (Neodymium) , Sm (Samarium) A M is most desirably a first transition series transition metal, Sc, Ti, V, Cr, Mn, Fe, Co, Ni, Cu, Zn; other desirable transition metals are Zr, Mo, and W. Mixtures of transition metals are also desirable.

There are a variety of specific compounds represented by the general formula that have as common features the ability to release and then reinsert lithium ions in repeated cycles. There are many examples within the general formula stated above, and they include, but are not limited to, the , following. For simplicity, the formulas include the , preferred fluorine (F) as representative of other halogens. As stated earlier, fluorine and chlorine are preferred. One desirable compound family is represented by the nominal general formula Li3-xM' (2-b)M"6P3O12-cFc 0
In the Li3 compound, MI and MII are desirably each independently selected from transition metals and non-transition metal metals; and preferably are each independently selected from vanadium (V) , iron (Fe) , manganese (Mn), titanium (Ti), chromium (Cr), cobalt (Co), nickel (Ni), copper, (Cu), molybdenum (Mo), aluminum (Al), magnesium (Mg), calcium (Ca), boron (B), zinc (Zn), and tin (Sn). In one of the desirable class of the Li3 compounds, M' and M" each have a valence state which is the same or different, where said valence state is +2 or +3. In the Li3 compound, MI is preferably in a +2 valence state, and Mil is preferably in a +3 valence state. Desirably, one M is selected from vanadium (V), manganese (Mn), Ti, Cr, Fe, Co, Ni, Cu and Mo, and the other M is selected from vanadium, iron (Fe) , Ti, Cr,

15

Mn, Co, Ni, Cu and Mo. In one desirable embodiment, M+3 is vanadium; and M+2 is selected from V, Mn, Fe, Ti, Cr, Co, Ni, Cu and Mo. In another desirable embodiment, M+3 is Mn; and M+2 is selected from Fe, Ti, Co, Ni, Cu, V, and Mo. Examples are Li3V2+0.5V3+1-5P3O11-5FO-5, Li3V2+1.0V3+1.0P3011.0F1-0;, and Li3Mii2+o.5V3+1.5P3011.0F0.5 (Li3M+2-bM+3bP3012-cFc) .

Another family of compounds is represented by Li2.5M' (2-b)M"bP3012-cFc. In the Li2.5 compounds, desirably the initial valence state of MI and MII are each in the +3 valence state, and one of said MI and Mil is capable of a higher oxidation state, preferably two higher oxidation states, compared to the oxidation state in the initial Li3_5 compound. Desirably, each of the metals are independently selected from transition metals and non-transition metal metals; and preferably each is from a group consisting of aluminum (Al) , V, Ti, Cr, Mn, Fe, Co, Ni, Cu, and Mo. Desirably, one metal is V or Mn and the second metal is selected from the earlier stated group. Examples are Li2.5v3+i.ov3*i.oP30u.5Fo.5 and Li2.5V3*1.oMn3*1.0P3011.5F0.5 (Li2.5M-32_bM+3bP3Ol2_cFc) .

Another family of compounds is represented by Li2M' (2-b)M"bp3o12-cFc. Desirably, in the case of the Li2 compounds, in one embodiment the first and second metals are each in an initial +3 valence state. Desirably, in this case, the metals are independently selected from transition metals and non-transition metal metals; and preferably are selected from V, Mn, Ti, Cr, Fe, Co, Ni, Cu,  and Mo. '  Examples  are Li2V3+1-0V3+l.0P3O11.0F1.0 and

Li2V3+0.5Fe3+1.5P3O11.oF (Li2M+32-bM+3bP3012-cFc) .

16

Upon extraction of lithium ions from the phosphate,  significant capacity is achieved.  This extraction is exemplified by Li,(3-x)V+21V+31P3011F; Li(2-5-x),V+3V+3P3O11.5F0.5.

Such specific capacity achieved from preferred lithium-phosphates is in excess of the specific capacity from Li1Mn204 (Li1-xMn204) , an example of a currently used cathode active material. In one embodiment of the invention, electrochemical energy is provided by deintercalation of lithium from lithium phosphates. For example, when lithium is removed per formula unit of the Li(3-x)V+21V+31P3011F, vanadium is oxidized. Similarly, in Li2.5 , Vanadium III is oxidized.

When one lithium is removed per formula unit of the Li3, V+2 is oxidized to V+3. The electrochemical reaction is as shown below:

Further extraction is possible according to:

Note that in the first extraction, the resulting average oxidation state of vanadium is +3. It is thought that both of the vanadium atomic species carry a +3 charge, it is less likely that one of the vanadium species carries a +2 charge and the other a +4 charge. In the second extraction, the vanadium is oxidized from +3,+3 to +3,+4. Still further oxidation is possible with the removal of the final lithium ion. In the case of Li3, where 3 Li are extracted, the starting formulation is thought to have the aforesaid V2 V+3 combination. The V+2 may be oxidized to V+5, and the V+3 may be oxidized to V+5; also the V+2 may be oxidized to V+3. Therefore, these oxidative states +3,  +5 are thought to be the most

17

probable.  The +4 state is also known for V, therefore V*4 V+4 is also possible.

The electrochemical extraction of lithium from Li3M'M"P3011F is heretofore not known to have been described. Similarly, a mixed metal compound, such as Li3Mn+20.5V+31.5P3O11.5F0.5 has two oxidizable elements. Where there is one oxidizable element, as in Li3V+3Al+3P3011F, the extraction of one Li gives Li2V+3Al+3P3011F, the extraction of a second Li gives Li1V+4Al+3P3011F and the extraction of a third Li gives V+5Al+3P3O11F.

The compounds of the invention are characterized by not merely ionic mobility but also by the ability to release lithium ions from the formula unit, and maintaining of the unit for subsequent reinsertion of lithium ions. Importantly, the release and reinsertion occurs at potentials usable for battery applications. The theoretical capacities of the compounds within a family will vary . slightly. The theoretical capacity from family to family, for example, from Li3 to Li2-5, will also vary. The capacity is dependent upon the amount of lithium removable from the initial condition of the compound, and the weight of the compound, where capacity is expressed as milliamp hours per gram (mAh/g).

Table 1 shows theoretical capacities for several exemplary Li3, Li2.s and Li2 active materials, according to progressive amounts of Li removed.

18

TABLE  1

Material	Approx.

Molecular

Mass	-1	Capacity in Li  -2  Li	mAh/a -3  Li

Li3VaP3O1l.5P0.5	409.5	65	131		196

Li3Mn0.sVa.sP3O11.sF0.s	411.5	65	130		195

Li.2.5V2p3Oll.5F0.5	406	66	132		

Li2.5VMnP3O11.5F0.5	410	65	131		

Li2V2P3011F1	420	64	128		

Li2Vo.5Fe1.5P3O11F	425.5	63	126		

The present invention resolves a capacity-problem posed by conventional cathode active materials. Such problems with conventional active materials are described by Tarascon in U.S. Patent No. 5,425,932, using LiMn204 as an example. Similar problems are observed with LiCo02, LiNi02 and many, if not all, lithium metal chalcogenide materials. The present invention demonstrates that such capacity problems are overcome and greater proportion of potential in the cathode active material is utilizable providing a great improvement over conventional active materials.

Positive electrode lithium-metal-phosphate active material was prepared and tested in electrochemical cells. A typical cell configuration will be described with reference to Figure 1.

A battery or cell which utilizes the novel family of salts of the invention will now be described. Note that the preferred cell arrangement described here is illustrative and the invention is not limited thereby. Experiments are often performed, based on full and half cell arrangements, as per the following description. For test purposes, test cells are often fabricated using lithium metal electrodes. When forming cells for use as batteries, it is preferred to use an intercalation metal oxide positive electrode and a graphitic carbon negative electrode.

Polymeric electrolytic , cells comprise polymeric film composition electrodes and separator membranes. In particular, rechargeable lithium battery cells comprise an intermediate separator element containing an electrolyte solution through which lithium ions from a source electrode material move between cell electrodes during the charge/discharge cycles of the cell. In such cells an ion source electrode is a lithium  compound  or  other  material  capable  of

20

intercalating lithium ions. An electrode separator membrane comprises a polymeric matrix made ionically conductive by the incorporation of an organic solution of a dissociable lithium salt which provides ionic mobility.

A typical laminated battery cell structure 10 is depicted in Figure 1. It comprises a negative electrode side 12, a positive electrode side 14, and an electrolyte/separator 16 therebetween. Negative electrode side 12 includes current collector 18, and positive electrode side 14 includes current collector 22. A copper collector foil 18, preferably in the form of an open mesh grid, upon which is laid a negative electrode membrane 20 comprising an intercalation material such as carbon or graphite or low-voltage lithium insertion compound, dispersed in a polymeric binder matrix. An electrolyte separator film 16 membrane of plasticized copolymer is positioned upon the electrode element and is covered with a positive electrode membrane 24 comprising a composition of a finely divided lithium intercalation compound in a polymeric binder matrix. An aluminum collector foil or grid 22 completes the assembly. Protective bagging material 40 covers the cell and prevents infiltration of air and moisture.

In another embodiment, a multicell battery configuration as per Figure 2 is prepared with copper current collector 51, negative electrode 53, electrolyte/separator 55, positive electrode 57, and aluminum current collector 59. Tabs 52 and 58 of the current collector elements form respective terminals for the battery structure.

The relative weight proportions of the components of the positive electrode are generally: 50-90% by weight active material; 5-30% carbon black as the

21

electric conductive diluent; and 3-20% binder chosen to

hold all particulate materials in contact with one

another without degrading ionic conductivity.  Stated

ranges are not critical,  and the amount of active

material in an electrode may range from 25-85 weight

percent.  The  negative  electrode  comprises  an

intercalation active material such as metal oxide or

carbonaceous material, preferably graphite. Preferably,

the negative electrode comprises about 50-95% by weight

of a preferred graphite, with the balance constituted by

the binder.  When a metal oxide active material is used,

the components of the electrode are the metal oxide,

electrically  conductive  carbon,  and  binder,  in

proportions similar to that described above for the

positive electrode.  In a preferred embodiment, the

negative  electrode  active  material  is  graphite

particles.  A  typical  electrolyte  separator  film

comprises approximately two parts polymer for every one

part of a preferred fumed silica.  Before removal of the

plasticizer, the separator film comprises about 20-70%

by weight of the composition; the balance constituted by

the polymer and fumed silica in the aforesaid relative

weight proportion. The conductive solvent comprises any

number of suitable  solvents and salts.  Desirable

solvents and salts are described in USPN 5,643,695 and

5,418,091.

Advantageously, the active material of the invention is usable with a variety of solvents and salts. Solvents are selected from such mixtures as dimethyl carbonate (DMC), diethylcarbonate (DEC), dipropylcarbonate (DPC), ethylmethylcarbanate (EMC), ethylene carbonate (EC), propylene carbonate (PC), butylene carbonate, lactones, esters, glymes, sulfoxides, sulfolanes, etc. The preferred solvents are EC/DMC, EC/DEC, EC/DPC and EC/EMC. The salt content ranges from 5% to 65% by weight, preferably from 8% to 3 5% by weight.

22

Separator membrane element 16 is generally polymeric and prepared from a composition comprising a copolymer. A preferred composition is the 75 to 92% vinylidene fluoride with 8 to 25% hexafluoropropylene copolymer (available commercially from Atochem North America as Kynar FLEX) and an organic solvent plasticizer. Such a copolymer composition is also preferred for the preparation of the electrode membrane elements, since subsequent laminate interface compatibility is ensured.

In the construction of a lithium-ion battery, a current collector layer of aluminum foil or grid is overlaid with a positive electrode film,or membrane, separately prepared as a coated layer of a dispersion of intercalation electrode composition. Here, the intercalation material is the lithium phosphate, in the form of a powder, in a copolymer matrix solution, which is dried to form the positive electrode- An electrolyte/separator membrane is formed as a dried coating of a composition comprising a solution containing VdF:HFP copolymer and a plasticizer solvent is then overlaid on the positive electrode film. A negative electrode membrane formed as a dried coating of a powdered carbon or other negative electrode material dispersion in a VdF:HFP copolymer matrix solution is similarly overlaid on the separator membrane layer. A copper current collector foil or grid is laid upon the negative electrode layer to complete the cell assembly. After lamination, this produces an essentially unitary and flexible battery cell structure.

Examples of forming cells containing a variety of electrodes and electrolytes can be found in U.S. Patent Nos. 4,668,595; 4,830,939; 4,935,317; 4,990,413; 4,792,504; 5,037,712; 5,262,253; 5,300,373; 5,435,054; 5,463,179; 5,399,447; 5,482,795 and 5,411,820; each of which  is  incorporated herein  by reference  in  its

23

entirety. Note that the older generation of cells contained organic polymeric and inorganic electrolyte matrix materials, with the polymeric being most preferred. The polyethylene oxide of 5,411,820 is an example. More modern examples are the VDF:HFP polymeric matrix. Examples of casting, lamination and formation of cells using VdF:HFP are as described in U.S. Patent Nos. 5,418,091; 5,460,904; 5,456,000; and 5,54 0,741; assigned to Bell Communications Research/ each of which is incorporated herein by reference in its entirety.

Method of Making Lithium Phosphates

The compositions of the invention are prepared by mixing together appropriate proportions of precursor compounds. In one preferred embodiment, precursor compounds are in powder form, mixtures of such powders are intermingled and then heated at a temperature sufficient to cause formation of the desired lithium-phosphate of the invention. In this example, the compositions of the invention were prepared by mixing together appropriate proportions of: alkali metal carbonate, here lithium carbonate (Li2C03); a phosphoric acid derivative, preferably the phosphoric acid ammonium acid salt, ammonium phosphate, NH4H2(P04) or (NH4) 2H (PO4) ; selected metal oxides, preferably, M0X, 0 
In this example, in order to obtain compositions of the compound Li3V2P3O11F, appropriate amounts of Li2C03; V205; LiF; and NH4PO4 were mixed and reacted under hydrogen atmosphere. The proportions were 1:1:1:3 on the basis of molar ratios. The mixture was heated under hydrogen atmosphere for a number of hours, and at a temperature sufficient to decompose the phosphate. The mixture was heated for 8 hours at 300°C. Then the mixture was held at an elevated temperature of about 850°C for about  8 hours.  Repeated ccooling,

24

grinding and reheating at an elevated temperature may be necessary in order to cause complete reaction to form the final product.

In another example, a product of the nominal general formula Li3V2P3O11-5F0.5 was prepared by mixing appropriate amounts of precursors in the following relative molar proportions 1725 Li2Co3; 0.5 LiF; 1.0V205; 3NH4H2P04.

The mixture was then heated under hydrogen atmosphere as per the conditions as described in the earlier example. If the F is replaced by CI in the final product, the above proportions are used with replacement of LiF with LiCl. Thus, the chloro-phosphate is prepared similar to the fluoro-phosphate. Similar products are also prepared with Br or I in place of F, using the precursors LiBr or Lil.

The fluoro-silico phosphate product of the nominal general formula Li3V2SiP2O11.5F0.5  is prepared by mixing appropriate amounts of precursors in the molar preportions of 1.25 Li2C03; 0.5 LiF; 1.0 V205; 1.0 Si02; and 2.0 NH4H2P04.

In accordance with the general formulas given above, the relative proportions of lithium and the metal, metalloid or mixtures thereof may vary, and the structure of the initial phosphate may also vary. Heating and quenching to cause the desired structure is known.

Figure 3 shows a voltage profile of the test cell, based on the Li3M'M"P3012-cFc, specifically (Li3V2P3011F) positive electrode active material of the invention, and using a lithium metal counter electrode. The data shown in Figure 3 is based on the Electrochemical Voltage Spectroscopy (EVS) technique.

25

Electrochemical and kinetic data were recorded using the

Electrochemical Voltage Spectroscopy (EVS) technique.

Such technique is known in the art as described by J.

Barker in Synth, Met 28, D217 (1989); Synth. Met. 32, 43

(1989);  J.  Power  Sources,  52,  185  (1994);  and

Electrochemical Acta, Vol. 40, No. 11, at 1603 (1995).

Figure 3 clearly shows and highlights the very high

degree of reversibility of the lithium ion reactions of

the  Li3M,M"P3012-cFc,  specifically (Li3P3O11F)  active

material of the invention.  The positive electrode

contained about 28.9 milligrams of the Li3V2P3011F active

material.  The total electrode weight including the

binder and conductive carbon diluent was about 33.2

milligrams. The positive electrode showed a performance

of about 90 milliamp hours per gram on the first

discharge.  In Figure 3,  the charge capacity in is

essentially  93  milliamp  hours  per gram,  and  the

discharge capacity out is essentially 90 milliamp hours

per gram, resulting in essentially no capacity change.

Figure 4 is an EVS differential capacity plot based on

Figure 3.  As can be seen from Figure 4, the relatively

symmetrical nature of peaks indicates good electrical

reversibility,  there  be  related  to  irreversible

reactions, since all peaks above the axis (cell charge)

have  corresponding  peaks  below  the  axis  (cell

discharge),  and there  is essentially no separation

between the peaks above and below the axis.
