Repository: anandvc/allindianpatents

File: patents/210067-a-process-for-the-preparation-of-ethylene-propylene-epm-and-ethylene-propylene-diene-epdm-elastomeric-copolymers.html
Indian Patents. 210067:A PROCESS FOR THE PREPARATION OF ETHYLENE-PROPYLENE (EPM) AND ETHYLENE-PROPYLENE-DIENE (EPDM) ELASTOMERIC COPOLYMERS

Indian Patents

Recently Granted Patents

  Recently Published Patents

Title of Invention	A PROCESS FOR THE PREPARATION OF ETHYLENE-PROPYLENE (EPM) AND ETHYLENE-PROPYLENE-DIENE (EPDM) ELASTOMERIC COPOLYMERS

Abstract	The present invention relates to a process for the preparation of ethylene- propylene (EPM) and ethylene-propylenediene (EPDM) elastomeric copolymers in suspension of a liquid of a liquid monomer, in the presence of a catalyst essentially consisting of a compound of Vanadium, a cocatalyst consisting of an Aluminium trialkyl, and optionally an activator, characterized in that the Aluminium trialkyl is Aluminium trimethyl and the vanadium compound, is a suspension obtained by mixing, in an atmosphere of ethylene or alpha-olefins: (a) vanadium (III) acetylacetonate; (b) a compounds selected from those having general formula (I) R<sub>o</sub>AIX<sub>m</sub> wherein R is a C<sub>1</sub>C<sub>20</sub> alkyl radical, x is a halogen, m + n = 3; producing a prepolymerised catalytic species insoluble in the hydrocarbon reaction environment.	

Full Text	 

PROCESS  FOR  THE  PREPARATION  OF  ETHYLENE  PROPYLENE COPOLYMERS WITH A LOW CONTENT OF RESIDUAL CHLORINE. Abstract

Process for the preparation of EP(D)M elastomeric copolymers in liquid phase, preferably in suspension of a liquid monomer, in the presence of a catalyst essentially consisting of a Vanadium compound, a cocatalyst essentially consisting of an Aluminium trialkyl, and optionally an activator, characterized in that the Aluminium aralkyl is essentially Aluminium trimethyl and the Vanadium compound, as such or prepolymerized is selected from:

m

(a)	compounds having general formula (I) VO(L)  (X) wherein n is an integer from 1 to 3 and m is from zero to 2, n+m being equal to 2 or 3;

(b)	compounds having general formula (II) V(L) (X) wherein p is an integer from 1 to 4, q is from 0 to 3, the sum of p+q being equal to 3 or 4; wherein L is a bidentate ligand deriving from a 1,3-diketone  and  X  is  a halogen,  preferably Chlorine.

PROCESS FOR THE PREPARATION OF ETHYLENE PROPYLENE COPOLYMERS WITH A LOW CONTENT OF RESIDUAL CHLORINE.

The present invention relates to a process for the preparation of ethylene propylene (EP) and ethylene -propylene - diene (EPDM) elastomeric copolymers with a low content of residual chlorine.

More specifically the present invention relates to processes for the preparation of EP(D)M in liquid phase (solution or dispersion), preferably in liquid phase in a suspension of monomer.

EP(D)M elastomeric copolymers are at present produced in the presence of catalysts containing inorganic chlorine which at the end of the polymerization remains englobed in the polymer, causing problems of corrosivity of the polymer itself.

This problem is particularly felt in the case of polymerization with a slurry process (suspension of liquid monomer) in which the purification phase of the polymer is not very efficient.

The process in suspension on the other hand is preferable for other reasons such as high productivity, energy saving and reduced environmental impact.

The catalytic system used at present to produce EP(D)M elastomers essentially consists of a Vanadium salt, a chlorinated Aluminium alkyl and an activator.

The presence of chlorinated aluminium alkyl is the cause of most problems of corrosivity; in addition the acidity of the Aluminium compound can lead to undesired cationic reactions on the double bonds of the terpoly-mers with the consequent formation of cross-linked material and consequently of non-dispersed particles on the surface of the end-products.

Catalytic systems based on Vanadium are known however in which the aluminium compound is in the form of aluminium trialkyl and therefore not corrosive and with reduced Lewis acidity. These catalytic systems are satisfactorily used in the field of polyethylenes, but give EP(D)M with a wide molecular weight distribution.

For example Polymer, 1972, vol.13, July, pages 307-314, describes the reaction rate of VCI3 + AIR3 systems, without chlorinated activators, in relation to the various R (methyl, ethyl, isopropyl) . From this study, it can be seen, in table 3, that TMA (trimethyl-aluminium) is slightly more active than TIBA (triisobu-

tylaluminium) at 30'C, whereas at higher temperatures TMA has a considerably worse productivity than TIBA and TEA (triethyl aluminium).

The catalytic system described in US-A-4.514.514 essentially consists of a compound of Vanadium, a chlorinated activator and an Aluminium alkyl- Table VI of this document shows how TMA gives even lower yields (about half) than TIBA and TEA.

A process has now been found for the preparation of EP(D)M elastomeric copolymers which enables products with a low content of chlorine to be obtained.

In accordance with this, the present invention relates to a process for the preparation of ethylene-propylene (EPM) and ethylene-propylene-diene (EPDM) elastomeric copolymers in liquid phase, preferably in suspension of a liquid monomer, in the presence of a catalyst essentially consisting of a compound of Vanadium, a cocatalyst essentially consisting of an Aluminium trialkyl, and optionally an activator, preferably a chlorinated activator,

characterized in that the Aluminium trialkyl is essentially Aluminium trimethyl and the Vanadium compound, as such or prepolymerized, is selected from: (a)  compounds having general formula (I) VO(L)’(X)

wherein n is an integer from 1 to 3 and m is from

zero to 2, n+m being equal to 2 or 3; (b)  compounds having general formula (II) V(L) (X)

wherein p is an integer from 1 to 4, q is from

zero to 3, the sum of p+q being equal to 3 or 4;

wherein L is a bidentate ligand deriving from a

1,3-diketone and X  is a halogen,  preferably

Chlorine.

In other words the compound LH, from which the bidentate anion L' derives from the release of a hydrogen atom, has the general formula R’-CO-Rj-CO-R’, wherein R’ and R3 are selected from -H and alkyl radicals, R2 is an alkylene, or R’ and R’ jointly form a 5 or 6 term cycle.

Typical examples of Vanadium salts with bidentate ligands are acetylacetonate, 3-oxobutanalate (otherwise called 2-formylacetonate), 2-acetyl cyclopentanoate, 2-formyl cyclopentanoate (the latter two are described in Italian patent application IT-A-MI 96A 00294) , preferably acetylacetonate.

In the preferred embodiment the Vanadium compound has general formula (II) , wherein q is zero. Even more preferably the Vanadium compound is Vanadium acetylacetonate.

The above Vanadium compound can be used in the process of the present invention in the form of both

solution and dispersion.

When the Vanadium is in the form of a dispersion, it is preferable for the above Vanadium compound to have a particle size of less than 200 microns, preferably less than 3 0 microns. Mixtures of Vanadium compounds can also be used.

The catalyst and cocatalyst can be fed separately to the polymerization environment, or, preferably, the Vanadium compound can be reacted with an organic compound of Aluminium before being introduced into the polymerization environment, according to the well-known preformation technique. The above organic compound of Aluminium has the general formula AIR X„ wherein R is a ‘ alkyl group, X is halogen, preferably Chlorine, n-fm=3. In the preferred embodiment the above organic compound of Aluminium is selected from diethylaluminium chloride (DEAC) and dimethylaluminium chloride.

According to this technique, the interaction between Vanadium compound and organic compound of aluminium is carried out in the presence of ethylene (or ethylene and alpha-olefins) producing a prepolyme-rized catalytic species insoluble in the practically hydrocarbon reaction environment. The molar ratio between organic compound of aluminium and Vanadium compound is between 1 and 20, preferably from 1.5 to 5.

The reaction time between Vanadium and Al-alkyl in an ethylene atmosphere, is between a few minutes and several hours, generally between 2 minutes and 2 hours, and is also selected in relation to the prepolymeriza-tion rate.

The prepolymerizaticn is carried out in such a way that the ratio between grams of prepolymer and grams of Vanadium is between 2 and 150, preferably between 6 and 35, more preferably from 8 to 15, The above treatment can be carried out within a wide temperature range which can vary from -30’C to 80’C, preferably from 15 to 30"C. The catalytic species thus obtained can be stored and used directly in the form of suspension, as obtained in the above process; alternatively it is possible to filtrate and dry the catalytic precipitate thus obtained, and in this case the catalytic Vanadium compound will be predisposed in the desired solvent. At the end of the prepolymerizaticn process, granules of catalyst covered with a layer of homo or copolymer are obtained. The contact between organic compound of Aluminium and Vanadium compound can be carried out at essentially atmospheric pressure, or under ethylene pressure (or ethylene and alpha-olefin), generally less than 10 atmospheres, preferably at atmospheric pressure.

The process of the present invention comprises the use of TMA (Aluminium trimethyl) as cocatalyst. The molar ratio between the above cocatalyst and Vanadium (intended as compound having general formula (I) or (II) or as prepolymerized compound) is between 3 and 1000, preferably between 9 and 100, even more preferably between 15 and 50.

In the process of the present invention it is preferable to use an activator. These activators usually belong to the group of chlorinated organic compounds, for example ethyl trichloroacetate, n-butyl perchlorocrotonate, diethyl dichloromalonate, carbon tetrachloride, chloroform. The molar ratio between activator and Vanadium can vary from 0/1 to 10 0 0/1, preferably from 0-5/1 to 40/1, even more preferably from 1/1 to 10/1.

The polymerization process of the present invention is carried out in liquid phase, preferably in a reaction medium in which the polymer is substantially insoluble. In the preferred embodiment the reaction medium prevalently consists of one of the comonomers, to which a saturated hydrocarbon, such as propane, butane, pentane, hexane, is optionally added as diluent, or relative mixtures with aromatic hydrocarbons. In the preferred embodiment the diluent essentially

consists of propane.

The polymerization temperature is maintained at between -5'C and 65'C, preferably from 25'C to 50'C, The contact times vary from 10 minutes to 6 hours, preferably from 15 minutes to 1 hour.

The polymerization is preferably carried out with hydrogen as moderator and molecular weight regulator, operating at a total pressure of between 5 and 100 bars, preferably from 8 to 30 bars, with a ratio between partial ethylene pressure and partial hydrogen pressure of more than 4, preferably more than 20. Other compounds however can be used as molecular weight regulators, for example diethyl zinc.

The elastomeric copolymers which can be obtained with the process of the present invention contain from 35% to 85% by weight of ethylene, preferably from 45% to 75% by weight, and have an intrinsic viscosity, measured at 135°C in o-dichlorobenzene, of between 0.5 and 6 dl/g, preferably from 1 to 3 dl/g. The above ethylene-propylene elastomeric copolymers can also contain higher alpha-olefins, generally in a quantity of not more than 20% by weight, usually less than 10%. The term higher alpha-olefins refers to alpha-olefins having from 4 to 10 carbon atoms, for example butene-1, pentene-1, hexene-1.

As is known to experts in the field, ethylene and propylene can be copolymerized with non-conjugated dienes to give (EPDM) elastomeric terpolymers. These sermonizers can be selected from:

dienes with a linear chain such as 1,4-hexadiene and 1,6-octadiene;

cyclic dienes with a branched chain such as 5-methyl-l,4-hexadiene; 3,7-dimethyl-l,6-octadiene; 3,7-dimethyl-l,7-octadiene;

alicyclic dienes with a single ring such as 1/4-cyclohexadiene; 1,5-cyclooctadiene; 1,5-cyclodode-cadiene;

dienes having fused and bridged alicyclic rings, such as methyltetrahydroindene; dicyclopentadiene; bicyclo [2.2.l]hepta-2,5-2,5-diene; alkenyl, alkylide-ne, cycloalkenyl, and cycloalkylidene norbornenes such as 5-methylene-2-norbornene; 5-ethylidene-2-norbornene (ENB); 5-propenyl-2-norbornene.

The above non-conjugated dienes can be present in a maximum quantity of 20% by weight, preferably 12% by weight.

Under the same conditions, the process of the present invention allows the production of copolymers and terpolymers with a low content of chlorine and narrow molecular weight distribution- In addition the

productivity is higher than the catalytic systems used in the prior art-

The process of the present invention can also be carried out in the presence of solid particles, for example carbon-black or silica, to improve the recovery of the elastomer thus produced, as described in the Italian patent application filed by the same applicant IT-A-MI 95A 02499.

The following examples provide a better understanding of the present invention. EXAMPLES

The examples refer to tests carried out in the laboratory with 3 litre reactors operating batchwise.

All the reagents are commercial products; the solvents and liquid activators were desecrated under nitrogen and anhydrified on alumina or molecular sieves.

The copolymers obtained were thus characterized: — Composition and reactivity ratio: these were determined by infra-red analysis of the polymer in the form of a film having a thickness of 0.2 mm using a Perkin Elmer FTIR spectrophotometer model 17 60; the propylene content was determined by measuring the ratio between the absorbances of the bands at 4390 and 42 55 cm""' and using a calibration curve calibrated with

standard polymers.

Mooney Viscosity ML(l+4): this was determined at 100 and 125’C according to ASTM D 1646-87.

Molecular weight distribution (Mw/Mn): this was determined by gel permeation chromatography technique, in 1,2-dichloroben2ene, using PL-GEL® (produced by Polymer Lab) as stationary phase with particles of 10 /im and a porosity of 10’, 10"‘, 10’, 10’ nm, respectively. The calculation of the molecular weights was corrected in relation to the average composition of the polymer according to the equation proposed by Shelter.

The melting heat correlated to the crystalline of the polymers was determined by DSC with a Perkin-Elmer DDC 7 instrument in an inert atmosphere and with a scanning velocity of 20°C/minute; the crystalloid datum was obtained by relating the melting heat of the polymer to the melting heat of the polyethylene estimated at 286 J7g.

The intrinsic viscosity was determined in 1,2-dichloroethane at 135'C.

The catalyst used in the experimental examples is a catalyst prepared according to the method indicated in Italian patent application 9 5 IT-MI 1403 filed by the same applicant, according to what is described in example 10 of the above patent application. According

to this technique the catalytic system is prepared by mixing, in an atmosphere of ethylene (or ethylene and alpha-olefin), Vanadium (III) acetylacetonate suspended in paraffin oil and an essentially hydrocarbon solution of DEAC (diethylaluminium chloride). The solid thus obtained is used as catalytic system. Comparative EXAMPLE 1

19 0 5 ml of liquid propylene are charged into a perfectly anhydrous 2.8 dm-’ pressure-resistant reactor equipped with a propeller stirrer.

The reactor is thermostat-regulated at 40 ‘ C, saturated with ethylene until an overpressure is reached of 4.55 bars; a further overpressure of 0.2 bars of hydrogen was then added. The pressure in the top of the reactor was 20,1 bars.

A hexane solution containing 3.53 mmoles of TIBA (triisobutylaluminum) and subsequently an amount of the catalyst containing 0.059 mmoles of vanadium suspended in hexane and 1.76 mmoles of CCl’ (Al/V = 60 molar; CCl’/V = 30 molar), are then charged into the reactor.

The reaction is carried out for 60 minutes at a constant temperature feeding ethylene in continuous to maintain the total pressure constant. At the end of this period the reactor was opened and 136 grams of

polyene were recovered.

The relevant characteristics are shown in table 1. EXAMPLE 2

1845 ml of liquid propylene are charged into the perfectly anhydrous 2.8 dm’ pressure-resistant reactor described in example 1, The reactor is thermostat-regulated at 40’*0 and saturated with ethylene until an overpressure is reached of 6.1 bars; a further overpressure of 0.2 bars of hydrogen is then added.

The total pressure in the top of the reactor was 21.7 bars.

A hexane solution containing 3.28 mmoles of TMA and subsequently an aliquot of the catalyst containing 0.055 mmoles of Vanadium suspended in hexane and 1.38 mmoles of CCl’ (Al/V = 60 molar; CCl’/V = 25 molar) , are then charged into the reactor.

The reaction is carried out for 60 minutes at a constant temperature feeding ethylene in continuous to maintain the total pressure constant. At the end of this period the reactor was opened and 192 grams of polymer were recovered.

The relevant characteristics are shown in table 1. Comparative EXAMPLE 3

1826 ml of liquid propylene are charged into the perfectly anhydrous pressure-resistant  reactor de-

scribed above. The reactor is thermostat-regulated at 50'C and saturated with ethylene until an overpressure is reached of 5.04 bars; a further overpressure of 0-2 bars of hydrogen is then added.

The total pressure in the top of the reactor was 24.7 bars.

A hexane solution containing 2.34 mmoles of TIBA and subsequently an amount of the catalyst containing 0.039 mmoles of Vanadium suspended in hexane and 0.98 mmoles of CCl’ (Al/V = 60 molar; CCl’V = 25 molar) , are then charged into the reactor.

The reaction is carried out for 60 minutes at a constant temperature feeding ethylene in continuous to maintain the total pressure constant. At the end of this period the reactor was opened and 110 grams of polymer were recovered.

The relevant characteristics are shown in table 1. EXAMPLE 4

1744 ml of liquid propylene are charged into the perfectly anhydrous pressure-resistant reactor described above. The reactor is thermostat-regulated at 50 °C and saturated with ethylene until an overpressure is reached of 7.3 bars; a further overpressure of 0.2 bars of hydrogen is then added.

The total pressure in the top of the reactor was

27 bars.

A hexane solution containing 2.34 mmoles of TMA and subsequently an amount of the catalyst containing 0 - 039 mmoles of Vanadium suspended in hexane and 0.98 mmoles of CCl’ (Al/V = 60 molar; Chivy = 25 molar) , are then charged into the reactor.

The reaction is carried out for 60 minutes at a constant temperature feeding ethylene in continuous to maintain the total pressure constant. At the end of this period the reactor was opened and 256 grams of polymer were recovered.

The relevant characteristics are shown in table 1. Comparative EXAMPLE 5

840 ml of liquid propylene and 904 ml of liquid propane are charged into the perfectly anhydrous pressure-resistant reactor described above. The reactor is thermostat-regulated at 60°C and saturated with ethylene until an overpressure is reached of 2.72 bars.

The total pressure in the top of the reactor was 25 bars.

A hexane solution containing 2.34 mmoles of TIBA and subsequently an aliquot of the catalyst containing 0.039 mmoles of Vanadium suspended in hexane and 0.98 mmoles of CCl’ (Al/V = 60 molar; Chivy = 25 molar) , are then charged into the reactor.

The reaction is carried out for 6 0 minutes at a constant temperature feeding ethylene in continuous to maintain the total pressure constant- At the end of this period the reactor was opened and 60 grams of polymer were recovered.

The relevant characteristics are shown in table 1. EXAMPLE 6

749 ml of liquid propylene and 903 ml of liquid propane are charged into the perfectly anhydrous pressure-resistant reactor described above. The reactor is thermostat-regulated at 60°C and saturated with ethylene until an overpressure is reached of 26.6 bars.

The total pressure in the top of the reactor was 26.6 bars.

A hexane solution containing 2.34 mmoles of TMA and subsequently an aliquot of the catalyst containing 0.039 mmoles of Vanadium suspended in hexane and 0.98 mmoles of CCl’ (Al/V = 60 molar; CCl’/V = 25 molar) , are then charged into the reactor.

The reaction was only carried out for 20 minutes as it was not possible to keep the temperature constant, feeding ethylene in continuous to maintain the total pressure constant. At the end of this period the reactor was opened and 186 grams of polymer were recovered.

The relevant characteristics are shown in table 1. EXAMPLE 7

74 9 ml of liquid propylene and 903 ml of liquid propane are charged into the perfectly anhydrous pressure-resistant reactor described above. The reactor is thermostat-regulated at 60" C and saturated with ethylene until an overpressure is reached of 4.26 bars.

The total pressure in the top of the reactor was 26,6 bars,

A hexane solution containing 0.67 mmoles of TMA and subsequently an aliquot of the catalyst containing 0,0195-mmoles of Vanadium suspended in hexane and 0.49 mmoles of CCl’ (Al/V = 60 molar; CCl’V = 25 molar) , are then charged into the reactor.

The reaction was only carried out for 30 minutes as it was not possible to keep the temperature constant, feeding ethylene in continuous to maintain the total pressure constant. At the end of this period the reactor was opened and 198 grams of polymer were recovered.

The relevant characteristics are shown in table 1. Comparative EXAMPLE 8

1710 ml of liquid propylene are charged into the perfectly anhydrous pressure-resistant reactor described above. The reactor is thermostat-regulated at

50"C and saturated with ethylene until an overpressure is reached of 5,04 bars; a further overpressure of 0.3 bars of hydrogen is then added.

The total pressure in the top of the reactor was 25-0 bars.

A hexane solution containing 2,22 mmoles of TIBA and subsequently an aliquot of the catalyst containing 0,0404 mmoles of Vanadium suspended in hexane and 2.22 mmoles of CCl’ (Al/V = 55 molar; CCl’V = 55 molar) , are then charged into the reactor.

The reaction is carried out for 6 0 minutes at a constant temperature feeding ethylene in continuous to maintain the total pressure constant. At the end of this period the reactor was opened and 240 grams of polymer were recovered.

The relevant characteristics are shown in table 1.

* in 2 0 minutes; ** in 3 0 minutes.

The data of table 1 show how the process of the present invention enables to improve, contrary to what is described in the prior art, the catalytic yields and consequently to produce with a lower content of residual chlorine.

The difference in yield, already distinct at 40'C, becomes enormous at 60°C. It should also be noted that the reaction of examples 6 and 7 was interrupted after 20 and 30 minutes respectively.

In addition the elastomers obtained according to

the process of the present invention are all characterized by a much better molecular weight distribution and crystalline with respect to the comparative examples. This indicates a better applicability as elastomers of the products with a low chlorine content which can be obtained with the process of the present invention.

1.	A process for the preparation of ethylene-propyl

one (EPM) and ethylene-propylene-diene (EPDM)

elastomeric complotters in liquid phase, preferably

in suspension of a liquid monomer, in the presence

of a catalyst essentially consisting of a compound

of Vanadium, a cocatalyst essentially consisting

of an Aluminium trialkyl, and optionally an

activator, characterized in that the Aluminium

trialkyl is essentially Aluminium trimethyl and

the Vanadium compound, as such or prepolymerised,

is selected from:

(a)	compounds having general formula (I) VO(L) 

(X)j^ wherein n is an integer from 1 to 3 and m is

from zero to 2, n+m being equal to 2 or 3;

(b)	compounds having general formula (II) V(L) (X)

wherein p is an integer from 1 to 4, q is from

zero to 3, the sum of p+q being equal to 3 or 4;

wherein L is a bidentate ligand deriving from a

1,3-diketone and X is a halogen.

2.	The process according to claim 1, characterized in that X is chlorine.

3.	The process according to claim 1, characterized in that the activator is a chlorinated organic compound.

The process according to claim 1, characterized in

that in the compound having general formula (II)

q is zero and p is 3.

The process according to claim 1, characterized in

that the molar ratio between the cocatalyst and

the Vanadium is between 3 and 1000.

The process according to claim 5, characterized in

that the molar ratio between cocatalyst  and

Vanadium is between 9 and 100.

The process according to claim 6, characterized in

that the molar  ratio between cocatalyst  and

Vanadium is between 15 and 50.

The process according to claim 1, characterized in

that it is carried out in the presence of a

chlorinated activator, the molar ratio between

chlorinated activator and Vanadium being from

0.5/1 to 40/1.

The process according to claim 8, characterized in

that the molar ratio between chlorinated activator

and Vanadium is from 1/1 to 10/1.

The process according to claim 1, characterized in

that the compound of Vanadium is Vanadium acetyl-

detonate.

The process according to claim 1, characterized in

that the catalyst is in the form of a prepolymer.

Documents:

				2223-mas-1997-abstract.pdf

				2223-mas-1997-claims filed.pdf

				2223-mas-1997-claims granted.pdf

				2223-mas-1997-correspondnece-others.pdf

				2223-mas-1997-correspondnece-po.pdf

				2223-mas-1997-description(complete)filed.pdf

				2223-mas-1997-description(complete)granted.pdf

				2223-mas-1997-form 1.pdf

				2223-mas-1997-form 26.pdf

				2223-mas-1997-form 3.pdf

				2223-mas-1997-form 4.pdf

				2223-mas-1997-form 5.pdf

« Previous Patent

Next Patent »

Patent Number	210067	

Indian Patent Application Number	2223/MAS/1997	

PG Journal Number	50/2007	

Publication Date	14-Dec-2007	

Grant Date	17-Sep-2007	

Date of Filing	07-Oct-1997	

Name of Patentee	M/S. ENICHEM S P A	

Applicant Address	PIAZZA DELLA REPUBBLICA 16 - MILAN,	

Inventors:

#	Inventor's Name	Inventor's Address	

1	TIZIAND TANAGLIA	VIA SPINA 35 - BOLOGNA,	

PCT International Classification Number	C08 F 04/68	

PCT International Application Number	N/A	

PCT International Filing date		

PCT Conventions:

#	PCT Application Number	Date of Convention	Priority Country	

1	MI96A 002069	1996-10-08	Italy	

© All Indian Patents, 2013-2021.

  Patent data available in the public domain from Indian Patents Office, Department of Industrial Policy and Promotions, Ministry of Commerce and Industry, Government of India.
