Repository: anandvc/allindianpatents

File: patents/210087-a-pressure-swing-adsorption-apparatus-and-process-for-the-separation-of-a-heavy-component-from-a-light-component-in-a-need-gas-stream.html (part 1 of 2)
Indian Patents. 210087:"A PRESSURE SWING ADSORPTION APPARATUS AND PROCESS FOR THE SEPARATION OF A HEAVY COMPONENT FROM A LIGHT COMPONENT IN A NEED GAS STREAM".

Indian Patents

Recently Granted Patents

  Recently Published Patents

Title of Invention	"A PRESSURE SWING ADSORPTION APPARATUS AND PROCESS FOR THE SEPARATION OF A HEAVY COMPONENT FROM A LIGHT COMPONENT IN A NEED GAS STREAM".

Abstract	A pressure swing adsorption apparatus for the separation of a heavy component from a light component in a feed gas stream, wherein said apparatus includes an adsorption vessel having a feed end for the introduction of said feed gas stream thereto and a product end for the recovery of purified feed gas therefrom, said adsorption vessel containing an adsorbent bed comprising a first adsorbent layer (13) and a second adsorbent layer (24, 34) downstream the first adsorbent layer, said first adsorbent layer being a single adsorbent layer of activated alumina and said second adsorbent layer comprising either a mixture comprising two or more adsorbents or a composite adsorbent comprising two or more adsorbents, wherein at least one of said adsorbents in said second adsorbent layer is activated alumina and the other is NaY.	

Full Text	This invention relates generally to pressure swing adsorption (PSA) (including VSA and VPSA)  bulk gas separation and purification processes and systems.  In particular it relates to the use of mixtures of adsorbents and composite adsorbent materials. Embodiments of layered, mixtures or composite adsorbent beds for PSA air prepurification are also disclosed.

BACKGROUND

Relatively pure oxygen (i.e. an oxygen-containing gas having an oxygen content of 88% or more) has a number of desirable industrial and medicinal applications at various pressures and purities. The Earth's atmosphere, typically comprising nearly twenty one percent oxygen gas, is the natural candidate for use as an economical oxygen source. As a result, many of the most practical and economical oxygen production plants employ air separation systems and methods.

One of the more common systems for producing oxygen in relatively large volumes incorporates cryogenic technology to liquefy and separate a desired oxygen component of a predetermined purity from the air mixture. While the design works well for high-volume oxygen production, the specialized cryogenic hardware and associated high capital startup expenditures make such systems cost-prohibitive when used for production in low to moderate volumes e.g. from about 30 to about 200 tons per day of an oxygen containing gas with an oxygen concentration higher than about 88% and up to about 95%.

Traditionally, higher volumes of oxygen have been produced via the well-known cryogenic rectification of

air in which air is cooled to temperature near the normal boiling point of the components and treated in fractionation columns.  The significant capital and operating costs of the cryogenic separation systems are justified only when large quantities and/or extremely high purities (such as 97% - 99.999%) are required.

As an alternative to cryogenic processes, those skilled in the art have developed an air separation system that utilizes a molecular sieve adsorbent to efficiently produce oxygen at purities typically ranging from approximately 88 to 93% and up to about 95%. Used in PSA and VPSA systems, the adsorbent more selectively adsorbs N2 due the greater quadropole moment of N2 compared to O2 to effect component separation.

Adiabatic pressure swing processes are usually accompanied by a thermal cycling or adverse thermal swing, i.e. the adsorption step occurs at a higher temperature than the desorption step.  This thermal swing tends to increase with increasing

adsorbate/adsorbent heat of adsorption and may increase with the ratio of adsorption to desorption pressure. In addition, thermal gradients develop within the bed. These gradients and swings in bed temperature result in various parts of the adsorbent bed functioning at different temperatures.  The net effect of these gradients and swings in temperature is an overall lower process performance.  Adsorbent properties that vary strongly with temperature are also likely to result in process instability when operating conditions change, e.g. normal ambient temperature fluctuations.

The adsorbent is often the key to the

effectiveness of the process.  Much attention has been given to the development, improvement and manufacture of adsorbents, e.g. specialized zeolite adsorbents have

been synthesized through ion exchange, lower Si/Al structures and improved activation procedures.  These additional and/or improved manufacturing steps have resulted in higher costs for these specialized adsorbents compared to standard adsorbents, e.g. LiX compared to 5A and 13X adsorbents in air separation. In many processes the adsorbent has become a significant fraction of the overall capital investment. Thus, there is considerable incentive to reduce the cost of the adsorbent if such reduction can be transformed into an overall reduction in the cost of the desired product of the separation.

The prior art has attempted to address the problem of thermal cycling in PSA processes,in some instances by employing mixtures of materials.  Mixtures have also been applied independent of thermal cycling effects to improve specific elements of adsorption process performance such as product purity or recovery or storage capacity.  Distinct materials have been combined physically (co-mixture) in an adsorber or have been integrally bound in a single composite bead or pellet.

Mixtures of adsorbents have also been utilized when multiple separations are required.  An example is provided by Jones et al. (U.S. Pat. No. 4,194,892) for the purification of steam reformer hydrogen involving the removal of carbon dioxide, methane and carbon monoxide using a rapid pressure swing adsorption (RPSA) process.  It was shown that product H2 recovery was increased when a homogeneous mixture of activated carbon and crystalline molecular sieve was used in place of activated carbon alone.

Mixtures of fine and course particles have been applied to reduce interparticle void space, increase adsorbent density and increase gas storage capacity.

Kaplan et al. (E.P. Pat. Appl. 0 325 392) provides an example of this methodology applied in PSA systems employing carbon molecular sieve (CMS) adsorbents for kinetic separation of air to produce N2.  In Kaplan, the main CMS adsorbent is comprised of coarse particles (2.5 to 3.0 mm) while the void space between these larger particles is filled with fine particles (40-60 mesh) of either an inert material or CMS adsorbent. The fine particle fraction is preferred to be an inert or non-adsorptive materials (e.g. glass beads) and to occupy approximately 40% by volume of the adsorber bed. The reduction in void space was shown to improve process efficiency.

Fuderer (U.S. Pat. No. 4,499,208) doped activated carbon with inert dense alumina and achieved a reduced thermal swing when adsorbing C02 at high pressure from a feed stream containing H2, C02, CO and CH4. Although the specific heat of the alumina is nearly the same as the activated carbon, the high density of the inert material significantly increases the heat capacity per unit volume of the bed. Lowering the thermal swing in the process significantly improved the process recovery.

Mixing high heat capacity inert additives (iron particles) with the adsorbent in the bed to increase the mean heat capacity of the bed was also suggested by Yang (Gas Separation by Adsorption Processes, (pp.. 257, 327, 1987).

Gaffney, et. al. ( U.S. Pat. No. 5,258,060) used additional binder or an inert diluent to reduce the specific nitrogen capacity of an adsorption zone containing LiX. The inert diluent is preferably of lower heat capacity than the adsorbent and is distributed homogeneously in the bed, either in a composite particle (having increased binder) or as

separate particles. The inert diluents comprise from 5% to 80% of the adsorbent bed. This dilution reduces the thermal swing and results in an increase in N2 capacity and 02 product recovery.

A mixture of adsorbent and catalyst particles is contemplated in processes combining reaction and separation in a pressure swing reactor (PSR) (Alpay et al., Chem. Eng. Sci. 49, 5845-5864).  This disclosure considered mixtures of various adsorbents with a Pt-A12O3 catalyst in three different industrial reaction schemes of interest.  The results suggest improvements in conversion efficiency using the PSR compared to conventional steady flow reactors.

Walter in Ger. Pat. No.  4,443,191 teaches reducing thermal swing by using a single vessel, with multiple internal compartments, each containing adsorbent. The compartments are in thermal contact and arranged so that adjacent compartments are in adsorption and desorption simultaneously. Heat is transferred from the adsorbing compartments to the desorbing compartments. This resulted in increased working capacity.

Savage in U.S. Patent #4,283,204 discloses the- use of an adsorbent particle which contains a magnetizable component. A magnetic field is placed across the bed which stabilizes the adsorbent and prevents fluidization. No mention is made of the heat transfer effects between the adsorbent and the magnetic particles. The adsorption and desorption steps are carried out at the same pressure.

Toussaint (U.S. Pat. No. 5,203,887) suggests a reduction in the cost of adsorbent by substituting a layer of less costly NaX for the expensive LiX at the product end of a bed used in air separation processes.

A second layer of NaX can also be incorporated at the feed end of the adsorber.

Gas purification, more specifically air

prepurification, represents another class of adsorption separation processes where multiple-adsorbents can be applied to improve process performance.  The operation of cryogenic air separation plants requires large quantities of pretreated air.  To prevent freezing and plugging of the primary heat exchanger , the concentration of contaminants such as C02 and H20 must

be lowered to less than 1 ppm.  In addition, the concentration of  light hydrocarbons which have a low solubility in cryogenic liquids, such as acetylene and certain C3-C8 hydrocarbons, must be kept very low,

typically less than 1 ppb, to prevent accumulation within the cryogenic distillation system.  Currently both Thermal Swing Adsorption (TSA) and pressure swing adsorption (PSA)  are used in air prepurification applications.

TSA prepurifiers use a relatively small amount of heated purge gas to regenerate the adsorption beds. The typical purge to feed ratio is 
hydrocarbons from an air feed because such adsorbers usually employ strong adsorbents.  Any CO and H2

contained in the feed is generally carried over into the product.  If it is necessary to remove the CO and H2, a sequential oxidation of the CO and H2 is carried

out by catalytic conversion. The strong adsorbents used in TSA processes, such as 5A or 13X zeolite, require the large thermal driving forces available by TSA to affect adequate desorption. The operating adsorbate loadings and selectivities of the major contaminants on these strong adsorbents is such that C02 breaks through

into the product stream before acetylene and most other hydrocarbons that are harmful to cryogenic air separation plant operation, e.g. C3 through C8

hydrocarbons.

The feed gas is usually chilled to minimize the water content of the feed, which in turn reduces the amount of adsorbent required.  While the TSA process results in a relatively low purge-to-feed ratio, the inherent heating of the purge and chilling of the feed adds to both the capital and operating cost of the process.

PSA prepurifiers use a near-ambient temperature purge to regenerate the adsorption beds.  The reduced driving force that is available from pressure swing alone requires  a weaker adsorbent (e.g. alumina), shorter cycles and higher purge-to-feed ratios compared to TSA processes in order to achieve adequate desorption of H2O and CO2 contaminants.  Typical purge-to-feed ratios are 40%-60% in PSA prepurification.

The operating loadings of H2O and CO2 on the weak adsorbents used in PSA may actually be larger than those for strong zeolites. Unfortunately, weak adsorbents such as activated alumina are unable to sufficiently retain light hydrocarbons such as acetylene in a reasonable size bed and C2H2 breaks through into the product stream ahead of  C02.  This leads to a potentially hazardous operating condition in a cryogenic air separation process.  While the capital costs associated with a PSA prepurifier are lower than those of a TSA, the overall power requirement can be higher.  In particular, blowdown or depressurization losses increase power consumption in the PSA prepurifiers, i.e. PSA units cycle much faster than TSA units, resulting in an increase in the frequency of blowdown loss steps.

In light of the above considerations, there is a need in the prepurification art for a PSA adsorbent bed that possesses the favorable desorption characteristics of activated alumina and yet has the acetylene selectivity and loading associated with the stronger zeolites.  In addition, there is a need to minimize blowdown losses in order to reduce operating power.  The prior art has attempted to address some of these problems.

Hitachi, in German patent application 3045451, • discloses a two bed adsorbent system.  The first adsorbent (13X) is used to adsorb high concentrations of both H2O and CO2, thus suppressing the coadsorption

of nitrogen. The second adsorbent (activated alumina) does not coadsorb nitrogen very strongly. The alumina is used to complete the H2O and CO2 adsorption. By

minimizing the nitrogen coadsorption in the beds, blowdown losses during depressurization are likewise minimized.  Removal of light hydrocarbons was not addressed.

Kumar, in U.S. Pat. No. 4,711,645, describes a PSA prepurifier which uses activated alumina to adsorb H2O and 13X to adsorb CO2.  The use of activated alumina to adsorb H20 results in a lower temperature rise in the feed than if 13X were used for the whole bed.  This increases the effective capacity of the 13X zone to adsorb C02.  Other zeolites suggested by Kumar for the

second zone are 5A, CaA, CaX and Na-mordenite. Removal of light hydrocarbons was not addressed.

Jain, in U.S. Pat. No. 5,232,474 also uses a layer of activated alumina followed by a layer of 13X.  Here it is claimed that the activated alumina layer is used to adsorb all the H20 and the majority of the CO2.  The

purpose of the downstream 13X layer is to remove hydrocarbons and residual C02 from the gas stream. Jain

teaches that the 13X layer is not intended to remove large amounts of CO2.

In addition to the prior art cited above that relates to bulk gas separation or air prepurification processes, the prior art also offers several different methods of deployment of material mixtures, e.g. physically mixing at least two different materials, chemically bonding at least two different materials integrally in bead, pellet or granular form, and chemically bonding in preformed structures.  Examples of simple physical mixtures of individual materials have already been cited above.  The bonding of different materials in a single adsorbent particle or preformed structure typically involves steps of wet mixing, curing, drying and activation.  The final composite product may perform better than the average of its individual components.  This performance enhancement has not always been well understood, but such improvements have often been attributed to increased surface area and/or activity resulting from the processing of the mixture. In essence, these mixtures or composites represent a new adsorbent with improved physical properties.

Frigert (U.S. Pat. 3,025,233) suggests integral porous cores, or structured adsorbents, for the filtration, drying and purification of refrigeration fluids. Zeolite, activated alumina and inert binder may be combined in various ratios in a porous shaped core.

Chi et al. (U.S. Pat. 3,899,310) combined active alumina and zeolite to form a composite adsorbent for adsorption of fatty acid compounds from refrigerant gases.  The adsorption capacity of the composite was double that of a simple admixture of the same

adsorbents.  Chi hypothesized that the active surface area of the composite was greater than that of the adsorbent components.

Plee (U.S. Pat. 5,173,462) prepared a composite adsorbent containing 70%-95% zeolite with 30% to 5% clay binder, where the zeolite fraction was a mixture of >= 95% low-silica CaX and 
Fleming et al. in U.S. Patent 4,762,537 discloses an adsorbent bead composed of 50-95 wt.% alumina and 5-50 wt.% type Y zeolite for adsorption of HC1 in the 100 ppm range. The method of producing the adsorbent results in rates and capacities for HC1 which are as high as for a pure NaY bead but which have the chemical resistance to HCl of pure' activated alumina. No mention is made of the heat transfer effects between the alumina and the NaY during desorption or in the adsorption step which removes HCl from the gas stream.

OBJECTS OF THE INVENTION

It is therefore an object of the invention to provide a PSA system and process that reduces the cost of adsorption processes employing high performance, high cost adsorbents.  This objective is supported by improving adsorbent efficiency and/or by reducing the cost of the adsorbent.  Improved adsorbent efficiency means greater adsorbent effectiveness for the desired separation.

It is a further object of the invention to provide a safe, flexible PSA prepurification process and system that ensures more efficient removal of contaminants with a lesser power requirement as compared to existing prior art systems.

SUMMARY OF THE INVENTION

Accordingly, there is provided a pressure swing adsorption apparatus for the separation of a heavy component from a light component in a feed gas stream, wherein said apparatus includes an adsorption vessel having a feed end for the introduction of said feed gas stream thereto and a product end for the recovery of purified teed gas therefrom, said adsorption vessel containing an adsorbent bed comprising a first adsorbent layer and a second adsorbent layer downstream the first adsorbent layer, said first adsorbent layer being a single adsorbent layer of activated alumina and said second adsorbent layer comprising either a mixture comprising two or more adsorbents or a composite adsorbent comprising two or more adsorbents, wherein at least one of said adsorbents in said second adsorbent layer is activated alumina and the other is NaY.

Accordingly, there is also provided a process for the separation of a heavy component from a light component in a feed stream, said process comprising passing said feed stream over an adsorbent bed comprising a first adsorbent layer and a second adsorbent layer downstream the first adsorbent layer, said first adsorbent layer being a single adsorbent layer of activated alumina and said second adsorbent layer comprising either a mixture comprising two or more adsorbents or a composite adsorbent comprising two or more adsorbents, wherein at least one of said adsorbents in said second adsorbent layer is activated alumina and the other is NaY, and wherein said heavy component is adsorbed onto said adsorbents.

BRIEF DESCRIPTION OF THE DRAWINGS

Other objects, features and advantages will occur to those skilled in the art from the following description of preferred embodiments and the accompanying drawings, in which:

Fig. 1 is a graph of the adsorption isotherms for NaX and LiX adsorbents.

Fig. 2 is a graph of the isosteric heats of adsorption for nitrogen adsorbed on LiX and NaX adsorbents.

Figs. 3a and 3b are schematic diagrams of embodiments of the invention.

Fig. 4 is a graph showing the variation of adiabatic separation factor for LiX and NaX with bed temperature (T1) .

Fig. 5 is a graph showing the variation of adiabatic N2 working capacity for LiX and NaX with bed temperature (T1) .

Fig. 6 is a graph showing the variation of adiabatic separation factor for LiX/NaX mixtures with bed temperature (T1) .

Fig. 7 is a graph showing the variation of the product of separation factor (a) and CO2 loading with bed temperature (T1) for NaY/Al2O3 mixtures. Fig. 8 is a schematic diagram of a prior art PSA prepurifier adsorbent bed wherein two adsorbents are

in discrete.

Fig. 9 is a schematic diagram of an

embodiment of the invention wherein an alumina adsorptive layer is followed by an adsorptive layer having a mixture of two adsorbents .

Fig. 10 is a schematic diagram of an embodiment of the invention wherein an alumina adsorptive layer is followed by an adsorptive layer

wherein two adsorbents are combined into a composite adsorbent material.

DETAILED DESCRIPTION OF THE INVENTION The present invention reduces the cost of the product(s) obtained from adsorption separation processes.  It has been found that adsorbent effectiveness can be surprisingly improved by mixing a weak and strong adsorbent (compared to either adsorbent used individually) in such proportions in the main adsorption zone so as to reduce the thermal swing between adsorption and desorption steps.

In this disclosure, the terms "strong" and "weak" refer to the relative strength or amount of the heavy component adsorbed and the relative heats of adsorption of the heavy components for two or more adsorbents. The heavy component in a fluid mixture is that component which is most favorably adsorbed (adsorbed with the largest loading) compared to the other lighter components

in the mixture.  Unless there is some molecular size exclusion of fluid components by the adsorbent, the highest heat of adsorption will generally be associated with the heavy component. These characteristics are demonstrated in Figure 1 and Figure 2 for N2 and O2 adsorbed on NaX and LiX (SiO2/Al2O3 ratio = 2.0) adsorbents.  Nitrogen is the heavy component for both adsorbents, while LiX is the strong adsorbent and NaX is the weak adsorbent according to the 300°K isotherms shown in Figure 1.  The strong LiX adsorbent also has a higher heat of  adsorption (HN2) compared to that for

NaX as illustrated in Figure 2.  Higher heat of adsorption in this document means the larger absolute value of the heat of adsorption.

Mixing a weak adsorbent (low heavy-component heat of adsorption) with a strong adsorbent (high heavy-component heat of adsorption) results in a lower local adsorption temperature and a higher local desorption temperature.  Thus, the thermal swing is reduced at each section of the adsorber, and consequently the heavy component working capacity increases for the strong adsorbent.  The net effect upon the heavy component working capacity depends upon the relative amounts of strong and weak adsorbents in the mixture, but surprisingly it is possible to increase both the working capacity and working selectivity of the mixture over that of the individual adsorbents for the same process conditions.  On the other hand, adsorbent mixtures which result in a lower overall process performance may still be desirable if the net reduction in cost of adsorbent more than offsets the cost penalties of the lower performance.  On the whole, however, the impact upon process cost is greatest when the ratio of the costs of the individual adsorbents in the mixture is large.

As will be discussed in more detail below, mixing of adsorbents in accordance with the teachings of the invention may be applied to a wide variety of separations, e.g. the production of O2 from air, the recovery of CO2 from flue gas.or H2 tail gas, and air prepurification.

Adsorbents are deployed by the method of this invention in distinct adsorption zones as illustrated in Figures 3a and 3b.  One or more adsorbents may be contained in each zone.

The pretreatment zone 1 is nearest the feed inlet and its purpose is to remove any undesirable contaminants from the feed stream. Typical contaminants in air separation are water and carbon dioxide. Those skilled in the art will appreciate

the	

use of zeolites, activated alumina, silica gel as well as other appropriate adsorbents in the pretreatment zone.  The main adsorbent zone 2 follows the pretreatment zone.  In Figure 3a, the main adsorbent zone, which includes both an equilibrium zone and a mass transfer zone,  contains a mixture of adsorbents selective for the

primary heavy components in the feed.  Fig. 3b likewise has a pretreatment zone 1.  However, this embodiment differs from that in Fig. 3a in that the mixture layer is in the equilibrium zone 3, and the' mass transfer zone 4 comprises a layer of the strong adsorbent.

Any of the heavy and/or light component(s) may be desirable products in the processes of  this invention. The most preferred single adsorbent for a particular separation should possess high working capacity and high working selectivity.  However, such a preferred adsorbent is usually costly and is often accompanied by high heat of adsorption and a significant adverse thermal swing in the separation process.  Mixing a weaker and less costly adsorbent with the preferred (stronger) adsorbent can result in an overall lower product cost if the adsorbent mixture results in no significant penalty to process performance.

The adiabatic separation factor concept has been employed in order to evaluate the potential bulk separation performance of various adsorbents and their mixtures.  The concept of adiabatic separation factor is discussed in EP-A-0 875 279 (published on 04.11.1998) which relates to evaluating and selecting adsorbents for layered beds for bulk gas separation.

The method of adsorbent evaluation is important to the selection of adsorbents for the mixture in the main adsorbent zone. The objective of such evaluation is to

estimate the separation behavior of each individual adsorbent at or near actual process conditions.  This is accomplished by defining adiabatic separation factor (a)  and working capacity (AX) as given in Equation (1) for the example of a binary fluid composition.

(Equation Removed)

In Equation (1), the amount of adsorbate or loading (L) is evaluated for each constituent at the temperature, pressure and composition prevailing in the bed at the end of the adsorption and desorption steps in an adiabatic process.  The terms in the numerator and denominator of Equation (1) represent the heavy (j) and light component (k) working capacities, respectively.  The parameters (y,p,T) represent composition, pressure and temperature, respectively. The subscripts (H,l) and (L,2) denote end of adsorption and end of desorption, respectively.  This evaluation is accomplished using any appropriate multicomponent isotherm model, e.g. the loading ratio correlation (Yang, 

Gas Separation by Adsorption Processes, 1987). Any such model, of course, requires some representative adsorption data for the fluid components of interest. The temperature swing (Ti~T2) can be determined from experiment, adiabatic process simulation, or estimated by applying a simple energy balance. This analyses assumes equilibrium throughout the adsorbent bed at the end of the adsorption and desorption steps.

Equation (1) has been applied to an air separation process to determine the variation in separation factor

with temperature when the adsorption and desorption pressures are 1.5 bar and 0.3 bar, respectively.  The results are given in Figure 4, in which the temperature on the abscissa represents the bed temperature at the end of the adsorption step (T1 .

In addition to the adiabatic separation factor shown in Figure 4, the adiabatic N2 working capacity (N2) is also important to process performance.  The (N2) for LiX is greater than that for NaX for bed temperatures greater than about 265°K and less than the working capacity of NaX for temperatures less than 265°K as shown in Figure 5.  This example illustrates the importance of evaluating adsorbents according to their expected behavior under adiabatic process conditions in contrast to comparing only single point loadings from isotherms such as those in Figure 1.

In the present air separation example, the weaker NaX adsorbent is actually the preferred adsorbent for low temperature (
The benefits of this invention depend upon mixing two or more adsorbents with somewhat different loading and thermal characteristics.  Furthermore, the weak adsorbent must not be inert and both materials must be adsorbents with non-zero working capacities of the heavy component, i.e.  for both the strong (A) and weak (B) adsorbents:

To emphasize the fact that the weak adsorbent has a non-zero heavy-component working capacity, it is preferred that:

(Equation Removed)

Finally, both the strong(A) and weak(B) adsorbents must exhibit equilibrium separation capability (selectivity)in bulk gas separations for the heavy over the light components:

(Equation Removed)

As a first approximation, the adiabatic separation analyses can be applied to prospective adsorbent mixtures.  The analyses described above is applied individually to the strong and weak adsorbents. However, the thermal swing is estimated for the mixture as the weighted average temperature difference (Ti-T2) of the individual adsorbents at the process conditions of interest, i.e. individual adsorbent thermal swings weighted by the proportion of each adsorbent in the mixture.  Likewise, the adsorbate loadings for the adsorbent mixture are the weighted averages of the individual loadings.  For example, the adsorbate loading for a mixture of two adsorbents would be computed as follows:

(Equation Removed)

where y is the fraction of the strong adsorbent (A) in the mixture and the loadings Xs are determined as

shown in Equation (1) for each adsorbate/adsorbent combination.  The best bulk gas separation process performance can be expected to correspond to the highest working capacity and highest separation factor determined for either the individual or mixed adsorbents.  Either the separation factor (a) or the product of the separation factor and heavy component working capacity (αDXj) are good indicators of maximum

bulk separation process performance.

This evaluation only approximates the performance of that part of the bed that behaves in a pseudo-equilibrium manner.  Those skilled in the art will recognize that there may be a dynamic region (mass transfer zone) in the adsorbent bed which detracts from the overall process performance.  Several non-limiting examples illustrate the use of adsorbent mixtures for bulk separations according to the invention.

Example 1

The mixing of LiX (2.0) with NaX has been evaluated for use in an air separation process whereby the light component, O2 is the desired product and the heavy component is N2. These are the same adsorbents for which characteristics are shown in Figures 1,2,4,5. The adiabatic separation factor analyses yields the results given in Figure 6 for uniform adsorbent mixtures of 20%, 50%, and 80% NaX with the balance of LiX.  Mixtures are determined on a wt.% basis. Adsorption (1.5 bar, y02 = 0.22, yN2 = 0.78) and desorption (0.3 bar, y02 = 0.05, yN2 = 0.95) conditions served as representative process conditions for this analysis.  The single adsorbent thermal swings (T1-T2)

are 14K and 6K for LiX and NaX, respectively.  Figure 6 shows the variation in adiabatic separation factor as a function of the bed temperature, i.e. (T1) is determined at the end of the adsorption step.  Clearly, the mixture performance is not a simple average of the individual adsorbent performances.  Surprisingly and unexpectedly, these results indicate superior air separation performance for a mixture of 20% NaX and 80% LiX for a range of bed temperatures from 270°K to 320°K, i.e. better selectivity and working capacity for the mixture than for either of the individual adsorbents. There is very  little deterioration in performance of this mixture up to 340°K. Such enhancements (relative to the mixture mass) are highly unlikely for any mixture consisting of an adsorbent and an inert material.

In the narrow range of 255°K to 275°K, a 50%/50% mixture of the adsorbents is preferred while the single adsorbents (no mixing) is preferred in the low (NaX) and high (LiX) temperature regimes.  Additionally, the 50%/50% mixture is preferred for temperatures above 270°K.  Figure 6 suggests only a 5%-7% degradation in separation factor (product recovery) for this 50%/50% mixture at temperatures above 290°K.

Since NaX is only a fraction of the cost of LiX, this 50%/50% mixture may result in overall product cost savings.  The results of Figure 6 also show that adsorbent mixtures can moderate the change in separation efficiency with changes in temperature. This feature can be applied to improve the operating stability of processes that must function in regions of varying temperature.

The results of Figure 6 were obtained at a pressure ratio of 5.0, i.e. ratio of adsorption to desorption pressures.  A similar analysis was performed

for LiX/NaX mixtures at a pressure ratio of 3.0 using the same adsorption pressure of 1.5 bar as in Figure 6. The results for both pressure ratios are summarized in Table I showing the preferred adsorbent mixtures as a function of both pressure ratio and bed temperature. Table I provides general guidance with respect to NaX/LiX ratios for air separation. This Table is not intended to limit the scope of the invention.

Example 2

The mixing of activated alumina (A12O3) with NaY has been evaluated for use in the recovery of CO2 from combustion flue gas whereby the heavy component, CO2 is the desired product and the predominant light component is N2.  NaY is the much stronger adsorbent and has the largest working capacity for the heavy component, however, the activated alumina has a larger adiabatic separation factor (ACO2/AN2).  For this reason, the product of separation factor and heavy component working capacity provides the best measure of mixture effectiveness.

Adsorption (105 kPa, yC02 = 0.12, yN2 = 0.88) and desorption (6 kPa, yCO2 = 0.80, yN2 = 0.20) conditions served as representative process conditions for the adiabatic separation factor analysis.  The single adsorbent thermal swings (T1-T2) are 9.8K and 1.2K for NaY and A12O3, respectively.

Results of the analysis for adsorbent mixtures (NaY/Al2O3) containing 25 wt.%, 50 wt.% and 75 wt.% NaY are given in Figure 7.  The preferred mixture varies with bed temperature (T1) , with maximum performances occurring in relatively narrow temperature ranges for each adsorbent mixture.  For temperatures above 300°K, mixtures containing 25% of the less costly alumina are predicted to suffer almost no reduction in process

performance.  Even mixtures containing 50% alumina show only a modest reduction in expected separation performance.

The most desirable ratio of adsorbents in the mixture depends heavily upon the process operating temperature for temperatures below 300°K.  This analysis was repeated for other adsorbents for CO2 feed concentrations extending to 60 mol.% and CO2 product purities to 90 mol.%.  NaY/Al2O3 mixtures were found to be the best choice for operating temperatures up to 350°K, while NaX (2.0 or 2.3)/Al2O3 mixtures are preferred at temperatures above 350°K.

Example 3

VPSA air separation process tests were performed in a pilot plant to evaluate adsorbent mixtures similar to those described in Example 1.  A VPSA process, producing 90% purity O2 and utilizing cycle steps as described in U.S. Patent 5/702,504, was employed to test 13X HP (NaX (2.5)), LiX (2.0) adsorbents and mixtures thereof.  Adsorption and desorption pressures were 1.43 bar and 0.3 bar, respectively.  The bed depth (1.4m) and feed rate were maintained constant for all individual adsorbent and adsorbent mixture tests. Cycle times were varied as required to achieve O2 product at 90% purity.  13X HP and LiX (2.0) adsorbents (available from UOP of Des Plaines, IL USA) were first tested individually.  Mixtures of these two adsorbents, consisting of 20 wt.% 13X HP/80 wt.% LiX and 50 wt.% 13X HP/50 wt.% LiX, were also tested.  The 02 product recovery, bed size factor (BSF) and power for each test were normalized to the results for the LiX (2.0) adsorbent.  Results are summarized in Table II.

The performance of the process using the 20 wt.% 13X HP/80 wt.% LiX mixture shows modest degradation in

product recovery, BSF and unit power consumption compared to the process using only the high performance LiX (2.0) adsorbent.  All of these performances are degraded more substantially for the 50 wt.% 13X HP/50 wt.% LiX mixture.  These results are in general agreement with the predictions of the adiabatic separation analyses, however, the test results also reflect the nonequilibrium effects upon overall performance, i.e. the model only addresses the equilibrium zone performance, while the test results also include the effects of the mass transfer zone.

Example 4

Finally, the pilot tests in Example 3 were extended to include a layer of the strong adsorbent LiX

(2.0) in place of the adsorbent mixture in the transfer zone region of the bed.  It was previously determined in commonly assigned, copending application Serial No. 08/837,411 that the mass transfer zone for this process

(as defined at the end of the adsorption step) represents approximately 25% of the total main adsorbent mass.  Since the adsorption behavior in the mass transfer zone is expected to be different from that in the remainder of the bed (equilibrium zone), the adsorption characteristics preferred for this zone may be different than those that work best in the equilibrium zone.

To test this concept, 25% of the adsorbent mixture nearest the product end of the bed was replaced with LiX for the two mixtures of Example 3.  The new configuration is shown in Figure 3b (described above). These configurations were tested at the same conditions described in Example 3.  The results are shown in Table I.

Replacing the top layer of the mixture with LiX (2.0) resulted in only a small increase in product recovery and almost no change in the BSF and power for the 20 wt.% 13X HP/80 wt.% LiX mixture.  Thus, the relatively small amount of the weak adsorbent had little influence upon the performance in the mass transfer zone.  A much more significant effect was realized with the 50 wt.% 13X HP/50 wt.% LiX mixture when replacing the mixture in the transfer zone with LiX alone.  Although performance remained lower than the case with only LiX in the entire bed, degradation in performance was much more modest when using the LiX in the mass transfer zone in place of the mixture.  The significant overall reduction of the expensive adsorbent in this bed may reduce the overall product cost even at the slightly degraded performance, but this depends upon the cost ratio of the weak and strong adsorbents.  

TABLE I  

(Table Removed)

As can be seen from the above discussion, the present invention differs from the prior art in that the present invention mixes two or more adsorbents of different adsorption strengths, whereas the prior art mixed an adsorbent with an inert material.  Thermal cycling is reduced in the adsorbent mixture because of the differences in both heats of adsorption and working capacities for the individual adsorbents.  Unlike an inert, the weaker adsorbent contributes directly to the

heavy component working capacity and therefore helps to maintain low bed size.
