Repository: anandvc/allindianpatents

File: patents/210136-a-process-for-producing-thermosetting-adhesives-from-acrylic-copolymers-having-pendant-phenolic-groups.html
Indian Patents. 210136:A PROCESS FOR PRODUCING THERMOSETTING ADHESIVES FROM ACRYLIC COPOLYMERS HAVING PENDANT PHENOLIC GROUPS

Indian Patents

Recently Granted Patents

  Recently Published Patents

Title of Invention	A PROCESS FOR PRODUCING THERMOSETTING ADHESIVES FROM ACRYLIC COPOLYMERS HAVING PENDANT PHENOLIC GROUPS

Abstract	This invention relates to a thermosetting adhesive from acrylic copolymers having pendant phenolic groups. An alkenyl cyanlde morlomer, an acrylic acid ester monomer and a monomer containing both an unsaturation and a phenol group are copolymerised in the presence of a free radical initiator. The copolymer is isolated and converted to thermosetting adhesive by adding stoichiometric quantity of a polyelectrophile to form a thermosetting adhesive.	

Full Text	

This invention relates to a process for producing a thermosetting adhesive from acrylic copolymers having pendant phenolic groups.

Film adhesives have great application potentiality in high-tech areas like aerospace. The bonding requirements in these areas are generally met by use of glue like and solvent-based resinous polymeric adhesives. Use of film adhesive facilities the bonding manoeuvre and helps regulate the glue line thickness and minimise wastage of adhesive and accumulation of dead weight which is very critical when weight saving becomes a matter of concern. A few film adhesives useful in structural and non structural applications have been reported. Some of these film adhesives and their applications have been cited by E. Lavins and J.A.Snelgrove in the Hand Book of Adhesives (Editor, Skiest; Publisher, Van Nostrand and Reinold, 1977) and by L.T.Eby and H.P.Brown in Treatise on Adhesion and Adhesives (Editor, R.L.Patrick; Publisher, Harcel Dekker, 1988). Majority of the reported film adhesives are based on high molecular weight epoxy resin and a few are based on acrylic copolymers. Two component vinyl acetalphenollcs constitute another less-preferred film adhesive. The decreased preference is due to the condensation nature of the cure reaction which generates voids In the bond, thereby weakening it, Epoxy film adhesive dominate the industry and this system invokes need for blending with polymers suoh as nylon,  rubber etc. to confer film-forming characteristics.  The

physical and adhesive properties are hence dictated by the nature of the additives. Those based on acrylic films uses vinyl polymerisation for orosslinklng which is unpredictable in aerobic conditions due to interference of atmospheric oxygen acting as polymerisation inhibitor. Whereas the present invention discloses thermoplastic and thermoset film adhesives formed from phenol-functional acrylic polymers with built-in film forming characteristics wherein, the thermoset adhesive undergoes facile cure by addition reaction without evolution of volatile byproducts and the thermoplastics, simply by melting and consolidation. Both systems have very good shelf-life at ambient conditions.

The object of this invention is in producing a thermosetting adhesive suitable for fabrication of dry, thin films and methods for their application as thermoplastic and thermoset adhesive for bonding a variety of substrates including metals, rubbers, plastics, wood, composites etc.

Our co-pending applciatlon /HAS/89 discloses and claims a process for producing acrylic copolymers with pendant phenol function.

formamide can be chosen as the solvent. The polymerisation is performed at temperatures between 60-90°C  for 3 to 10 hours and the formed polymer is isolated by pouring the resinous solution to any nonsolvent. The nonsolvent can be chosen among hydrocarbons, such as hexane, heptane, octane, cyclohexane or their mixtures in any combination and proportion. The nonsolvents can also be alcohols such as ethanol, methanol, propanol, isopropanol, or a mixtures of these in any combination and proportion. Typically methanol can be chosen. In such a copolymer formulation, the alkyl aorylate part can vary from 55-65% by weight, the nitrile monomer can vary between 20-35% by weight and the phenol functional monomer is varied from 3 to 15% by weight. The free radical initiator is taken at a concentration ranging from 0.05 to 0.2 percent by weight of the total monomer.

The phenol group in the polymer offers amenability for structural modifications and orosslinking through its reactions with other functional electrophiles. Thus, the polymer can be crosslinked through reaction of the phenol groups with any polyelectrophile such as polyepoxide typically a diepoxide.

Accordingly the present invention provides a process for producing a thermosetting adhesive from acrylic copolymers having pendant phenolic groups which comprises the steps of copolymerising an alkenyl cyanide monomer, an acrylic acid ester monomer containing both an unsaturation and a phenol group in the

presence of a free radical initiator. Isolating the copolymer by known methods, converting said copolymer by adding stoichiometric quantity of polyelectrophile thereto to form a thermosetting adhesive.

The following examples illustrate typical details of synthesis of the copolymer and the film adhesive from it.

PROCESS FOR PHEMOL-FUMCTIORAL ACRYLIC POLYMERS  ^EXAMPLE 1

59.6 parts of butyl acrylate and 31 parts of acrylonitrile are mixed with 9.5 parts of 4 maleimido phenol in 100 ml freshly distilled dimethyl formamide containing 0,10 part of azobisisobutyronitrile all taken in a 500 ml round bottomed flask fitted with a vaccum adaptor. The solution is cooled to -50°C or preferably -70°C  and evacuated using a vacuum pump and then closed under vacuum. The solution is then kept in a water bath heated to 60 - 70°C  and maintained at this temperature for 2 to 8 hours. The viscous solution is then poured drop-wise to 2 litres of methyl alcohol under agitation. The resinous polymer formed is separated by decanting the supernatant liquid. The entire precipitate is then dissolved in 150 parts of tetra hydro furan (THF) and then reprecipitated as described. The polymer is then dried at 40 to 50°C  under vacuum for 4 to 7 hours. The polymer is formed in 80-90% yield. The polymer is characterised by Gel Permeation Chromatography to determine the molecular weight  (Mn)

in the range 50,000-60,000 with a poly dispersity index of 1.7 to 2.0. The infra red (IR) spectrum of the polymer shows an absorption at 1780 cm-1 characteristic of the amide and at 1740 cm-1 due to ester carbonyl groups and a strong absorption at 2150 cm-1 due to the nitrile group. The broad peak at 3300-3500 cm-1 is indicative of the hydroxyl groups.

PROCESS FOR THERMOSET ADHESIVE (TSA) : EXA MPLE - 2

Acrylic copolymers with pendant phenolic group produced by the above steps is transformed to a thermosetting film as follows. The polymer is dissolved in methyl ethyl ketone and is premixed with a bisphenol-A-based diepoxide for an epoxy/phenol equivalent ratio of unity along with 1% by weight (of the resin) of triphenyl phosphine catalyst. The phenol equivalent of the resin is calculated to the first approximation from the relative weight of phenol monomer in the monomer mixture assuming that the copolymer has the same composition as the monomer feed which is correct since the conversion is near quantitative. Typically a diepoxide like Lapox B-1: (supplied by Hindustan Ciba Geigy, Mumbai) with epoxy-content of 5.5 equivalents/kg can be used for blending prior to casting the film. This film is used as thermoset adhesive (TSA). The adhesive formed is cast into film by known means and the formed film is tested for its mechanical properties after curing it following a step-wise cure schedule of 30 minutes each at 80°c, 100°C and 150°C. Mechanical properties are included in table 2.

APPLICATION OF ADHESIVE IN BONDING : EXAMPLE - 3

The adhesive properties, Lap Shear Strength (LSS) and T-Peel Strength (TPS) of the film adhesives of example 2 are determined usinj chromic acid-etched B-51-SWP aluminium alloy as per ASTH D-1002 and ASTH-D 872 methods respectively. The film of required area is cut and interposed between the joints with contact pressure. The step-wise cure schedule of 30 minutes each at 80°C, 100°C  and 150°C is adopted both for thermoplastic adhesive and thermoset adhesive (TSA, example 2). The aluminium alloy can be replaced by nitrile rubber in which case no etching is given.

Table 1 gives the relative concentrations of the monomers employed for realising the phenol-functional acrylic polymers (PFAP) described in example 1.

Table 2 gives typical mechanical properties of both thermoplastic adhesive and cured thermoset adhesive (TSA, as in example 2).

Table 3 gives the LSS and TPS of both types of adhesive both for aluminium-aluminium and rubber-aluminium systems as described in example

3.

Scheme 1 depicts the synthesis of the polymer as in example 1 and curing of the thermoset adhesive resulting from it as in example ,

Table 1: Typical composition and molecular characteristics of phenol-functional acrylic polymers (PEAP)

Table 2. Mechanical properties of thermoplastic adhesive (TPA) and cured thermoset adhesive ( TSA). The number refer to adhesives derived from corresponding PFAP of table 1.( Example: TPA-1 and TSA-1 are derived from PFAP-1)

Table 3 : LSS (in kg/cm2) and T-peel strength (in kg/cm) of TPA and TSA polymers under ambient conditions

The advantages of the present invention are:

l.The film adhesives disclosed in the present invention is easily synthesised and their composition and consequently the mechanical properties can be conveniently tailored.

2.The polymer readily forms  film which is transparent and is stable at ambient conditions indefinitely.

3.The dry film can be rendered thennoplastic or thermoset through easy formulation while casting film from it.

4.The absence of condensation cure reaction avoids probability for formation of microvoids between bonded substrates.

5.It can be  easily used as  adhesive for different adherends for moderately load bearing applications.

We Claim:

1.	A process for producing a thermosetting adhesive from

acrylic copolymers having pendant phenolic groups comprising the

steps of copolymerising an alkenyl cyanide monomer an acrylic

acid ester monomer and a monomer containing both an unsaturation

and a phenol group in the presence of a free radical initiator,

isolating the copolymer by known methods, converting said

copolymer by adding stoichiometric quantity of polyelectrophile

thereto to form a thermosetting adhesive.

2.	The process as claimed in claim 1, wherein said acyrlic

copolymer with pendant phenolic groups and the polyelectrophile

are separately dissolved in organic solvents and then admixed.

3.  The process as claimed in claims 1 and 2 wherein said polyelectrophile is a diepoxide resin.

4.  The process as claimed in claim 3, wherein said resin is a biphenol A based diepoxide resin.

5. The process as claimed in claims 1 to 4, wherein polyelectrophile is added to said copolymer in the presence of triphenyl phosphine catalyst.

6.  The process as claimed in claim 1 wherein the alkenyl cyanide monomers is acrylonitrile or methaorylonitrile.

7. The process as claimed in claim 1 wherein the acrylic acid ester is an ester of methanol, ethanol, propanoic isopropanol, butanol, isobutanol, pentanol or ethylhexyl alcohol.

8. The process as claimed in claim 1, wherein said monomer containing an unsaturated and a phenol group is selected from hydroxy phenyl maleimide, hydroxy phenyl citraconimide, hydroxy phenyl itaconimide and hydroxy styrene.

9. The process as claimed in claim 4, wherein said phenol group is located on ortho, meta or para positions with respect to the unsaturated group.

10. The process as claimed in claim 1, wherein the free radical initiator is an azo compound preferably azo bis isobutyronitrile or azobis cyanocyolohexane.

11. The process as claimed in claims 1 and 2 wherein the oopolymerisation is carried in the presence of a peroxide catalyst.

12. The process as claimed in claim 3, wherein the peroxide catalyst is selected fron benzoyl peroxide, ditertiary butyl peroxide, dicunyl peroxide and cyclohexanone peroxide.

13.  The process as olained in claims 1-4 wherein the polymerisation is carried at 60 to 90°C for 10 hours.

14. The process as claimed in claims 1-5, wherein said polymerisation is carried out in the presence of an organic solvent selected from tetra hydrofuran; dioxane, methyl ethyl ketone, methyl isobutyl ketone, dimethylformamide, dimethylacetamide, either alone or in combination.

15. The process as claimed in claims 1-8, wherein 55 to 65% by wt of alkyl acrylate monomer, 20-35% by weight of the nltrile monomer and 3 to 15% by weight of phenol functional polymer are copolymerised.

16.	The process  as claimed in claims  1-6 wherein  said

thermosetting adhesive is cast into films.

17,	A process for producing a thermosetting adhesive

substantially as herein described.

Documents:

« Previous Patent

Next Patent »

Patent Number	210136	

Indian Patent Application Number	454/MAS/1999	

PG Journal Number	50/2007	

Publication Date	14-Dec-2007	

Grant Date	21-Sep-2007	

Date of Filing	21-Apr-1999	

Name of Patentee	M/S. INDIAN SPACE RESEARCH ORGANISATION	

Applicant Address	ANTARIKSH BHAVAN, NEW BEL ROAD, BANGALORE 560 094.	

Inventors:

#	Inventor's Name	Inventor's Address	

1	CHERUVALLY GOURI	ANTARIKSH BHAVAN NEW BEL ROAD, BANGALORE 560 094.	

PCT International Classification Number	C 09 J 04/02	

PCT International Application Number	N/A	

PCT International Filing date		

PCT Conventions:

#	PCT Application Number	Date of Convention	Priority Country	

1			NA	

© All Indian Patents, 2013-2021.

  Patent data available in the public domain from Indian Patents Office, Department of Industrial Policy and Promotions, Ministry of Commerce and Industry, Government of India.

File: patents/210158-a-prestressing-steel-strand-for-manufacturing-prestressed-concrete-sleepers.html
Indian Patents. 210158:A PRESTRESSING STEEL STRAND FOR MANUFACTURING PRESTRESSED CONCRETE SLEEPERS

Indian Patents

Recently Granted Patents

  Recently Published Patents

Title of Invention	A PRESTRESSING STEEL STRAND FOR MANUFACTURING PRESTRESSED CONCRETE SLEEPERS

Abstract	An ingestible composition to prolong the useful life of an enteral feeding tube and a system of an enteral feeding tube and the composition is provided. The complete enteral feeding solution contains an edible antimicrobial agent which is 0.05% to 1.0% by weight alkyl paraben, the alkyl group having 1- 10 carbon atoms. Methyl, ethyl, or propyl paraben are particularly preferred	

Full Text	 

The invention relates to a prestressing steel strand for manufacturing prestressed concrete sleepers.

Due to the increased speed of trains in trunk roots of railway, the conventional wooden sleepers are being replaced by concrete sleepers. One of the major components of the concrete sleeper is the prestressed steel strand. The cost of the prestressing steel strand is about 40% of the sleeper cost. At present most commonly used prestressing steel strand is a three ply of three mm. To obtain the required prestressing force in the concrete sleepers, eighteen numbers of three ply three mm strands are required. Use of such large number of prestressing steel strands creates the following difficulties in the manufacture of concrete sleepers. The crowding of the steel strands along the cross-section of the sleeper provides operational problems during the manufacture of sleepers. The manufacturing of sleeper becomes labour intensive due to- the requirement of corresponding quantities of prestressing accessories such as grips, barrels etc, Further due to the large number of strands the scrap generation is also higher,

The invention provides a novel prestressing steel strand which when used in the manufacture of concrete sleepers is economical and easy to handle. The prestressing steel strands according to the invention required for manufacturing a concrete sleeper with the required specific.  is only eight numbers of seven ply. The difficulties encountered during the manufacture of concrete sleepers mentioned above are considerably reduced.

Thus the invention provides a prestressing steel strand for manufacturing prestressed concrete sleeper comprising a seven ply steel consisting of a central core steel wire rod on which six steel wires are wound to form a spiraling layer covering the said central core steel wire rod, each of said steel wires being made of steel containing 0.78 to 0.83% by weight of carbon, 0.65 to .80% by weight of manganese, 0.15 to 0.30%, by weight of silicon, not more than 0.04% by weight of phosphorous, not more than 0.04% by weight of sulphur, not more than 0.10 % by weight of nickel and 0.8 to 0.15 % by weight of chromium.

The  invention will now be described with reference  to  the accompanying drawings :

Fig. 1 shows the prestressing steel strand according to  the invention.

Fig. 2 shows the cross-sect ion of the steel strand shown  in figure 1.

The steel wires used for making the prestressing steel strand according to the invention is made of steel containing 0.78 to 0.83 % by weight of carbon, 0.65 to .80% by weight of manganese,  0.15  to 0.30%, by weight of silicon, not  more  than

0.04% by weight of phosphorous, not more than 0.04% by weight of sulphur, not more than 0.10 % by weight of nickel and 0.8 to 0. 15 % by weight of chromium. The prestressing strand is made by winding a spiral of six steel wires (1 to 6) on a core steel wire rod (7). Preferably the diameter of the core wire rod (7) is at least 1.5 times the diameter of the six outer wires (1 to 6) with equal diameters. Preferably the total diameter of the prestressing strand will be 7,5 mm t 5%. The ultimate tensil strength of the prestressing strand is 120 to 130 kg per mm. The steel wires used are drawn from high carbon steel having good stelmore cooled structure suitable for direct drawing without breakage. After stranding the seven wires the stress is relieved in a known manner.

The prestressing steel strand according to the invention has

preferably a minimum nominal tensil strength of 200 kgf/mm , minimum breaking load of 7000 kgf and minimum 0.2% proof stress of 5950 kgf.

In order to make a prestressed concrete sleeper for railway lines which meets the requirement of a track used by high speed trains only eight prestressing steel strands according to the invention are required as re-enforcing elements in place of eighteen numbers of three ply three mm prestressing steel strands used at present. The following advantages are realised by using the prestressing steel Lit rands according to the invention when used for manufacturing prestressed concrete sleepers for railways.

1. Saving in the consumption of prestressing steel by 20% to 25%, compared to the present rate of consumption with 3 ply 3 mm PC strands.

2.  Saving  in  operational cost and labour  cost  by  reducing

number  of  strands from eighteen numbers of 3 ply PC  strand  to eight numbers of 7 ply PC strand.

3.  Reduces  the  consumption  and  the  cost  of  prestressing accessories and labour cost proportionately.

4.  Due to use of only eight numbers  of PC strand, the concrete strength improves due to higher concrete aggregate.

My co-pending Indian application no. /MAS/99 filed along with this application titled "A prestressed concrete sleeper for railway lines", use the prestressing steel strand according to this invention.

I CLAIM :

1.	A prestressing steel strand for manufacturing prestressed

concrete sleeper comprising a 7 ply steel consisting of a central

core steel wire rod (7) on which six steel wires (Ito 6) are

wound to form a spiraling layer covering the said central core

steel wire rod (7), each of said steel wires (1 to 6) being made

of steel containing 0.78  to  0.83% by weight of carbon, 0.65  to

not more than 0.04% by weight of phosphorous, not more than 0.04% by weight of sulphur;, not more than 0.10 % by weight of nickel and 0.8 to 0.15 % by weight of chromium.

2.	The prestressing steel strand as claimed in claim 1, wherein

the diameter of each of the six steel wires covering the central

core wire are equal and the diameter of the central core wire is

at least 1.5 times the diameter of each of the said six steel

wires covering the central core wire.

3.	The prestressing steel strand as claimed in claims lor 2, wherein the diameter of the 7 ply prestressing steel strand is 7 . 5 mm ±, 5% .

4.	The prestressing steel strand as claimed in any one of the previous claims, having minimum a nominal tendril strength of 200 kgf/mm  minimum breaking load of 7000 kgf and minimum 0.2% proof stress of 5950 kgf.

5. A prestressing steel strand for manufacturing prestressed concrete sleeper, substantially as hereinabove described and illustrated  with reference to the accompanying drawings.

Documents:

				256-mas-1999-claims filed.pdf

				256-mas-1999-claims granted.pdf

				256-mas-1999-correspondnece-others.pdf

				256-mas-1999-correspondnece-po.pdf

				256-mas-1999-description(complete)filed.pdf

				256-mas-1999-description(complete)granted.pdf

				256-mas-1999-drawings.pdf

				256-mas-1999-form 1.pdf

				256-mas-1999-form 26.pdf

				256-mas-1999-other documents.pdf

« Previous Patent

Next Patent »

Patent Number	210158	

Indian Patent Application Number	256/MAS/1999	

PG Journal Number	50/2007	

Publication Date	14-Dec-2007	

Grant Date	21-Sep-2007	

Date of Filing	02-Mar-1999	

Name of Patentee	M/S. LINGARAJ SHANTALINGAPPA PATIL	

Applicant Address	PATIL GROUP OF INDUSTRIES 205 & 206, AMARCHAND SHARMA,2ND FLOOR S.D.ROAD, SECUNDERABAD 500 003.	

Inventors:

#	Inventor's Name	Inventor's Address	

1	LINGARAJ SHANTALINGAPPA PATIL	2NDS FLOOR S.D.ROAD, SECUNDERABAD 500 003.	

PCT International Classification Number	C 21 D 08 08	

PCT International Application Number	N/A	

PCT International Filing date		

PCT Conventions:

#	PCT Application Number	Date of Convention	Priority Country	

1			NA	

© All Indian Patents, 2013-2021.

  Patent data available in the public domain from Indian Patents Office, Department of Industrial Policy and Promotions, Ministry of Commerce and Industry, Government of India.

File: patents/210161-a-method-for-producing-an-optical-product-having-multilayer-interference-thin-film-flakes.html
Indian Patents. 210161:A METHOD FOR PRODUCING AN OPTICAL PRODUCT HAVING MULTILAYER INTERFERENCE THIN FILM FLAKES

Indian Patents

Recently Granted Patents

  Recently Published Patents

Title of Invention	A METHOD FOR PRODUCING AN OPTICAL PRODUCT HAVING MULTILAYER INTERFERENCE THIN FILM FLAKES

Abstract	This invention relates to a method for producing an optical product. It comprises melting a polymeric material, introducing multilayer thin film flakes, forming the molten mass with the flakes into a sheet, so that the first and second surfaces of the flakes lie in planes parallel to the first and second parallel surface of the sheet. The sheet is then cooled to solidify and form a sheet.	

Full Text	 

This invention relates to a method for producing an optical product having multilayer interference thin filmflakes.

In US Patent No.5 135 812, there is disclosed optically variable multilayer interference thin film flakes of various types and how such flakes can be incorporated into inks and paints. There is a need to find more uses for such flakes so as to broaden their application, as for example, encapsulating the same in plastic and in particular with extruded, coextruded and cast plastic sheets.

In general, it is an object of the present invention to provide a plastic sheet which has been extruded or cast and has oriented multilayer interference thin film flakes therein, a product using the same and a method.

Another object of the invention is to provide a plastic sheet of the above character which can be extruded or cast.

Another object of the invention is to provide a plastic sheet of the above character which the flakes are biaxially oriented.

Another object of the invention is to provide a plastic sheet of the above character in which the flakes are optically variable.

Another object of the invention is to provide a plastic sheet of the above character which can be manufactured in a conventional coextruder line.

Another object of the invention is to provide a plastic sheet of the above character which can be coated onto a plastic web serving as a substrate web with a weak bond between the plastic sheet and the plastic web.

Another object of the invention is to provide a plastic sheet of the above character which has a plastic substrate which can be white or colored.

Another object of the invention is to provide a plastic sheet of the above character in which flakes can be provided in one or more of the layers-

Another object of the invention is to provide a plastic sheet of the above character in which the flakes in different layers can have different colors,

Another object of the invention is to provide a plastic sheet of the above character in which the flakes are optically variable with a color shift in one layer which is different from the color shift in another layer..

Another object of the invention is to provide a plastic sheet of the above character in which additional colorants may be added to the optically variable flakes to modify the optical shift or to modify the colors produced.

Another object of the invention is to provide a plastic sheet of the above character which can be readily incorporated into other products.

Another object of the invention is to provide a plastic sheet of the above character which can be slit into narrow strips and incorporated as threads to be utilized in security papers such as bank notes.

Another object of the invention is to provide a plastic sheet of the above character in which relatively low amounts of flakes can be provided in the sheet while still achieving the desired optical effects.

Another object of the invention is to provide a plastic sheet of the above character which has smooth outer surfaces.

Another object of the invention is to provide a method for making the plastic sheet of the above character in which a mechanical flow is utilized to induce laminar flow orientation of the pigment flakes in the film optical product.

Another object of the invention is to provide a method of the above character which stabilizes the color characteristics of the flakes in the plastic sheet.

Accordingly the present invention provides a method for producing an optical product having multilayer interference thin film flakes said product having at least a first and second parallel surfaces and a width and a thickness and having an aspect ratio of at least 2:1 for the width with respect to thickness comprising melting a polymeric material introducing the flakes into the polymeric material, forming the melted polymeric material into a molten mass with the flakes therein to cause the flakes to orient themselves in the molten mass as it is being formed into a sheet having first and second parallel surfaces so that the first and second surfaces of the flakes lie in planes parallel to the first and second parallel surfaces of the sheet and cooling the sheet to cause the same to solidify to form a sheet.

Additional objects and features of the invention will appear from the following description in which the preferred embodiments are set forth in detail in conjunction with the accompanying drawings.

FIG, 1 is an isometric view partially in cross section of a polymeric sheet having oriented multilayer interference thin film flakes therein incorporating the present invention.

FIG. 2 is a cross-sectional view of a coextruded polymeric sheet incorporating the present invention carried by a plastic substrate.

FIG. 3 is a cross-sectional view of a coextruded polymeric sheet incorporating the present invention having flakes in layers on opposite sides of a plastic substrate.

FIG. 4 is a cross-sectional view of a polymeric sheet having a substrate having flakes therein incorporating the present invention with plastic layers disposed on each side which can be clear or dyed with a color.

FIG- 5 is a cross sectional view of a polymeric sheet having a thick clear polymeric base upon which is a thin layer of polymeric material containing optically variable flakes plus additional materials such as dyes, pigments, aluminum flake, etc., with a clear overlacguer.

FIG. 6 is a plan view of a bank note having embedded therein a thread made from polymeric sheet incorporating

the present invention visible on one side of the bank note.

FIG. 7 is a cross-sectional view taken along the line 6-6 of FIG. 5.

FIG. 8 is a view similar to FIG. 6 but showing the manner in which the thread is woven into the bank note so that it is visible on both sides of the bank note.

FIG. 9 is an isometric view partially in cross section of a security document incorporating a polymeric sheet of the present invention.

In general, the polymeric sheet of the present invention is comprised of a layer of polymeric material having first and second parallel surfaces. A plurality of multilayer interference thin film flakes are disposed within the layer of polymeric material. The flakes have first and second spaced apart parallel surfaces and have a width and a thickness with an aspect ratio of at least 2:1 for the width with respect to the thickness. The flakes lie in planes with the first and second surfaces of the flakes being substantially parallel to the first and second surfaces of the layer of polymeric material.

More specifically as shown in FIG. 1 of the drawings, the plastic or polymeric sheet 11 which has upper and lower planar spaced-apart parallel surfaces 12 and 13. The polymeric sheet 11 can be formed by casting or by extrusion. Also, as hereinafter described, it can be formed by coextruding films in which the sheet 11 forms one of the layers in the coextruded film.

The film forming the sheet 11 should have a thickness of at least two times the thickness of the multilayer interference thin film flakes which typically have a thickness of approximately 1 micron so that the sheet 11 should have a thickness of approximately two times the thickness of the flakes, or in other words, 2 microns if the flakes have a thickness of 1 micron.

In connection with the present invention, various types of polymers can be used, for example with an aqueous

polymer, a polyvinyl alcohol, polyvinyl acetate

polyvinylpyrrolidone, poly (ethoxyethylene),

poly(methoxyethylene) , poly ( acry1ic) acid,

poly(acrylamide) ,	poly(oxyethylene) ,  poly(inaleic

anhydride), hydroxyethyl cellulose, cellulose acetate and poly(sacchrides) such as gum arable and pectin may be used. If an organic solvent base is to be utilized, almost any polymer system that is dissolvable may be used. This may include those polymers listed in the aqueous examples above but will also include the additional polymers of poly(acetals), such as polyvinylbutyral, poly(vinyl halides), such as polyvinyl chloride and polyvinylene chloride, poly(dienes) such as polybutadiene, poly(alkenes) such as polyethylene, poly(aerylates) such as polymethyl acrylate, poly(methacrylates) such as poly methylmethacrylate, poly(carbonates) such as poly(oxycarbonyl oxyhexamethylene, poly(esters) such as polyethylene terephthalate, poly(urethanes), poly(siloxanes), poly(suphides), poly(sulphones), poly(vinylnitriles) , poly(acrylonitriles) , poly(styrene) , poly(phenylenes) such as poly (2,5 dihydroxy-1,4-phenyleneethylene) , poly(amides), natural rubbers, formaldehyde resins and other polymers listed in the Polymer Handbook (Second Edition), J. Brandrup, E.H. Emmergut, eds., John Wiley and Sons, NY, 1975 (pages IV-242).

A plurality of multilayer interference thin film flakes or platelets 16 are disposed in the sheet 11 between the top and bottom surfaces 12 and 13. The flakes 16 have upper and lower parallel surfaces 17 and 18 and have a maximum dimension or width along the surfaces 17 and 18 and a thickness measured in the direction perpendicular to the surfaces 17 and 18 so that the flakes have an aspect ratio of at least 2:1 with respect to the width versus the thickness. The flakes can be of a single color or can be optically variable. They can be manufactured in accordance with the teaching of Patent

No, 5,135,812. The optically variable pigments can be produced by all dielectric thin film layers or metal dielectric layers as described in Patent No. 5,135,812.

The metal dielectric multilayer interference thin film coating making up the optically variable flakes can be in the form of an opaque metallic layer having first and second surfaces with a dielectric layer of a low index of refraction on each side of the first and second surfaces and a thin absorbing layer having an n/k ratio of near unity where n is the refractive index and k is the absorption constant. The low index material can be magnesium fluoride whereas the absorbed layer can be chromium. The thick substantially opaque metal layer can be formed of aluminum.

The pigment flakes 16 which are to be introduced into the polymeric sheet to be manufactured can be introduced into the dry polymer and mixed therewith immediately prior to being fed into the extruder hopper feed system. The amount of pigment flakes that can be added in the ratio desired and can range from more than 30% to less than 0.1% by weight with respect to the polymer. With the pigment flakes mixed therein, the polymer is heated to fully melt ' the same. The molten polymer with the pigment flakes therein is passed through a die which is extruded onto a cooled casting drum so that the molten polymer is quenched rapidly to an amorphous film. Typically the molten polymer is cooled from the melt temperature of about 275°C to below 120°C within 20 seconds.

A forward draw is then carried out for uniaxial orientation of the polymer by heating the film to its draw temperature, above 90°C and stretching it between two sets of nip rollers, the second set running faster than the first set to cause stretching in one direction of the film to cause molecular chains within the film to align in the draw direction which in turn causes uniaxial orientation of the film. After, the film has been uniaxially oriented, it is passed through a sidewise draw to create

biaxial orientation or orientation in a direction perpendicular to a uniaxial orientation. The sidewise draw is carried out in a conventional stentor (not shown) which preheats the film to 80-90°C and draws at a temperature ranging from 100-120°C by gripping the edges of the film as it is being drawn forwardly in the stentor. After the sidewise draw has been completed, the biaxially oriented film is passed through a conventional crystallization oven (not shown) having a temperature ranging from 200-230°C to firstly cause the film to become more crystalline with the molecular chains packing together in regular arrangements giving a density increase, secondly to cause the amorphous regions to relax and act as stress-relieving zones and thirdly to cause the crystalline regions to become disoriented out of the plane of the film. These changes give rise to identifiable properties of the film. The relaxation of strains plus the crystallization give a very dimensionally stable film.

It has been found in connection with the present invention that the biaxial orientation of the film has additional advantages with respect to orienting the pigment flakes 16 in the film. It has been found that when the film is going through the forward direction draw, the pigment flakes having their first and second surfaces 17 and 18 disposed perpendicular to the direction of the draw will be caused to tip over so that their first and second surfaces 17 and 18 lie in planes which are parallel to the first and second surfaces of the film. Similarly when the film is subjected to the sidewise draw, the pigment flakes 16 which have their surfaces lying in directions which are perpendicular to the direction of the sidewise draw will be tipped over so that their first and second surfaces 17 and 18 also lie in planes which are parallel to the first and second surfaces of the film 11.

The results of this biaxial orientation of the film 11 are shown in FIG. 1 in which as shown in cross section in Figure 1 transverse of the film 11, the pigment flakes

r

16 lie in planes parallel to the surfaces 12 and 13 of the film. Similarly, looking in cross section longitudinal of the film as also shown in FIG. 1, the flakes 16 also lie in planes parallel to the surfaces 12 and 13 of the film.

It has been found that it is very important that this mechanical movement during biaxial orientation of the film causes the appropriate alignment of the pigment flakes in the film hereinbefore described and so that the flakes are disposed below the surfaces of the film to provide the film with smooth first and second surfaces 12 and 13. This mechanical movement during biaxial orientation is also desirable because the molten polymer is still viscous so that the flakes have difficulty in settling down into the viscous mass during forming of the film without the use of the mechanical stretching hereinbefore described. It also has been found that the thinner the film produced, the greater the likelihood that all or substantially all of the flakes 16 will be oriented properly. By way of example, a film 11 can have a thickness of 2-5 microns with the pigment flakes having a thickness of 1-2 microns.

The film 11 after it is passed through the crystallization oven can be cooled and then can be slit to desired widths by trimming off the edges and trimming the same to suitable sizes, as for example widths of 1-3 millimeters. The uses of the film shown in FIG. 1 will be described hereinafter in conjunction with the additional embodiments of the invention disclosed herein.

When it is desired to provide additional support for the polymer sheet 11, a substrate or substrate layer 21 can be provided to form a composite structure 22 shown in FIG. 2. This substrate or substrate layer 21 has upper and lower spaced-apart parallel surfaces 26 and 27. This substrate or primary layer 21 can be formed from any synthetic, film-forming polymeric material. Suitable polymeric materials include thermoplastic materials.

This substrate layer or primary layer 21 may be biaxially oriented in the same manner as the film 11 to

forward direction first and thereafter in a sidewise direction.

It should be appreciated in conjunction with the present invention that simultaneous biaxial orientation can be affected by extruding a thermoplastic polymeric tube which is subsequently quenched, reheated and then expanded by internal gas pressure to induce transverse orientation in one direction and to cause axial orientation in the opposite direction. This can be accomplished by withdrawing the polymeric tube at a rate which will induce longitudinal orientation at right angles to the first direction of orientation caused by the gas expansion.

It also should be appreciated that in conjunction with the present invention both the secondary layer 11 and primary layer 21 can be formed substantially simultaneously by simultaneous coextrusion of the respective film-forming layers through independent orifices of a multi-orifice die and thereafter uniting the still molten layers, or preferably by a single channel of coextrusion in which molten streams of the respective polymers are first united within a channel leading to a die manifold and thereafter extruded together from the die orifice under conditions of streamlined flow without intermixing thereby to produce a composite sheet. The coextruded sheet can be then stretched to effect molecular orientation in a forward direction of both layers simultaneously and thereafter sidewise stretched to produce the biaxial orientation of both layers and thereafter inducing partial crystallization of the secondary layer 11. In such cases it may be preferred to heat set under dimensional restraint at a temperature" greater than the crystalline melting temperature of the secondary layer polymer and causing the film to cool to ensure that the secondary layer polymer remains essentially amorphous.  The heat setting of a polymeric

film comprising a polyester primary layer and a cold polyester secondary layer is typically effected at a temperature ranging from 200-250°C, By providing an amorphous secondary layer 11, voiding around the pigment flakes during orientation is substantially eliminated or at least significantly reduced to provide improved optical properties for the film. Thus, as shown in FIG. 2, the secondary layer 11 containing the multilayer interference thin film flakes is provided on one surface, as for example on the top or first surface 26 of the substrate 21. By utilizing such a two layer arrangement it is possible to provide a layer 21 that is relatively thick and a layer 11 that is very thin with this thin or secondary layer containing the multilayer interference thin film flakes to make good use of the flakes since they are the expensive component of the layer. Thus, it is possible to obtain substantially total color saturation by having two or three layers of randomly dispersed flakes to (in effect). provide a continuous coating with a very thin layer thereby utilizing a small amount of material while still providing the desired color saturation.

In connection with providing the polymer sheet 11 as shown in FIG. 1, it should be appreciated that in addition to it being formed by extrusion as hereinbefore described, the sheet can be formed by casting, as for example through a conventional slot applicator. In casting, as with extrusion, the multilayer interference thin film flakes can be introduced and mixed with the solvent dissolved polymer and then passed through the slot applicator. This casting process also causes orientation of the flakes 16 so that they lie flat or in parallel planes with respect to the top and bottom surfaces 12 and 13 of the sheet 11.

The movement of the flakes or platelets 16 so that they lie on their wider sides is accomplished by three effects. In the solvent cast film, gravitational forces have a large impact on having the flakes 16 lie down on their wide sides.  This lying down is enhanced by the

surface tension which is created during drying of the cast film which is akin to the biaxial stretch hereinbefore described. With the surface tension effect, as the polymer dries and the solvent evaporates, the polymer tends to shrink and pull the flakes flat. In the direction of flow during the casting process, the flow will tend to orient the flakes along the direction of flow while permitting the flakes to settle under the force of gravity so that they will lie flat. If the polymer is a hot melt material, then the shear forces present at the coating slot die also cause the flakes to lie flat. Thus, it can be seen that the flakes are oriented in much the same manner as during biaxial stretching of an extruded film.

In the embodiment of the invention shown in FIG. 3, one of the layers 11 is also provided on the second surface 27 so that the same or a different color effect can be achieved on the other side of the substrate 21. The multilayer interference thin film flakes 16 of the present invention can be utilized to provide a pigment of a single color or one that is optically variable. Thus, the two different layers 11 on opposite sides of the substrate can have different colors or can have the same or different optically variable characteristics. In order to enhance the perception of color, the substrate 21 can be provided with a black dye or alternatively can be colored to achieve different color effects. Also it can be white.

In FIG. 4 there is shown a composite structure 32 in which the center layer 11 is the layer carrying the flakes and the outer layers 21 are clear or dyed with a color to provided different or the same color effects on opposite sides of the layer 11.

The composite structures which are shown in FIGS. 3 and 4^ can be coextruded in the manner hereinbefore described. It should be appreciated that if desired, additional layers can be provided which also can be

simultaneously coextruded and  biaxially stretched in the manner hereinbefore described•

A polymer sheet composite incorporating the present invention can range in thickness from 12-500 microns, 3-175 microns and preferably from 3-30 microns. By way of example, the secondary layers 11 can constitute from 1-50% and typically from 1-20% of the total composite thickness. The secondary layers 11 preferably have a thickness of up to 20 microns and more preferably from 0.5-10 microns.

The multilayer interference thin film flakes suitable for use as pigments in the layer 11 comprise multilayer optical coatings, typically of three and five layers and greater to produce strongly dichroic optical effects. By way of example, five layer optically variable flakes are preferably of a symmetrical design as described in Patent No. 5,135,812 and are comprised a first thin semi-opaque metal layer followed in sequence by a first dielectric layer, a thick metal reflecting layer, a second layer of dielectric material and a second thin semi-opaque metal layer. The first semi-opaque metal layer and the dielectric layer are formed of an optical coating substructure which is an inverted version of the optical coating substructure of the second semi-opaque metal and dielectric layers. Each of the semi-opaque thin metal layers preferably comprise a nominal 5 nanometer thick layer of chromium. Each of the dielectric layers are formed from a dielectric material such as silicon dioxide or magnesium fluoride to form an optical thickness of a plurality of half waves at a particularly design wavelength. The thick metal reflecting layer may comprise a layer of aluminum formed to a thickness of about 40 or more nanometers to provide high opacity and high reflection. Alternatively, instead of using chromium for the semi-opaque metal layer, a material such as nickel and stainless steel can be utilized. Instead of silicon dioxide having an index or refraction of 1.46 for the dielectric layers, other inorganic materials having a

refractive index of 1 • 65 or less such as magnesium fluoride (1.38) and aluminum oxide (1•65) also can be used. Instead of aluminum as the metal reflecting layer, materials such as gold, copper and silver as well as cobalt-nickel magnetic alloys may be used.

Three layer optically variable flakes similar in design to the five-layer structure can be used but the optical coating substructure of the second semi-opaque metal and dielectric layers can be eliminated. Furthermore, three-layer optical designs as described in U.S. Patent 5,278,590 can be used as the interference flakes.

A preferred example of a five layer optically variable flake exhibits deep green and purple hues with changes of angle of incidence light. The deep green optically variable flake comprises a plurality of half waves for a silicon dioxide layer at a wavelength at approximately 515 nanometers. This produces an optically variable flake with a sixth order reflectance maximum at 515 nanometers. A narrow band reflectance spike with about 60% or greater reflectance at the 515 nanometer wavelength results with nearly zero reflectance at nearby wavelengths. Although fourth and eighth order reflectance maxima occur in the near infrared region and the short wavelength blue regions, the flake still produces a very saturated green color. Due to the low refractive index (1.46) of the silicon dioxide layer and its high order, a large amount of color shift occurs with changes in the viewing angle of the coating. At a viewing angle of about 45°, the sixth order peak shifts into the blue region, and the fourth order peak shifts downscale into the red, leaving a low reflectance in the 515 nanometer green region. Thus, the apparent color of the coating changes from a deep green to a purple as the angle of viewing increases.

A second preferred example of a five layer optically variable flake comprises a silicon dioxide layer of a

plurality of half waves about 450 nanometers. This coating had a fourth order reflectance peak in the red part of the spectrum and a sixth order peak in the blue part of the spectrum which produced a deep purple color when viewed at normal incidence. When viewed at larger angles, the fourth order peak moved into the green region with low reflectance in the blue and red. This causes the apparent color of the coating to shift from purple to green at large viewing angles.

Thus, typically the optically variable flakes utilized in the present invention for inclusion in the secondary layer or layer 11 of a polymeric film exhibit two distinct colors, one color when viewed in a direction normal to the surface of the flake and another color when viewed at a substantial angle such as 45° with respect to the surface of the flake. This dramatic color shift is achieved because of the use of at least one dielectric layer having a low refractive index, preferably at 1.65 and below.

The flakes 16 suitable for use in the secondary layer or layer 11 of a polymeric film according to the present invention preferably have a particle size by which is meant the size of the maximum width of the flake of 0.5-2 00 microns, and preferably in the range of 1-20 microns. The mean particle size, i.e. the maximum width of the flakes, of the flakes is preferably, 1-20 microns.

The aspect ratio, by which is meant the ratio of the maximum width to the thickness, of the optical variable flakes is suitably greater than 2:1, preferably in the range of 5-10:1.

In order to obtain the advantageous properties of the present invention the concentration of the optically variable flakes present in the layer 11 was suitably in the range of 1-50% by weight and preferably 2-3 0% by weight .with respect to the weight of the polymer in the layer 11.

In connection with the present invention it has been found that it is desirable to bake the pigment flakes at a relatively high temperature, as for example at 250°C or above for a period of time ranging from 2-4 hours to make the pigment flakes more durable. Although it is not exactly understood what is occurring, it is believed that baking at a high temperature in air or in oxygen improves the durability of the flakes. Substantially the same effects are achieved by placing the pigment flakes in the polymeric film during extrusion of the same and during biaxial orientation of the polymeric film because of the high temperatures utilized.

Although in connection with the present invention it was described that the pigment flakes 16 could be added to the polymeric material prior to extrusion of the same, it should be appreciated that the flakes 16 if desired may be added during monomer transfer or in the autoclave. It has been found, however, that it is preferred to incorporate the flakes as a glycol dispersion during the esterification reaction stage of the polyester synthesis. Alternatively, the pigment flakes may be added directly to the polymer chip prior to extrusion. Thus, the flakes may be added as a dry powder into the polymer melt extruded therefrom.

The layers of film made in accordance with the present invention may contain any of the additives conventionally employed in the manufacture of polymeric films. Thus, agents such as dyes, pigments, lubricants, anti-oxidants, anti-blocking agents, surface active agents, ultra-violet light stabilizers, viscosity modifiers and dispersion stabilizers may be incorporated in the primary and/or secondary layer(s), as appropriate. In particular, the dichroic optical effects of the optically variable flakes can be combined with certain matching or contrasting dye colors and/or pigments added to the polymeric material of the secondary layer in order to produce other colors with other color-shifting effects.

Transparent pigments and dyes can be used to block out unwanted colors,  for example as disclosed in Patent US No. 5,135/812.

It should be appreciated that the composite construction herein disclosed can also be formed of materials which will seal onto themselves or alternatively additional layers can be provided so that sealing can be accomplished. It also should be appreciated that a polymeric film made in accordance with the present invention may be coated on one or both surfaces with one or more additional coatings such as ink, lacquer and/or metal layers to form a laminate or composite which exhibits improved properties, such as antistatic, adhesion promoting or release, compared with the component materials.

The biaxial orientation typically can be carried out by stretching in the forward and sideways directions in suitable amounts to accomplish the production of a film having the desired thickness. By way of example, one film was stretched 3.6 times its original, dimension in the * forward direction and 4.2 times its original dimension in a sideways or a transverse direction. The film composite was finally heat-set under dimensional restraint in a stentor oven at a temperature of about 225°C.

The biaxially oriented polymeric film optical product made in accordance with the present invention as hereinbefore described and having oriented multilayer interference thin film flakes therein can be utilized in many different products. Particularly novel and desirable color effects can be obtained which can be utilized for various decorative purposes. When the flakes are in the form of optically variable pigments, they are particularly useful in providing security capabilities in security documents such as bank notes, certificates, credit cards and security type identification documents, such as drivers licenses and the like. In order to eliminate the need for large quantities of the film, small portions of

the polymeric film can be incorporated i.nto the security documents. They also can be incorporated in labels or packaging of articles which may be subject to counterfeiting. The presence of even a small amount of the polymeric sheet in the security document makes it possible for one, as for example, a man on the street, to readily distinguish between a genuine article and a counterfeited article by observing the presence or absence of a color shift.

The security is provided because it would be very difficult if not impossible for a counterfeiter to replicate the multilayer interference thin film flakes because of the complex technology used therein. In addition it would require a huge capital expenditure to incorporate the same in a biaxially oriented polymer film to create the desired optical effects. In addition, the security documents cannot be copied on color copiers because the optically variable characteristic cannot be duplicated by the color copier.

In FIG. 5 there is provided another composite polymeric sheet construction 34 in which the polymeric sheet is provided with a base or substrate 3 6 having upper and lower surfaces 37 and 38. The base substrate 36 in comparison to the substrate of the hereinbefore described embodiments can be relatively thick as for example from 5 mils to 3/8 inch and can be clear. The center layer 11 provided on the surface 37 can be of the type hereinbefore described and can be in the form of a thin layer of polymeric material containing the optically variable flakes 16 hereinbefore described. In addition to the optical variable flakes, other materials such as dyes, pigments, aluminum flakes and the like can be incorporated into the layer 11. These dyes, pigments and the like can be used for various purposes well known to those skilled in the-art. For example, they can be used to block out an undesired color at various angles. They also can be used to subtract a color. An overlayer 39 can be provided over

the layer 11 and can be formed of suitable relatively hard material such as a lacquer. Such a composite structure 34 as shown in FIG- 5 can be utilized in a number of applications as for example for flooring and other decorative effects.

An example of the manner in which the invention can be practiced in utilizing the polymeric film of the present invention in a security document 41 is shown in FIG. 6 in which the security document is in the form of a sheet of material such as a bank note formed of paper having a thickness ranging from 2-3 mils and having first and second surfaces 42 and 4 3 which are spaced apart and parallel with a thread 46 is at least partially embedded in the paper of the note. The thread 4 6 extends transversely across the note adjacent one edge of the same as shown in FIG. 6 with spaced-apart portions 4 6a of the thread being exposed on one or the top surface 42 with intermediate portions 46b being embedded within the paper of the bank note as shown in FIG. 7, Alternatively, as shown in FIG. 8, the thread 46 can be embedded in the paper of the bank note by having spaced-apart portions 46a being visible from the surface 42, intermediate portions 46b being buried within the paper of the note and additional spaced-apart portions 46c visible from the other surface 43 of the bank note.

The thread 4 6 can be formed from the biaxially oriented polymeric sheet 11 or the cast film hereinbefore described by slitting the sheet 11 to appropriate widths, as for example 1.5-3 mils and with a thickness of .5 mil to provide an elongate strip serving as the thread 46. Such a thread would have a rectangular cross section. In accordance with the present invention, the thread could be incorporated into the bank note as shown in FIG. 6 to remove a one color or provide a one color or one optically variable effect from one side of the bank note. If it is incorporated into the bank note as shown in FIG. 7 so that portions of the same are visible on opposite sides of the

note, two different color effects or optically variable effects can be achieved on opposite sides of the note. For example, a gold-to-green shifter could be incorporated on one side and a green-to-blue shifter could be incorporated on the other side. Alternatively, one side could just be a metalized reflector, as for example having aluminum flakes incorporated therein with the other side having an optically variable effect•

It should be appreciated in connection with the foregoing that other than the threads, small portions of the polymeric film of the present invention can be incorporated into the security documents to form an integral part thereof• Thus, such portions can be utilized in credit cards, transit passes or any other value document.

An example of a security document is shown in FIG. 9 which as shown therein can be in the form of a California driver's license 51 of a suitable size so that it can readily fit into a conventional billfold, as for example 2" X 3¼. It is provided with a relatively rigid substrate 52 formed of a suitable plastic of the type hereinbefore described. It can have a suitable thickness, as for example 2-10 mils. It has upper and lower planar spaced-apart parallel surfaces 53 and 54. A sheet 56 of a suitable material such as paper can be laminated to the surface 53 by the application of heat and pressure and the use of an adhesive (not shown). The sheet 56 depending upon the application for the security document can carry a picture or a photograph 57 and printed information 58 as shown in FIG. 8. The photograph, by example may be a color photograph and the printed information can be in different colors. In such an application, the sheet 56 can be opaque. However, it should be appreciated that if desired, the sheet 56 can be formed of a semi-transparent material.

A polymer sheet 61 incorporating the present invention is adhered to the sheet 56 by laminating it

thereto by the use of a clear adhesive (not shown) and by

the application of suitable heat and pressure to complete

the security document.  The polymer sheet contains

multilayer interference thin film flakes 62 of the type

hereinbefore described.  By way of example, the polymer

sheet 61 in this application can be relatively thin, as

for example 2-3 microns.  The flakes can be in relatively

low concentration, as for example in the lower ranges

hereinbefore set forth so that the polymer sheet 61 is

semi-transparent to permit viewing of the information on

the sheet 56, as for example the photograph 57 and the

printed information 58 by the human eye.  The flakes 62,

in such an application can be of the optically variable

type to provide a relatively low color concentration upon

which a color shift still exists to the human eye to

thereby provide an additional level of security to the

security document 51.

In summary connection with the present invention, by

■ incorporating the multilayer interference thin film flakes 

the polymeric film, it is possible to maximize the optical effect from the optical flakes and to minimize the amount of flakes which is required. This is important because the pigment flakes are relatively expensive in comparison to the cost of the polymeric film. Theoretically, the best optical performance can be achieved by having a single plane of the flakes with the flakes touching each other so that they are in effect a monolayer with minimum use of flakes. In practice, this optimum arrangement of the flakes is difficult to achieve because the polymeric sheet has a third dimension and thus the flakes may not lie in any single plane. Also there may be some overlapping of the flakes and some gaps in between the flakes. However, by orientation of the flakes in the polymeric sheet, as hereinbefore described optimum optical performance of the flakes is achieved. By utilizing relatively high temperatures in the extrusion process above approximately 250°C the viscosity of the

molten polymer is reduced. This permits the flakes to more readily orient in the desired manner hereinbefore described. In addition, by extruding and thereafter drawing the polymeric film so that it is very thin optimizes the distribution of the flakes. By utilizing a dark or black background, the viewer perceives an optical effect which is brighter than with a white background. By utilizing dyes in coextruded layers, it is possible to achieve still different optical effects. The polymeric sheet which is created in the present invention by casting or extrusion is very stable and durable.

This application has been divided out of Indian Patent application No,77/MAS/95 which relate to a polymeric sheet material having oriented multilayer interference thin film flakes.

Our copending divisional application relates to a security product consisting of a sheet material and an optical article.

WE CLAIM:

1. A method for producing an optical product having multilayer interference thin film flakes said product having at least a first and second parallel surfaces and a width and a thickness and having an aspect ratio of at least 2:1 for the width with respect to thickness comprising melting a polymeric material, introducing the flakes into the polymeric material, forming the melted polymeric material into a molten mass with the flakes therein to cause the flakes to orient themselves in the molten mass as it is being formed into a sheet having first and second parallel surfaces so that the first and second surfaces of the flakes lie in planes parallel to the first and second parallel surfaces of the sheet and cooling the sheet to cause the same to solidify to form a sheet.

2.	The method as claimed in claim 1 comprising the steps of heating the cooled sheet and stretching the sheet in first and second directions to cause biaxial orientation of the molecular chains in the sheet and at the same time to cause orientation of the flakes so that they lie in planes in the directions of biaxial orientation and further cooling the sheet,

3.	The method as claimed in claim 1 comprising the step of coextruding the sheet with an additional layer of polymeric material so that the additional layer is adherent to the first surface of the sheet.

4.	The method as claimed in claim 1 comprising the step of introducing a

color into the additional layer of coextruded material.

5.	The method as claimed in claim 1 comprising the step of coextruding

another layer of polymeric material so that the other layer is adherent

to the second surface of the sheet.

6.	The method as claimed in claim 1 comprising the step of forming the

molten mass onto a releasable substrate drawing the polymeric sheet

so as to orient the flakes in the polymer as it solidifies and removing

the solidified polymeric sheet from the releasable substrate.

7.	A method for producing an optical product having multilayer

interference thin film flakes substantially as herein described with

reference to the accompanying drawings.

Documents:

				991-mas-2000-abstract.pdf

				991-mas-2000-assignement.pdf

				991-mas-2000-claims filed.pdf

				991-mas-2000-claims grand.pdf

				991-mas-2000-correspondnece-others.pdf

				991-mas-2000-correspondnece-po.pdf

				991-mas-2000-description(complete) filed.pdf

				991-mas-2000-description(complete) grand.pdf

				991-mas-2000-drawings.pdf

				991-mas-2000-form 1.pdf

				991-mas-2000-form 19.pdf

				991-mas-2000-form 26.pdf

				991-mas-2000-form 3.pdf

				991-mas-2000-other documents.pdf

« Previous Patent

Next Patent »

Patent Number	210161	

Indian Patent Application Number	991/MAS/2000	

PG Journal Number	50/2007	

Publication Date	14-Dec-2007	

Grant Date	21-Sep-2007	

Date of Filing	22-Nov-2000	

Name of Patentee	FLEX PRODUCTS, INC	

Applicant Address	DELAWARE CORPORATION, 2793 NORTHPOINT PARKWAY, SANTA ROSA, CALIFORNIA 94507, USA	

Inventors:

#	Inventor's Name	Inventor's Address	

1	ROGER W PHILLIPS	466 JACQUELINE DRIVE, SANTA ROSA, CALIFORNIA 95404	

2	PAUL G COOMBS	275 JACQUELINE DRIVE, SANTA ROSA, CALIFORNIA 95404	

3	PATRICK K HIGGINS	9971 Troon court, Windsor California 95492	

4	CHARLES T MARKANTES	155 STONY POINT ROAD#21 SANTA ROSA, CALIFORNIA 95401	

PCT International Classification Number	B32B15/04	

PCT International Application Number	N/A	

PCT International Filing date		

PCT Conventions:

#	PCT Application Number	Date of Convention	Priority Country	

1			NA	

© All Indian Patents, 2013-2021.

  Patent data available in the public domain from Indian Patents Office, Department of Industrial Policy and Promotions, Ministry of Commerce and Industry, Government of India.
