Repository: anandvc/allindianpatents

File: patents/210179-a-process-and-a-device-for-producing-magnesium-lithium-alloy.html
Indian Patents. 210179:A PROCESS AND A DEVICE FOR PRODUCING MAGNESIUM LITHIUM ALLOY

Indian Patents

Recently Granted Patents

  Recently Published Patents

Title of Invention	A PROCESS AND A DEVICE FOR PRODUCING MAGNESIUM LITHIUM ALLOY

Abstract	This invention relates to a novel process for preparing magnesium lithium alloy. Solid lithium metal is added ur.der alloying conditions to molten magnesium in the absence of conventional fluxes. The resulting alloy is free from alkali metal contamination. The alloy yield is very high. The invention also includes a device for preparinl this alloy. It consists of an encasement chamber, an alloying chamber, a casting chamber, and a means for electrically heating the alloying chamber.	

Full Text	 

This  invention relates to a process and a device  for making magnesium lithium alloy.

Magnesium lithium alloys are the lightest metallic alloys whioh can be used as structural materials. Density of these alloys range from 1.35 - 1.5g/cc. They also exhibit very high specific stiffness of more than 3100 x 10 mm and is second only to beryllium. These alloys possess excellent formability due to change of hep structure of magnesium into bcc structure due to alloying with lithium. Because of these characteristics, magnesium-lithium alloys are extensively used in the manufacture of space crafts upper stages of satellite launch vehicles and the like where weight reduction is of paramount importance.

However, process of preparing these alloys by melting and casting poses formidable problems due to the extremely high reactivity of lithium. Explosive tendency of lithium often leads to fire hazards and the metal needs to be stored under protective atmosphere. Magnesium is also highly reactive in nature. The considerable difference in density between magnesium (l,74g/cc) and lithium (0.54g/cc) also poses problems related to the uniformity in composition along  the length of the billets.

Several attempts have been made for preparing magnesium-lithium alloy and a brief description is given hereinbelow.  In conventional flux melting technique a protective

cover of fluxes based on chlorides/fluorides of sodium, potassium and magnesium is used. In this method solid lithium was added to molten magnesium with other alloying elements if added. The alloy prepared by this method showed very low ductility as a result of sodium and potassium pick up during the alloying process.

Special flux melting technique containing fluxes of chlorides and fluorides of lithium has also been developed. Solid lithium was added to a liquid melt of magnesium and other alloying elements. Though alkali metal contamination is avoided by this method, flux becomes heavier than the alloy, leading to dross formation. Difficulty in separating the flux and metal, resulting in flux inclusion in the alloy and poor alloy yield are also observed.

In yet another known method, conventional fluxes together with special fluxes are used. Flux based on chlorides and fluorides of sodium, potassium and magnesium was adapted for magnesium melting while a flux based on chloride and fluoridr- of lithium was used for lithium melting. Molten magnesium was added to molten lithium according to this process. Though process cost IS low, difficulties like dross formation, flux inclusions and poor yield are the draw backs associated with this .nethod.

In  another  method soiid magnesium and  solid  lithium were  melted in an atmosphere of argon and  the pouring was  done

in air. Advantages observed were minimum alkali metal contamination and improvement in alloy yield. Disadvantages were the dross inclusions during the pouring step and segregation of lithium resulting in non-uniformity in composition.

The prior art described herein above clearly indicates that none of the methods resulted in the production of premium quality cast billets free from alkali metal contamination, flux/dross inclusion and gravity segragation of lithium. Minimum loss of lithium during melting, high alloy yield after casting and recycling of casting scrap are also important considerations, especially keeping in view of the very high cost of lithium metal and limited natural resources of exploitable lithium containing ores.

The present invention has been made to overcome the above discussed difficulties faced in the process of preparing magnesium lithium alloys. The entire alloy making process including the casting step of the molten alloy is carried out in the absence of any flux. This, no doubt, eliminates flux inclusions in the billet and also significantly increases the alloy yield as flux contaminated waste metal is not at all produced during this alloy making process.

Metals for alloy making are cleaned separately. Magnesium pieces are cut and then cleaned using emery paper, acetone and 5% nitric acid.  Lithium pieces stored  and cut using

mineral oil as coolant. After removing the coolant oil, lithium pieces are kept in lithium container using a flow of argon preferably at the rate of 5 lit/min. Magnesium is melted in an atmosphere of argon and lithium pieces and other alloying elements are introduced into the molten magnesium. The alloy melt is preferably maintained at a temperature of 650*^0 to 700'"'C. The alloy is stirred for about 10 minutes and the molten alloy is cast into billets after evacuating the casting chamber with a vacuum pump and purging the chamber with argon.

Accordingly the present invention provides a process for making magnesium-lithium alloy which, according to this invention comprises the steps of adding solid lithium metal stored in argon to molten magnesium in an atmosphere of argon under known alloying conditions in the absence of conventional fluxes and subsequently casting the molten alloy in an atmosphere of argon.

The percentage of lithium and magnesium in the alloy is not critical and may be varied as desired.

is  found  to  be more than  95%  consistent.  Maximum ineiting  loss  of  lithium is found to be only  2%  and  as  such

lithium recovery is more than 98%. Billets are found to be free of oxides, flux inclusions, lithium segregation and gas porosites.

This invention also includes a device i.e. a special set-up for producing magnesium lithium alloy and casting the same into billets. This device consists of a lithium cleaning and encasement chamber, a lithium container, a melting and alloying chamber provided with a controlled stirring mechanism, an electric furnace for melting magnesium and lithium, a casting chamber and argon supply mechanism.

The melting and alloying chamber may consist of a melting crucible and a cover assembly, housing, a stirrer, a plunger, a stopper and a sheathed thermocouple and down sprue for allowing the flow of the alloy from the alloying chamber to the casting chamber. Means for charging the alloy constituent metals vis lithium and magnesium, into the alloy making chamber is also provided. A movable baffle arrangement may be used for charging lithium into the alloying chamber. This avoids the need for fixing a lithium charge compartment to the alloying chamber to avoid safety hazards. The baffle mechanism also assists in adding other alloying elements, if need be. This baffle is provided on the cover assembly which has a window like opening. This window may also be located on one side of the melting crucible and may be connected to the lithium container.

The casting chamber consists of a base plate, a mould box and a cover plate which may be connected to the down sprue. The casting chamber may be mounted on an adjustable trolley for adjusting the height for mating with the down sprue. Casting cavity may be formed out of graphite pieces or split type cast iron dies. Alloying chamber, lithium chamber and the casting chamber are provided with inlet and outlet for flushing them with argon gas. Means for electrically heating the alloying chamber as well as temperature regulating arrangement for controlling the temperatures are also provided. A argon is the preferred inert gas.

This device will now be described with reference  to Figure I of the accompanying drawings.

Reference letters LC stands for the lithium container. CR is the crucible or the alloying chamber in which alloying takes place. SR and P represent the stopper arm and the plunger which are fixed on the cover plate assembly. The alloying chamber or crucible is provided with electrical heating means represented by letter F. The base of the alloying chamber is provided with an opening which is closed during melting and alloying stage with the graphite stopper head SG connected to the stopper rod assembly.  The letters DS stand for the down sprue.  The  casting

chamber is indicated by CC and encloses the casting mould M. The mould M is provided with an air insulated sleeve connectable to the down sprue for allowing the molten alloy to flow into the mould. The casting chamber is mounted on an adjustable telescopic platform AP and is mounted on movable trolley TR. Reference letters I, I' and 0 represent the inlets and the outlet for argon gas which is used to flush the device prior to and during the alloying process.

Though only a specific embodiment has been described and illustrated herein, obvious alterations known to persons skilled in the art are also within the scope and ambit of the appended claims.

WE CLAIM:

1,  A process for making magnesium lithium alloy comprising

the step of adding solid lithium metal to molten magnesium in an

atmosphere  of fergon under known  alloying  conditions  in  the

absence  of  conventional  fluxes and  subsequently casting the

molten alloy in an atmosphere of argon.

2.  The process as claimed in claim 1, wherein  lithium and magneisum are cut and  cleaned prior to alloying.

3,	The process as claimed in claim 2, wherein lithium  is

cut using mineral oil as coolant and cleaned.

4,	The process as claimed in claim 3, wherein  lithium is cleaned

with xylene and placed in the lithium container in an  atmosphere

of argon.

5.  The process as claimed in claim 2, wherein magnesium is cleaned with acetone and 5% nitric acid prior to melting.

6. The process as claimed in any of claims 1-5, wherein alloying is carried out at a temperature of 650^ to 700*^0 under mechanised stirring and argon atmosphere.

7. The process as claimed in any of the preceding claims wherein the molten alloy is cast after evacuation of the casting cavity and in an atmosphere of argon.

8.	A device for producing magnesium  lithium  alloy

comprising an encasement chamber (EC), an alloying chamber(CR) provided with stirrer means, a casting chamber (CC), means (F) for electrically heating said alloying chamber (F> and means (I, I' and 0) for flushing the device with an inert gas such as argon.

9, The device as claimed in claim 8, wherein said alloying chamber consists of a crucible, a cover assembly consisting of a stirrer, a plunger, a stopper means and a thermocouple with sheath.

10. The device as claimed in claims 8 and 9, wherein the base of said alloying chamber is provided with a down sprue closable by means of a stopper provided on the lower end of said stopper rod.

11. The device as claimed in claims 9 and 10, wherein said cover assembly is provided with a window which is connectable to said encasing chamber.

12-	The device as claimed in claim 11, wherein  a baffle

tray  is	provided  at said window to supply  lithium and  other

alloying	elements from said encasement chamber to  the  alloying

chamber.

13.	The device as claimed in claim 8, wherein said casting

chamber is mounted on a movable trolley with an adjustable

platform.

14.	A process for making magnesium lithium alloy substantially as herein described.

15.	A device for making magnesium lithium alloy substantially as herein described with particular reference to figure I of the accompanying drawings.

Documents:

				1202-mas-1999-abstract.pdf

				1202-mas-1999-claims filed.pdf

				1202-mas-1999-claims granted.pdf

				1202-mas-1999-correspondnece-others.pdf

				1202-mas-1999-correspondnece-po.pdf

				1202-mas-1999-description(complete) filed.pdf

				1202-mas-1999-description(complete) granted.pdf

				1202-mas-1999-drawings.pdf

				1202-mas-1999-form 1.pdf

				1202-mas-1999-form 19.pdf

				1202-mas-1999-form 26.pdf

				1202-mas-1999-form 3.pdf

« Previous Patent

Next Patent »

Patent Number	210179	

Indian Patent Application Number	1202/MAS/1999	

PG Journal Number	50/2007	

Publication Date	14-Dec-2007	

Grant Date	25-Sep-2007	

Date of Filing	20-Dec-1999	

Name of Patentee	M/S. INDIAN SPACE RESEARCH ORGANISATION	

Applicant Address	ANTARIKSH BHAVAN, NEW BEL ROAD BANGALORE - 560094,	

Inventors:

#	Inventor's Name	Inventor's Address	

1	MAHESH CHAND MILTAL	HEAD,SPECIAL MATERIALS DIVISION, VIKRAM SARABHI SPACE CENTRE TIRVANDRUM -695022,	

2	KANJIRAMKALAYILSUSEELAN NAIR	SPECIAL MATERIALS DIVISION, VIKRAM SARABHI SPACE CENTRE TRIVANDRUM-695022,	

3	IMANDI RAJA RAO	SPECIAL MATERIALS DIVISION, VIKRAM SARABHI SPACE CENTRE TRIVANDRUM-695022,	

4	KILAPANDAL VENKATESA NAGARAJAN	GROUP DIRECTOR,MATERIALS&METALLARGY GROUP, VIKRAM SARABHAI SPACE CENTRE,TIRVANDRUM-695022,	

5	CHANNAVAJHALA RAVICHANDRA MOULI	MANAGING DIRECTOR, QUALITY TECHNOLOGIES PRIVATE LIMITED NO 34,ROAD NO. 1 IDA MALLAPUR,NACHARAM P0,HYDERABAD-500076,	

PCT International Classification Number	C 22C 1/00	

PCT International Application Number	N/A	

PCT International Filing date		

PCT Conventions:

#	PCT Application Number	Date of Convention	Priority Country	

1			NA	

© All Indian Patents, 2013-2021.

  Patent data available in the public domain from Indian Patents Office, Department of Industrial Policy and Promotions, Ministry of Commerce and Industry, Government of India.

File: patents/210180-a-zeolite-with-structure-type-euo.html
Indian Patents. 210180:A ZEOLITE WITH STRUCTURE TYPE EUO

Indian Patents

Recently Granted Patents

  Recently Published Patents

Title of Invention	A ZEOLITE WITH STRUCTURE TYPE EUO

Abstract	The present invention relates to zeolite with structure type EUO comprising EUO zeolite with a size if kess than um, at least a portion of the EUO zeolite ctystals being in the form EUO zeolite aggregates, charcterized in that granulometry of said aggregates is such that the value of Dv,90 is less than or equal to 500 &#956;m.	

Full Text	 

TECHNICAL FIELD

The present invention relates to a zeolite with structure type EUO, characterized in that it is in the form of aggregates of zeolite crystals with a specific granulometry. The invention also relates to the use of the zeolite as a catalyst, more particularly as a catalyst for isomerising aromatic compounds containing 8 carbon atoms also known as "C8 aromatic cuts".

Zeolites with structure type EUO include EU-1, TPZ-3 and ZSM-50 zeolites. Such zeolites generally comprise at least one element X selected from silicon and germamum and at least one element T selected from the group formed by aluminium, iron, gallium, boron, titanium, vanadium, zirconium, molybdenum, arsenic, antimony, chromium and manganese, preferably aluminium, gallium, iron and boron, the overall atomic ratio X/T being 5 or more.

Isomerization of ethylbenzene to xylenes or of a mixture of xylenes and ethylbenzene requires the presence of an acidic function and a group VIII metal. The main aim of isomerising C8 aromatic cuts is to produce para-xylene. Thus the discovery of novel catalysts which are active in converting a mixture of xylenes and ethylbenzene and which are selective, i.e., for which side reactions are minimised, is important. Such side reactions, which constitute substantial losses for the reaction, result from naphthene ring opening followed or otherwise by cracking or from disputation and transalkylation reactions of C8 aromatics which lead to the formation of undesirable aromatic compounds.

PRIOR ART

United States patents US-A-4 723 051 and US-A-4 665 258 describe optimized formulations based on mordent zeolites and a group VIII metal which result in catalysts with which side reactions remain non negligible,

French patent applications FR 97/16456 and PR 97/16458 describe a catalyst based on EUO zeolite characterized by good dispersion and good distribution of the group VIII metal and by good mechanical strength and its use in isomerising C8 aromatic compounds. That catalyst leads to a relatively good selectivity, but the activity, in particular for ethylbenzene conversion, is still to be improved.

EU-l zeolite with structure type EUO, described in European patent EP-Bl-0 42 226, has a unidimensional microporous framework, with a pore diameter of 4.1 x 5.7 A (1 A = 1 Angstrom = 10'^ m) ("Atlas of Zeolite Structure Types", W. M. Meier and D. H. Olson, 4  edition, 1996). Further, N. A. Briscoe et ai. stated in their article in the review Zeolites (1988, 8, 74) that such unidimensional channels have lateral pockets with a depth of 8.1 A and a diameter of 6.8 x 5.8 A. The crystallite size, also termed EU-1 zeolite crystals, is in the range 1 to 3 microns and the aggregate size is in the range 425 to 1000 microns.

US-A-4 640 829 concerns a ZSM-50 zeolite which according to the "Atlas of Zeolite Structure Types", W. M. Meier and D. H. Olson, 4^*" Edition, 1996, has the same EUO structure type as EU-1 zeolite. That patent describes a mode of synthesising ZSM-50 comprising mixing a source of alkali metal ions, dibenzyldimethylammonium ions, silicon oxide, water and aluminium oxide.

EP-A-0 051 318 relates to TPZ-3 zeolite which, according to the "Atlas of Zeolite Structure Types", W. M. Meier and D. H. Olson, 4^ edition, 1996, has the same EUO structure type as EU-1 zeolite. That patent describes the use of TPZ-3 zeolite as a catalyst, for example for isomerising C8 aromatic compounds.

SUMMARY OF THE INVENTION

The present invention concerns a zeolite with structure type EUO comprising EUO zeolite crystals with a size of less than 5 jim, at least a portion of the EUO zeolite crystals being in the form of EUO zeolite aggregates, characterized in that the granulometry of the aggregates is such that Dv,90 is less than or equal to 500 \xm. More particularly, the invention concerns EU-1 zeolite with structure type EUO.

IMPORTANCE OF THE INVENTION

EUO zeolite, for example EU-1 zeolite as defined in the present invention, used as a catalyst in association with at least one binder, at least one metal selected fiow elements from group VIII of the periodic table, said metal preferably being deposited on the binder, has improved catalytic performances for hydrocarbon transformation in terms of activity, such as isomerization of C8 aromatic cuts, i.e., of mixtures constituted by xylenes and possibly ethylbenzene.

DESCRIPTION

The crystals and crystal aggregates of the zeolite with structure type EUO of the invention must have specific characteristics in terms of size. The zeolite with structure type EUO of the invention can be EU-1 zeolite, TPZ-3 zeolite or ZSM-50 zeolite. The term "aggregate" as used in the present description means an ensemble formed by at least two crystals of zeolite having at least one contact point between them.

The aggregate size is determined by laser diffraction granulometry. This measurement is carried out on powdered zeolite suspended in water. After a first measurement, the suspension is subjected to ultrasounds for thirty seconds then another measurement is carried out. The ultrasound used is characterized by a power of 50 W and a frequency of 50 kHz. This procedure is repeated until the reuse no longer changes (to ± 5%). The size distribution of the aggregates defined by volume is calculated form the light signals collected by the detectors and using Fraunhofer theory. Dv,X is defined as the diameter of the equivalent sphere such that X% by volume of the aggregates have a diameter less than said diameter, after ultrasound. These characteristics are obtained directly during zeolite synthesis and/or by any method which can reduce the aggregate size, such as post-synthesis grinding or appropriate milling before forming.

The zeolite with structure type EUO of the invention contains at least one element X selected from silicon and germanium and at least one element T selected from the group formed by aluminium, iron, gallium, boron, titanium, vanadium, zirconium, molybdenum, arsenic, antimony, chromium and manganese, preferably aluminium, gallium, iron and boron, the overall atomic ratio X/T being 5 or more. The zeolite is characterized in that the zeolite crystal size must be less than 5 M-m, preferably less than 0.5 |im and more preferably less than 0.2 \xm, limits included, at least a part of the zeolite crystals being arranged in the form of aggregates, said crystal aggregates having a granulometry such that the value Dv,90 is 500 jam or less; Dv,90 is preferably 400 in or less; more preferably Dv,90 is 200 um or less; and still more preferably Dv,90 is 50 |im or less.

In a first method for preparing the EUO zeolite of the invention, the zeolite crystal and crystal aggregate size can be controlled during synthesis and depend on the crystallization processes as a whole which are controlled by the synthesis parameters.  These parameters include supersaturation

(reactant concentration), pH (alkalinity), ionic strength (salt addition), solid seed addition, the temperature profile and the mixing and stirring characteristics.

The zeolite with structure type EUO of the invention is obtained, for example, using a synthesis method comprising reacting an aqueous mixture with at least one source of at least one element X selected fi"om silicon and germanium, at least one source of at least one element T selected from aluminium, iron, gallium, boron, titanium, vanadium, zirconium, molybdenum, arsenic, antimony, chromium and manganese, at least one nitrogen-containing organic compound Q selected from alkylated polymethylene a-co diammonium salt derivatives, an amine degradation product of the derivative, precursors of the derivative, a dibenzyldimethylammonium salt and precursors of that salt. The mixture is reacted until the zeolite crystallises. The alkylated polymethylene a-o diammonium salt derivative, used in particular for synthesising the EU-1 zeolite, is defined by the formula: RiR2R3N^(CH2)nN^ R4R5R6, n being in the range 3 to 14 and Ri to R^, which may be identical or different, representing alkyl or hydroxyalkyl radicals containing 1 to 8 carbon atoms and containing one or more hydroxyl groups; up to five Ri to Ri radicals can be hydrogen.

The reaction mixture is stirred. As an example, the mixture is stirred by applying at least two substantially different stir rates. Preferably, stirring is carried out at a first stir rate then at a second stir rate which is substantially higher than the first stir rate. Thus, for example, the second stir rate is at least 5% higher than the first stir rate, or at least 20% higher than the first stir rate, or at least 50% higher than the first stir rate. The time during which stirring is carried out by applying the first stir rate represents, for example, 90% of the total stirring time or, for example, 95% of the total stirring time.

In a particular implementation, which may or may not be independent of the preceding implementation, seeds S of at least one zeolite which is identical to or different fiow the EUO zeolite can optionally be used during synthesis. In general, the seed particle size must be calibrated to between 0.005 and 500 |am, preferably in the range 0.01 to 250 |im.

Thus seeds of at least one zeolite, for example with structure type LTA, LTL, FAU, MOR, MAZ, OFF, FER, ERI, BEA, MFI, MTW, MTT, LEV, TON and NES, IM-5 or a NU-85, NU-86,

NU-88 zeolite or a zeolite with structure type EUO can be used.  Preferably, the seeds used are constituted by seeds of at least one zeolite with structure type LTA, FAU, MOR, MFI or EUO.

In a particular implementation, the seeds are different from the EUO zeolite. They can be different from the EUO zeolite of the invention in their structure type or in the chemical composition of the crystalline framework.

The seeds S are introduced directly after synthesis or after having undergone at least one of the steps selected from the following post synthesis steps: washing, drying, calcining and ion exchange. Seeds can be introduced at any point in the preparation of the EUO zeolite. The seeds can be introduced at the same time as the sources of the metal oxides, or the organic structuring agent, or the seeds can be introduced first into the aqueous mixture, or the seeds can be introduced after introducing the oxide precursors and the structuring agent. Preferably, the seeds are introduced after at least partial homogenization of the aqueous mixture containing the metal oxide precursors and the structuring agent.

In a further particular implementation, independent or otherwise of the preceding implementation, it may be advantageous to add at least one alkali metal or ammonium salt P to the reaction medium. Examples which can be cited are strong acid radicals such as bromide, chloride, iodide, sulphate, phosphate or nitrate, or weak acid radicals such as organic acid radicals, for example citrate or acetate. This salt can accelerate crystallisation of zeolites with structure type EUO, for example EU-1 zeolite, from the reaction mixture and it can affect the size and form of the crystals of said zeolites.

The  mixture used in synthesising the zeolite with structure type EUO generally has the

following composition, expressed in the oxide form:

XO2/T2O3	at least 10

OH7X02	0.002 to 2.0

Q/XO2	0.002 to 2.0

Q/(M >Q)	0.1 to 1.0

H:0/X02	1 to 500

P/XO.	0 to 5

S/XO2	0 to 0.1

where

X is silicon and/or germanium.

T is at least one element selected from aluminium, iron, gallium, boron, titanium, vanadium,

zirconium, molybdenum, arsenic, antimony, chromium and manganese;

M represents an alkali metal or an ammonium ion;

Q represents the organic structuring agent or the decomposition products of said derivative or

precursors of the derivative;

S represents zeolite seeds expressed in their dried, claimed or exchanged form;

P represents the alkali metal or ammonium salt.

M" and/or Q can be present in the form of hydroxides or salts of inorganic or organic acids provided that the OK/XO2 criterion is satisfied. The preferred alkali metal (M^) is sodium.

The reaction mixture is normally caused to react under autogenously pressure, optionally adding a gas, for example nitrogen, at a temperature in the range 85°C to 250°C until zeolite crystals with structure type EUO form, which can take from 1 minute to several months depending on the reactant composition, the mode of heating and the mixture, the working temperature and the degree of stirring.

When the reaction is over, the solid phase is collected on a filter and washed and is then ready for subsequent operations such as drying, calcining and ion exchange.

When the material with structure type EUO being prepared is EU-1 zeolite, the alkylated polymethylene a-co diammonium derivatives Q are, inter alia, alkylated hexamethylene a-co-diammonium derivatives and especially methylated hexamethylene a-co diammonium derivatives, more preferably still 1,6-N,N,N,N',N',N',- hexamethylhexamethylenediammonium salts, for example the halide, hydroxide, sulphate, silicate or aluminate. The alkylated polymethylene a-o) diammonium derivatives can be obtained fiow precursors. Suitable precursors of the starting alkylated pO methylene a-co diammonium derivatives are in particular the related diamines together with alcohols, alkyl halides, alkane diols or the related alkane halides together with alkylamino, preferably trialkylamines. They can be used as they are in situ or they can be preheated together in the reaction vessel, preferably in solution before adding the other reactants necessary for synthesis of the EU-1 zeolite

When preparing the ZSM-50 zeolite, the organic structuring agent Q can be a dibenzyldimethylammonium salt such as the halide, hydroxide, sulphate, silicate or aluminate. Dibenzyldimethylammonium salts can be obtained from precursors. Suitable precursors are benzyldimethylamine and a benzyl halide or benzyl alcohol. They can be used as they are in situ or they can be preheated together in the reaction vessel, preferably in solution, before adding the other reactants necessary for synthesis of the ZSM-50 zeolite.

The preferred element X is silicon. The preferred element T is aluminium.

The silicon source can be any one in normal use envisaged for zeolite synthesis, for example solid powdered silica, silica acid, colloidal silica or dissolved silica. Powdered silicas which can be used include precipitated silicas, in particular those obtained by precipitation from a solution of an alkali metal silicate such as ZEOSIL or TIXOSIL produced by Rhone-Poulenc, fumed silicas such as aerosils produced by Degussa and "Cabosil" produced by Cabot, and silica gels. Colloidal silicas with a variety of granulometries can be used, such as those sold under trade marks "LUDOX" from Dupont, and "SYTON" from Monsanto. Particular dissolved silicas which can be used are commercially available soluble glasses or silicates containing: 0.5 to 6,0 and in particular 2.0 to 4.0 moles of Si02 per mole of alkali metal oxide and silicates obtained by dissolving silica in an alkali metal hydroxide, a quaternary ammonium hydroxide or a mixture thereof

More advantageously, the aluminium source is sodium aluminate, but it can also be aluminium, an aluminium salt, for example a chloride, nitrate or sulphate, an aluminium alcoholate or alumina itself which should preferably be in a hydrated or hydratable form, such as colloidal alumina, pseudoboehmite, bemire, gamma alumina or an alpha or beta trihydrate.

Mixtures of the sources cited above can be used. Combined sources of silicon and aluminium can also be used, such as amorphous silica-aluminas or certain clays.

To obtain the hydrogen form of the EUO zeolite of the invention, ion exchange can be carried out using an acid, in particular a strong mineral acid such as hydrochloric, sulphuric or nitric acid, or with an ammonium compound such as an ammonium salt, for example ammonium chloride, sulphate or nitrate.  Ion exchange can be carried out by diluting once or more with the ion exchange solution.

The zeolite can be calcined before or after ion exchange, preferably before ion exchange to eliminate all adsorbed organic substances, provided that ion exchange is thereby facilitated.

In a further mode for preparing the zeolite of the invention, independent or otherwise of the preceding preparation modes, the zeolite of the invention is obtained by post-synthesis grinding.

This grinding is carried out on a zeolite with an aggregate Dv,90 of more than 500  . Any grinding technique which is known to the skilled person is suitable.. This grinding can be carried out on an as synthesised zeolite, after calcining or after cation exchange, preferably carried out on a calcined and exchanged zeolite, using a dry or wet procedure provided that grinding does not affect the crystallinity of the zeolite.

In a further mode for preparing the zeolite of the invention, which is independent or otherwise of the preceding modes, the crystal aggregate size can be controlled by adjusting the milling conditions before forming.

The invention also concerns a catalyst comprising an EUO zeolite characterized by crystal and crystal aggregate granulometries such that the size of the crystals of EUO zeolite is less than 5 nm, at least a portion of said zeolite crystals being arranged in the form of aggregates such that the Dv,90 of the aggregates is 500 ^m or less.

The formed catalyst of the present invention contains:

•	at least one zeolite with structure type EUO, for example EU-1 zeolite, characterized by a crystal

and crystal aggregate granulometry such that the size of the EUO zeolite crystals is less than 5 |i

m, preferably less than 0.5  and more preferably less than 0.2 (im, and the granulometry of the

crystal aggregates is such that Dv,90 
,  Dv,90 
•	at least one metal from group VIII of the periodic table (Handbook of Physics and Chemistry, 76**" edition), preferably selected from the group constituted by palladium and platinum and still more preferably platinum;

•	at least one binder, preferably alumina;

•	optionally, at least one element fiow the group formed by elements fiow groups IB, IIB, IIIA, IVA, VIB and VIIIB of the periodic table, preferably tin or indium;

•	optionally, sulphur.

More precisely, the catalyst generally comprises, with respect to the catalyst weight:

•	1% to 90%, limits included, preferably 3% to 60%, limits included, and more preferably 4% to 40% by weight, limits included, of at least one zeolite with structure type EUO, wherein the granulometry of the crystals and crystal aggregates is as described in the present invention, the zeolite comprising at least one element X selected from germanium and silicon and at least one element T selected from the group formed by aluminium, iron, gallium, boron, titanium, vanadium, zirconium, molybdenum, arsenic, antimony, chromium and manganese, preferably aluminium and boron, with an atomic ratio X/T of 5 or more;

•	0,01% to 10%, limits included, preferably 0.01% to 2% by weight, limits included, more preferably 0.05% to 1.0%, limits included, of at least one metal from group VIII of the periodic table, preferably selected from the group formed by platinum and palladium and more preferably platinum;

•	optionally, 0.01% to 10%, limits included, preferably 0.01% to 2%, limits included, and more preferably 0.05% to 1.0% by weight, limits included, of at least one metal from the group formed by groups IB, IDB, IIIA, IVA, VIB and VIIB of the periodic table, preferably selected from the group formed by tin and indium;

•	optionally, sulphur the quantity of which is such that the ratio of the number of sulphur atoms to the number of deposited group VIII metal atoms is in the range 0.5 to 2, limits included;

•	the complement to 100% by weight of at least one binder, preferably alumina.

Any forming method is suitable for the present catalyst. As an example, pulverization or extrusion can be used. The catalyst can also be in the form of beads.

The catalyst of the invention is generally formed such that the catalyst is preferably in the form of extrudate or beads depending on its envisaged use. The conditions for this operation are adjusted so that the size of the EUO zeolite aggregates gives a granulometry of Dv,90 
Any zeolite with structure type EUO which is known to the skilled person and satisfies the granulometry criteria of the present invention is suitable for the catalyst. Thus, for example, the zeolite used as a base to prepare said catalyst can be as synthesised EU-1 zeolite having the required

specificities regarding the X/T ratio. The zeolite used can also be ZSM-50 or TPZ-3. Generally, calcining can then be carried out, then at least one ion exchange in at least one NH4NO3 solution so as to obtain a zeolite with a greater or lesser residual sodium content.

The zeolite with structure type EUO, for example EU-1 zeolite, in the catalyst of the invention is at least partially, preferably practically completely in its acid form, i.e., in the hydrogen form (H^), the sodium content preferably being such that the Na/T atomic ratio is less than 0.5, preferably less than 0.1, more preferably less than 0.02.

The binder (or matrix) in the catalyst prepared using the process of the present invention generally consists of at least one element selected from the group formed by clays, magnesia, aluminas, silicas, titanium oxide, boron oxide, zirconia, aluminium phosphates, titanium phosphates, zirconium phosphates and silica aluminas. Charcoal can also be used. Preferably, the binder is alumina.

The metals can be introduced either all in the same way or using different techniques, at any time in the preparation, before or after forming and in any order. Further, intermediate treatments such as calcining and/or reduction can be carried out between depositions of the different metals.

The catalyst can be prepared using any method known to the skilled person. At least one group VIII element is introduced into the zeolite or onto the binder, preferably onto the binder before or after forming.

One preferred method consists of producing a mixture of the matrix and the zeolite followed by forming. Forming is generally followed by calcining, generally at a temperature in the range 250° C to 600°C. At least one element from group VIII of the periodic table is introduced after this calcining, preferably by selective deposition onto the binder. Said elements are in practice deposited in an amount of more than 90% in total on the binder and in a manner which is known to the skilled person by controlling the parameters used during said deposition, such as the nature of the precursor used to carry out said deposition.

.At least one group VIII element is deposited, preferably onto the zeolite-binder mixture which has already been formed by any process known to the skilled person. Such deposition is, for example, carried out using a dry impregnation step, excess impregnation or ion exchange. Any precursor can

be used to deposit these elements. As an example, and preferably, anionic exchange is carried out with hexachloroplatimc acid and/or hexachloropalladic acid in the presence of a competing agent, for example hydrochloric acid. In this case, the metal is in practice deposited in an amount of more than 90% in total onto the binder and it has a good dispersion and good macroscopic distribution through the catalyst grain which constitutes the preferred preparation method.

.Ail example of a method for preparing the catalyst used in the present invention consists of milling the zeolite in a moist gel of matrix (generally obtained by mixing at least one acid and powdered matrix), for example alumina, for a period required to obtain good homogeneity of the paste produced, namely, for example, for about ten minutes, then passing the paste through a die to form extrudates. Then after oven drying, for example for several hours at about 120°C, and after calcining, for example for two hours at about 500°C, at least one element, for example platinum, is deposited, for example by anion exchange with hexachloroplatimc acid in the presence of a competing agent (for example hydrochloric acid), said deposition being followed by calcining, for example for about 2 hours at about 500°C.

Optionally, at least one element from the group formed by elements from groups IB, IIB, IIIA, IVA, Vm and VIIB is added. Elements from group VIII and groups IB, IIB, IIIA, IVA, VIB and VIIB are added either separately at any stage of the catalyst preparation, or simultaneously in at least one unitary step. When an element from at least one of groups IB, IIB, IIIA, IVA, VIB and VIIB is separately added, then preferably it is added prior to adding the group VIII element. Any depositing technique which is known to the skilled person and any precursor is suitable.

Platinum is generally introduced into the matrix in the form of hexachloroplatimc acid, but ammoniacal compounds or compounds such as ammonium chloroplatinate, dicarbonyl platinum dichloride, hexahydroxyplatinic acid, palladium chloride or palladium nitrate can be used for all noble metals, in this case depositing the noble metal in the zeolite.

Examples which can be cited are platinum II tetra mine salts with formula Pt(NH3)4X2, platinum IV hexamine salts with formula Pt(NH3)(,X4, platinum IV halogenopentamine salts with formula (PTKs(NH3)5)X3; platinum IV tetrahalogenodiamine salts with formula PtX4(NH3)2; and complexes  of platinum  with  halogen-polyhedrons  and  halogenated  compounds  with  formula

H(Pt(acac)2X); X being a halogen selected from the group formed by chlorine, fluorine, bromine and iodine, X preferably being chlorine, and acac representing the group C5H7O2 derived from acetyl acetone.

The noble metal from the platinum family is preferably introduced by impregnation using an aqueous or organic solution of one of the organometallic compounds cited above. Of the organic solvents which can be used, paraffin, naphthenics or aromatic ‘hydrocarbons containing 4 to 12 carbon atoms can be cited, and halogenated organic compounds containing, for example, 1 to 12 carbon atoms per molecule. Examples which can be cited are n-heptane, methyicyclohexane, toluene and chloroform. Mixtures of solvents can also be used.

The additional element, optionally introduced in addition, selected from the group formed by elements from groups IB, IIB, IIIA, IVA, VIB and VIIB, can be introduced via compounds such as chlorides, bromides and nitrates or alkyls of elements from groups IB, IIB, IIIA, IVA, VIB and VIIB, namely, for example, tin and indium, alkyl tin, indium nitrate and chloride.

This element can also be introduced in the form of at least one organic compound selected from the group formed by complexes of said element, in particular polyketone complexes of metal and hydrocarbylmetals such as metal alkyls, cycloalkyls, aryls and alkyl aryls. In the latter case, the metal is advantageously introduced using a solution of an organometallic compound of said metal in an organic solvent. Metal organohalogenated compounds can also be used. Particular metal compounds which can be cited are tetrabutyl TiN in the case of tin, triphenylindium in the case of indium.

The impregnating solvent is selected from the group formed by parafilm, naphthenics and aromatic compounds containing 4 to 12 carbon atoms per molecule and halogenated organic compounds containing I to 12 carbon atoms per molecule. Examples are n-heptane, methyicyclohexane and chloroform. It is also possible to use mixtures of the solvents defined above.

The additional metal can optionally be introduced at any time during preparation, preferably prior to deposition of one of more of the group VIII metals. If this metal is introduced before the noble metal, the metal compound used is generally selected from the group formed by the metal halide, nitrate, acetate, tartrate, carbonate and oxalate.  Introduction is then advantageously carried

out in aqueous solution. However, it can also be introduced using a solution of an organometallic compound, for example tetrabutyl TiN. In this case, before introducing at least one noble metal, calcining is carried out in air.

Preparation of the catalyst generally comprises calcining, normally at a temperature in the range from about 250°C to 600°C, limits included, for a period of about 0.5 to 10 hours, preferably preceded by drying, for example oven drying, at a temperature in the range from ambient temperature to 250°C, preferably in the range 40°C to 200°C. Said drying step is preferably carried out during the rise in temperature required to carry out said calcining step.

When the catalyst of the present invention contains sulphur, sulphur is introduced into the formed, calcined catalyst containing the metal or metals cited above, either in situ before the catalytic reaction, or ex-situ. Sulphurisation can optionally be carried out after reduction. With in situ sulphurisation, if the catalyst has not already been reduced, reduction is carried out before sulphurisation. With ex-situ sulphurisation, reduction is carried out followed by sulphurisation. Sulphurisation is carried out in the presence of hydrogen using any sulphurising agent which is known to the skilled person, such as dimethyl sulphide or hydrogen sulphide. As an example, the catalyst is treated with a feed containing dimethyl sulphide in the presence of hydrogen, with a concentration such that the sulphur/metal atomic radio is 1.5. The catalyst is then kept at about 400^^0 for about 3 hours in a stream of hydrogen before injecting the feed.

The catalyst of the present invention is used for isomerising an aromatic C8 cut comprising, for example, either solely a mixture of xylene(s), or solely ethylbenzene, or a mixture of xylene(s) and ethylbenzene. The process is generally carried out under the following operating conditions:

•	a temperature in the range 300°C to 500°C, limits included, preferably in the range 320°C to 450° C, limits included, and more preferably in the range 340°C to 430°C, limits included:

•	a panial pressure of hydrogen in the range 0.3 to 1.5 JvCPa, limits included, preferably in the range 0 4 to 1.2  , limits included, more preferably in the range 0.6 to 1.2 MPa, limns included;

•	a total pressure in the range 0.45 to 1,9 MPa, limits included, preferably in the range 0.6 to 1.5 VIPa. limits included;

• a space velocity, expressed as kilograms of feed introduced per kilogram of catalyst per hour, in the range 0.25 to 30 h'\ limits included, preferably in the range 1 to 25 h'\ limits included, and more preferably in the range 2 to 15 h", limits included.

The invention will now be illustrated by the following examples. EXAMPLES 1 AND 2 (comparative):  EU-1 zeolites with different Si/Al ratios and with crystal aggregate granulometries not in accordance with the invention, and catalysts containing these zeolites.

As synthesised EU-1 zeolites Zl and Z2 comprising the organic structuring agent, silicon and aluminium, had an overall Si/Al atomic ratio of 14.2 and 36.1 respectively, crystal sizes in the range 20 to 30 nm and in the range 30 to 50 nm and a sodium content of about 0.85% and 0.5% with respect to the weight of dry EU-1 zeolite.

The EU-1 zeolites first underwent dry calcining at 550°C in a stream of air (1 1/g/h) for 6 hours. The solids obtained underwent three ion exchange steps in a ION NH4NO3 solution at about 100°C for 4 hours for each exchange and with a volume ratio of solution to the mass of dry zeolite of lOcm /g.

At the end of these treatments, the EU-1 zeolites ZV and Z2' in the NH4 form had an overall Si/Al atomic ratio of 15.6 and 36.1 respectively and a sodium content of 55 ppm and 80 ppm by weight with respect to the weight of dry EU-1 zeolite.

For the zeolite ZT, a laser granulometry measurement reused in a Dv,90 of 905 ^m before ultrasound, and after a cumulative 15.5 min of ultrasound, the Dv,90 was 580  

For the zeolite Z2\ the Dv,90 was 715 jam before ultrasound and after a cumulative 15.5 min of ultrasound, the Dv,90 was 565 ^im.

The EU-1 zeolites were then formed by extrusion with an alumina gel to obtain, after drying and calcining in dry air, supports SI and S2 constituted by 1.4 mm diameter extrudates containing 10% by weight of EU-l zeolite in the H form and 90% of alumina.

The supports SI and S2 obtained underwent anionic exchange with hexachloroplatinic acid in the presence of a competing agent (hydrochloric acid), so as to deposit 0.3% by weight of platinum

with respect to the catalyst. The moist solid was dried at 120°C for 12 hours and calcined in a stream of dry air at a temperature of 500°C for one hour.

Catalysts A and B produced contained, by weight, 10.0% of EU-1 zeolite in its hydrogen form, 89.7% of alumina and 0.3% of platinum.

EXAMPLES 3 AND 4 (in accordance with the invention): EU-1 zeolites with different Si/Al ratios with a granulometry in accordance with the invention, obtained by grinding ZV and Z2' zeolites and the corresponding catalysts.

The EU-1 zeolites ZV and Z2' described in the preceding example were used. Before extrusion, a dry grinding step was inserted leading to zeolites Z3 and Z4. The X ray diffraction diagrams showed that the degree of crystallinity of the zeolites had not been modified during the grinding step and REM microscopy revealed that the crystals had not been altered (size in rhe range 20.-50 nm).

Laser granulometry measurements for Z3 gave a Dv,90 of 56.4  before ultrasound, and a Dv,90 of 45.9 |am after 3.5 minutes of ultrasound; and in the case of Z4 to a Dv,90 of 11.0  before ultrasound, and a Dv,90 of 10.6 um after 0.5 minutes of ultrasound.

These EU-1 zeolites then underwent forming by extrusion as described in the preceding example.

Supports S3 and S4 obtained were used to prepare catalysts C and D using the same methods as those used in the case of catalysts A and B.

Catalysts C and D obtained contained, by weight, 10.0% of EU-1 zeolite in its hydrogen form, 89.7% of alumina and 0.3% of platinum.

EXAMPLES 5 AND 6 (in accordance wife the invention) EU-1 zeolites with different Si/Al ratios with crystal aggregate granulometries in accordance with the invention obtained during synthesis, and the corresponding catalysts.

.\ solution 1 composed of silicon and structuring agent was prepared by diluting hexamethonium bromide (Fluka, 97%) in 80% of the water required to form a gel then adding a colloidal silica sol (Ludox HS40, Dupont, 40% SiOz). Solid sodium hydroxide (Prolabo, 99%) and solid sodium aluminate (Prolabo, 46% AUO , 33% Na’O) were then dissolved in 10% of the water

required for gel formation, to form a solution 2. Solution 2 was added to solution 1 with stirring, then the remaining water (10%). Mixing was carried out until the medium was homogeneous. The resulting mixture was reacted in a 1000 ml autoclave with stirring at 300 rpm for 120 hours then with stirring at 450 rpm for 5 hours (Example 5) and with stirring at 300 rpm for 92 hours then with stirring at 450 rpm for 4 hours (Example 6) at 180°C under autogenously pressure. After cooling, the product was filtered and washed with 3.5 litres of Demineralised water then dried in a ventilated oven at 120°C. The molar compositions of the synthesis mixtures and the quantities of reactants introduced are recorded in Tables 1 and 2:

HxBr2 = hexamethonium bromide - Me3N(CH2)6NMe3 Br')2

The results of X ray diffraction and chemical analyses show that under these conditions, zeolites Z5 and Z6 (pure EU-1 and with a maximum yield) were obtained.

These as synthesised EU-1 zeolites Z5 and Z6 comprising the organic structuring agent, silicon and aluminium, had an overall Si/Al atomic ratio of 13.8 and 37.2 respectively, crystal sizes in the range 20 to 100 nm and in the range 30 to 50 nm and a sodium content of about 1.0% and 0.3% with respect to the weight of dry EU-1 zeolite.

Laser granulometry measurements for the EU-1 zeolite with a Si/Al ratio of 13.8 gave a D\-.90 i)\ 16.8 j^m before ultrasound and to a Dv,90 of 16.8  after a cumulative 0.5 minutes of

ultrasound; and in the case of the EU-1 zeolite with a Si/Al ratio of 37.2, to a Dv,90 of 25.6 |im before ultrasound, and to a Dv,90 of 25.5 \im after a cumulative 0.5 minutes of ultrasound.

The EU-1 zeolites Z5 and Z6 first underwent dry calcining at 550°C in a stream of air (1 1/u/h) for 6 hours. The solids obtained underwent three ion exchange steps in a 10 N NH4NO3 solution at about 100°C for 4 hours for each exchange and with a ratio of the volume of solution to the mass of dry zeolite of 10 cm /g.

At the end of these treatments, the EU-l zeolites Z5' and Z6' in the NH4 form had an overall Si/Al atomic ratio of 14.8 and 37.3 respectively and a sodium content of 49 ppm and 65 ppm by weight with respect to the weight of dry EU-1 zeolite.

For the zeolite Z5', a laser granulometry measurement resulted in a Dv,90 of 16.3 ^im before ultrasound and after a cumulative 0.5 min of ultrasound, the Dv,90 was 16.1  ; for the zeolite Z6', the Dv,90 was 25.2 |im before ultrasound and after a cumulative 0.5 min of ultrasound, the Dv,90 was 25.1  

These zeolites were then formed in the same proportions and using the method described above to obtain supports S5 and S6.

Catalysts E and F produced from supports S5 and S6 using the methods described for Examples 1 and 2 contained, by weight, 10.0% of EU-l zeolite in its hydrogen form, 89.7% of alumina and 0.3% of platinum.

EXAMPLES 7 to 11 (in accordance with the invention). EU-1 zeolites with different Si/Al ratios with crystal aggregate granulometries in accordance with the invention obtained during synthesis in the presence of seeds (7 and 8), structuring agent precursors (9) or seeds and structuring agent precursors (10 and 11).

A solution 1 composed of silicon and structuring agent was prepared by diluting hexamethonium bromide (Fluka, 97%) or the two precursors (dibromohexane and trimethylamine) in 80*^^0 of the water required to form a gel then adding a colloidal silica sol (Ludox HS40, Dupont, 40% 5102). Solid sodium hydroxide (Prolabo, 99%) and solid sodium aluminate (Prolabo, 46% AI2O3, 33% Na’O) were then dissolved in 10% of the water required for gel formation, to form a solution 2. Solution 2 was added to solution 1 with stirring, then the remaining water (10%). Mixing was carried

out until the medium was homogeneous and the EU-1 seeds, if used, were introduced at this stage. The resulting mixture was reacted in a 125 ml autoclave at 180°C under autogenous pressure, with stirring. After cooling, the product was filtered and washed with 0,5 litres of Demineralised water then dried in a ventilated oven at 120°C. The molar compositions of the synthesis mixtures and the quantities of reactants introduced are recorded in Tables 3 and 4:

TMA = trimethylamine

The synthesis times used are shown in Table 5 (pure EU-1 and with a maximum yield).  The chemical. ..analyses and the laser diffraction results obtained are also shown in Table 5

US; ultrasound

Further, REM microscopy showed that the size of the EU-1 zeolite crystals obtained was in the range 20 to 100 nm.

An analysis of the rhesus shows that the different synthesis methods, with seeds, with structuring agent precursors or with seeds and structuring agent precursors all led to solids with the granulometry criteria of the invention. EXAMPLE 12: Comparing catalytic performances of comparative examples and catalysts of

the invention by isomerisltig an aromatic C8 cut.

The catalytic performances of the six catalysts A to F were evaluated by isomerising an aromatic C8 cut principally containing meta-xylene, ortho-xylene and ethylbenzene. The tests were carried out on 5 g of catalyst with no hydrogen recycle. The operating conditions were as follows:

•	temperature: SPO^'C

•	total pressure: 15 bar, (1 bar = 0.1 MPa);

•	hydrogen partial pressure: 12 bar.

The catalysts were first treated with a feed containing dimethyl disulphide (DMDS) in the presence of hydrogen, with a concentration such that the sulphur/metal atomic ratio was 1.5. The catalyst was then kept at 400°C for 3 hours in a stream of hydrogen then the feed was injected.

#

The catalysts were compared in terms of their activity (by approximate equilibrium of para-xylene and ethylbenzene, and by ethylbenzene conversion) and their selectivity by net losses at iso-approximate equilibrium of para-xylene.

Side reactions lead to three types of losses: losses to paraffins essentially resulting from naphthene ring opening reactions followed by cracking; losses to aromatics formed by disputation and tar aikylation of aromatic compounds containing 8 carbon atoms (ACS) and finally, losses to

These catalysts were also compared in terms of selectivity at iso pX AEQ by varying the mass flow rate of the feed. These results are shown in Table 7,

At an iso pX AEQ and for identical Si/Al, it can be seen from the results of Table 7 that the granulometry does not affect the selectivity since the net losses are identical.

The catalysts prepared in accordance with the present invention are thus more active than prior art catalysts, particularly as regards ethylbenzene conversion, and are as selective as prior art catalysts.

1.	A zeolite with structure type EUO comprising EUO zeolite crystals with a size of less than 5 M-m, at least a portion of the EUO zeolite crystals being in the form of EUO zeolite aggregates, characterized in that the granulometry of said aggregates is such that the value of Dv,90 is less than or equal to 500  .

2.	A zeolite according to claim 1, in which the value of the Dv,90 of the aggregates is 400  or less.

3.	A zeolite according to claim 1 or claim 2, in which the value of the Dv,90 of the aggregates is  or less.

4.	A zeolite according to any one of claims 1 to 3, in which the value of the Dv,90 of the aggregates is 50  or less.

5.	A zeolite according to any one of claims 1 to 4, in which the size of the zeolite crystals is less than 0.5  

6.	A zeolite according to any one of claims 1 to 5, in which the size of the zeolite crystals is less than 0.2 |im.

7.	A zeolite according to any one of claims 1 to 6, compress at least one element X selected from silicon and germanium and at least one element T selected from the group formed Fay aluminium, iron, gallium, boron, titanium, vanadium, zirconium, molybdenum, arsenic, antimony, chromium and manganese, the overall atomic ratio X/T being 5 or more.

8.	A zeolite according to claim 7, in which the element X is silicon and the element T is aluminium.

9.	A zeolite according to any one of claims 1 to 8, in which the zeolite is EU-l zeolite.

10.	A process for preparing a zeolite according to any one of claims 1 to 9, comprising reacting an aqueous mixture with at least one source of at least one element X, at least one source of at least one element T, at least one organic nitrogen-containing compound Q selected from alkylated derivatives of an a-o) diammonium polyethylene salt, an amine degradation product of the derivative, precursors of the derivative, a dibenzyldimethylammonium salt and precursors of said salt.

A process according to claim 10, in which the reaction mixture is stirred by applying at least

two substantially different stir rates.

A process according to claim 11, in which stirring is carried out at a first stir rate then at a

second stir rate which is substantially higher than the first stir rate.

A process according to any one of claims 10 to 12, in which seeds S of at least one zeolite are

added to the reaction mixture.

A process according to claim 13, in which the zeolite seeds are introduced after homogenizing

at least part of the aqueous mixture containing the source of element X, the source of element

T, and the source of the organic structuring agent.

A process according to any one of claims 10 to 14, in which the organic nitrogen-containing

compound Q is selected from alkylated polymethylene a-Q diammonium salt derivatives

defined by the formula: RiR2R3N^(CH2)nN" R4R5R6, n being in the range 3 to 14 and Ri to

R^, which may be identical or different, representing alkyl or hydroxyalkyl radicals containing

1 to 8 carbon atoms; up to five Ri to R6 radicals can be hydrogen.

A process according to any one of claims 10 to 15, in which at least one alkali metal or

ammonium salt P is added.

A process according to any one of claims 10 to 16, in which the aqueous mixture has the

following composition:

XO2/T2O3	at least 10

0H:/X02	0.002 to 2.0

Q/XO2	0.002 to 2.0

Q/(M^ + Q)	0.1 to 1.0

H2O/XO2	1 to 500

P/XO2	0 to 5

S/XO2	0 to 0.1.

A process for preparing a zeolite according to any one of claims 1 to 9, in which an as

synthesised zeolite with an aggregate Dv,90 of more than 500  is ground.

A catalyst comprising an EUO zeolite according to any one of claims I to 9 or prepared in

accordance with any one of claims 10 to 18.

A catalyst according to claim 19, comprising at least one binder and at least one metal from

group VIII of the periodic table.

A catalyst according to claim 19 or claim 20, in which the zeolite is at least partially in the

acid form.

A catalyst according to any one of claims 19 to 21 comprising at least one metal selected

from the group formed by elements from groups IB, IIB,- IIIA, IVA, VIB and VIIB of the

periodic table.

A catalyst according to any one of claims 19 to 22, comprising sulphur.

A process for preparing a catalyst according to any one of claims 19 to 23 comprising mixing

EUO zeolite and a binder, forming the mixture, introducing at least one group VIII metal and

at least one calcining step.

A preparation process according to claim 24, comprising introducing at least one element

selected from the group formed by elements from groups IB, IIB, IIIA, IVA, VTB and VIIB

ofthe periodic table.

Use of a catalyst according to any one of claims 19 to 25 in a process for isomer sing

aromatic compounds containing 8 carbon atoms per molecule at a temperature in the range

300°C to 500^C limits included, at a hydrogen partial pressure in the range 0.3 to 1.5 MPa

limits included, at a total pressure in the range 0.45 to 1.9 MPa limits included, with a space

velocity, expressed in kilograms of feed introduced per kilogram of catalyst per hour, in the

range 0.25 to 30 h"^ limits included.

27.  A zeolite with structure type EUO comprising EUO

relate crystals,  substantially as herein described

with  reference to the accompanying drawings.

Documents:

				1204-mas-1999-abstract.pdf

				1204-mas-1999-claims filed.pdf

				1204-mas-1999-claims granted.pdf

				1204-mas-1999-correspondnece-others.pdf

				1204-mas-1999-correspondnece-po.pdf

				1204-mas-1999-description(complete)filed.pdf

				1204-mas-1999-description(complete)granted.pdf

				1204-mas-1999-form 1.pdf

				1204-mas-1999-form 19.pdf

				1204-mas-1999-form 26.pdf

				1204-mas-1999-form 3.pdf

				1204-mas-1999-form 5.pdf

« Previous Patent

Next Patent »

Patent Number	210180	

Indian Patent Application Number	1204/MAS/1999	

PG Journal Number	50/2007	

Publication Date	14-Dec-2007	

Grant Date	25-Sep-2007	

Date of Filing	20-Dec-1999	

Name of Patentee	M/S. INSTITUT FRANCAIS DU PETROLE	

Applicant Address	1 ET 4 AVENUE DE BOIS PREAU, 92852 , RUEIL MALMAISON,	

Inventors:

#	Inventor's Name	Inventor's Address	

1	ALARIO FABIO	16 RUE DE 1'EGLISE 92200 NEUILLY SUR SEINE,	

2	MARTIN OLIVIA	42, AVENUE LENINE 92000 NANTERRE,	

3	FERRER NATHALIE	12 RUE DES BALASTRIERES 78360 MONTESSON,	

4	LACOMBE SYLVIE	39BIS AVENUE GABRIEL PERI 92500 RUEILL MALMAISON ,	

5	ROULEAU LOIC	10 ALLEE DES FLEURS 69600 OULLINS,	

6	MAGNE DRISCH JULIA	CHEMIN DE CHASSAGNON 38200 VILETTE DE VIENNE ,	

7	MERLEN ELISHABETH	3, RUE BEQUEST 92500 RUEILL-MALMAISON,	

PCT International Classification Number	B 01 J 29/072	

PCT International Application Number	N/A	

PCT International Filing date		

PCT Conventions:

#	PCT Application Number	Date of Convention	Priority Country	

1	98/16.421	1998-12-23	France	

© All Indian Patents, 2013-2021.

  Patent data available in the public domain from Indian Patents Office, Department of Industrial Policy and Promotions, Ministry of Commerce and Industry, Government of India.
