Repository: anandvc/allindianpatents

File: patents/210250-a-method-of-manufacturing-a-substrate-of-aluminium-or-its-alloy-with-an-anodised-electrically-conducting-surface.html
Indian Patents. 210250:A METHOD OF MANUFACTURING A SUBSTRATE OF ALUMINIUM OR ITS ALLOY WITH AN ANODISED ELECTRICALLY CONDUCTING SURFACE

Indian Patents

Recently Granted Patents

  Recently Published Patents

Title of Invention	A METHOD OF MANUFACTURING A SUBSTRATE OF ALUMINIUM OR ITS ALLOY WITH AN ANODISED ELECTRICALLY CONDUCTING SURFACE

Abstract	The invention provides a method of manufacturing a substrate of asluminium or its alloy with an anodized electrially conducting surface. The method comprises anodizing the substrate in a sulphuric acid bath in a conventional manner; sensitizing the anodised substrate by immersing in a sensitization bath, activating the sensitized anodized substrate in an activation bath containing a noble metal salt and removing bloom formed on the surface of the substrate in a known manner.	

Full Text	 

The invention relates to a method of manufacturing a substrate of aluminium or its alloy with an anodized, conducting surface.

Components made out of aluminum and its alloys are anodized in order to get a protective oxide coating as well as to get higher emissive. The infrared emissive of aluminum is only about 0.03, but this can be greatly increased by anodizing. The anodic film with sufficient thickness obtained by conventional sulphuric acid electrolyte can provide infrared emissive of the order of 0.8, whereas its solar absorptance is only around 0.3. The anodic film, therefore acts as a good solar reflector with good infrared emissive, Indication of substrate of aluminum or its alloy is known and it is possible to prepare substrate with good optical properties by known methods of ionization.

The anodic coating is a dielectric material. The dielectric external surface of such a substrate when used in space craft is prone to get electrically charged to several thousand volts when encountered with geomagnetic sub storm environment and plasma with particle energies tromp 1 to 50 KeV. Such charging can produce potential difference between spacecraft surface and spacecraft ground. When a breakdown threshold is exceeded, an electrostatic discharge can occur due to the transfer of electrostatic charge between objects at different potentials due to direct contact or induced by electrostatic fields. The transient generated by this discharge can couple into spacecraft electronics causing upsets ranging from logic switching to complete system failure. Discharge can also cause long-term degradation of exterior sources coating and enhance contamination of surface.  The ultimate result is

disruption in spacecraft operation.  Therefore it is desirable to create a conducting source on an anodized surface in such applications.

Conventional sulphuric acid anodizing is employed to provide a surface coating with good corrosion resistance, high thermal emittance and electrical insulation. The coating also serves as an undercoat to the application of organic paints, lacquers, dyes etc. However, the anodic coating is ceramic in nature and therefore it stores electrostatic charge. In order to drain the charge it is desirable to make the anodic coating electrically conductive. However increasing electrical conductivity in dielectric anodic film by conventional electrodeposition is difficult and the metal deposition leads to sharp drop in thermal emissive of the surfeited. The object of the invention is to provide a substrate of aluminium or its alloy with an anodized film having electrically conducting surface.

The process consists generally the following sequential steps.

1.	Solvent degreasing in a conventional manner.

2.	Alkaline cleaning in a conventional manner.

3.	Neutralizing and demitting in a conventional manner.

4.	Anodizing in a conventional manner.

5.	Sensitizing of the anodic coating by an electrochemical process.

6.	Activation  of  the  sensitized  anodic  coating  by  an electrochemical process.

7.	Removal of bloom in a conventional manner.

Accordingly the present invention provides a métier of manufacturing a substrate of aluminium or its alloy with an anodized, conducting source said method comprising the steps of:

(i) anodizing the substrate in a sulphuric acid bath in a conventional manner to obtain an anodized film of at least 5 microns thick;

(ii) sensitizing the anodized substrate by immersing in a sensitization bath containing 1 to 100 gms of stannous chloride per litre of dilute hydrochloric acid with 0.2 to 5 percent concentration at a temperature not exceeding 45°C for at least 20 minutes followed by rinsing with water,

(iii) activating the sensitized anodized substrate by immersing in a solution containing 0.2 to 50 gms of a noble metal salt per litre of dilute hydrochloric acid with 0.2 to 5 percent concentration for at least 5 minutes followed by rinsing with water, and

(iv) removing bloom formed on the surface of the substrate in a known manner to obtain the substrate with an anodized, conducting source.

A clean substrate of aluminium or its alloy is anodized in a conventional manner in a dilute sulphuric acid bath. Generally canonization is carried out in a sulphuric acid bath of 7 to 14 percent concentration by volume at a current density of 100 to 250 amperes per decimeter squared.

The substrate is anodized to obtain an anodized surface film of at least 5 micron thickness. The anodised substrate is cleaned with water and immersed in a sensitization bath of dilute hydrochloric acid of 0.2 to 5 percent concentration containing 1 to 100 gms of stannous chloride. Preferably the sensitization bath temperature is kept below 45  and the sensitization is carried out for at least 30 minutes.

The anodised, sensitized substrate is activated by immersing in a solution containing 0.2 to 50 gms of a noble metal salt per here of dilute hydrochloric acid with 0.2 to 5 percent concentration. Preferred noble metal salts are selected from chlorocuric acid, palladium chloride and chloroplatinic acid. The activation may be carried out for at least 5 minutes at a temperature not exceeding 45 

Preferably addition of 50 to 200 gms of sodium chloride and 0.2 to 20 gms of palladium chloride per litre of the sensitization bath solution was found to be desirable.

Alter activation the substrate is cleaned with water and gently rubbed with a soft cloth to remove bloom.

The substrate of aluminium or its alloy after the abovementioned process steps showed an acceptable surface resistively of less 100 kilo ohms per square area, to avoid surface charge accumulation on the substrate.

The infrared emittance and solar absorption of the surface of the substrate after activation was found to be above 0.70. No change was observed during environmental tests on substrates after activation.

During electrostatic discharge test, 400 volts build up was observed on the anodic film for a test potential of 1000 volts on the electrostatic discharge simulator. After sensitizing and activation, this voltage build up was brought down to 
The coated articles withstood humidity test (RH 95%, 50°C, 48 Hrs.). Thermal cycling (-45°C to +65°C) and thermo vacuum (vacuum 10'  torr, at -45°C to +65°C) tests without degradation. The coatings passed corrosion test and adhesion test.

Example:

A sample substrate was degreased in trichloroethelene followed by alkaline cleaning and water rinsing. The substrate was neutralized with dilute acid and rinsed with water. The substrate is then anodised in a sulphuric acid bath in a conventional manner to obtain anodised layer of about 16 microns. The anodised substrate is cleaned with water and sensitized in a bath of dilute hydrochloric acid with 2 percent concentration containing 2 gms of stannous chloride per litre of dilute hydrochloric acid. The pH of the bath was maintained at 0.7 and the sensitization was carried out for 60 minutes at room temperature.

WE CLAIM :

1. A method of manufacturing a substrate of aluminium or its alloy with an anodized, conducting surface said method conspiring the steps of:

(i) anodizing the substrate in a sulphuric acid bath in a conventional manner to obtain an anodized film of at least 5 microns thick;

(ii) sensitizing the anodised substrate by immersing in a sensitization bath containing 1 to 100 gms of stannous chloride per litre of dilute hydrochloric acid with 0.2 to 5 percent concentration at a temperature not exceeding 45for at least 20 minutes followed by rinsing with water,

(iii) activating the sensitized anodized substrate by immersing in a solution containing 0.2 to 50 gms of a noble metal salt per litre of dilute hydrochloric acid with 0.2 to 5 -percent concentration for at least 5 minutes followed by rinsing with water, and

(iv) removing bloom formed on the source of the substrate in a known manner to obtain the substrate with an anodized, conducting source.

The method as claimed in claim 1, wherein sensitization bath optionally contains 50 to 200^ gms of sodium chloride per litre of the solution.

The method as claimed in claim 1, wherein the sensitization bath optionally contains 0.2 to 20 gm of palladium chloride and 1 to 10 gms of a known secant per litre of the solution.

The method as claimed in claim 1, wherein said noble metal salt is selected from chloroauric acid, palladium chloride and chloroplatinic acid.

The method as claimed in claim 4, wherein said noble metal salt is chloroauric acid.

A method of manufacturing a substrate of aluminium or its alloy with an anodized. conducting surface, substantially as hereinabove described and exemplified.

Documents:

				573-mas-2002-abstract.pdf

				573-mas-2002-claims filed.pdf

				573-mas-2002-claims granted.pdf

				573-mas-2002-correspondnece-others.pdf

				573-mas-2002-correspondnece-po.pdf

				573-mas-2002-description(complete)filed.pdf

				573-mas-2002-description(complete)granted.pdf

				573-mas-2002-form 1.pdf

				573-mas-2002-form 19.pdf

				573-mas-2002-form 26.pdf

				573-mas-2002-form 3.pdf

« Previous Patent

Next Patent »

Patent Number	210250	

Indian Patent Application Number	573/MAS/2002	

PG Journal Number	50/2007	

Publication Date	14-Dec-2007	

Grant Date	25-Sep-2007	

Date of Filing	30-Jul-2002	

Name of Patentee	M/S. INDIAN SPACE RESEARCH ORGANISATION	

Applicant Address	ISRO HEADQUARTERS, DEPARTMENT OF SPACE, ANTARIKSH BHAVAN, NEW BEL ROAD, BANGALORE - 560 094,	

Inventors:

#	Inventor's Name	Inventor's Address	

1	DR. ANAND KUMAR SHARMA	TPS, TSG, ISRO Satellite centre, Bangalore,	

2	DR. RAMACHANDRAN UMA RANI	TPS, TSG, ISRO Satellite Centre, Bangalore,	

PCT International Classification Number	C23C002/12	

PCT International Application Number	N/A	

PCT International Filing date		

PCT Conventions:

#	PCT Application Number	Date of Convention	Priority Country	

1			NA	

© All Indian Patents, 2013-2021.

  Patent data available in the public domain from Indian Patents Office, Department of Industrial Policy and Promotions, Ministry of Commerce and Industry, Government of India.

File: patents/210287-a-process-for-preparation-of-a-copolymer-of-substituted-styrenes.html (part 1 of 2)
Indian Patents. 210287:A PROCESS FOR PREPARATION OF A COPOLYMER OF SUBSTITUTED STYRENES

Indian Patents

Recently Granted Patents

  Recently Published Patents

Title of Invention	A PROCESS FOR PREPARATION OF A COPOLYMER OF SUBSTITUTED STYRENES

Abstract	A novel one-pot cost efficient process for the preparation of homo-, co- and terpolymers of p-hydroxystyrene or substituted p-hydroxystyrene and alky! acrylates. The process involves polymerization of esters of p-hydroxystyrene (or its substituted anaologs), alkyl acrylate monomers and/or one or more of ethylenically unsaturated monomers in an alcohol solvent in the presence of a free radical initiator. The reaction mixture containing the so formed polymer is subjected to transesterification conditions using a catalytic amount of catalyst to result in co- and/or terpolymers of p-hydroxystyrene without cleavage of the alkyl ester in the acrylate repeat unit, and then removing the catalyst from the system. Preferred embodiments include homopolymers of p-hydroxystyrene, copolymer of p-hydroxystyrene and tertbutyl acrylate and terpolymer of p-hydroxystyrene and tertbutyl acrylate and terpolymer of ph-hydroxystyrene, tertbutyl acrylate and styrene. These polymers have a wide variety of applications including as photoresists in micro-electronics industry.	

Full Text	PREPARATION OF HOMO-, CO- AND TERPOLYMERS OF SUBSTITUTED STYRENES

BACKGROUND OF THE INVENTION

Field of the Invention

This invention relates to the production of homo-, co- and ter-polymers of substituted styrenes such as p-acetoxystyrene (ASM), and/or alkyl acrylates and/or other monomers that are useful in photoresists and optical applications.

Description of the Prior Art

There is a desire in the industry for higher circuit density in microelectronic devices that are made using lithographic techniques. One method of increasing the number of components per chip is to decrease the minimum feature size on the chip, which requires higher lithographic resolutions. The use of shorter wavelength radiation (e.g., deep UV e.g, 190 to 315 am) than the currently employed mid-UV spectral range (e.g. 350 am to 450 am) offers the potential for higher resolution. However, with deep UV radiation, fewer photons are transferred for the same energy dose and higher exposure doses are required to achieve the same desired photochemical response. Further, current lithographic tools have greatly attenuated output in the deep UV spectral region.

In order to improve sensitivity, several acid catalyzed chemically amplified resist compositions have been developed such as those disclosed in U.S. Pat. No. 4,491,628 (Jan. 1, 1985) and Nalamasu et al, "An Overview of Resist Processing for Deep UV Lithography", J. Photopolymer Sci. Technol. 4, 299 (1991). The resist compositions generally comprise a photosensitive acid generator and an acid sensitive polymer  The polymer has acid sensitive side chain (pendant) groups that are bonded to the polymer backbone and are reactive towards a proton. Upon imagewise exposure to radiation, the photoacid generator produces a proton. The resist film is heated and, the proton causes catalytic cleavage of the pendant group from the polymer backbone. The proton is not consumed in the cleavage reaction and catalyzes additional cleavage reactions thereby chemically amplifying the photochemical response of the resist. The cleaved polymer is soluble in polar developers such as alcohol and aqueous base

1A

while the unexposed polymer is soluble in non-polar organic solvents such as anisole. Thus the resist can produce positive or negative images of the mask depending of the selection of the developer solvent.

Although chemically amplified resist compositions generally have suitable lithographic sensitivity, in certain applications, their performance can be improved by (i) increasing their thermal stability in terms of thermal decomposition and plastic flow and (ii) increasing their stability in the presence of airborne chemical contaminants. For example, in some semiconductor manufacturing processes, post image development temperatures (e.g. etching, implantation etc.) can reach 200°C. Brunsvold et al., U.S. Pat. Nos. 4,939,070 (issued Jul. 3, 1990) and 4,931,379 (issued Jun. 5, 1990) disclose chemically amplified, acid sensitive resist compositions having increased thermal stability in the post image development stage. Brunsvold's resist compositions form a hydrogen bonding network after cleavage of the acid sensitive side chain group to increase the thermal stability of the polymer. Brunsvold avoids hydrogen-bonding moieties prior to the cleavage reaction because such hydrogen bonding is known to unacceptably destabilize the acid sensitive side chain. Although Brunsvold resists have suitable thermal stability, they also have lower sensitivity and therefore are unsuitable in certain applications.

With respect to chemical contamination, MacDonald et al. SPIE 14662. (1991) reported that due to the catalytic nature of the imaging mechanisms, chemically amplified resist systems are sensitive toward minute amounts of airborne chemical contaminants such as basic organic substances. These substances degrade the resulting developed image in the film and cause a loss of the linewidth control of the developed image. This problem is exaggerated in a manufacturing process where there is an extended and variable period of time between applying the film to the substrate and development of the image. In order to protect the resist from such airborne contaminants, the air surrounding the coated film is carefully filtered to remove such substances. Alternatively, the resist film is overcoated with a protective polymer layer. However, these are cumbersome processes.

Therefore, there was a need in the art for an acid sensitive, chemically amplified photoresist composition having high thermal stability and stability in the presence of airborne chemical contaminants for use in semiconductor manufacturing. Apparently, this was accomplished in the invention outlined in U.S. 5,625,020 which relates to a photosensitive

2

resist composition comprising (i) a photosensitive acid generator and (ii) a polymer comprising hydroxystyrene and acrylate, methacrylate or a mixture of acrylate and methacrylate. The resist has high lithographic sensitivity and high thermal stability. The resist also exhibits surprising stability in the presence of airborne chemical contaminants. However, one of the problems with this composition was that the process of preparing the polymer as outlined in column 3, lines 10-30 and in Example 1 (of U.S. 5,625,020) results in poor conversion rates and chemical cleavage of some groups in the repeat units. Thus, one of the objects of the present invention is an improved process for preparing the polymers used in the photoresist compositions. The processes of the present invention provide methods which are fast, clean, anhydrous, and render the analysis of catalyst used therein in an easy manner. Furthermore, the polymer in solution, if desired can be further treated to provide a photoresist composition which can be directly used without isolating the polymer beforehand.

Prior Art

The following references are disclosed as general background information.

1.	U.S. 4,898,916 discloses a process for the preparation of poly(vinylphenol) from poly(acetoxystyrene by acid catalyzed transesterification.

2.	U.S. 5,239,015 discloses a process for preparing low optical density polymers and polymers for photoresists and optical applications.

3.	U.S. 5,625,007 discloses a process for making low optical polymers and copolymers for photoresists and optical applications.

4.	U.S. 5,625,020 discloses a process for making a photoresist composition

containing a photosensitive acid generator and a polymer comprising the reaction product of

hydroxystyrene with acrylate, methacrylate or a mixture of acrylate and methacrylate.

5.	EP 0 813113 Al, Barclay, discloses an aqueous transesterification to deprotect the protected polymer.

6.	WO 94 14858 A discloses polymerizing hydroxystyrene without the protecting group.

Other patents of interest are U.S. 4,679,843; U.S. 4,822,862; U.S. 4,912,173; U.S. 4,962,147, U.S. 5,087,772; and U.S. 5,304,610.

3

All of the references described herein are incorporated herein by reference in their entirety.

SUMMARY OF THE INVENTION

This invention relates to a novel, one-pot, cost efficient process for the preparation of homopolymers and copolymers such as terpolymers and tetrapolymers of p-hydroxystyrene or substituted p-hydroxystyrene and/or alkyl acrylates and/or other monomers. The process involves polymerization of esters of p-hydroxystyrene (or its substituted analogs), alkyl acrylate monomers and/or one or more of ethylenically unsaturated monomers in an alcohol solvent in the presence of a free radical initiator. The anhydrous reaction mixture containing the so formed polymer is then subjected to transesterification conditions using a catalytic amounts of catalyst to result in co- and/or terpolymers of p-hydroxystyrene without cleavage of the alkyl ester in the acrylate repeat unit. Preferred embodiments include homopolymers of p-hydroxystyrene; copolymers of p-hydroxystyrene, and tert-butyl acrylate; and terpolymer of p-hydroxystyrene, tert-butyl acrylate and styrene. These polymers have a wide variety of applications including as photoresists in microelectronics industry.

DETAILED DESCRIPTION OF THE INVENTION

4

The present invention thus provides, in part, a novel process for producing polymers that are used in photoresist compositions. The process is an improvement over the prior art and is quite efficient. Specifically, this invention provides a process for the preparation of a polymer of I,

and/or one or more ethylenically unsaturated copolymerizable monomers (EUCM) selected from the group consisting of styrene, 4-methylstyrene, styrene alkoxide wherein the alkyl portion is C1-C5 straight or branch chain maleic anhydride, dialkyl maleate, dialkyl fumarate and vinyl chloride, wherein alkyl is having 1 to 4 carbon atoms, comprising the steps of: a) subjecting a monomer of formula III,

said monomer II, and/or one or more of said copolymerizable monomers to suitable polymerization conditions in a carboxylic alcohol solvent and in the presence of a free radical initiator at suitable temperature for a sufficient period of time to produce a polymer of corresponding composition;

b)	subjecting said polymer from step a) to transesterification conditions in said alcohol solvent in the presence of a catalyst at suitable temperature such that the transesterified by-product ester formed is continuously removed from the reaction mixture to form the polymer of I, II, and said copolymerizable monomer;

c)	contacting said polymer solution in said carboxylic alcohol solvent from step b) with a cation-exchange resin to remove said catalyst; and (optionally)

d)	isolating said polymer from step c) either by precipitation from said alcohol solvent or by removal of said alcohol solvent by evaporation;

wherein:

i) R1 and R2 are the same or different and are independently selected from the group consisting of:

hydrogen;

fluorine, chlorine or bromine;

5

alkyl or fluoroalkyl group having the formula CnHxFy where n is an integer from 1 to 4, x and y are integers from 0 to 2n+l, and the sum of x and y is 2n+1; and phenyl or tolyl; ii) R3 is selected from the group consisting of: hydrogen; and

methyl, ethyl, n-propyl, iso-propyl, n-butyl, iso-butyl or tert.-butyl; iii) R4 is selected from the group consisting of methyl, ethyl, n-propyl, iso-propyl, n-butyl, iso-butyl, tert.-butyl, tert.-amyl, benzyl, cyclohexyl, 9-anthracenyl, 2-hydroxyethyl, cinnamyl, adamantyl, methyl or ethyl adamantly, isobomyl, 2-ethoxyethyl, n-heptyl, n-hexyl, 2-hydroxypropyl, 2-ethylbutyl, 2-methoxypropyl, 2-(2-methoxyethoxyl), 2-phenylethyl, phenyl, and the like. iv) R5 is C1- C5 alkyl, either straight or branch chain.

It is also within the scope of the present invention to prepare a homopolymer of formula 1 from the monomer of formula III. As one preferred embodiment, polyhydroxystyrene (PHS) can be prepared from acetoxystyrene monomer (ASM) according to the novel processes set forth herein.

The scope of the present invention thus covers, without limitation, (a) a homopolymer of formula I derived from formula III monomer; (b) a copolymer derived from formula II and formula III monomers; (c) a copolymer derived from formula III monomers and the EUCM; and (d) a terpolymer derived from monomers of formula II, formula III and EUCM.

In conjunction with formula II (an acrylate monomer) set forth herein, some preferred acrylate monomers are (1) MAA - methyl adamantyl acrylate, (2) MAMA — methyl adamantyl methacrylate, (3) EAA - ethyl adamantylyacrylate, (4) EAMA - ethyl adamantyl methacrylate, (5) ETCDA - ethyl tricyclodecanyl acrylate, (6) ETCDMA - ethyl tricyclodecanyl methacrylate, (7) PAMA - propyl adamantyl methacrylate, (8) MBAMA - methoxybutyl adamantyl methacrylate, (9) MBAA - methoxybutyl adamantyl acrylate, (10) isobornylacrylate, (11) isobornylmethacrylate, (12) cyclohexyl acrylate, and (12) cyclohexylmethacrylate.

Copolymers, including ter- and tetra-polymers, having polyhydroxystyrene (PHS) and one of the above acrylate monomers are some of the materials that are made by the novel processes of the present invention.

6

In a preferred embodiment the reaction mixture may also comprise a second solvent. The second solvent is selected from the group consisting of tetrahydrofuran, methyl ethyl ketone, acetone, and 1,4-dioxane.

The carboxylic alcohol solvent is an alcohol having 1 to 4 carbon atoms and is selected from the group consisting of methanol, ethanol, isopropanol, tert.-butanol, and combinations thereof. The amount of solvent and/or second solvent used is not critical and can be any amount which accomplishes the desired end result.

The free radical initiator may be any initiator that achieves the desired end result. The initiator may be selected from the group consisting of 2,2'-azobis(2,4-dimethylpentanenitrite), 2,2'-azobis(2-methylpropanenitrile), 2,2'-azobis(2-methylbutanenitrile), 1,1'-azobis(cyclohexanecarbonitrile), t-butyl peroxy-2-ethylhexanoate, t-butyl peroxypivalate, t-amyl peroxypivalate, diisononanoyl peroxide, decanoyl peroxide, succinic acid peroxide, di(n-propyl) peroxydicarbonate, di(sec-butyl) peroxydicarbonate, di(2-ethylhexyl) peroxydicarbonate, t-butylperoxyneodecanoate, 2,5-dimethyl-2,5-di(2-ethylhexanoylperoxy)hexane, t-amylperoxyneodecanoate, dimethyl 2,2'-azobisisobutyrate and combinations thereof.

As a preferred embodiment, the initiator is selected from the group consisting of 2,2'-azobis(2,4-dimethylpentanenitrile), 2,2'-azobis(2-methylpropanenitrile), 2,2'-azobis(2-methylbutanenitrile), 1,1'-azobis(cyc]ohexanecarbonitrile), t-butyl peroxy-2-ethylhexanoate, t-butyl peroxypivalate, t-amyl peroxypivalate, and combinations thereof.

The amount of initiator is any amount that accomplishes the desired end result. However, as a preferred embodiment, said initiator is present to about three mole percent based upon the total moles of all of said monomers I, II, and said copolymerizable monomers.

The polymerization conditions are any temperature and pressure that will produce the desired end result. In general, the temperatures are from about 30°C to about 100°C, preferably from about 40°C to about 100°C, and most preferably from about 45°C to about 90°C. The pressure may be atmospheric, sub-atmospheric or super-atmospheric. The polymerization time is not critical, but generally will take place over a period of at least one minute in order to produce a polymer of corresponding composition.

In step (b), in a transesterification, the polymer step (a) is subjected to said transesterification conditions in said alcohol solvent in the presence of a catalytic amount of a

7

transesterification catalyst. The catalyst is such that it will not substantially react with said alkyl acrylate monomer II, or with said co-polymerizable monomers. The catalyst is selected from the group consisting of ammonia, lithium methoxide, lithium ethoxide, lithium isopropoxide, sodium methoxide, sodium ethoxide, sodium isopropoxide, potassium methoxide, potassium ethoxide, potassium isopropoxide, cesium methoxide, cesium ethoxide, cesium isopropoxide, and combinations thereof, wherein the carboxylic alkoxide anion is similar to the carboxylic alcohol solvent. It is also understood that the catalyst can be alkali metal hydroxides such as lithium hydroxide, sodium hydroxide, potassium hydroxide, cesium hydroxide and combinations thereof. If the monomer being used is -OR, where it is -OR5 (Formula III), then the catalyst is a strong acid such as a mineral acid like hydrochloric acid (HCL).

The amount of catalyst employed is from about 0.1 mole percent to about 2 mole percent of monomer I present in the composition of said polymer.

In a preferred embodiment, the catalyst is added in step (b) as a solution in said alcohol solvent.

The temperature in step (b) is such that the transesterified by-product ester formed can be continually removed from the reaction mixture to form the polymer of I, II, and said copolymerizable monomer. Such temperatures can be from about 50°C to about 200°C. In a preferred embodiment, the transesterification reaction is carried out at reflux temperature of said alcohol solvent.

In step (c), the cation-exchange resin is preferably a strongly acidic cation exchange resin. An acidic ion exchange resin, such as sulfonated styrene/divinylbenzene cation exchange resin in hydrogen form is preferably utilized in the present process. Suitable acidic exchange resins are available from Rohm and Haas Company, e.g. AMBERLYST 15 acidic ion exchange resin. These Amberlyst resins typically contain as much as 80,000 to 200,000 ppb of sodium and iron. Before being utilized in the process of the invention, the ion exchange resin must be treated with water and then a mineral acid solution to reduce the metal ion level. When purifying the polymer solution, it is important that the ion exchange resin is then rinsed with a solvent that is the same as, or at least compatible with, the polymer solution solvent. The procedure in step (c) may be similar to those procedures disclosed in U.S. 5,284,930 and U.S. 5,288,850.

8

In conjunction with steps (a), (b) and (c) above, it is critical that all three steps be conducted on an anhydrous basis, i.e. where the water level is less than about 5000 parts per million (ppm), in order to avoid possible side reactions, and provide a mechanism to provide a convenient and direct route to a resist composition without having to isolate the product and then carry out additional processing steps.

In optional step (d), an isolation may be accomplished by precipitation of said polymer from the reaction medium by adding said reaction medium to a third or non-alcohol solvent for the product as for example one selected from the group consisting of water, hexane, heptane, octane, petroleum ether, and combinations thereof.

It is also within the scope of the present invention to conduct an optional step (e) in place of step (d), wherein after step (c) the polymer in the alcoholic solvent is replaced with a photoresist compatible solvent such as those listed in the prior art set forth herein. An example of such a solvent is propylene glycol monomethyl ether acetate(PGMEA); other solvents are well known in the art. In this manner, the resulting polymer in the PGMEA can be directly treated with other chemicals in order to directly form a photoresist composition without having to isolate the polymer from step (c ) and then drying it and then redissolving it for further processing.

9

As an example of the preparation of the terpolymer described above, there is provided a process for the preparation of a polymer of IV,

and an ethylenically unsaturated copolymerizable monomer selected from the group consisting of styrene, 4-methylstyrene, maleic anhydride, dialky! maleate, dialkyl fumarate and vinyl chloride, wherein alkyl is having 1 to 4 carbon atoms, comprising the steps of: a) subjecting a monomer of formula V,

along with said monomer II, and said copolymerizable monomer to suitable polymerization conditions in a carboxylic alcohol solvent and in the presence of a free radical initiator at suitable temperature for a sufficient period of time to produce a polymer of corresponding composition;

b)	subjecting said polymer from step a) to transesterification conditions in said alcohol solvent in the presence of catalytic amounts of a catalyst at the reflux temperature of said alcohol solvent such that the transesterified by-product acetate formed is continuously removed from the reaction mixture to form the polymer of IV, II, and said copolymerizable monomer;

c)	contacting said polymer solution in said alcohol solvent from step b) with an cation-exchange resin in hydrogen form to remove said catalyst; and

d)	isolating said polymer from step c) by precipitation from said alcohol solvent; wherein:

i) R3 is either hydrogen or methyl; and

ii) R4 is either isopropyl or tert.-butyl.

In this example, R3 is hydrogen or methyl and R4 is tert-butyl or iso-propyl. The initiator is selected from the group consisting of 2,2'-azobis(2,4-dimethylpentanenitrile), 2,2'-azobis(2-methylpropanenitrile), 2,2'-azobis(2-methylbutanenitrile), 1,1'-azobis(cyclohexanecarbonitrile), t-butyl peroxy-2-ethylhexanoate, t-butyl peroxypivalate, t-amyl peroxypivalate, and combinations thereof. The alcohol solvent is an alcohol having 1 to 4 carbon atoms selected from the group consisting of methanol, ethanol, isopropanol, tert.-butanol, and combinations

10

thereof. A preferred embodiment is where the alcohol solvent is methanol. The catalyst will not substantially react with said alkyl acrylate monomer II or with said copolymerizable monomers and is either alkali metal hydroxide or alkali metal alkoxide, and further is selected from the group consisting of lithium hydroxide, lithium methoxide, lithium ethoxide, lithium isopropoxide, sodium hydroxide, sodium methoxide, sodium ethoxide, sodium isopropoxide, potassium hydroxide, potassium methoxide, potassium ethoxide, potassium isopropoxide, cesium hydroxide, cesium methoxide, cesium ethoxide, cesium isopropoxide, and combinations thereof. As a preferred embodiment, the catalyst is sodium methoxide and is present in an amount of about 0.1 mole percent to about 2 mole percent based upon the atomic weight of sodium and moles of monomer IV present in said polymer. Furthermore, the said catalyst is added in step b) by dissolving it in said alcohol solvent, and the precipitation of said polymer is accomplished by adding said reaction medium to a third or non-alcohol solvent for the product which is selected from the group consisting of water, hexane, heptane, octane, petroleum ether, and combinations thereof. The preferred third or non-alcohol solvent is water. Thus in this example of the novel process, said polymer is a terpolymer of monomer IV, monomer II, and styrene.

11

In another facet of the present invention there is provided a process for the preparation of a polymer of IV,

and said monomer II to suitable polymerization conditions in an alcohol solvent and in the presence of a free radical initiator at suitable temperature for a sufficient period of time to produce a polymer of corresponding composition;

b)	subjecting said polymer from step a) to transesterification conditions in said alcohol solvent in the presence of catalytic amounts of catalyst at reflux temperature of said alcohol solvent such that the transesterified by-product acetate formed is continuously removed from the reaction mixture to form the polymer of IV and II;

c)	passing said polymer solution in said alcohol solvent from step b) through an ion-exchange bed to remove said catalyst; and

d)	isolating said polymer from step c) by precipitation from said alcohol solvent; wherein:

i) R3 is either hydrogen or methyl; and

ii) R4 is either isopropyl or tert-butyl.

In this process for the preparation of a copolymer, the initiator is selected from the group consisting of 2,2'-azobis(2,4-dimethylpentanenitrile), 2,2'-azobis(2-methylpropanenitrile), 2,2'-azobis(2-methylbutanenitrile), 1,1'-

azobis(cyclohexanecarbonitrile), t-butyl peroxy-2-ethylhexanoate, t-butyl peroxypivalate, t-amyl peroxypivalate, and combinations thereof. The alcohol solvent is an alcohol having 1 to 4 carbon atoms selected from the group consisting of methanol, ethanol, isopropanol, tert.-butanol, and combinations thereof. The catalyst will not substantially react with said alkyl acrylate monomer II. The catalyst is a member of the group of ammonia, and alkali metal alkoxides selected from the group consisting of lithium methoxide, lithium ethoxide, lithium isopropoxide, sodium methoxide, sodium ethoxide, sodium isopropoxide, potassium methoxide, potassium ethoxide, potassium isopropoxide, cesium methoxide, cesium ethoxide, cesium isopropoxide, and combinations thereof. The catalyst, e.g., can be sodium methoxide

12

and is present in an amount of about 0.1 mole percent to about 2 mole percent based upon the moles of monomer IV present in said polymer.

This invention is further illustrated by the following examples that are provided for illustration purposes and in no way limits the scope of the present invention.

Examples (General)

In the Examples that follow, the following abbreviations are used:

ASM - p-Acetoxystyrene monomer

t-BPP - tert.-butyl peroxypivalate

THF - Tetrahydrofuran

GPC - Gel permeation chromatography

GC - Gas chromatography

FTIR - Fourier transform infrared spectroscopy

NMR - Nuclear magnetic resonance spectroscopy, usually of either proton, 1H; and/or

carbon 13, 13C nuclei.

DSC - Differential scanning calorimetry

UV-Vis - Ultraviolet-Visible Spectroscopy General Analytical Techniques Used for the Characterization: A variety of analytical techniques were used to characterize the co- and terpolymers of the present invention that included the following:

NMR: 1H and 13C NMR spectra were recorded on a Bruker 400 MHz spectrometer with 5 mm probes at 400 and 100 MHz, respectively.

GPC: GPC was performed on a Waters gel permeation chromatograph equipped with refractive index detection.

GC: GC analysis was performed on a Hewlett Packard Model 5890 series II gas chromatograph equipped with a DB-1 column. FTIR: FTIR was recorded on a Mattson Genesis Series FTIR.

DSC: A Perkin Elmer 7700 DSC was used to determine the Tg (glass transition temperature) of the co- and terpolymers of this invention. The heating rate was maintained at 10°C/minute,

13

generally, over a temperature range of 50°C to 400°C. The flow rate of nitrogen or air is

maintained at 20 mL/min.

UV-Vis of samples were taken using a Hewlett Packard Vectra 486/33VL UV-Vis

spectrophotometer

Example 1 A four-neck 500 mL glass round-bottom flask fitted with a chilled water reflux condenser, a thermowell with thermocouple, a nitrogen inlet and outlet, an overhead stirrer, and an external heating mantle was charged with a reaction mixture of 73.1 grams (0.44 moles) of ASM, 15.9 grams (0.15 moles) of styrene, and 13.4 grams (0.10 moles) of t-butyl acrylate with stirring. To this mixture was then added 117 grams of methanol and the entire reaction mixture was heated to 66°C over a period of one hour. At this time the polymerization was initiated by adding 11 grams (75% concentration; 7 mole percent based upon total number of moles of monomers) of t-BPP diluted in 11 grams of methanol. After one hour of polymerization, 0.66 grams of t-BPP diluted in 1 gram of methanol was added. At each hour, for the next 3 hours, 0.66 grams of t-BPP in 1 gram of methanol was added. After each addition, a sample of the polymer mixture was withdrawn from the reactor and analyzed for the unreacted monomers by capillary gas chromatography (GC). The polymerization reaction was continued for about a total period of 18 hours. At the end of this period, analysis of the final polymer mixture sample by capillary GC showed greater than 98% by weight conversion of the monomers to polymer. The transesterification reaction of p-acetoxy groups to p-hydroxy groups was begun without cooling the reaction mixture; 0.9 grams of sodium methoxide dissolved in 4 grams of methanol was added to the reaction mixture (of this 0.4 grams of sodium methoxide was used to neutralize the acetic acid present in the ASM monomer and 0.5 grams to carry out the transesterification thus amounting to 2 mole percent of catalyst level). The reaction mixture was continued to reflux with concomitant removal of methanol/methyl acetate as distillate and fresh methanol was added to compensate for the distillate. The reaction mixture was allowed to react until the solution turned clear in about 4 hours at which time the reaction mixture was cooled, precipitated in deionized water, and the precipitated polymer was isolated by filtration. A l3C NMR analysis of the product indicated 86% conversion of the acetoxy groups to hydroxy

14

solution was precipitated in water and analyzed by NMR, which indicated quantitative conversion of p-acetoxy groups to p-hydroxy groups and the t-butyl groups were not cleaved. The remainder portion of the polymer solution was passed through an Amberlyst 15 ion exchange bed (2 inch diameter x 6 inch long), precipitated in deionized water, filtered and washed with deionized water. The white polymeric product was dried under vacuum at 65°C. The GPC analysis of the polymer showed weight-average molecular weight to be 9,700 and polydispersity of 2.1. The monomer composition of the polymer as determined by NMR was as follows: 64 mole% p-hydroxystyrene; 22 mole percent styrene; and 14 mole percent t-butyl acrylate.

Example 5

Example 1 was repeated in Example 5 except that the reaction was carried out in a 5

liter round-bottom flask reactor employing following amounts of materials:

ASM	819.2 grams (96. 8 % purity; 4.9 moles)

Styrene	177.9 grams (1.7 moles)

t-Butyl Acrylate	150.1 grams (1.2 moles)

Methanol	1342 grams

t-BPP	116.2 grams (75.6 %; 6.5 mole % based upon total

number of moles of monomers)

After the polymerization was initiated, four additional batches of 7.4 grams of t-BPP was added to the reactor at the end of each hour and the polymerization reaction was continued for an additional period of about 18 hours. At the end of this period, 20 grams of sodium methoxide dissolved in 84 grams of methanol was added to the reactor. Of this amount, 4.2 grams of sodium methoxide was needed to neutralize the acetic acid and 15.8 grams (six mole % catalyst level) of sodium methoxide was used for transesterification. In the first hour, 162 grams of methanol/methyl acetate was distilled and 160 grams of fresh methanol and 150 grams THF were added to the reactor. In the next six hours, about 180 grams of methanol/methyl acetate was collected as distillate and the reactor was replaced with 180 grams of fresh methanol. Samples were taken every hour to determine the extent of transesterification reaction by NMR. At the end of six hours, the NMR analysis showed quantitative conversion of acetoxy groups to hydroxy groups at which time the reaction was

16

groups. A 1H NMR analysis indicated that the t-butyl groups in the acrylate repeat units were intact and were not cleaved during the transesterification reaction.

Example 2

Example 1 was repeated in this Example 2 except that the transesterification reaction with sodium methoxide at 2 mole percent level was carried out for a period of about 18 hours under reflux. The by-product methyl acetate was continuously removed and a requisite amount of fresh methanol was added to compensate for methanol/methyl acetate distilled as in Example 1. Analysis of the final polymer product by 13C NMR indicated quantitative conversion of p-acetoxy groups to p-hydroxy groups and t-butyl groups of the acrylate repeat units were not cleaved as confirmed by 1H NMR analysis.

Example 3

Example 1 was repeated in this Example 3 with the exception that the amount of sodium methoxide used in the transesterification step was 0.43 grams as 25 weight percent solution in methanol. Of this amount 0.38 grams of sodium methoxide was used to neutralize acetic acid present in the ASM monomer. The remainder, 0.05 grams of sodium methoxide was used as the catalyst for transesterification, which amounted to 0.2 mole percent catalyst level. The transesterification reaction was carried out for a period of about of 52 hours under reflux. The solution was cloudy and the polymer precipitated when fresh methanol was added indicating that the transesterification reaction was very slow at this catalyst level.

Example 4

Example 1 was repeated in this Example 4 with the exception that 1.4 grams of sodium methoxide was employed in the transesterification step, which amounted to four mole percent catalyst level after accounting for 0.38 grams of sodium methoxide needed to neutralize the acetic acid present in ASM. In addition, 15 grams of THF was charged into the reaction mixture in the transesterification step in order to improve the solubility of the polymer in methanol. After five and a half hours of refluxing in methanol, the polymer solution was completely clear at which time the reaction mixture was cooled. A portion of the polymer

15

stopped, and the reaction mixture was cooled to ambient temperature. The cooled polymer solution was pumped through an Amberlyst 15 ion exchange bed at a rate of 200 mL/minute. The ion exchange bed was then washed using an additional 2800 grams of fresh methanol to remove any adsorbed polymer on the bed. The polymer solution and the washings were then added dropwise into deionized water to precipitate the terpolymer. The polymer was filtered and dried under vacuum at 65°C. The GPC analysis of the polymer showed a weight-average molecular weight of 10,400 and polydispersity of 2. The polymer composition as determined by NMR analysis is as follows: 63 mole% p-hydroxystyrene; 22 mole percent styrene; and 15 mole percent t-butyl acrylate.

Example 6

Example 1 was repeated in Example 6 except that the reaction was carried out in a 5 liter round-bottom flask reactor employing following amounts of materials:

ASM	811.9 grams (96.8 % purity; 4.8 moles)

Styrene	176.3 grams (1.7 moles)

Tert.-Butyl Acrylate	148.8 grams (1.2 moles)

Methanol	1330 grams

t-BPP	115.2 grams (75.6 %; 6.5 mole % based upon total

number of moles of monomers)

After the polymerization was initiated, four additional batches of 7.4 grams of t-BPP was added to the reactor at the end of each hour and the polymerization reaction was continued for an additional period of about 18 hours. At the end of this period, 20 grams of sodium methoxide dissolved in 84 grams of methanol was added to the reactor. Of this amount, 4.2 grams of sodium methoxide was needed to neutralize the acetic acid and 15.8 grams (six mole % catalyst level) of sodium methoxide was used for transesterification. The transesterification reaction was carried out for a total period of 4 1/2 hours during which time about 900 grams of methanol/methyl acetate was collected as distillate and the reactor was replaced with 900 grams of fresh methanol. Samples were taken every hour to determine the extent of transesterification reaction by NMR. At the end of 4 1/2 hours, the NMR analysis showed quantitative conversion of acetoxy groups to hydroxy groups at which time the reaction was

17

stopped, and the reaction mixture was cooled to ambient temperature. The cooled polymer solution was pumped through an Amberlyst 15 ion exchange bed at a rate of 200 mL/minute. The ion exchange bed was then washed using an additional 2800 grams of fresh methanol to remove any adsorbed polymer on the bed. The polymer solution and the washings were then added dropwise into deionized water to precipitate the terpolymer. The polymer was filtered and dried under vacuum at 65°C. The GPC analysis of the polymer showed a weight-average molecular weight of 10,400 and polydispersity of 2. The polymer was also analyzed for trace metals: aluminum, 180 parts per billion (ppb); calcium, 63 ppb; iron 120 ppb; sodium, 270 ppb; and zinc, 21 ppb. The polymer composition as determined by NMR analysis was as follows: 62 mole percent p-hydroxystyrene; 24 mole percent styrene; and 15 mole percent t-butyl acrylate.

Example 7

Example 1 was repeated in Example 7 except that the reaction was carried out in a 5 liter round-bottom flask reactor employing following amounts of materials:

ASM	700 grams (96.8% purity; 4.2 moles)

t-Butyl Acrylate	334.6 grams (98% purity; 2.6 moles)

Methanol	1200 grams

t-BPP	72.9 grams (75.6%; 4.7 mole % based upon total

number of moles of monomers)

After the polymerization was initiated, four additional batches of 6.7 grams of t-BPP was added to the reactor at the end of each hour and the polymerization reaction was continued for an additional period of about 18 hours. At the end of this period, 16 grams of sodium methoxide dissolved in 64 grams of methanol was added to the reactor. Of this amount, 2.7 grams of sodium methoxide was needed to neutralize the acetic acid and 13.3 grams (six mole % catalyst level) of sodium methoxide was used for transesterification. The transesterification reaction was carried out for a total period of 4 hours by adding initially about 970 grams of methanol to the reaction mixture. An additional quantity of fresh methanol was added to the

18

reaction mixture as methanol/methyl acetate was collected as distillate. Samples were taken every hour to determine the extent of transesterification reaction by NMR. At the end of 4 hours, the NMR analysis showed quantitative conversion of acetoxy groups to hydroxy groups at which time the reaction was stopped, and the reaction mixture was cooled to ambient temperature. The cooled polymer solution was pumped through an Amberlyst 15 ion exchange bed at a rate of 150 mL/minute. 300 mL of cooled polymer solution was added dropwise into 3000 mL of deionized water to precipitate the polymer. The polymer was filtered and dried under vacuum at 65°C; final dried product 700 grams. The GPC analysis of the polymer showed a weight-average molecular weight of 19,800 and polydispersity of 2.1. The polymer composition as determined by NMR analysis is as follows: 62 mole percent p-hydroxystyrene; and 38 mole percent t-butyl acrylate. AUV-VIS scan showed a molar absorptivity of 82 Lcm" mole-1 at 248 nm. The polymer exhibited a Tg of 138.6°C as measured by DSC.

Example 8

Example 1 was repeated in Example 8 except that the reaction was carried out in a 5 liter round-bottom flask reactor employing following amounts of materials:

ASM	700 grams (96.8% purity; 4.2 moles)

t-Butyl Acrylate	334.6 grams (98% purity; 2.6 moles)

Methanol	1200 grams

t-BPP	72.9 grams (75.6%; 4.7 mole % based upon total

number of moles of monomers)
