Repository: anandvc/allindianpatents

File: patents/210439-a-method-for-producing-an-uncured-polymer-blend.html
Indian Patents. 210439:A METHOD FOR PRODUCING AN UNCURED POLYMER BLEND

Indian Patents

Recently Granted Patents

  Recently Published Patents

Title of Invention	A METHOD FOR PRODUCING AN UNCURED POLYMER BLEND

Abstract	N/A	

Full Text	N/A	

Documents:

« Previous Patent

Next Patent »

Patent Number	210439	

Indian Patent Application Number	IN/PCT/2001/01359/MUM	

PG Journal Number	44/2007	

Publication Date	02-Nov-2007	

Grant Date	04-Oct-2007	

Date of Filing	02-Nov-2001	

Name of Patentee	EXXON CHEMICAL PATENTS INC.	

Applicant Address	5200 BAYWAY DRIVE, P O BOX 2149, BAYTOWN, TEXAS 77520-5200, USA	

Inventors:

#	Inventor's Name	Inventor's Address	

1	HSIEN-CHANG WANG	536 COLLEGE, BELLAIRE, TX 77401, USA	

PCT International Classification Number	C08L 23/22	

PCT International Application Number	PCT/US00/13006	

PCT International Filing date	2000-05-11	

PCT Conventions:

#	PCT Application Number	Date of Convention	Priority Country	

1	60/134,835	1999-05-19	U.S.A.	

© All Indian Patents, 2013-2021.

  Patent data available in the public domain from Indian Patents Office, Department of Industrial Policy and Promotions, Ministry of Commerce and Industry, Government of India.

File: patents/210448-a-bleaching-composition.html (part 1 of 2)
Indian Patents. 210448:A BLEACHING COMPOSITION

Indian Patents

Recently Granted Patents

  Recently Published Patents

Title of Invention	A BLEACHING COMPOSITION

Abstract	Compounds are provided that may be used as ligands in transition metal complexes, in turn useful as bleach catalysts. Also provided are complexes, bleaching compositions and methods using the compounds. The compounds are of the general formula wherein Z represents a group selected from -NH-2, -NHR4, -N(R4)2, -N(R4)3, -N02 -NHC(0)R4, -N(R4)C(0)R4 (wherein R4 represents alkyl, cycloalkyl, aryl, arylalkyl or heteroarylalkyl, each optionally substituted by -F, -CI, -Br, -1, -NH3+, -S03H, -S03"(Na+, K+), -COOH, -COO"(Na+, K+), -P(0)(OH)2, or -P(0)(0(Na+, K+))2 ), an optionally substituted heterocyclic ring or an optionally substituted heteroaromatic ring selected from pyridine, pyrimidine, pyrazine, pyrazole, imidazole, benzimidazole, quinoline, quinoxaline, triazole, isoquinoline, carbazole, indole, isoindole, oxazole and thiazole.	

Full Text	FORM 2

THE PATENTS ACT, 1970

(39 of 1970)

COMPLETE SPECIFICATION

(See section 10; rule 13)

1. Title of the invention. -

2. Applicant

A  BLEACHHING  COMPOSITION

(a) Hindustan Lever Limited

b)  of  Hindustan  Lever  House.  165/166,  Backbay Reclamation, Mumbai 400 020, Maharashtra, India.

(c) an Indian Company ;

The following specification (particularly) describes the nature of this invention (and the manner in which it is to be performed)

DIAZACYCLOALKANE DERIVATIVES AS BLEACH CATALYST AND COMPOSITION AND METHOD FOR

BLEACHING A SUBSTRATE

This invention relates to compositions and methods for catalytically bleaching substrates, more particularly using a defined class of ligand or complex as catalyst, and further relates to ligands and complexes useful in such compositions and methods.

Peroxygen bleaches are well known for their ability to remove stains from substrates.  Traditionally, the substrate is subjected to hydrogen peroxide, or to substances which can generate hydroperoxyl radicals, such as inorganic or organic peroxides.  Generally, these systems must be activated.  One method of activation is to employ wash temperatures of 60°C or higher.  However, these high temperatures often lead to inefficient cleaning, and can also cause premature damage to the substrate.

A preferred approach to generating hydroperoxyl bleach radicals is the use of inorganic peroxides coupled with organic precursor compounds.  These systems are employed for many commercial laundry powders.  For example, various European systems are based on tetraacetyl ethylenediamine (TAED) as the organic precursor coupled with sodium perborate or sodium percarbonate, whereas in the United States laundry bleach products are typically based on sodium nonanoyloxybenzenesulfonate (SN033) as the organic precursor coupled with sodium perborate.

Precursor systems are generally effective but still exhibit several disadvantages.  For example, organic precursors are moderately sophisticated molecules requiring multi-step manufacturing processes resulting in high capital costs. Also, precursor systems have large formulation space requirements so that a significant proportion of a laundry powder must be devoted to the bleach components, leaving less room for other active ingredients and complicating the development of concentrated powders.  Moreover, precursor systems do not bleach very efficiently in countries where consumers have wash habits entailing low dosage, short wash times, cold temperatures and low wash liquor to substrate ratios.

Alternatively, or additionally, hydrogen peroxide and peroxy systems can be activated by bleach catalysts, such as by complexes of iron and the ligand N4Py (i.e. N, N-bis (pyridin-2-yl-methyl) -bis (pyridin-2-yl)methylarnine) disclosed in W095/34628, or the ligand Tpen (i.e. N, N, N', N'-tetra(pyridin-2-yl-methyl)ethylenediamine) disclosed in W097/48787.

Although many types of bleach catalysts are known in the art, nevertheless there still remains a need for further classes of bleach catalysts.

According to W095/34628 or WC97/48787, molecular oxygen may be used as the oxidant as an alternative to peroxide generating systems.  However, no role in catalysing bleaching by atmospheric oxygen in an aqueous medium is reported.  It has long been thought desirable to be able to

use atmospheric oxygen (air) as the source for a bleaching species, as this would avoid the need for costly hydroperoxyl generating systems.  Unfortunately, air as  is kinetically inert towards bleaching substrates and exhibits no bleaching ability.  Recently some progress has been made in this area.  For example, WO 97/38074 reports the use of air for oxidising stains on fabrics by bubbling air through an aqueous solution containing an aldehyde and radical initiator.  A broad range of aliphatic, aromatic  heterocyclic aldehydes is reported to be useful, particularly para-substituted aldehydes such as 4-methyl-, 4-ethyl- and 4-isopropyl benzaldehyde, whereas the range of initiators disclosed includes N-hydroxysuccinimide, various peroxides and transition metal coordination complexes.

However, although this system employs molecular oxygen from the air, the aldehyde component and radical initiators such as peroxides are consumed during the bleaching process. These components must therefore be included in the composition in relatively high amounts so as not to become depleted be'fore completion of the bleaching process in the wash cycle.  Moreover, -he spent components represent a waste of resources as  they can  no longer participate in the bleaching process.

Accordingly, it would be desirable to be able to provide a bleaching system based on atmospheric oxygen or air that does not need to rely primarily on hydrogen peroxide or a hydroperoxyl generating system, and that does not require the presence of organic components such as aldehydes that are consumed in the process.  Furthermore, it would be

desirable to be able to provide a bleaching system that is capable of being based either on atmospheric oxygen/air or on hydrogen peroxide/hydroperoxyl-generating systems as a source of the primary bleaching species, or on both. Moreover, it would be desirable to provide such bleaching systems that are effective in aqueous medium.

It may also te noted that the known art teaches a bleaching effect only as long as the substrate is being subjected to the bleaching treatment.  Thus, there is no expectation that hydrogen peroxide or peroxy bleach systems could continue to provide a bleaching effect on a treated substrate, such as a laundry fabric after washing and drying, since the bleaching species themselves or any activators necessary for the bleaching systems would be assumed to be removed from the substrate, or consumed or deactivated, on completing the wash cycle and drying.

It would be therefore also be desirable to be able to treat a textile such that, after the treatment is completed, a bleaching effect is observed on the textile.  Furthermore, it would be desirable to be able to provide a bleach treatment for textiles such as laundry fabrics whereby residual bleaching occurs when the treated fabric has been treated and is dry.

We have found that a selected class of ligand or complex is surprisingly effective in catalysing the bleaching of substrates, either using atmospheric oxygen or air, or using hydrogen peroxide or a hydroperoxyl generating system, or using both.  Furthermore, we have found certain novel

ligands and complexes which are useful in the bleaching of substrates.

Accordingly, in a first aspect, the present invention provides a compound of the general formula (I):

wherein

Z represents a group selected from -NH2, -NHR4, -N(R4)2, -N(R4)3+,  -N02, -NHC(0)R4 -N(R4)C(0)R4 (wherein R4 represents alkyl, cycloalkyl, aryl, arylalkyl or heteroarylalkyl, each optionally substituted by -F, -CI, -Br, -I, -NH3+, -S03H, -S03~(Na+, K+), -COOH, -COO~(Na+, K+) ,  -P(0)(OH)2, or-P(0)(0" (Na+, K+))2 ), an optionally substituted heterocyclic ring or an optionally substituted heteroaromatic. ring selected from pyridine, pyrimidine, pyrazine, pyrazole, imidazole, benzimidazole, quinoline, quinoxaline, triazole, isoquinoline, carbazole, indole, isoindole, oxazole and thiazole;

each Q independently represent a group of the formula:

wherein

5 > a+b+c > 1; a=0-5; b=0-5; c=0-5; n=l or 2;

Y independently represents a group selected from -0-, -S-, -SO-, -S02-, -C(0)-, arylene, alkylene, heteroarylen heterocycloalkylene, -(G)P-, -P(0)- and -(G)N- , wherein  is selected from hydrogen, alkyl, aryl, arylalkyl, cycloalkyl, each except hydrogen being optionally substituted by one or more functional groups E;

Rl, R2, R3, R5, R6, R7, R8 independently represent a group selected from hydrogen, hydroxyl, halogen, -R and  wherein R represents alkyl, alkenyl,- cycloalkyl, heterocycloalkyl, aryl, heteroaryl or a carbonyl derivative group, R being optionally substituted by one or more functional groups E,

or R5 together with R6, or R7 together with R8, or both, represent oxygen,

or R5 together with R7 and/or independently R6 together' with R8, or R5 together with R8 and/or independently R6 together with R7, represent C1-6-alkylene optionally substituted by C1-4-alkyl, -F, -C1, -Br or -I; and

E independently represents a functional group selected from -F, -C1, -Br, -I, -OH, -OR', -NH2, -NHR', -N(R')2, -N(R')3+, -C(0)R', -OC(0)R', -COOH, -COO~(Na+, K+) , -COOR', -C(O) NH2, -C(0)NHR', -C(0)N(R')2, heteroaryl, -R', -SR', -SH, -P(R')2, -P(0)(R')2, -P(0)(OH)2, -P(0)(0R')2, "N02, -S03H, -S03~ (Na+, K+) , -S(0)2R', -NHC(0)R', and -N (R') C (O) R', wherein R' represents cycloalkyl, aryl, arylalkyl, or alkyl optionally substituted by -F, --C1, -Br, -I, -NH3+, -S03H, -S03'(Na+, K+) , -COOH, -COO"(Na+, K+) , -P(O)(0H)2, or -P (0) (0~ (Na+, K+))2.

In a second aspect, the present invention provides a bleaching composition comprising, in an aqueous medium, atmospheric oxygen and a ligand which forms a complex with a transition metal, the complex catalysing bleaching of a substrate by the atmospheric oxygen, wherein the ligand is a compound as defined above and the aqueous medium is substantially devoid of peroxygen bleach or a peroxy-based or -generating system.  The medium is therefore preferably insensitive or stable to catalase, which acts on peroxy species.  Also provided in accordance with this, second aspect is a method of bleaching a substrate comprising applying to the substrate, in an aqueous medium, a ligand which forms a complex with a transition metal, the complex catalysing bleaching of the substrate by atmospheric oxygen, wherein the ligand is a compound as defined above and the medium is substantially devoid of a peroxygen bleach or a peroxy-based or -generating system.

In a third aspect, the present invention provides a bleaching composition comprising, in an aqueous medium, a

ligand which forms a complex with a transition metal, the complex catalysing bleaching of a substrate, and a peroxygen bleach or a peroxy-based or -generating system, wherein the ligand is a compound as  defined above. Also provided in accordance with this third aspect is a method of bleaching a substrate comprising applying to the substrate, in an aqueous medium, a ligand which forms a complex with a transition metal, wherein the ligand is a compound as defined above and the medium comprises a peroxygen bleach or a peroxy-based or -generating system.

We have also found that certain ligands or complexes of this class are surprisingly effective in catalysing bleaching of the substrate by atmospheric oxygen after treatment of the substrate.  Accordingly, in a fourth aspect, the present invention provides a method of treating a textile by contacting the textile with a ligand which forms a complex with a transition metal, whereby the complex catalyses bleaching of the textile by atmospheric oxygen after the treatment.

In a fifth aspect, the present invention provides a dry textile having a ligand as defined above applied or deposited thereon, whereby bleaching by atmospheric oxygen is catalysed on the textile.

Advantageously, the compounds of the present invention permit all or the majority of the bleaching species in the medium (on an equivalent weight basis) to be derived from atmospheric oxygen, if desired.  By majority' is meant more than 50% so that if bleaching species derived from

atmospheric oxygen are present in a concentration of for example 0.25 mM, other bleaching species may only be present at less than 0.25 mM.  Thus, the medium can be made wholly or substantially devoid of peroxygen bleach or a peroxy-based or -generating bleach system.  Furthermore, the complex is a catalyst for the bleaching process and, as such, is not consumed but can continue to participate in the bleaching process.  The catalytically activated bleaching systems of the type in accordance with the present invention are therefore both cost-effective and environmentally friendly, particularly when based on atmospheric oxygen. Moreover, the bleaching system is operable under unfavourable wash conditions which include low temperatures, short contact times and low dosage requirements. Furthermore, the method is effective in an aqueous medium and is therefore particularly applicable to bleaching of laundry fabrics.  Therefore, whilst the composition and method according to the present invention may be used for bleaching any suitable substrate, the preferred substrate is a laundry fabric.  The bleaching method may be carried out by simply leaving the substrate in contact with the medium for a sufficient period of time.  Preferably, however, the aqueous medium on or containing the substrate is agitated.

An advantage of the method according to the fourth aspect of the invention is that, by enabling a bleaching effect even after the textile has beer, created, the benefits of bleaching can be prolonged en the textile.  Furthermore, since a bleaching effect is conferred to the textile after the treatment, the treatment itself, such as  a laundry wash cycle, may for example be shortened.  Moreover, since a

bleaching  effect  is  achieved by atmospheric  oxygen after treatment  of the textile,  hydrogen peroxide  or peroxy-based bleach  systems  can be  omitted  from the  treatment  substance.

In  the  general  formula  (I)  above,  preferably  Z  represents  a group  selected  from  -NH2,  -NHR4,  -N(R4)2,  -N(R4)3+,  -N02,  -NHC(0)R4  and -N(R4)C(0)R4  ,  preferably selected from -NH2,  -NHR4,  -N(R4)2,  -N(R4)3+  and  -N02,  wherein  R4  represents  an optionally  substituted group  selected from alkyl, cycloaikyl,  aryl,  arylalkyl  or heteroarylalkyl  (wherein heteroaryl  is  selected  from pyridine,  pyrimidine,  pyrazine, pyrazole,  imidazole,  benzimidazole,  quinoline,  quinoxaline, triazole,  isoquinoline,  carbazole,  indole,  isoindole, oxazole  and thiazole),  preferably an optioanlly  substituted group selected from Ci_4-alkyl  and heteroaryl-Ci-4-alkyl. Preferred optional  substituents  for R4  are  selected from -F, -CI,  -Br,  -I,  -NH3+,  -SO3H,  -S03"(Na+,  K+) ,  -COOH,  -CO0"(Na+, K+),  -P(O)(0H)2,  and  -P (0) (0"(Na+,  K+))2.The  groups  Rl,  R2,  R3,  R5,  R6,  R7,  R8  are preferably independently  selected from -H,  hydroxy-C0-C20-alkyl,  halo-C0-C2o-alkyl,  nitroso,  f ormyl-Co-C20-alkyl,  carboxyl-Cc-C2o-alkyl and esters  and  salts  thereof,  carbamoyl-C0-C2C-aikyl,  sulfo-Co-C20-alkyl  and esters  and  salts  thereof,  suifamoyl-Co-C2o-alkyl,  amino-C0-C2o-alkyl,  aryl-C0-C20-alkyl,  C0-C20-alkyl, alkoxy-Co-C8-alkyl,  carbonyl-C0-C6-alkoxy,  and C0-C2c-alkylamide.Each Q preferably is  independently  defined  such  that  a=b=0, c=l  and n=i-4.  .More  preferably,  each Q independently represents  C1_4-alkylene,  especially C1-3-aikylene.

In preferred embodiments, in general formula (I) each Q independently represents C1_4-alkylene, the group Rl represents methyl, groups R2 and R3 each independently represent hydrogen, methyl or optionally substituted pyridin-2-ylmethyl, and group R4 represents methyl or optionally substituted pyridin-2-yimethyl.

In a preferred embodiment, the compound has the general formula (II):

wherein

Z represents -N02, -NH2, or -NR"R'";

R' and R' independently represent -H or -CH3;

each R and R' ' ' independently represent -CH3 or pyridin-2-ylmethyl;

Q' represents ethylene or n-propylene;

Q' represents methylene or ethylene.

More preferably, the compound is of the general formula (III):

III

wherein

Z represents -N02, -NH2, or -NR" R" ' ;

R' and R" independently represent -H or -CH3;

each R and R" ' independently represent -CH3 or pyridin-2-ylmethyl.

If one or both of the R groups in formula (III) represent pyridin-2-ylmethyl and Z represents -NR"R'", then preferably R'' represents -CH3.

Accordingly, in a first preferred embodiment of general formula (III) :

Z represents -N02, -NH2, or -NR"R'";

R' and each R represent -CH3;

R' ' represents -H or -CH3;

R" ' represents  -CH3 or pyridin-2-ylmethyl.

In a preferred second embodiment of general formula (III) : Z represents -N02, -NH2, or -NR"R' "; R' represents -CH3;

each R represents pyridin-2-ylmethyl; R" and R' ' represent -CH3.

Particularly preferred compounds include:

6-dimethylamino-l, 4-bis(pyridin-2-ylmethyl)-6-methyi-l, 4-

diazacycloheptane;

6-amino-l,4-bis(pyridin-2-ylmethyl)-6-methyl-l,4-

diazacycloheptane;

6-{N- (pyridin-2-ylmethyl) -A7-methylamino}-l, 4, 6-trimethyl-

1,4-diazacycloheptane;

6-amino-l, 4, 6-trirnethyl-l, 4-diazacycloheptane; and

6-dimethylamino-l, 4, 6-trimethyl-l,4-diazacycloheptane.

In a particularly preferred embodiment, the compound is 6-{N- (pyridin-2-ylmethyl)-N-methylamino}-l,4,6~trimethyl-l, 4-diazacycloheptane:

The compounds according to the present invention form complexes with transition metals, and thus may be used as ligands to form complexes that act as catalysts in bleaching compositions.

In the bleaching compositions, the ligand may be present as a preformed complex of a ligand and a transition metal. Alternatively, the composition may comprise a free ligand that complexes with a transition metal already present in the water or that complexes with a transition metal present in the substrate.  The composition may also be formulated as

a composition of a free ligand or a transition metal-substitutable metal-ligand complex, and a source of transition metal, whereby the complex is formed in  situ  in the medium.

The ligand forms a complex with one or more transition metals, in the latter case for example as a dinuclear complex.  Suitable transition metals include for example: manganese in oxidation states II-V, iron II-V, copper I-III, cobalt I-III, titanium II-IV, tungsten IV-VI, vanadium II-V and molybdenum II-VI.

More particularly, the ligand forms a complex of the general formula (IV):

[MaLkXn]Ym	(IV)

in which:

M represents a metal selected from Mn(II)- (III)-(IV)-(V) , Cu(I)-(II)-(III), Fe(II)-(IH)-(IV)-(V), Co(I)-(II)-(III), Ti(II)-(III)-(IV), V(II)-(III)-(IV)-(V), Mo(II)-(III)-(IV)-(V)-(VI) and W(IV)-(V)-(VI) , preferably selected from  Fe(II)-(III)-(IV)-(V)/

L represents a ligand as herein defined, or its protonated or deprotonated analogue;

X represents a coordinating species selected from any mono, bi or tri charged anions and any neutral molecules able to coordinate the metal in a mono, bi or tridentate manner, preferably selected from 02~, RB022~, RCOO", RCONR", OK", N03", NO, S2~, RS", PO43", PO3OR3", H20, C032", HCO3", ROH, N(R)3, ROO", 022", 02", RCN, CI", Br", OCN", SCN", CN", N3", F",

I", RO", C104~, and CF3SO3", and more preferably selected from O2", RB022", RCOO", OH", N03", S2", RS~, P034", H20, CO32", HC03", ROH, N(R)3, CI" , Br", OCN", SCN", RCN, N3", F", I", RO", C104~, and CF3SO3";

Y represents any non-coordinated counter ion, preferably selected from C104", BR4", [MX4r, [MX4]2", PF6", RCOO", N03", RO", N+(R)4, ROO", 022",  02", Cl" , Br", F", I", CF3SO3", S.2062" , OCM", SCN", H2Q, RB022", BF4" and BPh4", and more preferably selected from C104", BR4" , [FeCl4] ~,  PF6", RCOO", N03", RO", N+(R)4, Cl" , Br", F", I", CF3SO3", S2062" , OCN", SCN", H20 and BF4";

a represents an integer from 1 to 10, preferably from 1 to 4;

k represents an integer from 1 to 10;

n represents an integer from 1 to 10, preferably from 1 to 4;

m represents zero or an integer from 1 to 20, preferably from 1 to 8; and

each R independently represents a group selected from hydrogen, hydroxyl, -R' and -OR', wherein R'= alkyl, alkenyl, cycloalkyl, heterocycloalkyl, aryl, heteroaryl or a carbonyl derivative group, R' being optionally substituted by one or more functional groups E, and preferably each R independently represents hydrogen, optionally substituted alkyl or optionally substituted aryl, more preferably hydrogen or optionally substituted phenyl, naphthyl or C1_4-alkyl.

The counter ions Y in formula (IV) balance the charge z on the complex formed by the ligand L, metal M and coordinating

species X.  Thus, if the charge z is positive, Y may  be  anion such as RCOCT, BPh4~, C104~, BF4", PF6~, RS03~, RS04~, SQ4 ", NO3 , F", CI", Br", or I", with R being hydrogen, optionally substituted alkyl or optionally substituted aryl. If z is negative, y may be a common cation such as an alka". metal, alkaline earth metal or (alkyl) ammonium cation.

Suitable counter ions Y include those which give rise to ..:. . formation of storage-stable solids.  Preferred counter io.-. . for the preferred metal complexes are selected from R7COO~, C104~, BF4", PF6", RSO3" (in particular CF3SO3") , RS04", S042", N03 , F , CI , Br , and I", wherein R represents hydrogen or optionally substituted phenyl, naphthyl or C1-C4 alkyl.

It will be appreciated that the complex (IV) can be formed by any appropriate means, including in  situ  formation whereby precursors of the complex are transformed into the active complex of general formula (IV) under conditions of storage or use.  Preferably, the complex is formed as a well-defined complex or in a solvent mixture comprising a salt of the metal M  and the iigand L or ligand L-generating species.  Alternatively, the catalyst may be formed in  situ iron  suitable precursors for the complex, for example in a solution or dispersion containing the precursor materials. In one such example, the active catalyst may be formed in situ  in a mixture comprising a salt of the metal M and the ligand L, or a ligand L-generating species, in a suitable solvent.  Thus, for example, if M is iron, an iron salt such as Fe304 can be mixed in solution with the ligand L, or a ligand L-generating species, to form the active complex. Thus, for example, the composition may formed from a mixture

of the ligand L and a metal salt MXn in which preferably n=l-5, more preferably 1-3.  In another such example, the ligand L, or a ligand L-generating species, can be mixed with metal M ions present in the substrate or wash liquor to form the active catalyst in  situ.  Suitable ligand L-generating species include metal-free compounds or metal coordination complexes that comprise the ligand L and can be substituted by metal M ions to form the active complex according the formula (IV).

The bleaching compositions according to the second and third aspects of the present invention may be used for laundry cleaning, hard surface cleaning (including cleaning of lavatories, kitchen work surfaces, floors, mechanical ware washing etc.). As is generally known in the art, bleaching compositions are also employed in waste-water treatment, pulp bleaching during the manufacture of paper, leather manufacture, dye transfer inhibition, food processing, starch bleaching, sterilisation, whitening in oral hygiene preparations and/or contact lens disinfection.

In the context of the present invention bleaching should be understood as relating generally to the decoiourisation of stains or of other materials attached to or associated with a substrate.  However, it is envisaged that the present invention can be applied where a requirement is the removal and/or neutralisation by an oxidative bleaching reaction of malodours or other undesirable components attached to or otherwise associated with a substrate.  Furthermore, in the context of the present invention bleaching is to be understood as being restricted to any bleaching mechanism or

process that does not require the presence of light or activation by light.  Thus, photobleaching compositions and processes relying on the use of photobleach catalysts or photobleach activators and the presence of light are excluded from the present invention.

In typical washing compositions the level of the catalyst is such that the in-use level is from O.O5μM to 50mM, with preferred in-use levels for domestic laundry operations falling in the range 0.5 μM to 100 μM, more preferably from 1 μM to 10 μM.  Higher levels may be desired and applied in industrial bleaching processes, such as textile and paper pulp bleaching.

Preferably, the aqueous medium has a pH in the range from pK 6 to 13, more preferably from pH 6 to 11, still more preferably from pH 8 to 11, and most preferably from pH 8 to 10, in particular from pH 9 to 10.

According to the bleaching compositions and methods according to the second aspect of the present invention, on the one hand, the composition or the medium in which the bleaching is conducted will be substantially devoid of a peroxygen bleach or a peroxy-based or -generating system.

Whilst this second aspect of the present invention is based on the catalytic bleaching of a substrate by atmospheric oxygen or air, it will be appreciated that small amounts of hydrogen peroxide or peroxy-based or -generating systems may be included in the composition, if desired. Therefore, by "substantially devoid of peroxygen bleach or peroxy-based or

-generating  bleach  systems"  is  meant  that  the  composition contains  from  0  to  50  %,  preferably  from 0  to  10  %,  more preferably  from 0  to  5  %,  and optimally  from  0  to 2  %  by molar weight  on an oxygen basis,  of peroxygen  bleach or peroxy-based  or  -generating bleach  systems.  Preferably, however,  the  composition will be  wholly devoid  of peroxygen bleach  or  peroxy-based or -generating bleach  systems. Thus,  at  least  10  %,  preferably  a  majority- i.e.  greater  than 50  %,  and  optimally  at  least  90  %  of  any  bleaching  of  the substrate  is  effected by oxygen sourced from the air.

According to  the bleaching compositions  and methods according  to  the third aspect of the present  invention,  on the other hand,  the  composition  or the medium in which the bleaching  is  conducted will  contain  a  peroxygen bleach or  a peroxy-based  or  -generating system.  The  peroxy bleach may be a  compound which is  capable  of yielding hydrogen peroxide in aqueous  solution.  Hydrogen peroxide  sources  are well known  in  the  art.  They include  the  alkali metal  peroxides, organic  peroxides  such as urea  peroxide,  and  inorganic persalts,  such as  the alkali metal perborates, percarbonates,  perphosphates persilicates  and  persulphates. Mixtures  of  two  or more  such  compounds  may also  be  suitable.

Particularly  preferred are  sodium perborate tetrahydrate and,  especially,  sodium perborate monohydrate.  Sodium perborate monohydrate  is  preferred because  of  its  high active  oxygen  content.  Sodium percarbonate may  also be preferred  for  environmental  reasons.

Another suitable hydrogen peroxide generating system is a combination of a C1-C4 alkanol oxidase and a C3-C4 alkanol, especially a combination of methanol oxidase (MOX) and ethanol. Such combinations are disclosed in WO-A-9507972, which is incorporated herein by reference.

Alkylhydroxy peroxides are another class of peroxy bleaching compounds. Examples cf these materials include cumene hydroperoxide and t-butyl hydroperoxide.

Organic peroxyacids may also be suitable as the peroxy bleaching compound. Such materials normally have the general formula:

wherein R is an alkyl- or alkylidene- or substituted alkylene group containing from 1 to about 20 carbon atoms, optionally having an internal amide linkage; or a phenylene or substituted phenylene group; and Y is hydrogen, halogen, alkyl, aryl, an imido-aromatic or non-aromatic group, a -COOH or -COOOH group or a quaternary ammonium group.

Typical monoperoxy acids useful herein include, for example: (i)  peroxybenzoic acid and ring-substituted percxybenzoic

acids, e.g. peroxy-a-naphthoic acid; (ii)  aliphatic, substituted aliphatic and arylalkyl

monoperoxyacids, e.g. peroxylauric acid, peroxystearic

acid and N,N-phthaloylaminoperoxy caproic acid (PAP);

and (iii) 6-octylamino-6-oxo-peroxyhexanoic acid.

Typical diperoxyacids useful herein include, for example:

(iv)  1, 12-diperoxydodecanedioic acid (DPDA);

(v)  1, 9-diperoxyazelaic acid;

(vi)  diperoxybrassylic acid; diperoxysebacic acid and

diperoxyisophthalic acid; (vii) 2-decyldiperoxybutane-l,4-dioic acid; and (viii) 4, 4'-sulphonylbisperoxybenzoic acid.

Also inorganic peroxyacid compounds are suitable, such as for example potassium monopersulphate (MPS). If organic or inorganic peroxyacids are used as the peroxygen compound, the amount thereof will normally be within the range of about 2-10 % by weight, preferably from 4-8 % by weight.

Generally, the composition can be suitably formulated to contain from 1 to 40 %, preferably from 1 to 20 %, more preferably from 1 to 15 %, and most preferably from 1 to 10 % by weight of the composition, of the peroxy bleaching agent.

Peroxyacid bleach precursors are known and amply described in literature, such as  in GB-A-836988; GB-A-864,798; G8-A-907,356; GB-A-1,003,310 and GB-A-1,519,351; DE-A-3,337,921; EP-A-0,185,522; EP-A-0,174,132; EP-A-0,120,591; and US-A-1,246,339; US-A-3,332,3S2; US-A-4,128,494; US-A-4,412,934 and US-A-4,675,393.

Another useful class of peroxyacid bleach precursors is that of the cationic i.e. quaternary ammonium substituted peroxyacid precursors as disclosed in US-A-4,751,015 and US-

A-4,397,757,  in  EP-A-O,284,292  and  EP-A-331,229.  Examples

of peroxyacid bleach precursors  of  this  class  are:

2-(N,N, N-trimethyl  ammonium)  ethyl  sodium-4-sulphophenyl

carbonate  chloride  -  (SPCC);

N-octyl,N,N-dimethyl-N10-carbophenoxy decyl  ammonium chloride

-  (ODC) ;

3-(N,N, N-trimethyl ammonium) propyl sodium-4-sulphophenyl

carboxylate; and

N,N,N-trimethyl ammonium toluyloxy benzene sulphonate.

A further special class of bleach precursors is formed by the cationic nitriles as disclosed in EP-A-303,520; EP-A-458,396 and EP-A-464,880.

Of the above classes of bleach precursors, the preferred classes are the esters, including acyl phenol sulphonates and acyl alkyl phenol sulphonates; the acyl-amides; and the quaternary ammonium substituted peroxyacid precursors including the cationic nitriles.

Examples of said preferred peroxyacid bleach precursors or activators are sodium-4-benzoyloxy benzene sulphonate (SBOBS) ; N,N,N'N'-tetraacetyl ethylene diamine (TAED) ; sodium-l-methyl-2-benzoyloxy benzene-4-sulphonate; sodium-4-methyl-3-benzoloxy benzoate; 2-(N,N,N-trimethyl ammonium) ethyl sodium-4-sulphophenyl carbonate chloride (SPCC); trimethyl ammonium toluyloxy-benzene sulphonate; sodium nonanoyloxybenzene sulphonate (SNOBS); sodium 3,5,5-trimethyl hexanoyl-oxybenzene sulphonate (STHOBS); and the substituted cationic nitriles.  The peracid precursor TAED is particularly preferred.

The precursors may be used in an amount of up to 12 %, preferably from 2-10 %, by weight of the composition according to the third aspect.

The bleaching compositions according to the second and third aspects of the present invention have particular applicat.'. in detergent formulations, especially for laundry cleaning. Accordingly, the present invention also provides detergent bleach compositions comprising bleaching compositions as defined above and additionally a surface-active material, optionally together with detergency builder.

The bleach compositions may for example contain a surface-active material in an amount of from 10 to 50% by weight. The surface-active material may be naturally derived, such as soap, or a synthetic material selected from anionic, nonionic, amphoteric, zwitterionic, cationic actives and mixtures thereof.  Many suitable actives are commercially available and are fully described in the literature, for example in "Surface Active Agents and Detergents", Volumes and II, by Schwartz, Perry and' Berch.

Typical synthetic anionic surface-actives are usually water-soluble alkali metal salts of organic sulfates and sulfonates having alkyl groups containing from about 8 to about 22 carbon atoms, the term "alkyl" being used to include the alkyl portion of higher aryl groups.  Examples of suitable synthetic anionic detergent compounds are sodium and ammonium alkyl sulfates, especially those obtained by sulfating higher (C3-C18) alcohols produced, for example, from tallow or coconut oil; sodium and ammonium alkyl (C9-

C20) benzene sulfonates, particularly sodium linear secondary alkyl (C10-C15)  benzene  sulfonates; sodium alkyl glyceryl ether sulfates, especially those ethers of the higher alcohols derived from tallow or coconut oil fatty acid moncglyceride sulfates and sulfonates; sodium and ammonium salts of sulfuric acid esters of higher (C9-C18) fatty alcohol alkylene oxide, particularly ethylene oxide, reaction products; the reaction products of fatty acids such as coconut fatty acids esterified with isethionic acid and neutralised with sodium hydroxide; sodium and ammonium salts of fatty acid amides of methyl taurine; alkane monosulfonates such as those derived by reacting alpha-olefins (C8-C2o) with sodium bisulfite and those derived by reacting paraffins with SO2 and CI2 and then hydrolysing with a base to produce a random sulfonate; sodium and ammonium (C7-C12) dialkyl sulfosuccinates; and olefin sulfonates, which term is used to describe material made by reacting olefins, particularly (C10-C2o) alpha-olefins, with S03 and then neutralising and hydrolysing the reaction product.  The preferred anionic detergent compounds are sodium (C10-C15) alkylbenzene sulfonates, and sodium (C16-C18)  alkyl ether sulfates.

Examples of suitable nonionic surface-active compounds which may be used, preferably together with the anionic surface-active compounds, include, in particular, the reaction products of alkylene oxides, usually ethylene oxide, with alkyl (C6-C22) phenols, generally 5-25 EO, i.e.  5-25 units of ethylene oxides per molecule; and the condensation products of aliphatic (C8-C18) primary or secondary linear or branched alcohols with ethylene oxide, generally 2-30 EO.  Other so-

called nonionic surface-actives include alkyl polygiycosides, sugar esters, long-chain tertiary amine oxides, long-chain tertiary phosphine oxides and dialkyl sulfoxides.

Amphoteric or zwitterionic surface-active compounds can also be used in the compositions of the invention but this is not normally desired owing to their relatively high cost.  If any amphoteric or zwitterionic detergent compounds are used, it is generally in small amounts in compositions based on the much more commonly used synthetic anionic and nonionic actives.

The detergent bleach compositions of the invention will preferably comprise from 1 to 15 % wt of anionic surfactant and from 10 to 40 % by weight of nonionic surfactant.  In a further preferred embodiment, the detergent active system is free from C16-C12 fatty acid soaps.

The bleach compositions of the present invention may also contains a detergency buiid'er, for example in an  amount of from about 5 to 80 % by weight, preferably from about 10 to 60 % by weight.

Builder materials may be selected from 1) calcium sequestrant materials, 2) precipitating materials, 3) calcium ion-exchange materials and 4) mixtures thereof.

Examples of calcium sequestrant builder materials include alkali metal polyphosphates, such as sodium tripolyphosphate; nitrilotriacetic acid and its water-

soluble salts; the alkali metal salts of carboxymethyloxy succinic acid, ethylene diamine tetraacetic acid, oxydisuccinic acid, mellitic acid, benzene polycarboxylic acids, citric acid; and polyacetal carboxylates as disclc » in US-A-4,144,226 and US-A-4,146,495.

Examples of precipitating builder materials include sodium orthophosphate and sodium carbonate.

Examples of calcium ion-exchange builder materials include the various types of water-insoluble crystalline or amorphous aluminosilicates, of which zeolites are the best known representatives, e.g.  zeolite A, zeolite B (also known as zeolite P), zeolite C, zeolite X, zeolite Y and also t zeolite' F-type as described in EP-A-0,384, 070.

In particular, the compositions of the invention may con': any one of the organic and inorganic builder materials, though, for environmental reasons, phosphate builders are preferably omitted or only used in very small amounts. Typical builders usable in the present invention are, for example, sodium carbonate, calcite/carbonate', the sodium salt of nitriiotriacetic acid, sodium citrate, carboxymethyloxy malonate, carboxymethyloxy succinate and water-insoluble crystalline or amorphous aluminosilicate builder materials, each of which can be used as the main builder, either alone or in admixture with minor amounts  other builders or polymers as co-builder.

In the compositions and methods according to the third aspect of the present invention, when using a hydrogen

peroxide source, such as sodium perborate or sodium percarbonate, as the bleaching compound, it is preferred that the composition contains not more than 5 % by weight of a carbonate buffer, expressed as sodium carbonate, more preferable not more than 2.51 by weight to substantially nil, if the composition pH lies in the lower alkaline region of up to 10.

Apart from the components already mentioned, the bleach compositions of the present invention can contain any of the conventional additives in amounts of which such materials are normally employed in fabric washing detergent compositions.  Examples of these additives include buffers such as carbonates, lather boosters, such as alkanolamides, particularly the monoethanol amides derived from palmkernel fatty acids and coconut fatty acids; lather depressants, such as alkyl phosphates and silicones; anti-redeposition agents, such as sodium carboxymethyl cellulose and alkyl or substituted alkyl cellulose ethers; stabilisers, such as phosphonic acid derivatives (i.e.  Dequest® types); fabric softening agents;- inorganic salts and alkaline buffering agents, such as sodium sulfate and sodium silicate; and, usually in very small amounts, fluorescent agents; perfumes; enzymes, such as proteases', cellulases, lipases, amylases and oxidases; germicides and colourants.

In the compositions and methods according to the second aspect of the present invention, transition metal sequestrants such as EDTA, and phosphonic acid derivatives such as EDTMP (ethylene diamine tetra(methylene phosphonate)) may also be included, in addition to the
