Repository: anandvc/allindianpatents

File: patents/210462-a-system-for-coating-a-substrate.html
Indian Patents. 210462:A SYSTEM FOR COATING A SUBSTRATE

Indian Patents

Recently Granted Patents

  Recently Published Patents

Title of Invention	A SYSTEM FOR COATING A SUBSTRATE

Abstract	A system for coating a substrate, the system comprising: a vacuum chamber; a rotatable tube positioned inside the vacuum chamber; a shaft connected to the rotatable tube, the shaft partially outside the vacuum chamber; a bearing positioned outside the vacuum chamber, the bearing configured to rotatably engage the shaft; a seal positioned between the bearing and the vacuum chamber, the seal configured to provide a seal between the vacuum chamber and the shaft; and a power coupler configured to deliver power to the rotatable tube, the power coupler positioned between the bearing and the seal to thereby limit the current that flows through the bearing.	

Full Text	FORM  2

THE PATENTS ACT, 197 0 (39 of 1970)

COMPLETE SPECIFICATION (See Section 10, rule 13)

A SYSTEM FOR COATING A SUBSTRATE

APPLIED FILMS CORPORATION of 9586 1-25 FRONTAGE ROAD LONGMONT, COLORADO 80504, U.S.A, AMERICAN Company , and APPLIED FILMS GMBH & CO. KG of Siemensstrasse 100 D-63755 Alzenau,  GERMANY, GERMAN Company

The following specification particularly describes the nature of the invention and the manner in which it is to be performed : -

FIELD OF THE INVENTION

The present invention relates to systems and methods for coating substances. In particular, but not by way of limitation, the present invention relates to systems and methods for sputtering material onto a substrate using a rotating magnetron system.

BACKGROUND OF THE INVENTION

Glass is irreplaceable in a broad range of applications, such as window panes, automotive glazing, displays, and TV or computer monitor tubes. Glass possesses a unique combination of properties; it is transparent, dimensionally and chemically stable, highly scratch resistant, non-polluting, and environmentally beneficial. Nonetheless glass can be improved, particularly its optical and thermal properties.

Vacuum coating is the technology of choice for adapting glass surfaces and other surfaces to suit specialized requirements or demanding applications. Vacuum coating is capable of depositing ultra-thin, uniform films on large-area substrates. Vacuum-coating technology is also the least polluting of current coating technologies. Notably, vacuum coating can be used to coat materials other than glass, including plastics and metal.

Common vacuum-coating systems sputter conductive and dielectric material from rotating magnetrons onto a substrate such as glass, plastic, or metal. Rotating magnetrons driven by direct current (DC) have been known for several years. And recently magnetrons driven by high-voltage alternating current (AC) have been introduced. These AC systems are advantageous but have been plagued by reliability and expense problems caused by the unique properties of a high-power AC system.

For example, high-power AC systems generate heat through a process known as inductive heating. This heat causes conventional bearings and seals in the vacuum-coating system to fail.

Inductive heating arises when an alternating current flows through a conductive material such as metal. The current generates an electromagnetic field that affects nearby and adjacent materials in two ways. First, magnetic materials develop a magnetic resistance to the fluctuating electromagnetic field. This resistance causes the materials to heat up. Second, the field causes electron flows (current) within conductive materials. The internal resistance to these current flows generates heat. Non-conductive materials do not heat because they have no free electrons to create the current flow.

From DE 102 13 049 Al a system for coating a substrate is known, said system comprising a vacuum chamber, a rotatable tube inside the vacuum chamber, a shaft connected to the rotatable tube, the shaft being partially outside the vacuum chamber. This system also comprises a bearing positioned outside the vacuum chamber, the bearing being configured to rotatably engage the shaft. Further, a seal positioned between the bearing and the vacuum chamber is provided. The current has to pass searings and bearings.

Still, from US 2002/0189939 Al an alternating current rotatable sputter cathode in a vacuum chamber is known. One or more sputter cathodes with at least a portion of said cathodes positioned within said sputter chamber are provided, and a portion of said cathode is disposed inside of a housing. A vacuum seal is operably positioned between said cathode and said housing, and means for supplying a current to the rotary sputter cathode inside of the sputter chamber is provided, thereby avoiding inductive heating of the vacuum seal.

It is an aim of the present invention to arrange a power coupling such that no current flows through bearings.

Engineers have developed several designs to minimize the impact of inductive heating in high-power, AC-coating systems. These designs, however, have proven to be difficult to service and expensive to implement. Accordingly, a system and method are needed to address this and other shortfalls of present technology and to provide other new and innovative features.

SUMMARY OF THE INVENTION

Exemplary embodiments of the present invention that are shown in the drawings are summarized below. These and other embodiments are more fully described in the Detailed Description section. It is to be understood, however, that there is no intention to limit the invention to the forms described in this Summary of the Invention or in the Detailed Description. One skilled in the art can recognize that there are numerous modifications, equivalents, and alternative constructions that fall within the spirit and scope of the invention as expressed in the claims.

A system for coating a substrate, the system comprising: a vacuum chamber; a rotatable tube positioned inside the vacuum chamber; a shaft connected to the rotatable tube, the shaft partially outside the vacuum chamber; a bearing positioned outside the vacuum chamber, the bearing configured to rotatably engage the shaft; a seal positioned between the bearing and the vacuum chamber, the seal configured to provide a seal between the vacuum chamber and the shaft; and a power coupler configured to deliver power to the rotatable tube, the power coupler positioned between the bearing and the seal to thereby limit the current that flows through the bearing. A system for coating a substrate, the system comprising: a rotatable magnetron; a vacuum chamber configured to house the rotatable magnetron; a bearing configured to rotatably engage the rotatable magnetron; a seal positioned between the bearing and the vacuum chamber; and a power coupler configured to deliver power to the rotatable magnetron, wherein the power coupler is positioned between the bearing and the seal. The system wherein the power coupler is coupled to an alternating current source. The system wherein the liquid-metal electrical connector is positioned between the bearing and the rotatable tube.

The present invention can provide a system and method for coating a substrate. One embodiment includes a high-power sputtering system with a power coupler configured to deliver power to a rotatable target. The power coupler is positioned to minimize the generation of inductive heating in bearings, seals, and/or rotary water unions. Other embodiments include liquid-metal electrical connectors, dry bearings designed to withstand the inductive heating associated with high-power electrical systems, and/ or rotary unions.

As previously stated, the above-described embodiments and implementations are for illustration purposes only. Numerous other embodiments, implementations, and details of the invention are easily recognized by those of skill in the art from the following descriptions and claims.

BRIEF DESCRIPTION OF THE DRAWINGS

Various objects and advantages and a more complete understanding of the present

invention are apparent and more readily appreciated by reference to the following

Detailed Description and to the appended claims when taken in conjunction with the

accompanying Drawings wherein:

FIGURE 1 is a diagram of a prior-art, cantilevered, rotating-magnetron system;

FIGURE 2 is a diagram of a prior-art, dual-supported, rotating-magnetron system;

FIGURE 3 is a block diagram of a prior-art, rotating-magnetron system;

FIGURE 4 is a block diagram of a dual-supported, rotating-magnetron system;

FIGURE 5 is a block diagram of a rotating-magnetron system with a rotation drive

through the bottom of the chamber;

FIGURE 6 is a block diagram of a rotating-magnetron system with a power feed

through the bottom of the chamber;

FIGURE 7 is a block diagram of an alternate rotating-magnetron system with a

power feed through the bottom of the chamber;

FIGURE 8 is a block diagram of rotating-magnetron system with a rotation drive

through the chamber wall;

FIGURE 9 is a block diagram of rotating-magnetron system with a power feed

through the chamber wall;

FIGURE 10 is a block diagram of rotating-magnetron system with a front feed;

FIGURE 11 is a block diagram of rotating-magnetron system with a power feed

inside the vacuum chamber;

FIGURE 12 is a block diagram of vacuum-seal assembly;

FIGURE 13 is a schematic of a rotary water union;

FIGURE 14 is a cross-section view of a  slip ring designed  according to one

embodiment of the present invention; and

FIGURE 15 is a side view of a slip ring designed according to one embodiment of the

present invention.

DETAILED DESCRIPTION

Referring now to the drawings, where like or similar elements are designated with identical reference numerals throughout the several views, and referring in particular to FIGURE 1, it illustrates a prior-art, cantilevered, rotating-magnetron system 100. This system 100 includes dual rotating cylindrical tubes 105 that are rotated by a drive system 110. The tubes 105 are coated with a target material that is sputtered using plasma formed inside the vacuum chamber 115. The sputtered target material is deposited on the substrate 120.

In certain embodiments, the tubes are actually constructed of the target material rather than coated with it. For example, the tube can be constructed of titanium, which is also the target material. Accordingly, the term "tube" can refer to a tube covered with target material or a tube constructed partially or entirely of the target material.

The plasma is formed by exciting a gas that is introduced into the vacuum chamber 115 at an inlet 125 and removed through an outlet 130. The sputtering effect is focused using a stationary magnet system 135 mounted inside the rotating tubes. An exemplary system is described in Japanese Laid-Open Patent Application 6-17247

("Haranou") entitled High-efficiency alternating-current magnetron sputtering device, assigned to Asahi Glass. The content of this publication shall be incorporated in this specification.

Referring now to Figure 2, it is a diagram of a prior-art, dual-supported, rotating magnetron system 140. This system includes a vacuum chamber 115, a gas inlet 125, a gas outlet 130, a drive system 110, a power system (not shown), and two rotating tubes 105 covered with a target material. This target material is sputtered onto the substrate 120 that is being moved through the vacuum chamber by the substrate drive motors 145.

Referring now to Figure 3, it is a block diagram of a prior-art, rotating-magnetron system 150. This system includes a rotating tube 155 connected to a shaft 160. This shaft 160 is connected to a bearing and seal assembly 165, a power coupling 170, and a rotation drive 175. The shaft 160 is also coupled to a water supply 180 so that water can be pumped through the shaft 160 and used to conductively cool the bearing and seal assembly 165 and the target tube 155. The water is sufficient to cool the bearings 185 and the seals 187 in certain systems but not always in high-power systems. In these high-power systems, the bearings 185 tend to overheat, lose lubricant, and seize.

Seals 187 are used to maintain the pressure differential between the outside world and the inside of the vacuum chamber 115. Traditionally, these seals have been ferro-fluidic seals, which are costly and difficult to maintain. In particular, the ferro-fluid in the seals is subject to inductive heating in high-power AC systems. To prevent the seals from failing, they often require water cooling and high-temperature ferro-fluid—both of which add significant complexity and expense to the seal. FIGURE 4 is a block diagram of a dual-supported, rotating-magnetron system 190 constructed in accordance with embodiments of the present invention. This system 190 includes a rotating tube 195 equally supported at both ends. The rotating tube 195 is connected to a shaft 200 that is coupled to a bearing and seal assembly 205, a power coupling 210, a rotation drive 215, and a water supply 220, The opposite end

of the rotating tube is supported by a support arm 225 and a bearing (shown with the support arm 225). The tube 195 is shown in a horizontal position, but it can also be positioned vertically. A power coupling 210 is any means, which couples electrical power from a power source either via the shaft or directly to the tube, e. g. brushes. Thus, the current flows from a power coupling through the shaft or directly to the rotating tube. Current means substantially alternating current, because only alternating currents cause eddy currents. Non-ideal direct currents may comprise superimposed alternating currents.

The bearings 230 in the bearing and seal assembly 205 are subjected to the inductive heating effects in a high-power AC system. To prevent overheating and failure, the bearings 205 can be made of a non-metallic material such as ceramic. Ceramic bearings, however, are typically expensive and require a significant lead time to acquire. To limit the costs, bearings with metallic races, ceramic balls and ceramic needles can be used. These hybrid bearings generally require cooling of the races. In the present invention, the cooling is provided by the water supply system 220.

In an alternate embodiment, high-temperature metallic bearings that run dry can be used instead of ceramic bearings. These metallic bearings heat like ordinary bearings but do not lose lubricant at high temperatures. One such bearing is constructed of a cobalt alloy known as Mp35N and is sold by Impact Bearings of Capo Beach, California. This bearing is presently rated to operate at 520°C and is considerably cheaper than a ceramic bearing.

Another metallic bearing that can be used in the present invention is a standard steel bearing possibly coated with Molydisulfide or TiN. These bearings are presently rated to operate at 300°C.

Referring again to Figure 4, power is delivered to the shaft 200 and the rotating tube 195 through the power coupling 210. Power couplings are typically made of rotating brushes that degrade over time due to normal wear and debris. The traditional rotating brushes also introduce undesirable electrical noise into the electrical signal.

In embodiments of the present invention, these traditional power couplings are replaced with liquid-metal connectors that use liquid metal, such as mercury, bonded to the contacts to form the electrical connection. An exemplary liquid-metal connector is manufactured by Mercotac located in Carlsbad, California.

Referring now to Figure 5, it is an alternate embodiment 235 of the present invention. This embodiment is similar to the embodiment shown in Figure 4 except that the rotation drive system 215 has been moved to the opposite end of the tube 195. The rotation drive 215 and a supporting bearing (not shown) are located in a cavity that is outside the vacuum chamber 115.

Figure 6 is yet another embodiment 240 of the present invention. This embodiment includes a power coupling 210 located in a cavity outside the vacuum chamber 115. The support bearing (not shown) may be prone to inductive heating and can be made of a non-metallic substance or a material that can withstand the heating.

Figure 7 is a block diagram of an alternate rotating-magnetron system 245 with a power coupling 210 through the bottom of the chamber 115. The power coupling 210 in this system is inside the vacuum chamber 115. The power feed 210 can include a typical slip ring or a liquid-metal rotating connector.

Figures 8 and 9 are alternate embodiments of the present invention. Figure 8 is a block diagram of rotating magnetron system 250 with a rotation drive 215 through the chamber wall. Figure 9 is a block diagram of rotating magnetron system 255 with a power feed 210 through the chamber wall.

FIGURE 10 is a block diagram of a rotating magnetron system 260 with a front power coupling 210. In this embodiment, the power coupling 210 is located in front of the bearings 230 but behind the and seals 232. When current is introduced into this power-coupling system 210, it flows through the rotating tube and not completely through the bearings 230.

Thus, the bearings 230 can be metallic because they are not subject to the full inductive heating caused by the electrical current. In certain cases, the bearings 230 might be subject to ancillary heating and the bearings would need to be high-temperature bearings.

The seals in this embodiment would be subject to inductive heating. Accordingly, conductive components would need to be minimized or eliminated. Figure 12, which is discussed below, shows one acceptable seal design.

FIGURE 11 is a block diagram of rotating-magnetron system 265 with a power-coupling 210 inside the vacuum chamber 115. When current is introduced into this power coupling 210, it flows through the rotating tube but not through the bearings 230 or the seals 232. Thus, both components can be made of ordinary materials, thereby reducing complexity and costs.

FIGURE 12 is a block diagram of vacuum-seal assembly 268. In this embodiment, two pairs of band loaded seals 270 and 275 are positioned against the shaft 200. A spring- loaded seal could be used instead of a band seal. The open end of the seals 270/275 is pointed toward the high-pressure side of the seal assembly 268. The band seals 270/275 include a sealing component such as viton, buna rubber, or Teflon. Support is added to the sealing component by a load structure such as metal. To limit inductive heating, the load structure could be formed of stainless steel.

Referring now to FIGURE 13, it is a schematic of a rotary union that can be used to provide water from the water supply 220 to the shaft 200 and tube 195 (shown in Figure 4). This embodiment includes a water inlet 290 that could be connected to the water supply 220. Water flows through the inlet 290 and into an inner shaft (not shown) within the outer shaft 200. The water then flows to the end of the outer shaft 200 or tube 195 and returns along the inner surface of the tube 195 and shaft 200 and out the water return 320.

The water inlet 290 is coupled to the inner shaft through connector 305. This connector 305 can be profiled to prevent it from rotating with the outer shaft 200. It can also include a groove for an O-ring 310 and a slot 315 for a key or set screw.

The outer shaft 200 is connected to the flange assembly 330 by a quick coupler, bolts or other connector. When the quick coupler, for example, is disengaged, the rotary union 285 can be disengaged from the outer shaft 200 and the inner shaft (not shown) so that the tube 195 can be quickly replaced.

Because the outer shaft 200 rotates, the flange assembly 330 is configured to rotate on bearings 335. And to prevent water from escaping from the flange assembly 330, a face seal 340 is used to form a water-tight connection. The face seal 340 can be formed of silicon carbide. An exemplary face seal is manufactured by Garlock Sealing Technologies of Palmyra, New York.

In certain embodiments, a lip seal can be used instead of a face seal. Lip seals, however, are highly susceptible to particles and debris. If a particle gets caught between the Up (rubber) and the shaft it will both wear into the shaft and will destroy the rubber lip —leading to leaks and a premature shaft replacement. To prevent this type of damage, lip seals are often combined with water filtration systems down to 50 micron. This filtration requires significant expense, including monthly maintenance to clean or change the filters.

The bearings 335, seals 340, inlet 290, and return 320 are housed inside a stainless steel housing 345. This housing 345, which can be formed of other materials, is encased in an electrically and/or thermally insulating casing 350 made of, for example, Delrin, Teflon, and/or plastic. This casing prevents condensation, thereby dramatically reducing the risk of direct electrical shock and electrical shorts. Condensation and leaks are a problem with traditional rotary-union designs. Some manufacturers drain off any excess water and others provide leak detection hardware to address the problem.

FIGURE 14 is a cross-section view of one embodiment of an electrical connector 210. This connector 210 is a slip-ring style connector that can operate inside the vacuum chamber 115 even though no humidity exists in the vacuum chamber for lubrication.

This connector 210 includes a plurality of brushes 355 located inside an outer housing 360 that is coated or covered with a non-conductive material 365. The brushes 355 can be formed of a low-resistance material such as silver graphite. Exemplary brushes are manufactured by Advance Carbon Products of Hayward, California. The brushes 355 engage the rotating shaft 200 and transfer power from the outer housing 360 to the shaft 200. Power is delivered to the outer housing 360 through the water inlet 370 and/or the water return 375, which are generally formed of copper.

The water inlet 370 and water return 375 circulate water through the outer housing 360. The water cools the outer housing 360 and the brushes 355. By keeping the brushes 355 cool, the life of the connector 210 is extended.

In one embodiment, the outer housing 360 is supported by an insulated support structure 380. The support structure 380 is coated with a non-conducting material to prevent arcing. Alternatively, the support structure 380 can be formed of a non-conductive material. The support member 380 and the outer housing 360 are connected through a seal assembly 385.

FIGURE 15 is a side view of the slip-ring assembly shown in Figure 14. This view illustrates additional details. For example, this embodiment illustrates the brush springs 390 that can be adjusted to control the engagement pressure between the brush 355 and the shaft 200. This embodiment also includes a contact assembly 400 to provide lateral pressure on the brushes 355, thereby increasing cooling abilities and conductive properties.

In conclusion, the present invention provides, among other things, a system and method for constructing and operating magnetron systems. Those skilled in the art can readily recognize that numerous variations and substitutions may be made in the invention, its use and its configuration to achieve substantially the same results as achieved by the embodiments described herein. Accordingly, there is no intention to limit the invention to the disclosed exemplary forms. Many variations, modifications and alternative constructions fall within the scope and spirit of the disclosed invention as expressed in the claims.

We Claim:

1.	A system for coating a substrate, the system comprising:

a vacuum chamber;

a rotatable tube positioned inside the vacuum chamber;

a shaft connected to the rotatable tube, the shaft partially outside the vacuum chamber;

a bearing positioned outside the vacuum chamber, the bearing configured to rotatably engage the shaft;

a seal positioned between the bearing and the vacuum chamber, the seal configured to provide a seal between the vacuum chamber and the shaft; and

a power coupler configured to deliver power to the rotatable tube, the power coupler positioned between the bearing and the seal to thereby limit the current that flows through the bearing.

2.	The system of claim 1, wherein the power coupler is positioned inside the vacuum chamber.

3.	The system of claim 1, wherein the rotatable tube and the shaft are integrated.

4.	The system of claim 1, further comprising: a drive system configured to rotate the shaft.

5.	The system of claim 1, wherein the bearing comprises ceramic balls.

6.	The system of claim 1, wherein the bearing comprises ceramic needles.

7.	The system of claim 1, wherein the power coupler is positioned outside the vacuum chamber.

8.	The system of claim 1, wherein the power coupler comprises a water-cooled slip ring connector.

9.	The system of claim 1, wherein the power coupler comprises a liquid-metal connector.

10.	The system of claim 1, further comprising a support positioned inside the vacuum chamber, wherein the rotatable tube is continually supported by the support.

11.	The system of claim 1, wherein the power coupler is coupled to an alternating current source.

12.	A system for coating a substrate, the system comprising: a rotatable magnetron;

a vacuum chamber configured to house the rotatable magnetron;

a bearing configured to rotatably engage the rotatable magnetron;

a seal positioned between the bearing and the vacuum chamber; and

a power coupler configured to deliver power to the rotatable magnetron, wherein the power coupler is positioned between the bearing and the seal.

13.	The system of claim 12, wherein the power coupler is positioned inside the vacuum chamber.

14.	The system of claim 12, wherein the power coupler is coupled to an alternating current source.

15.	A system for coating a substrate, the system comprising: a vacuum chamber;

a rotatable tube positioned inside the vacuum chamber;

a shaft connected to the rotatable tube, the shaft partially outside the vacuum chamber;

a bearing positioned outside the vacuum chamber, the bearing configured to rotatably engage the shaft;

a seal positioned between the bearing and the vacuum chamber, the seal configured to provide a seal between the vacuum chamber and the shaft; and

a liquid-metal electrical connector engaged with the shaft, the liquid-metal electrical connector configured to deliver power to the rotatable tube.

16.	The system of claim 15, wherein the bearing is a non-metallic bearing.

17.	The system of claim 15, wherein the liquid-metal electrical connector is positioned between the bearing and the rotatable tube.

18.	The systems of claims 15, wherein the electrical connector is coupled to an alternating current source.

Dated this 17th day of November, 2004.

Documents:

				1237-mum-2004-cancelled pages(20-9-2006).pdf

				1237-mum-2004-claims(granted)-(20-9-2006).doc

				1237-mum-2004-claims(granted)-(20-9-2006).pdf

				1237-mum-2004-correspondence(2-11-2007).pdf

				1237-mum-2004-correspondence(ipo)-(4-10-2007).pdf

				1237-mum-2004-drawing(20-9-2006).pdf

				1237-mum-2004-form 1(20-9-2006).pdf

				1237-mum-2004-form 19(17-11-2004).pdf

				1237-mum-2004-form 2(granted)-(20-9-2006).doc

				1237-mum-2004-form 2(granted)-(20-9-2006).pdf

				1237-mum-2004-form 26(1-12-2004).pdf

				1237-mum-2004-form 26(29-11-2004).pdf

				1237-mum-2004-form 3(17-11-2004).pdf

				1237-mum-2004-form 5(17-11-2004).pdf

				1237-mum-2004-from 26(19-9-2007).pdf

				1237-mum-2004-petition under rule 137(12-6-2007).pdf

				abstract1.jpg

« Previous Patent

Next Patent »

Patent Number	210462	

Indian Patent Application Number	1237/MUM/2004	

PG Journal Number	42/2008	

Publication Date	17-Oct-2008	

Grant Date	04-Oct-2007	

Date of Filing	17-Nov-2004	

Name of Patentee	APPLIED FILMS CORPORATION	

Applicant Address	9586 I-25 FRONTAGE ROAD, LONGMONT, COLORADO 80504, U.S.A.	

Inventors:

#	Inventor's Name	Inventor's Address	

1	NEWCOMB RICHARD	914 NORTH 5TH STREET, JOHNSTOWN, COLORADO 80504, U.S.A.	

2	GEISLER, MICHAEL	TRIEBSTRASSE 63, D-63607 WACHTERBACH, GERMANY.	

PCT International Classification Number	C23C 14/34	

PCT International Application Number	N/A	

PCT International Filing date		

PCT Conventions:

#	PCT Application Number	Date of Convention	Priority Country	

1	10/820,896	2004-04-08	U.S.A.	

© All Indian Patents, 2013-2021.

  Patent data available in the public domain from Indian Patents Office, Department of Industrial Policy and Promotions, Ministry of Commerce and Industry, Government of India.

File: patents/210464-method-for-coating-substrates-in-inline-installations.html
Indian Patents. 210464:METHOD FOR COATING SUBSTRATES IN INLINE INSTALLATIONS

Indian Patents

Recently Granted Patents

  Recently Published Patents

Title of Invention	METHOD FOR COATING SUBSTRATES IN INLINE INSTALLATIONS

Abstract	The invention relates to a method for coating substrates in inline installations, in which a substrate is moved through at least one coating chamber and during this movement is coated. In this method, first, a method of the coating chamber is formed which takes into consideration the changes of the chamber parameters caused by the movement of the substrate within the coating chamber is acquired. The chamber parameters are subsequently set based on the position of the substrate according to the model of the coating chambers.	

Full Text	FORM  2

THE PATENTS ACT, 1970 (39 of 1970)

COMPLETE SPECIFICATION (See Section 10, rule 13)

"METHOD FOR COATING SUBSTRATES IN INLINE INSTALLATIONS"

APPLIED FILMS GMBH & CO. KG of SIEMENSSTRASSE 100, D-63755 ALZENAU, GERMANY, GERMAN Company

The following specification particularly describes the nature of the invention and the manner in which it is to be performed : -

Original

1281/MUM/2004

The invention relates to a method for coating substrates in inline installations, in which a substrate is moved through at least one coating chamber and during this movement is coated.

Such inline installations consist of several coating chambers, which are serially arrayed and in which substrates are preferably coated by means of a sputter process.

In this process the substrates are moved past sputter arrangements while being coated continuously, such that a layer of specific thickness is produced.

The sputter arrangements are each located in coating chambers, which are connected with adjacent chambers via connection or transport channels. As a rule, the vacuum conductivity of the transport channels is low compared with the vacuum conductivity of a coating chamber in the transverse direction. The adjacent chamber can be further coating chambers or pump compartments.

The pump compartments establish differential pumping stages between the coating chambers such that between the coating chambers a certain gas separation is ensured, which, however, is not complete. This approach is important to an economical operating process.

During the transport of the substrates through the coating chamber specific chamber parameters, in particular the vacuum conductances of the connection channels and effective evacuation capacity of pump compartments are characteristically changed. Based on the machine parameters of the installation, this is indicated by characteristic fluctuations of the partial gas pressures as well as of the cathode voltage; the latter causes a coating rate which fluctuates over time. Hereby the coating of the substrate is not uniform in the direction of movement. Especially in coating large-area architectural glass, this is of disadvantage since the optical properties of these coatings strongly depend on the thickness of the layer.

2

In order to be able to predict the changes of the vacuum conductances and of the effective evacuation capacity, it is possible to draw on the Monte Carlo method. This is a stochastic computing method for the numerical determination of approximation solutions of several mathematical problems, especially problems of theoretical probability. The macroscopic values to be calculated for the gas flow simulation, such as, for example, pressure and temperature, are here obtained as mean values from microscopic variables such as particle speeds, which are obtained from a multiplicity of representative gas particles within the scope of a stochastic movement and collision model. The effective application of the Monte Carlo method within this scope only became possible through fast- processing computers.

The Monte Carlo simulation of gas flows by means of stochastic movement and collision models for model molecules is already known (G. A. Bird: Recent Advances and Current Challenges for DSMC, Computers Math. Applic. Vol. 35, No. 1/2,1998, pp. 1-14).

It is furthermore known to create a macroscopic idealized model for reactive sputtering, for example for the reactive sputtering of Ti in a gas mixture of argon and nitrogen (S. Berg, H.-O. Blom, T. Larsson, and C. Nender; Modeling of reactive sputtering of compound materials, J. Vac. Sci. Technol. A5 (2), Mar/Apr. 1987, pp. 202-207).

This model describes reactive sputtering by means of the reactive gas flow to the target and to the substrate, by means of sputter yields with pure and oxidized target, by means of adhesion coefficient of the reactive molecules with respect to the substrates and the target, and by means of the ion stream to the target surface. The principal factors of reactive sputtering, such as hysteresis, effects of pumping rate, etc., are herein taken into consideration, however, not the plasma physics and chemistry of the glow discharge.

3

Plasma chemistry, in contrast, was taken into consideration by Ershov and Pekker (Model of d.c.magnetron reactive sputtering in Ar-LO2 gas mixtures (Thin Solid Films 289,1996, pp. 140-146).

It is also known to obtain with the aid of Monte Carlo simulation methods information about the spatial distribution of flows of sputtered particles in a sputter chamber as well as about their distribution of the kinetic energy when they impinge on the substrate (Karol Macak, Peter Macak, Ulf Helmersson; Monte Carlo simulations of the transport of sputtered particles, Computer Physics Communications 120,1999, pp. 238-254).

The simulation of the kinetics of reactive sputtering in inline chambers is also known (A. Pflug, N. Malkomes, V Sittinger, and B. Szyszka: Simulation of Reactive Magnetron Sputtering Kinetics in Real In-Line Processing Chambers, Society of Vacuum Coaters, 45th Annual Technical Conference Proceedings, 2002, pp. 16-21). Herein the complex volume of a process chamber is divided into simple volume cells, for example into parallelepipeds. In each cell homogeneous partial pressures for inert and reactive gas as well as homogeneous oxidation states per surface are assumed, and the processes of sputtering and deposition are described in conjunction with simple rate equations corresponding to the model by Berg et al. Through three-dimensional crosslinking of the volume elements, the process dynamics can also be described in complex geometries with the aid of coupled differential equations and can be calculated by means of adaptive Runge-Kutta time step methods.

Gas and sputtered particle transports between the volume elements are first calculated in detail with the aid of parallel Monte Carlo methods. The vacuum conductances obtained herefrom and the particle distribution matrices are later substituted into the kinetic macroscopic model. Hereby a high fidelity to detail in three-dimensional installations is obtained, connected with a calculation efficiency, which makes the system usable for real-time applications.

4

With the aid of an expanded Berg model, a heuristic dependency among sputter power, target voltage and ion current, a realistic model with respect to the relationship of deposition parameters in metallic mode have also been already developed. (A. Pflug, B. Szyszka, V. Sittinger, and J. Niemann: Process Simulation for Advanced Large Area Optical Coatings, 2003 Society of Vacuum Coaters, 46th Annual Technical Conference Proceedings, 2003, pp. 241-247). This model permits tying the simulation to machine parameters such as target voltage and sputter power as well as further the simulation of inhomogeneous sputter conditions by means of segmenting long targets.

Several of the above listed simulation methods were also already combined in simulation software (A. Pflug, B. Szyszka, J. Niemann; Simulation des reaktiven Magnetron-Sputterprozesses in Inline-Anlagen {Simulation of the reactive magnetron sputter process in inline installations}, JOT 1, 2003, pp. X-XIII). Here with the aid of Monte Carlo methods on a Linux cluster gas flow kinetics as well as distribution of the sputtered particles on interior chamber surfaces was calculated three-dimensionally. The above cited Bird method for gas flow simulation as well as the method by Macak et a., also mentioned above, regarding the simulation of particle trajectories were implemented as parallel algorithms in C++ under the parallel environment "parallel virtual machine".

The Linux cluster consists of several connected PCs, which operate under the operating system Linux. "Cluster" means first that several processors calculate a problem in parallel. In practice, a cluster is often built from commercially available PCs for reasons of cost, and the best cost/benefit ratio is often obtained with dual board PCs. The PCs are networked with one another via a separate network, in order to be able to handle the necessary communication between the subprocesses during the calculation.

The above described macroscopic dynamic model for calculating the time- resolved process dynamics in three-dimensional inline installations was also implemented

5

within the framework of this software system. This model is suitable for real-time applications and imports the data obtained from Monte Carlo calculation in the form of flow conductances for the gas flow kinetics as well as distribution matrices for the sputtered particles.

Further simulation methods for the sputtering process are also known (US 5 751 607, US 6 070 735, KR 2000023859, JP 10294293 A, JP 2003282381 A, US 6 512 998 Bl). However, all of them deal with methods for the simulation of sputtered neutral particles. The effect of the neutral particle distribution on the macroscopic sputter process kinetics is, however, vanishingly small and therewith of secondary importance for the present invention. Layer thickness regulations are known from US 6 425 988, 6 524 449 and 6 668 207.

The invention has as its aim to provide a method with the application of which the coating of a substrate has a uniform thickness in the direction of movement of the substrate through the coating chamber.

This aim is attained through the characteristics of patent claim 1.

In the invention a model of the coating installation is used, which exactly describes the receptacle, including the volume form and the surface form as well as all three-dimensionally resolved partial pressures and partial flows, as they are developed spatially and in time corresponding to the sources and sinks of all chemical products, including the electrons and ions. In addition, a model of the sputter and deposition process is formed.

The advantage achieved with the invention consists in particular therein that during the coating process also parameters can be taken into consideration, which are not accessible to direct measurement during the coating process, for example the sputter rates at the coating targets or the mean deposition rate on the substrate. While the layer thickness can be measured with the aid of in situ spectroscopy, however, for

6

the determination of the coating rate at least two layer thicknesses must be determined at two points in time. Because of the substrate movement, this is nearly impossible unless the optical systems are also moved along in the direction of movement. Through simulated virtual regulation circuits, thus either the sputter rates or the mean coating rate on the substrate can be kept constant. If the sputter rates of, for example, two targets are successfully kept constant through a correction protocol, it would also yield a constant coating rate.

In the application of the regulation or correction protocol from the virtual regulation circuit onto the real sputter process, an improved uniformity results of the coating thickness in the direction of the movement of the substrate. In the simulation the coating rate on the substrate is kept constant by means of a regulation circuit. This yields a correction protocol, for example for the gas flow.

For a uniform layer thickness on the substrate it is sufficient to keep all relevant operating conditions of a coating target and receptacle constant in time. By "operating conditions" are here understood the gas pressures between target and substrate as well as the sputter rates of the targets, which are not directly accessible from the outside. For example, the pressure is not measured directly between target and substrate, but rather at an arbitrary site on a receptacle wall. Tests in coating systems consisting of several targets, for example a double cathode, have shown that, as a rule, constancy in time of the operating conditions of all targets cannot be achieved with a simple regulation protocol. The sputter rates of the individual targets show characteristic time courses, which in the application of the regulation protocol on the substrate, are on average compensated to a uniform coating rate. With more complicated correction protocols, for example two independent correction curves for a right and a left gas inlet, it would also be possible to keep the sputter conditions at two targets constant.

Detailed compensation of all evacuation performances and vacuum conductances changed through the substrate movement would be independent of the sputter

7

process and could, once the corresponding regulation or correction protocol has been calculated for a specific installation geometry, be applied independently of the target material and operating point of the sputter process.

However, in the case of coating sources with complex structure, for example the above cited double cathode, a simple regulation protocol rather causes a further additional fluctuation in specific process parameters, with the aid of which an initially present layer thickness inhomogeneity on the substrate in the direction of movement of all particle flows is on average compensated. In these cases the regulation protocol also depends on the material and operating point of the sputter process. The sputter model in these cases can be calibrated for a target material to a specific parameter range of the sputter process and can output in short time the correspondingly required regulation protocol within this range.

In the present invention are contained the detailed compensation of all operating states within the coating chamber as well as also the indirect compensation of the layer thicknesses inhomogeneity by means of a further time-dependent fluctuation in specific process parameters.

An embodiment example of the invention is shown in the drawing and will be

described in the following in further detail. In the drawing depict;

Fig. 1  a cross section through a sputter chamber,

Fig. 2  a schematic illustration of an employed model of a sputter chamber,

Fig. 3  a detailed illustration of a simulated virtual control without in situ process

regulation,

Fig. 4	a detailed illustration of a simulated virtual control with in situ process

regulation.

Fig. 1 shows a sputter chamber 1, which comprises the coating chamber 2 proper and

two buffer chambers 3, 4. Adjoining this sputter chamber 1 can be on the right

and/ or the left further sputter chambers, which are not shown here. A substrate 5 is

transported from the left to the right via transport rollers 6 supported in a carrier 7.

Above each buffer chamber 3, 4 is located a pump chamber 8, 9, and above each

8

pump chamber 8, 9 a pump 10,11 is disposed. The pumps 10,11 are turbo pumps with a fixedly specified nominal rotational speed and at this speed have a fixed evacuation capacity. In the model selected here, the fixed evacuation capacity of pumps 10,11 enters in as a fixed value. Between the pumps 10,11 is located an installation cover 12, on whose underside a cathode mounting 13 is fastened which bears a cathode 14 with a target 15. An anode 16 located beneath the target 15, is fastened on a mounting 17, which incorporates a cooling system 18 and via an insulation 19 is connected with a wall 20 of the coating chamber 2. Adjacent to the anode 16 are provided supply lines 21 for sputter gases. In a cathode covering hood 22 are provided cathode cooling water tubes 23, 24, which serve for the forward and return flow of cooling water. By 25 is denoted the cathode terminal. A slot lock 26 connects the coating chamber 2 with the buffer chamber 4.

Although Fig. 1 shows only one cathode 14 or one target 15, respectively, the invention can also be applied in installations with two or more targets.

By 37 is denoted a pressure sensor, which is connected across a line 27 with a control 28, which includes a model of the sputter chamber 1. The gas pressure in the coating chamber 2 is correspondingly controlled via control lines 29, 30 and valves 31, 32 as well as the cathode-anode voltage across lines 33, 34. The mean pressure P in coating chamber 2 is calculated from the ratio of gas inflow [rate] F to the effective evacuation capacity Seff of all connected pumps: P [mbar] = 0.01812 * F [sccm]/Seff [1/s] where seem = standard cubic centimeter per minute and 1 seem = 0.01812 mbar 1/s.

The position of the front edge 35 of substrate 5 is either continuously measured or calculated. If it is calculated, it is required to record the point in time of the introduction of the substrate into the sputter chamber 1 or coating chamber 2.

9

The position value of substrate 5 is reported across a control line 36 to the control 28. Based on the particular entered position of the substrate 5 and with the aid of the correction function determined from the model of the sputter chamber 1 in connection with a software regulation circuit, the control 28 can now be set such that uniform coating takes place in the direction of movement of the substrate 5.

Fig. 2 shows a schematic illustration of the utilized model of a sputter chamber. This model does not refer to Fig. 1, but rather to a chamber with several targets. The dynamic macroscopic model 40 of the reactive sputtering, on which the invention is based, calculates the interaction between the sputtering process and the glass flow kinetics of the receptacle in a virtual sputter installation, which represents a subregion of the real sputter chamber 1 according to Fig. 1. This subregion comprises a number of M virtual sputter targets 41 to 43 as well as a portion of the receptacle volume in the sputter region, which is represented in the simulation in the form of 44, 45, 46, 47. In the illustration of a real sputter installation according to Fig. 1, the special case of only one sputter target 15 is shown. Model 40, however, permits an arbitrary number of virtual sputter targets 41 to 43, in order to be able to simulate therewith for example also the behavior of double cathodes, etc.

By 55 to 58 are denoted surfaces which are to be sputtered. These can be substrates or chamber walls. The reference numbers 59, 62, 65 indicate the sputtered-off particles, which are subsequently distributed over branches 60, 61 and 63, 64, respectively.

The gas transport between cells 44 to 47 within this subregion is characterized by flow conductances 48 to 50, in contrast, gas inflow and gas outflows are characterized at the boundaries of this subregion by effective evacuation capacity 51 to 54. In contrast to the effect evacuation capacity, a flow conductance S44/45 denotes the ratio of a net gas flow F44/45 between two cells 44, 45 and their pressure difference P44 - P45: S44/45 [1/s] = 0.01812 * F44/45 [seem] / (P44 - P45) [mbar].

10

The coefficients 48, 49, 50 of the flow conductances and 51, 52, 53, 54, of the effective evacuation capacity are determined with the aid of the so-called "Direct Simulation Monte Carlo" (DSMC) method.

In the case of N cells 44 to 47 the totality of all coefficients 48, 49, 50 forms a symmetric N * N matrix. In the present example for the DSMC method separate software is available, which is embodied as a parallel algorithm and which can calculate on a Linux cluster a realistic three-dimensional pressure and flow profile of receptacles through which flows gas. This method must be repeated for different positions of the substrate 5, such that the coefficients 48 to 50 and 51 to 54 are transferred to the dynamic model 40 in the form of functions of the substrate position.

To the virtual sputter targets 41 to 43 are assigned coefficients which, for example, correspond to the gettering areal fractions of the target surface of target 41 in cell 44. The totality of all coefficients forms an M * N matrix. Further, with each cell 44 to 47 is associated a substrate surface 55 to 58. The fraction of the sputtered material from target 41 to 43 on substrate surface 55 to 58 is determined by the coefficients 60, 61, 63, 64, 65, which in their totality can also be presented as an M * N matrix. To determine the coefficients 60 to 65, a further Monte Carlo method is used for the simulation of trajectories of sputtered neutral particles (Karol Macak, Peter Macak, Ulf Helmersson: Monte Carlo simulations of the transport of sputtered particles, Computer Physics Communications 120, 1999, pp. 238-254). This model is also available as an external software model, which is not shown in Fig. 2.

Within each cell 44 to 47 of the dynamic model 40 now one sputter model analogous to Berg et al. (S. Berg, H.-O. Blohm, T, Larsson, and C. Nender: Modeling of reactive sputtering of compound materials, J. Vac, Sci. Technol. A5(2), Mar/Apr. 1987, pp. 202-207) is utilized. The coupling of cells 44 to 47 is accordingly given by the flow conductances 48 to 50 and targets 41 to 43 with their areal fractions and sputter fractions. Each cell 44 to 47 can be connected with a gas inlet 66 to 69. By means of

11

the coefficients 51 to 54 either directly connected pumps or connections to adjacent sputter chambers, which are not directly calculated in the dynamic model 40, are represented. The entire model 40 can lastly be comprehended as a system of coupled, nonlinear, time- dependent differential equations, for the solution of which standardized numerical methods are available (for example J. R. Cash, A. H. Carp, ACM Transactions on Mathematical Software 16 (1990), p. 201 ff.).

The original Berg model contains no mechanism for calculating the target voltage. This is seen as being constant at constant power. In the present invention the secondary electron yield of the target material was introduced as a function of the oxidations state, whereby the target voltage can be calculated as a function of the power and other process parameters.

In order to be able to model correctly the total pressure dependence of process characteristic [line]s, in addition a loss mechanism of argon ions on target- proximate surfaces - for example chamber wall, diaphragms, etc. - was introduced. Especially at low total pressure, consequently a portion of the generated argon ions does not contribute to the sputter process but rather is absorbed by other target-proximate surfaces.

A more precise analysis of the process characteristics showed further that it is unavoidable for a correct modeling to include in the model the voltage or energy dependence of the sputter yield. This has so far not been taken into account in prior art.

In Fig. 3 is depicted a more detailed illustration of the virtual regulation circuit for the stabilization of the coating rate as well as of the connected control for the case without in situ process regulation.

For the correction of layer thickness fluctuations first the case is examined, in which the selected operating point of the sputter process does not require any further in

12

situ process stabilization. In this case in the control 28 of a sputter installation a tabulated or parametrized compensation function 70 is integrated, which depends on the position of the glass substrate 5, the glass position being read out across the control line 36. With the aid of the correction function 70 the sputter process in the sputter installation 1 is modeled as a function of the substrate position. In the embodiment example this takes place either through a variable gas flow, which is transferred across the control lines 29, 30 or via a variable discharge characteristic, which is transferred as total power, current or voltage across lines 33, 34.

In order to obtain a correction or compensation function 70 suitable for the irimimization of layer thickness fluctuations, in the preliminary stages the dynamic model 40 of the sputter process of the sputter installation 1 is compiled and this model is connected to a virtual regulation element 72 within a virtual regulation circuit 71. The regulation element 72 receives the modeled mean dynamic coating rate 73 on the substrate as the regulated variable as well as an installation parameter 74, such as for example gas flow or discharge power, as the correcting variable. The virtual regulation element 72 effects first a mean coating rate 73, uniform in time, in the simulation.

With sufficiently good agreement between model 40 and real installation 1, the time course of the correcting variable 74 can be used as correction function 70 for the real model, such that the real coating on the substrate 5 also receives a uniform layer thickness profile.

Fig. 4 depicts a more detailed illustration of a virtual regulation circuit for the stabilization of the coating rate as well as the connected control for the case of an in situ process regulation.

Some case may require that the real sputter installation 1 be equipped with a regulator 76, with which the partial pressure of the reactive gas, measured by means of pressure sensor 37 and transferred across the control line 27, is kept constant. As

13

the correcting variable serves here either the discharge power, transferred across the lines 33, 34, or the inert or reactive gas flow, transferred across the lines 29, 30. Such so-called stabilizations of the operating point are always required if the operating point lies in the so-called unstable transition range of a sputter process characteristic.

In this case a correction function 70 for minimizing layer thickness fluctuations are applied, instead of on installation parameters, on the operating point 77 of the regulator 76. The substrate position x is here, again, read in from the control across line 36. In order to obtain the correction function for this purpose, on the simulation plane a double, virtual regulation circuit 78 is built; to the simulation model 40 of the sputter installation a virtual regulation element 79 for in situ process stabilization is connected. The virtual regulation element 79 ideally incorporates the same regulation algorithm as the real regulation element 76.

Herewith the simulated reactive gas partial pressure 81 is regulated to the nominal value 82 from a virtual pressure sensor by variation of a process parameter 64, for example discharge power or gas flow.

The nominal value 82 is now regulated by means of a further regulation element 83 such that the mean dynamic coating rate 73 on the substrate is stabilized to a nominal value 75. The correcting variable of the regulator 83 corresponds to the nominal value 82 of regulator 79. The time course of the correcting variable after the simulation is again transmitted as tabulated correction function 70 into the control 28 of the real installation.

14

We Claim

1.	Method for coating substrates in inline installations, in which a substrate is

moved through at least one coating chamber and during this movement is

coated, characterized by the following steps:

a)	a model (40) of the coating chamber (2) is formed, which takes into consideration those changes of chamber parameters, which are caused by the movement of the substrate (5) through the coating chamber (2),

b)	the position of the substrate (5) within the coating chamber (2) is acquired,

c)	the chamber parameters are set based on the position of the substrate (5)

according to the model (40).

2.	Method as claimed in claim 1, characterized in that the model (40) determines a correction function (70) for one or several chamber parameters as a function of the position of the substrate (5).

3.	Method as claimed in claim 1, characterized in that the correction function (70) is transmitted into a control (28) of the coating installation (1).

4.	Method as claimed in claim 1, characterized in that the dimensions of the substrate (5) are entered into the model (40).

5.	Method as claimed in claim 1, characterized in that a mean dynamic coating rate (73) is determined on the basis of the model (40) and the determined coating rate (73) is entered as regulated variable into a virtual regulator (72), which, by variation of gas flow of discharge power (74), keeps constant the mean dynamic coating rate (73).

6.	Method as claimed in claim 5, characterized in that the variation of the gas flow or of the discharge power (74) is transmitted as correction function (70) into the control (28).

15

7.	Method as claimed in claim 1, characterized in that a mean dynamic coating rate (73) is determined based on the model (40) and the determined coating rate (73) is entered as regulated variable into a virtual regulator (83), which, by variation of a regulated variable of a further regulator (82) for the in situ stabilization of the operating point, keeps constant the mean dynamic coating rate (73).

8.	Method as claimed in claim 7, characterized in that the determined variation of the regulated variable (82) of the second regulator (79) is transmitted into the control (28) as correction function (70).

9.	Method as claimed in claim 1, characterized in that the chamber parameters are the cathode voltage, gas flow, temperature and gas pressure.

10.	Method as claimed in claim 1, characterized in that the substrate (5) is a glass plate.

11.	Method as claimed in claim 1, characterized in that the acquired position of the glass plate (5) is the front edge (35).

12.	Method as claimed in claim 1, characterized in that for building the model (40) of the coating chamber (2) the Monte Carlo method is utilized.

13.	Method as claimed in claim 1, characterized in that the coating of the substrate (5) takes place by sputtering.

14.	Method as claimed in claim 13, characterized in that the sputtering process is represented by means of Berg"s model.

16

15.	Method as claimed in one or several of the preceding claims, characterized in that the coating chamber (2) is divided into several subvolumes (44 to 47) and Berg"s model is applied in each of these subvolumes (44 to 47).

16.	Method as claimed in one or several of the preceding claims, characterized in that the model building of the Monte Carlo method and the model building after Berg are mathematically coupled and a coupled system of time-dependent differential equations is formed, from which can be taken the regulated variables for the layer thickness [fluctuations] minimization.

17.	Method as claimed in claim 1, characterized in that several coating chambers (2) are arrayed in series and the process parameters for all coating chambers (2) are represented through a model.

Dated this 30th day of November, 2004.

HIRAL CHANDRAKANT JOSHI

AGENT FOR

APPLIED FILMS GMBH & CO. KG

17	

Documents:

				1281-mum-2004-abstract(29-08-2006).doc

				1281-mum-2004-abstract(29-08-2006).pdf

				1281-mum-2004-cancelled pages(29-08-2006).pdf

				1281-mum-2004-claims(granted)-(29-08-2006).doc

				1281-mum-2004-claims(granted)-(29-08-2006).pdf

				1281-mum-2004-correspondence(11-07-2007).pdf

				1281-mum-2004-correspondence(ipo)-(04-07-2007).pdf

				1281-mum-2004-drawing(11-07-2007).pdf

				1281-mum-2004-form 1(30-11-2004).pdf

				1281-mum-2004-form 19(30-11-2004).pdf

				1281-mum-2004-form 2(granted)-(29-08-2006).doc

				1281-mum-2004-form 2(granted)-(29-08-2006).pdf

				1281-mum-2004-form 26(11-12-2006).pdf

				1281-mum-2004-form 26(13-12-2004).pdf

				1281-mum-2004-form 26(29-08-2006).pdf

				1281-mum-2004-form 3(11-07-2007).pdf

				1281-mum-2004-form 3(30-11-2004).pdf

				1281-mum-2004-form 5(30-11-2004).pdf

				abstract1.jpg

« Previous Patent

Next Patent »

Patent Number	210464	

Indian Patent Application Number	1281/MUM/2004	

PG Journal Number	43/2007	

Publication Date	26-Oct-2007	

Grant Date	04-Oct-2007	

Date of Filing	30-Nov-2004	

Name of Patentee	APPLIED MATERIALS GMBH & CO. KG	

Applicant Address	SIEMENSSTRASSE 100, D-63755 ALZENAU	

Inventors:

#	Inventor's Name	Inventor's Address	

1	GEISLER MICHAEL	TRIESTRASSE 63, D-63607 WACHTERSBACH	

2	BRUCH JURGEN	LERCHENWEG 4, D-61130 NIDDERAU	

3	SAZYSZKA BERND	MARGARETENHOHE 2, D-38108 BRAUNSCHWEIG	

4	KASTNER ALBERT	HANAUER LANDSTRASSE 37 b, D-63457 HANAU	

5	LEIPENITZ THOMAS	AMSELWEG 2, D-63755 ALZENU	

6	PFLUG ANDREAS	BERLINER ALLEE 43, D-30175 HANNOVER	

PCT International Classification Number	B28B1/00	

PCT International Application Number	N/A	

PCT International Filing date		

PCT Conventions:

#	PCT Application Number	Date of Convention	Priority Country	

1	10 2004 020 466.7	2004-04-26	Germany	

© All Indian Patents, 2013-2021.

  Patent data available in the public domain from Indian Patents Office, Department of Industrial Policy and Promotions, Ministry of Commerce and Industry, Government of India.
