Repository: anandvc/allindianpatents

File: patents/210611-a-process-for-producing-polymer-blends.html (part 1 of 2)
Indian Patents. 210611:A PROCESS FOR PRODUCING POLYMER BLENDS

Indian Patents

Recently Granted Patents

  Recently Published Patents

Title of Invention	A PROCESS FOR PRODUCING POLYMER BLENDS

Abstract	The process for producing polymer blends by reacting at least one aminonitrile with water in the presence of thermoplastic polymers and optionally further polyamide- forming monomers comprises the following steps: (1) reacting at least one aminonitrile with water at a temperature from 90 to 400°C and a pressure from 0.1 to I35 x 106 Pa to obtain a reaction mixture, (2) reacting the reaction mixture at a temperature from 150 to 400°C and a pressure which is lower than the pressure in step 1, the temperature and pressure being selccted so as to obtain a first gas phase and a fIrst liquid or a fIrst solid phase or a mixture of first solid and fIrst liquid phase and the fIrst gas phase is separated from the fIrst liquid or the fIrst solid phase or the mixture of first liquid and first solid phase, and (3) admixing the fIrst liquid or the fIrst solid phase or the mixture of fIrst liquid and first solid phase with a gaseous or liquid phase comprising water, which phase may contain thermoplastic polymers and optionally further polyamide-forming monomers, at a temperature from 150 to 370°C and a pressure from 0.1 to 30 x 106 Pa to obtain the polymer blend, wherein in one or more of the steps the thermoplastic polymers and optionally further polyamide-forming monomers are added.	

Full Text	 

As originally filed

Production of polymer blends from aminonitriles and thermoplastic

polymers

The present invention relates to a novel process for producing polymer blends by reacting aminonitriles in the presence of water, thermoplastic polyamides and optionally further polyamide-forming monomers.

Plastics based on single polymers have disadvantages which limit their possible applications. By means of polymer blends it is possible to combine the different properties of the blending partners to improve the property profiles of plastics. This is why, for example, blends of polyamides and amorphous plastics such as polyarylene ether sulfones or polyetherimides are produced.

The polyamides can be produced in a very wide variety of ways. Among the most important methods for producing polyamides is the ring-opening hydrolytic polymerization of lactams. One version of this process, which can also be carried out in industry, is described in DE-A 43 21 683, for example.

The production of polyamides from aminonitriles represents an alternative route and makes it possible to utilize other raw materials. For instance, DE-A 197 09 390, an earlier document which was unpublished at the priority date of the present invention, describes continuous and batch processes for producing polyamides from aminonitriles and water at elevated temperature and elevated pressure.

To produce polyamide blends, US 3,729,527 proposes polymerizing s-caprolactam, inter alia, in the presence of polyarylene ether sulfone. DE-A 41 02 996 likewise proposes polymerizing lactams in the presence of amorphous polymers such as polysulfones, polyphenylene ethers, polyetherimides, polyamideimides or styrene copolymers to produce polymer blends. The polymerization is initiated by means of strong bases. The polymerization is initiated by means of strong bases.

If the polymeric blend components are mixed in the melt, for example in an extruder, it is customary to add compatibilizers to them. According to EP-A 0 374 988, McGrath et al., Polym. Prepr. 14, 1032 (1973) or Coming et al, Maki-omol. Chem. Macromol. Symp. 75, 159 (1993), useful compatibilizers include copolymers composed of polyamide and polyarylene ether sulfone segments, which are produced by dissolving the polyarylene ether sulfone in a lactam melt and polymerizing the lactam in the presence of a strong base and in the absence of water.

Studies into the anionic polymerization of lactams in the presence of polyetheri-mides or polysulfones in an extruder have also been conducted for example by Van Buskirk et al., Polym. Prepr. 29(1), 557 (1988).

All the abovementioned processes utilize lactams or polyamides prepared from lactams for producing blends of polyamides and thermoplastic polymers.

The processes mentioned have the disadvantage that the polymer chains of the thermoplastic polymers are degraded by the attack of the anions present in the reaction mixture. In addition, the anionic polymerization requires special technical measures to control the degree of polymerization, since the reaction is generarth very fast and the viscositv increases considerablv within a short time. As a conse-

quence. products having a defined structure, i.e., a defined chain length or \'isco-sity. are difficult or impossible to obtain. In addition, the products contain catalyst residues and degradation or by-products which are frequently impossible to remove. If the polymerization is carried out in an extruder, it is frequently impossible to achieve complete conversion and the end product still contains residual monomers. Furthermore, in most cases, the only products obtained are dark, e.2., brown.

Schnablegger et al.. Acta Polym. 46,307 (1995) describe the reaction of s-caprolactam with polyarylene ether sulfones which contain aminophenyl end groups. The amino groups react with the s-caprolactam by ring opening and thus initiate the polymerization reaction. The reaction is carried out in the absence of water, and phosphoric acid can be used as a catalyst. The disadvantage of this process is that polyarylene ether sulfones having two aminophenyl end groups per polymer chain are difficult to prepare pure.

It is an object of the present invention to provide an improved process for producing compositions based on different thermoplastic materials and polyamides (polymer blends) without the disadvantages of existing processes.

We have found that this object is achieved according to the invention by a preferably continuous process for producing a polyamide by reacting at least one aminonitrile with water in the presence of thermoplastic polymers and optionally further polyamide-forming monomers, which comprises the following steps:

(1)	reacting at least one aminonitrile with water at a temperature from 90 to 400°C and a pressure from 0.1 to 35 ,10,Pa, preferably in the presence of a Bronsted acid catalyst selected from a beta-zeolite catalyst, a sheet-silicate catalyst or a titanium dioxide catalyst comprising from 70 to 100% by' weight of anatase and from 0 to 30% by weight of rutile and in which up to 40% by weight of the titanium dioxide may be replaced by tungsten oxide, to obtain a reaction mixture,

(2)	further reacting the reaction mixture at a temperature from 150 to 400°C and a pressure which is lower than the pressure in step 1, which can be carried out in the presence of a Bronsted acid catalyst selected from a beta-zeolite catalyst, a sheet-silicate catalyst or a titanium dioxide catalyst comprising from 70 to 1000 by weight of anatase and from 0 to 30% by weight of rutile and in which up to 40% by weight of the titanium dioxide may be replaced by tungsten oxide, the temperature and pressure being selected so as to obtain a first gas phase and a first liquid or first solid phase or a mixture of first solid and first liquid phase and the first gas phase is separated from the first liquid or the first solid phase or the mixture of first liquid and first solid phase, and

(3)	admixing the first liquid or the first solid phase or the mixture of first

liquid and first solid phase with a liquid phase comprising water, which phase may contain the foregoing catalyst, at a temperature from 150 to 370°C and a pressure from 0.1 to 30 x 10,Pa to obtain the polymer blend.

wherein in one or more of the steps the thermoplastic polymers and optionally further polyamide-forming monomers are added.

The above process preferably additionally comprises the following step:

(4) postcondensing the polymer blend at a temperature from 200 to 350°C and a pressure which is lower than the pressure of step 3, the temperature and pressure being selected so as to obtain a second, water- and ammonia-comprising gas phase and a second liquid or second solid phase or a mixture of second liquid and second solid phase, which each comprise the polymer blend.

The invention further provides a preferably continuous process for producing polymer blends by reacting at least one aminonitrile with water in the presence of thermoplastic polymers and optionally further polyamide-forming monomers, which comprises the following steps:

(1)	reacting at least one aminonitrile with water at a temperature from 90

to 400°C and a pressure from 0.1 to 35 x 10,Pa, preferably in the presence of a Bronsted acid catalyst selected from a beta-zeolite catalyst, a sheet-silicate catalyst or a titanium dioxide catalyst comprising from 70 to 100% by weight of anatase and from 0 to 30% by weight of rutile and in which up to 40% by weight of the titanium dioxide may be replaced by tungsten oxide, to obtain a reaction mixture,

(2)	further reacting the reaction mixture at a temperature from 150 to

400°C and a pressure which is lower than the pressure in step 1, which

can be carried out in the presence of a Bronsted acid catalyst selected

from a beta-zeolite catalyst, a sheet-silicate catalyst or a titanium

dioxide catalyst comprising from 70 to 100% by weight of anatase and

from 0 to 30% by weight of rutile and in which up to 40%) by weight

of the titanium dioxide may be replaced by tungsten oxide, the

temperature and pressure being selected so as to obtain a first gas

phase and a first liquid or a first solid phase or a mixture of first solid

and first liquid phase and the first gas phase is separated from the first

liquid or the first solid phase or the mixture of first liquid and first solid phase, and

(3) postcondensing the first liquid or the first solid phase or the mixture of first liquid and first solid phase which can be carried out in the presence of a Bronsted acid catalyst selected from a beta-zeolite catalyst, a sheet-silicate catalyst or a titanium dioxide catalyst comprising from 70 to 100% by weight of anatase and from 0 to 30% by weight of rutile and in which up to 40% by weight of the titanium dioxide may be replaced by tungsten oxide, at a temperature from 200 to 350°C and a pressure which is lower than the pressure of step 2, the temperature and pressure being selected so as to obtain a second, water- and ammonia-comprising gas phase and a second liquid or second solid phase or a mixture of second liquid and second solid phase, which each comprise the polymer blend, wherein in one or more of the steps the thermoplastic polymers and optionally further polyamide-forming monomers are added.

According to the present invention, the starting materials used are aminonitriles, water, thermoplastic polymers and optionally further polyamide-forming monomers. As well as utilizing aminonitriles as polyamide starting materials, the invention has the advantage that the polymer blends are produced not after the production of polyamides but in the course of the reaction of the aminonitriles, making possible the inexpensive production of finely dispersed blends ha\ ing improved product properties.

The thermoplastic polymer is preferably added in steps 3 and/or 4. Preferably, no fijrther monomers are present.

The basic method of producing the pure polyamide is described in earlier DE-A-197 09 390, unpublished at the priority date of the present in\ention.

The aminonitrile in the mixture can be in principle any aminonitrile, i.e., any compound having both at least one amino group and at least one nitrile group, co-Aminonitriles are preferred, especially co-aminoalkyl nitriles having from 4 to 12 carbon atoms, more preferably 4 to 9 carbon atoms, in the alkylene moiety, or an aminoalkylaryl nitrile having from 8 to 13 carbon atoms, preferred aminoalkylaryl

nitriles being aminoalkylaryl nitriles which have an aikylene group of at least one carbon atom between the aromatic unit and the amino and nitrile group. Especially preferred aminoalkylaryl nitriles are those which have the amino group and nitrile group in the 1,4 position relative to each other.

The co-aminoalkyl nitrile used is preferably a linear co-aminoalkyl nitrile in which the aikylene moiety (-CH2-) preferably contains from 4 to 12 carbon atoms, more preferably from 4 to 9 carbon atoms, such as 6-amino-l-cyanopentane (6-aminocapronitrile), 7-amino-I-cyanohexane, 8-amino-l-cyanoheptane, 9-amino-l-cyanooctane, 10-amino-l-cyanononane, particularly preferably 6-aminocapronitriIe.

6-Aminocapronitrile is customarily obtained by hydrogenation of adiponitrile according to known methods, described for example in DE-A 836,938, DE-A 848,654 or US-A 5,151,543.

Of course, it is also possible to use mixtures of a plurality of aminonitriles or mixtures of an aminonitrile with further comonomers, such as caprolactam or the below-defined mixture.

Polyamide-forming monomers

Suitable further polyamide-forming monomers include for example dicarboxylic acids, such as alkanedicarboxylic acids having from 6 to 12 carbon atoms, especially from 6 to 10 carbon atoms, such as adipic acid, pimelic acid, suberic acid, azelaic acid or sebacic acid, and also terephthalic acid and isophthalic acid, diamines such as C4.,2-alkyldiamines, especially having 4 to 8 carbon atoms, such as hexamethyldiamine, tetramethylenediamine or octamethylenediamine, also m-xylylenediamine, bis(4-aminophenyl)methane, 2,2-bis(4-aminophenyI)propane or bis(4-aminocyclohexyl)methane, 2,2-bis(4-aminophenyl)propane or bis(aminocyclohexyl)methane, and also mixtures of dicarboxylic acids and diamines each by itself in any desired combinations, but in relation to one another advantageously in an equivalent ratio to hexamethylenediammonium adipate, hexamethylenediammonium terephthalate or tetramethylenediammonium adipate, preferably hexamethylenediammonium adipate, hexamethylenediammonium terephthalate. Particular industrial importance has been attained by polycaprolactam and polyamides formed from caprolactam, hexamethylenediamine and also adipic acid, isophthalic acid and/or terephthalic

acid. A preferred embodiment comprises using s-caprolactam and hexamethylene-diammonium adipate (66 salt).

In a particular embodiment, especially if copolyamides or branched or chain-lengthened polyamides are to be prepared, the following mixture is used instead of pure 6-aminocapronitrile:

from  50  to  99.9,  preferably  from  80  to  90,  %  by  weight  of 6-

aminocapronitrile,

from 0.01 to 50, preferably from 1 to 30, % by weight of at least one

dicarboxylic acid selected from the group consisting of aliphatic C4-C10-a-co-

dicarboxylic  acids,  aromatic  C8-C,2-dicarboxylic  acids  and  C5-C8-

cycloalkanedicarboxylic acids,

from 0 to 50, preferably from 0.1 to 30, % by weight of an a,co-diamine

having from 4 to 10 carbon atoms,

from 0 to 50, preferably from 0 to 30, % by weight of an a,co-C2-C12-

dinitrile, and

from 0 to 50, preferably from 0 to 30, % by weight of an a,co-C5-C12-amino

acid or of the corresponding lactam,

from 0 to 10% by weight of at least one inorganic acid or salt thereof,

the individual weight percentages adding up to 100%.

Suitable dicarboxylic acids include aliphatic C4-C10-a,co-dicarboxylic acids such as succinic acid, glutaric acid, adipic acid, pimelic acid, suberic acid, azelaic acid, sebacic acid, preferably adipic acid and sebacic acid, particularly preferably adipic acid, and aromatic Cg-C,2"dicarboxylic acids such as terephthalic acid and also C5-Cg-cycloalkanedicarboxylic acids such as cyclo-hexanedicarboxylic acid.

Suitable a,co-diamines having from 4 to 10 carbon atoms include tetramethylenedi-amine, pentamethylenediamine, hexamethylenediamine, heptamethylenediamine, octamethylenediamine, nonamethylenediamine and decamethylenediamine, preferably hexamethylenediamine.

It is further also possible to use salts of the aforementioned dicarboxylic acids and diamines, especially the salt of adipic acid and hexamethylenediamine, which is known as 66 salt.

The a,co-C2-C12-dinitrile used is preferably an aliphatic dinitrile such as 1,4-dicyanobutane (adiponitrile), 1,5-dicyanopentane, 1,6-dicyanohexane, 1,7-dicyano-heptane, 1,8-dicyanooctane, 1,9-dicyanononane, 1,10-dicyanodecane, particularly preferably adiponitrile.

If desired, it is also possible to use diamines, dinitriles and aminonitriles derived from branched alkyiene or arylene or alkylarylene compounds.

The a,co-C5-C12-amino acid used can be 5-aminopentanoic acid, 6-aminohexanoic acid, 7-aminoheptanoic acid, 8-aminooctanoic acid, 9-aminononanoic acid, 10-aminodecanoic acid, 11-aminoundecanoic acid or 12-aminododecanoic acid, preferably 6-aminohexanoic acid.

The foregoing compounds can also be used in the form of mixtures.

Thermoplastic polymers

Suitable thermoplastic polymers are all polymers which dissolve in aminonitriles, in mixtures thereof with other polyamide-forming monomers or in reaction mixtures thereof and do not adversely affect their polymerization. According to the invention, dissolution is understood as meaning the preparation of a melt which appears transparent to the observer, i.e., the thermoplastic polymers A may be physically dissolved or present in finely dispersed form.

The suitable amorphous polymers include polyarylene ethers, such as polyarylene ether sulfones or polyphenylene ethers, polyetherimides, polyamidoimides, polystyrene and styrene copolymers, such as styrene/acrylonitrile copolymers, sty-rene/diene copolymers, elastomeric graft copolymers based on diene or acrylate rubbers, such as ABS (acrylonitrile/ butadiene/styrene), ASA (acrylonitrile/styrene/ acrylate) or AES (acrylonitrile/ethylene/styrene), or other ethylene copolymers. Mixtures of different polymers A may also be dissolved.

Particularly suitable polyarylene ethers are those of the general formula (I)

t and q in the general formula I may each be 0, 1, 2 or 3. T, Q and Z, independently of one another, may be identical or different. They may be a chemical bond or a group selected from -0-, -SO2-, -S-, C=0, -N=N- and S=0. In addition, T, Q and Z may be a group of the general formula -RcC=CR,'- or -CRcRc,-, where Rc and R,' are each hydrogen or C,-C,o-alkyl and Rc and R,,are each hydrogen,C1-C10-alkyl, such as methyl, ethyl, n-propyl, isopropyl, tert-butyl or n-hexyl, C1-C10-alkoxy, such as methoxy, ethoxy, n-propoxy, isopropoxy or n-butoxy, or C6-C18-aryl, such as phenyl or naphthyl. Rc and R",, together with the carbon atom to which they are bonded, may also be linked to form a cycloalkyl ring of 4 to 7 carbon atoms. Preferred among these are cyclopentyl and cyclohexyl. The cycloalkyl rings may be unsubstituted or substituted by one or more, preferably two or three, C1-C6-alkyl groups. The preferred substituents of the cycloalkyl rings include methyl. Polyarylene ethers in which T, Q and Z are each -0-. -SOd-, C=0, a chemical bond or a group of the formula -CRd'Rc,are preferably used. The preferred radicals R"" and Rc, include hydrogen and methyl. Among the groups T, Q and Z, at least one of-SO- or C=0. If t and q are both 0, Z is then either -SO2- or C=0, preferably -SO2-. Ar and ARc are each Q-Cig-aryl, such as 1,5-naphthyl, 1,6-naphthyK 2,7-naphthyl, 1,5-anthryl, 9,10-anthryl, 2,6-anthryl. 2,7-anthryl or biphenyl, in particular phenyl. These aryl groups are preferably unsubstituted. However, they may have one or more, for example two, substituents. Suitable substituents are Ci-C,o-alkyl, such as methyl, ethyl, n-propyl, isopropyl, tert-butyl or n-hexyl, C6-C18-aryl, such as phenyl or naphthyl, C1-C10-alkoxy, such as methoxy, ethoxy, n-propoxy, isopropoxy or n-butoxy, and halogen. Preferred substituents among these include methyl, phenyl, methoxy and chlorine.

Some suitable repeating units are shown below:

Polyarylene ethers having repeating units (II), (12) or (18) are very particularly preferred. These include, for example, polyarylene ethers having from 0 to 100 mol% of repeating units (II) and from 0 to 100 mol% of repeating units (12).

The polyarylene ethers may also be copolymers or block copolymers in which polyarylene ether segments and segments of other thermoplastic polymers, such as polyesters, aromatic polycarbonates, polyestercarbonates, polysiloxanes, polyimi-des or polyetherimides, are present. The number average molecular weights of the blocks or of the grafts in the copolymers are as a rule from 1000 to 30,000 g/mol. The blocks of different structures may be arranged alternately or randomly. The amount by weight of the polyarylene ethers in the copolymers or block copolymers is in general at least 10% by weight and may be up to 97% by weight. Copolymers or block copolymers containing up to 90% by weight of polyarylene ethers are preferred. Copolymers or block copolymers containing from 20 to 80% by weight of polyarylene ethers are particularly preferred.

Other suitable polyarylene ethers are those which are modified with monomers containing acid or anhydride groups. Such polyarylene ethers can be prepared, for example, starting from the corresponding monomers containing acid and/or anhydride groups. They can also be obtained by grafting these monomers onto the polyarylene ether chain. The suitable acid groups include carboxylic acid, sulfonic acid and phosphonic acid groups. Polyarylene ether sulfones which contain acidic groups distributed either sequentially or randomly over the polymer chain are particularly preferred, it being possible for the acidic groups to be bonded, for example, to the arylene radicals or alkylene intermediate members. For example, polyarylene ether sulfones which are modified with fumaric acid, maleic acid, maleic anhydride or particularly preferably 4,4'-dihydroxyvaleric acid are suitable. Examples of such polyarylene ether sulfones are given in, for example, EP-A-0 185 237.

Mixtures of two or more different polyarylene ether sulfones may also be used.

In general, the polyarylene ethers have number average molecular weights M„ of from 5000 to 60,000 g/mol and relative viscosities of from 0.20 to 0.95 dl/g. Depending on the solubility of the polyarylene ethers, the relative viscosities are measured either in  1% strength by weight N-methylpyrroIidone solution, in

mixtures of phenol and dichlorobenzene or in 96% strength sulfuric acid, in each case at 20°C and 25°C.

Polyarylene ethers having repeating units I are known per se and can be prepared by known methods.

They are formed, for example, by condensation of aromatic bishalogen compounds and the alkali metal double salts of aromatic bisphenols. They can, for example, also be prepared by autocondensation of alkali metal salts of aromatic halophenols in the presence of a catalyst, Polyarylene ethers which contain carbonyl functions are also obtainable by electrophilic (Friedel-Crafts) polycondensation. In the electrophilic polycondensation, the carbonyl bridges are formed either by reacting dicarbonyl chlorides of phosgene with aromatics which contain two hydrogen atoms exchangeable for electrophilic subsituents or by subjecting an aromatic carbonyl chloride which contains both an acid chloride group and a substitutable hydrogen atom to autopolycondensation.

Preferred process conditions for the synthesis of polyarylene ethers are described, for example in EP-A-0 113 112 and EP-A-0 135 130. The reaction of the monomers in aprotic solvents, in particular N-methylpyrrolidone, in the presence of anhydrous alkali metal carbonate, in particular potassium carbonate, is particularly suitable. Reacting the monomers in the melt has also proven advantageous in many cases.

The polyarylene ethers of the general formula I may have as end groups, for example, hydroxyl, chlorine, alkoxy, including preferably methoxy, phenoxy, amino or anhydride or mixtures of the stated end groups.

The thermoplastic polymers A may also be compounds based on substituted, in particular disubstituted, polyphenylene ethers, the etheroxygen of one unit being bonded to the benzene nucleus of the neighboring unit. Polyphenylene ethers substituted in the 2- and/or 6-position relative to the oxygen atom are preferably used. Examples of substituents are halogen, such as chlorine or bromine, long-chain alkyl of up to 20 carbon atoms, such as lauryl and stearyl, and short-chain alkyl of 1 to 4 carbon atoms, which preferably have no a-disposed tertiary hydrogen atom, e.g., methyl, ethyl, propyl or butyl. The alkyl radicals may in turn be monosubstituted or polysubstituted by halogen, such as chlorine or bromine, or by

hydroxyl. Further examples of possible sustituents are alkoxy, preferably of 1 up to 4 carbon atoms, or phenyl which is unsubstituted or monosubstituted or polysubstituted by halogen and/or C1-C4-alkyl according to the above definition. Copolymers of different phenols, for example copolymers of 2,6-dimethylphenol and 2,3,6-trimethylphenol, are also suitable. Mixtures of different polyphenylene ethers can of course also be used.

Examples of polyphenylene ethers which may be used according to the invention are

poly(2,6-dilauryl-1,4-phenylene ether),

poly(2,6-diphenyl-1,4-phenylene ether),

poly(2,6-dimethoxy-1,4-phenylene ether),

poly(2,6-diethoxy-l ,4-phenylene ether),

poly(2-methoxy-6-ethoxy-1,4-phenylene ether),

poly(2-ethyl-6-stearyloxy-1,4-phenylene ether,

poly(2,6-dichloro-l,4-phenylene ether),

poIy(2-methyl-6-phenyl-l ,4-phenylene ether),

poly(2,6-dibenzyl-l ,4-phenylene ether),

poly(2-ethoxy-1,4-phenylene ether),

poly(2-chloro-1,4-phenylene ether),

poly(2,5-dibromo-l,4-phenylene ether).

Preferably used polyphenylene ethers are those which are substituted by alkyl of 1 to 4 carbon atoms, e.g.,

poly(2,6-dimethyl-l,4-phenylene ether),

poly(2,6-diethyl-1,4-phenylene ether),

poly(2-methyl-6-ethyl-1,4-phenylene ether),

poly(2-methyl-6-propyl-l ,4-phenylene ether),

poly(2,6-dipropyl-l,4-phenylene ether) and

poly(2-ethy 1-6-propyl-1,4-phenylene ether).

For the purposes of the present invention, polyphenylene ethers are also to be understood as meaning those which are modified with monomers, such as fumaric acid, maleic acid or maleic anhydride.

Such polyphenylene ethers are described, inter alia, in WO 87/00540.

Polyphenylene ethers which are used in the compositions are in particular those which have a weight average molecular weight M,of from about 8000 to 70,000, preferably from about 12,000 to 50,000, in particular from about 20,000 to 49,000.

This corresponds to a limiting viscosity of from about 0.18 to 0.7, preferably from about 0.25 to 0.55, in particular from about 0.30 to 0.50, dl/g, measured in chloroform at 25°C.

The molecular weights of the polyphenylene ethers are determined in general by means of gel permeation chromatography (Schodex® separation columns 0.8 x 50 cm of Type A 803, A 804 and A 805 with tetrahydrofuran as eluent at room temperature). The polyphenylene ether samples are dissolved in tetrahydrofuran at superatmospheric pressure at 110,dC, 0.16 ml of a 0.25% strength by weight solution being injected.

The detection is carried out in general using a UV detector. The columns were calibrated with polyphenylene ether samples whose absolute molecular weight distribution was determined by a GPC/laser light scattering combination.

Other suitable thermoplastic polymers A are polyetherimides or blends of different polyetherimides.

In principle, the polyetherimides used may be either aliphatic or aromatic. Polyetherimides which contain both aliphatic and aromatic groups in the main chain are also suitable. For example, polyetherimides which contain repeating units of the general formula II

where Q' is selected, for example, from

and

T and Rc, independently of one another, may be identical or different, may be used. Z' and Rc may, for example, beC1-C30-alkylene. The alkylene groups may be either linear or branched or may be closed to form a ring. Examples of these are methylene, ethylene, n-propylene, isopropylene, cyclohexylene and n-decylene. Z' and Rc may, however, also be C7-C3o-alkylarylene. Examples of this are diphenyl-enemethane, diphenyleneethane and 2,2-diphenylenepropane. Z' and Rc may furthermore be C6-C18-arylene, such as phenylene or biphenylene. The abovemen-tioned groups may in turn be substituted by one or more sustituents or may be interrupted by heteroatoms or groups of heteroatoms. Particularly preferred substi-tuents are halogens, preferably chlorine or bromine, or C1-C10-alkyl, in particular methyl or ethyl. The preferred heteroatoms or groups of heteroatoms, include -SO2-, -0- and -S-. Some suitable radicals Z' and Rc are shown below by way of example:

where Q" may be -CyH2y-, -CO-, -SO2-, -0- or -S-, q is 0 or 1, p is 0 or 1 and y is an integer from 1 to 5. R" may be C,-Cio-aikyI or C,-Cio-alkoxy and r may be zero or 1. Moreover, the polyetherimides may contain further imide units in addition to the units of the genreal formula IL For example, units of the formulae III and 112 or mixtures thereof are suitable:

where Z" and R" have the same meanings as Z' and Rc, are preferably used. Particularly preferred polyetherimides contain repeating units in which Z" is

Very particularly preferred polyetherimides contain repeating units of the formula

(nil) •

The polyetherimides generally have number average molecular weights (MJ of from 5000 to 50,000, preferably from 8000 to 40,000. They are either known or are obtainable by known methods.

Thus, appropriate dianhydrides can be reacted with appropriate diamines to give the poletherimides. As a rule, this reaction is carried out in the absence of a solvent or in an inert solvent at from 100 to 250°C. Particularly suitable solvents are o-dichlorobenzene and m-cresol. The polyetherimides can also be prepared in the melt at from 200 to 400°C, preferably from 230 to 300°C. For the preparation of the polyetherimides, the dianhydrides are generally reacted with the diamines in equimolar ratios. However, a certain molar excess, for example from 0.1 to 5 mol% of dianhydride or diamine, is possible.

According to the invention, polystyrenes may also be used as polymers. Particularly suitable monomers are styrene as well as the styrenes alkylated on the nucleus or side chain. Examples are chlorostyrene, a-methylstyrene, styrene, p-methylstyrene, vinyltoluene and p-tert-butylstyrene. However, styrene alone is preferably used.

The homopolymers are generally prepared by the known mass, solution or suspension methods (cf Ullmanns Enzyklopadie der techn. Chemie, Volume 19, pages 265 to 272, Verlag Chemie, Weinheim 1980). The homopolymers may have weight average molecular weights M,of from 100 to 300,000, which can be determined by conventional methods.

In addition, the thermoplastic polymers may be copolymers based on styrene, which are also understood, according to the invention, as meaning copolymers based on other vinylaromatic monomers, such as a-methylstyrene or substituted sty-

renes, for example C,-C,o-alkylstyrenes, such as methylstyrene, or mixtures of different vinylaromatic monomers.

For example, styrene copolymers comprising

from 50 to 95, preferably from 60 to 80, % by weight of styrene, a-methylstyrene or substituted styrenes. N-phenylmaleimide or mixtures thereof and

from 5 to 50, preferably from 20 to 40, % by weight of acrylonitrile, methacrylo-nitrile, methyl methacrylate, maleic anhydride or mixtures thereof are suitable.

The styrene copolymers are resin-like, thermoplastic and rubber-free. Particularly preferred styrene copolymers are those of styrene with acrylonitrile and, if desired, with methyl methacrylate, of a-methylstyrene with acrylonitrile and, if desired, with methyl methacrylate and of styrene and a-methylstyrene with acrylonitrile and, if desired, with methyl methacrylate and of styrene and maleic anhydride. A plurality of the styrene copolymers described may also be used simultaneously.

These styrene copolymers are known per se and can be prepared by free radical polymerization, in particular emulsion, suspension, solution and mass polymerization. They generally have viscosity numbers of from about 40 to 160, corresponding to weight average molecular weights M,,of from about 40,00 to 2,000,000.

Styrene copolymers of vinylaromatic monomers, for example styrene or a-methylstyrene and conjugated dienes, may also be used in the novel process. A particularly suitable vinylaromatic monomer is styrene. Inter alia, butadiene or isoprene are used as the conjugated diene, butadiene being preferably used. Copolymers which are obtainable by first polymerizing vinylaromatic monomers with conjugated dienes and then subjecting the product to a hydrogenation reaction may also be used as styrene copolymers.

Such styrene copolymers used are obtainable in particular by anionic polymerization of vinylaromatic monomers and conjugated dienes. This gives predominantly block copolymers of these comonomers. Methods for the preparation of such styrene copolymers are generally known (for example, US-A 3,595,942).

The styrene copolymers used may be of any desired structure, block copolymers having a three-block structure and branched, i.e., star-like, structures having a multiblock structure being particularly preferred. The synthesis of star block copolymers from vinylaromatic monomers and diene monomers is the subject of DE-A 19 59 922 and the synthesis of star block copolymers with multiple initiation is the subject of DE-A 25 50 226 and US-A 3,639,517.

Suitable monomers and initiators are likewise described in the stated publications. Block copolymers based on styrene as the vinylaromatic monomer and butadiene and/or isoprene as conjugated diene monomers are particularly preferred. The proportion of the vinylaromatic monomers in the styrene copolymers used is in general from 25 to 95, preferably from 40 to 90, % by weight.

The thermoplastic polymers used may furthermore be graft copolymers which are preferably composed of

al) from about 40 to 80, preferably from 50 to 70, % by weight of a grafting base comprising an elastomeric polymer having a glass transition temperature below 0°C, and

a2) from about 20 to 60, preferably from 30 to 50, % by weight of a graft layer comprising

a21)from about 50 to 95, preferably from 60 to 80, % by weight of styrene or substituted styrenes of the above general formula III or methyl methacrylate or mixtures thereof and

a22)from about 5 to 50, preferably from about 20 to 40, % by weight of acrylonitrile, methacrylonitrile, methyl methacrylate, maleic anhydride or mixtures thereof.

Polymers suitable for the grafting base al) are those whose glass transition temperature is below 10°C, preferably below 0°C, in particular below -20°C. These are, for example, natural rubber, synthetic rubber based on conjugated dienes or mixtures thereof with other copolymers and elastomers based on C1-C8-alkyl esters of acrylic acid, which may contain further comonomers.

Preferred grafting bases al) are polybutadiene and copolymers of butadiene and

styrene.

Further preferred grafting bases al) are those composed of

al l)from 70 to 99,9, preferably from 66 to 79, % by weight of at least one alkyl acrylate where the alkyl radical is of 1 to 8 carbon atoms, preferably n-butyl acrylate and/or 2-ethylhexyl acrylate. in particular n-butyl acrylate as the sole alkyl acrylate,

al2) from 0 to 30, preferably from 20 to 30, % by weight of a further co-polymerizable, monoethylenically unsaturated monomer, such as butadiene, isoprene, styrene, acrylonitrile, methyl methacrylate and/or vinyl methyl ether and

al3) from 0.1 to 5, preferably from 1 to 4, % by weight of a copolyme-rizable, polyfunctional, preferably bifunctional or trifunctional, monomer which effects crosslinking.

Suitable bifunctional or polyfunctional crosslinking monomers al3) of this type are monomers which preferably contain two, if required also three or more, ethylenic double bonds which are capable of copolymerization and are not conjugated in the 1,3 positions. Examples of suitable crosslinking monomers are divinylbenzene, diallyl maleate, diallyl fumarate, diallyl phthalate, triallyl cyanurate and triallyl isocyanurate. The acrylate of tricyclodecenyl alcohol has proven a particularly advantageous crosslinking monomer (cf. DE-A-12 60 135).

Grafting bases of this type are also known per se and are described in the literature.

Preferred graft layers a2) are those in which a21) is styrene or a-methylstyrene. Preferably used monomer mixtures are in particular styrene and acrylonitrile, a-methylstyrene and acrylonitrile, styrene, acrylonitrile and methyl methacrylate, styrene, N-phenylmaleimide and maleic anhydride. The graft layers are obtainable by copolymerizing the components a21) and a22).

Where the graft copolymer contains a grafting base al) which is composed of poly butadiene polymers, the term ABS rubber is used.

As known per se, the graft copolymerization can be carried in solution, suspension or, preferably, emulsion. The soft phase of the graft copolymer preferably has an average particle diameter (d50 value of the cumulation mass distribution) of 0.08 mm in the preparation of the ABS rubber and the grafting in emulsion. By increasing the size of the particles, for example by agglomeration or by obtaining the emulsion by the seed latex method, the ddQ value is brought into the range from 0.2 to 0.5 mm. In such graft copolymerizations, at least partial chemical linkage of the polymerizing monomers to the polymerized rubbers takes place, the linkage probably occurring at the double bonds contained in the rubber. At least a part of the monomers is thus grafted onto the rubber, i.e., bonded by covalent bonds to the linear rubber molecules.

The grafting may also be effected in a plurality of stages, by first grafting on a part of the monomers forming the graft shell and then the remainder.

If the grafting base al) of the graft copolymer is composed of the components al 1), if required al2) and al3), the term ASA rubbers is used. Their preparation is known per se or can be carried out by methods known per se.

The graft layer of the graft copolymers can be synthesized in one stage or two stages.

In this case of the one-stage synthesis of the graft layer, a mixture of the monomers a21) and a22) in the desired weight ratio of from 95:5 to 50:50, preferably from 90:10 to 65:35, is polymerized in the presence of the elastomer al, in a manner known per se, preferably in emulsion.

In the case of a two-stage synthesis of the graft layer a2), the first stage generally accounts for from 20 to 70, preferably from 25 to 50, % by weight, based on a2). Preferably only monoethylenically unsaturated aromatic hydrocarbons (a21) are used for its preparation.

The second stage of the graft layer generally accounts for from 30 to 80, in particular from 50 to 75, % by weight, based in each case on a2). Mixtures of the

stated monoethylenically unsaturated aromatic hydrocarbons a21) and monoethylenically unsaturated monomers all) in a weight ratio a21)/a22) of in general from 90:10 to 60:40, in particular from 80:20 to 70:30, are used for its preparation.

The conditions of the graft copolymerization are preferably chosen so that particle sizes of from 50 to 700 nm (d50value of the integral mass distribution) result. Appropriate measures are known.

A coarse-particled rubber dispersion can be prepared directly by the seed latex method.

In order to obtain very tough products, it is frequently advantageous to use a blend of at least two graft copolymers having different particle sizes.
