Repository: anandvc/allindianpatents

File: patents/210616-process-for-the-production-of-heterophasic-polymer-compositions-and-compositions-thus-obtained.html
Indian Patents. 210616:PROCESS FOR THE PRODUCTION OF HETEROPHASIC POLYMER COMPOSITIONS, AND COMPOSITIONS THUS OBTAINED

Indian Patents

Recently Granted Patents

  Recently Published Patents

Title of Invention	PROCESS FOR THE PRODUCTION OF HETEROPHASIC POLYMER COMPOSITIONS, AND COMPOSITIONS THUS OBTAINED

Abstract	The present invention relates to a process for the preparation of a heterophasic poiyolefin composition comprising a stage carried out in any order, a) the polymerization of the propylene to form a crystalline propylene polymer at least 80% by weight insoluble in xylene at ambient temperature, or of the propylene with ethylene and/or a C4C10 &#945;-olefin to form a crystalline propylene copolymer containing more than 85% by weight of propylene, or the polymerization of ethylene to form an ethylene homopolymer or of ethylene with a C3-C12 &#945; -olefin, to form an ethylene copolymer containing up to 20% in moles of the C3-C12 &#945; -olefin, and b) the copolymerization of the ethylene and a C3-C10 &#945; -olefin, and optionally a diene, to form an elastomeric copolymer partially soluble in xylene at ambient temperature, containing up to 70% by weight of ethylene in the fraction soluble in xylene at ambient temperature; said stage being carried out in the presence of a Ziegler-Natta catalyst (1) obtained by contacting the following components: a catalytic component containing a titanium compound and an electron-donor compound, both supported on Mg chloride; an organometallic compound, and optionally an electron-donor compound; ii) a treatment stage where the polymer obtained in polymerization stage (i) is made to contact, in any given sequence, with: - a) a compound capable of deactivating the catalyst present in stage (i); and b) a catalyst (2) obtained by contacting (I) a compound containing a transition'. metal M, and at least one ligand coordinated with metal M by a &#928; bond, and (II) at least one cocatalyst selected from the alumoxanes ; iii) a copolymerization stage where the ethylene and a C3-C10 a -olefin are polymerized in the presence of a polymer treated as in stage (ii), and said catalyst (2).	

Full Text	 

"PROCESS FOR  THE  PRODUCTION  OF  IIETEROPIIASIC  POLYMER COMPOSITIONS, AND COMPOSITIONS THUS OBTAINED"

This invention concerns a process for the preparation of a thermoplastic elastomeric polyolefm composition through the polymerization of CH2=CHR olefins, where R is selected from H and an alkyl radical with 1-8 carbon atoms. More precisely, this invention concerns a process for the sequential polymerization of the olefins carried out in the presence of catalysts belonging to different classes in the various stages. Moreover, this invention concerns the polymer compositions obtainable with said polymerization process. Sequential polymerization processes for the preparation of heterophasic polyolefin compositions with both thermoplastic and elastomeric properties are already know. One such a process for the production of the above mentioned compositions is described, as a way of example, in patent application EP-A-400333. Said compositions, which contain a crystalline polyolefin fraction and an elastomeric polyolefin firaction, are produced by way of polymerization in the presence of Ziegler-Natta catalysts.

Also known are processes for the sequential polymerization of olefins carried out in at least two polymerization stages, where the first polymerization occurs with a Ziegler-Natta catalyst, and the second polymerization, started after the deactivation of the Ziegler-Natta catalyst, occurs with a metallocenic catalyst. One such a process is described, as a way of example, in international patent application WO 96/11218. The process described leads to the production of a polymer composition comprising a crystalline polyolefin fraction and an elastomeric polyolefin fraction.

Also known, from patent application EP-A-763553, is a process which, by sequential polymerization, produces heterophasic thermoplastic and elastomeric composition containing both an elastomeric fraction produced with Ziegler-Natta catalysts and an elastomeric fraction produced with metallocenic catalysts. The process described in said patent application foresees at least three stages, where the metallocenic catalyst which operates in the presence of the Ziegler-Natta catalyst is added during the last stage. A multi-stage sequential polymerization process has now been found where one can produce in distinct and subsequent stages two different fractions of elastomeric polymers; with said process, in fact, the second fraction is produced in the total absence of the catalyst that produces the first elastomeric fraction.  In this manner it is possible to obtain heterophasic

polyolefin compositions containing, in addition to the crystalline polyolefin fraction, two

different elastomeric polyolefin fractions, one produced solely with Ziegler-Natta catalysts,

and the other only with catalysts containing a π bond, such as metallocenic catalysts.

Moreover, thanks to the process of this invention, the heterophasic composition is free of

undesired effects that are inevitably present when the deactivation of the Ziegler-Natta

catalysts stage is not carried out.

Therefore, this invention provides a process for the preparation of a heterophasic polyolefin

composition comprising:

i)	a stage where take place, in any given order, a) the polymerization of the propylene

to form a crystalline propylene polymer at least 80% by weight insoluble in xylene at ambient temperature, or of the propylene with ethylene and/or a C4-C10 α-oiefin to form a crystalline propylene copolymer containing more than 85% by weight of propylene, or the polymerization of ethylene to form an ethylene homopolymer or of ethylene with a C3-C13 α-olefin to form an ethylene copolymer containing up to 20% in moles of the C3-C,2 α-olefin, and b) the copolymerization of the ethylene and a C3-C10 α-olefin, and optionally a diene, to form an elastomeric copolymer partially soluble in xylene at ambient temperature, containing up to 70% by weight of ethylene in the fraction soluble in xylene at ambient temperature; said stage being carried out in the presence of a Ziegler-Natta catalyst (1) obtained by contacting the following components:

a catalytic component containing a titanium compound and an electron-donor compound, both supported on Mg chloride; an organometallic compound, and optionally an electron-donor compound;

ii)  a treatment stage where the polymer obtained in polymerization stage (i) is made to contact, in any given sequence, with:

a)	a compound capable of deactivating the catalyst present in said stage (i); and

b)	a catalyst (2) obtained by contacting (I) a compound containing a transition metal M, and at least one ligand coordinated with metal M by a Π bond, and (II) at least one cocatalyst, selected from the alumoxanes

iii)  a copolymerization stage where the ethylene and a C3-C01 α-olefin are polymerized in

the presence of a polymer treated as in stage (ii), and said catalyst (2). For the purpose of this patent application by ambient temperature is intended a temperature of about 25°C.

The solubility in xylene is determined according to the method indicated below. The quantity of ethylene fed during the copolymerization stage (iii) is such that the percentage by weight of ethylene with respect to the total monomers in the copolymer produced in this manner varies preferably from 30 to 80%, more preferably from 50 to 75%. A preferred process of this invention is the one where 20 to 45% by weight of the polymer matrix (1) is produced in stage (i).

An especially preferred process of this invention is the one where in stage (i) (b) an elastomeric copolymer is produced whose fraction soluble in xylene contains up to 40% by weight of ethylene. Moreover, the preferred process of this invention is the one where in stage (i) (b) the fraction of copolymer insoluble in xylene at ambient temperature is from 1 to 15 wt% with respect to the whole polymer produced in stage (i).

The polymers produced in stage (i) of the process of this invention are prepared in two or more polymerization phases using, from the above mentioned known Ziegler-Natta catalysts, those that are extremely stereospecific. Examples of said catalysts are described in European patent EP 45 977, and in U.S. patents 4,339,054,4,472,524, and 4,473,660. The solid catalyst components used in these catalysts comprise, as electron-donor compounds, the ones selected from ethers, ketones, lactones, compounds containing N, P, and/or S atoms, and mono- and dicarboxyiic ester acids.

Particularly suitable are the phthalic acid esters,  such as diisobutyl-, dioctyl-, diphenyl phthalate, and benzylbutyl phthalate. Other particularly suited electron-donors are the 1,3-diethers of formula

where RI and RII, equal or different from each other, are alkyl, cycloalkyl, or aryl radicals

with 1-18 carbon atoms;  RIII or RIV, equal or different from each other, are alkyl radicals

with 1-4 carbon atoms, or 1,3-dieters where the carbon atom in position 2 has a cyclic or

poly cyclic structure containing 5, 6, or 7 carbon atoms, and two or three unsaturations.

Ethers with such a structure are described in published European patent applications EP-α-

361493,  and 728769.  Examples representative of said compounds are:  2-methyl-2-

isopropyl-1,3-dimethoxypropane,  2,2-diisobutyl-1,3-dimethoxypropane,  2-isopropyl-2-

cyclopentyl-l,3-dimethoxypropane, 2-isopropyl-2-isoamyl-l,3-dimethoxypropane, and 9,9-

bis(methoxymethyl)fluorene.

The preparation of the above mentioned catalyst components is carried out in various

methods.  For example, a MgCl2nROH adduct (particularly in the form of spherical

particles) where n generally ranges from 1 to 3, and ROH is ethanol, butanol, isobutanol, is

caused to react with an excess of TiCl4 containing the electron-donor compound.  The

reaction temperature generally ranges from 80 to 130°C. The solid is then isolated and made

to react one more time with TiCl4, optionally in the presence of the electron-donor

compound, and is then separated and washed with a hydrocarbon until all the chlorine ions

have disappeared.

The titanium compound, expressed as Ti, in the solid catalyst component is generally present

in a percentage ranging from 0.5 to 10% by weight;  the quantity of electron-donor

compoimd that remains fixed on the solid component (internal donor) generally ranges from

5 to 20% in moles with respect to the magnesium dihalide.

The titanium compounds that can be used for the preparation of the solid catalyst

components are the halides and the halogen alcoholates. The preferred compound is titanium

tetrachloride.

The method for the preparation of the above mentioned solid catalyst component brings to

the formation of magnesium chloride in active form.

Moreover, well known in the literature are other reactions that bring to the formation of

magnesium chloride in active form starting from magnesium compounds different from the

halides, such as the magnesium carboxylates.

The active form of magnesium chloride of the solid catalyst components can be recognized

by the fact that in the X-ray spectrum of the solid catalyst component the major intensity

reflection that appears in the spectrum of the nonactivated magnesium chloride (with a surface area lower than 3 m2/g) is no longer present, while in its place there is a halo with the maximum intensity moved over with respect to the position of the major intensity reflection of the nonactivated magnesium chloride, or by the fact that the major intensity reflection presents a half-height width at least 30% greater that the major intensity reflection that appears in the spectrum of the nonactivated magnesium chloride. The most active forms are those where the halo appears in the X-ray spectrum of the component The Al-alkyl compounds that can be used as cocatalysts comprise the Al-trialkyls, such as Al-triethyl, Al-triisobutyl, Al-tributyl, and linear or cyclic Al-alkyls containing two or more Al atoms bonded between them by O or N atoms, or by SO4 and SO3 groups. The Al-alkyl compound is generally used in such quantities to cause the Al/Ti ratio to range from 1 to 1000.

The catalyst can be pre-contacted with small quantities of olefin (prepolymerization), maintaining the catalyst in suspension in a hydrocarbon solvent, and carrying out the polymerization at a temperature ranging from ambient temperature and 60oC, thus producing a quantity of polymer equal to 0.5-3 times the weight of the catalyst.

The electron-donor compounds that can be used as external donors, (i.e., added to the Al-alkyl compounds) include the aromatic ester acids, such as alkyl benzoates, and in particular, the silicon compounds containing at least one Si-OR bond (where R is a hydrocarbon radical), 2,2,6,6-tetramethylpiperidine, and 2,6-diisopropylpiperidine.

Examples of silicon compounds are the (tert-butyl)2Si(OCH3)2, the (cyclohexyl)2Si(OCH3)2, the (cyclohexyI)(methyl)Si(OCH3)2, the (cyclopentyl)2Si(OCH3)2, and the (phenyl)2Si(OCH3)2.

The 1,3 diethers having the formulas described above can also be used advantageously. The external donor can be omitted if the internal donor is one of said diethers. Particularly suitable for the process of this invention are the Ziegler-Natta catalysts with a narrow particle size distribution. Examples of said Ziegler-Natta catalysts and the polymerization processes that can be used are described in published European patent application EP-α-395083.

The treatment stage (ii) is preferably carried out by first executing phase (a) and then phase

(b).  In the case where phase (b) is carried out first followed by phase (a), it is best to

deactivate the Ziegler-Natta catalyst (1) using water.

The compounds suitable for use in stage (ii) (a) can be selected, for example, from the

compounds having the general formula Ry.iXH, where R is hydrogen or a hydrocarbon group

with 1-10 carbon atoms, X is selected from O, N, or S atoms, and y is the valence of X. Non

limiting examples of said compounds are the alcohols, thiols, mono- and di-alkylamine, NH3,

water, and H2S.  The preferred compounds are those where X is an O atom, and the one

particularly preferred among them is water. Other examples of compounds that can be used

as deactivators are CO, COS, CS2, CO2, Oj, as well as acetylene or allene compounds.

The molar ratio between the deactivating compound and the transition metal compound to be

deactivated should be such to assure the actual deactivation of the catalyst used in stage (i).

The value of said ratio is preferably greater than 50, more preferably greater than 150, in

particular greater than 250.

The catalyst (2) used in stages (ii) and (iii) is obtained by contacting a compound (I)

containing at least one L ligand, having a mono- or polycyclic structure containing

conjugated n electrons, coordinated with the M metal.  The M metal is generally selected

fi-om the groups IVB, VB, and VIB of the periodic table of the elements, preferably from Ti,

Zr, V, and Hf

Said compounds (I) and the compounds used as cocatalysts, such as the methylalumoxanes,

are well known in the art.

The compounds (I) can be generally represented by the formula

CPxMAyB,

where Cp is a cyclopentadienyl ring that can be part of a polycyclic structure, such as indenyl or fluorenyl; x is 1, 2, or 3; M is the above mentioned transition metal; A and B, equal or different, are selected from hydrogen, halogens, and alkyl groups, optionally containing heteroatoms, such as O, N, and S; y and z are zero or integers, greater than zero, with the proviso that the sum of x, y, and z correspond to the oxidation number of M.

Preferably, at least one of the cyclopentadienyl Cp rings carries at least one substituent such as alkyl and aryl radicals, in particular an alkyl substituent, such as C1-C5 alkyl radicals. . Moreover, the cyclopentadienyl rings can be connected between them by way of bivalent groups, for example alkylene (polymethylene) or dialkylsilane groups. Specific examples are the derivatives of bis(cyclopentadienyl) zirconium dichloride having variously substituted cyclopentadienyl rings.

Some of said compounds are described, for example, in the above mentioned international

patent application WO 96/11218. Examples of compounds (I) that can be used for the

purpose of this invention are: (Me5Cp)MMe3, (Me5Cp)M(OMe)3, (Me5Cp)MCl3, CpMClj,

CpMMcj, (MeCp)MMe3, (Me3Cp)MMe3, (Me4Cp)MCl3, CpMBu3, (Me5Cp)2MCl2,

(Ind)MBenz3, (H4lnd)MBenz3, (Cp),MCl2, (Me3SiCp)2MCl2, (Cp)2MMe2, (Cp)2MEt2,

(Cp)2MPh2, (Cp)2M(OMe)2, (Cp)2M(0Me)Cl, (MeCp)2MCl2, (Me5Cp)2MMe2,

(Me5Cp)2MMeCl, (Cp)(Me5Cp)MCl2, (l-MeFlu)2MCl2, (BuCp)2MCl2 , (Me3Cp)2MCl2,

(Me4Cp)2MCl2, (Me4Cp)2M(OMe)2, (Me3Cp)2MCl2, (Me5Cp)2M(OH)Cl, (Me5Cp)2M(OH)2,

(Me5Cp)2M(Ph)2, (Me5Cp)2M(Me)Cl, (EtMe4Cp)2MCl2, [(Ph)Me4Cp]2MCl2, (Et5Cp)2MCl2,

(Me5Cp)2M(Ph)Cl, (Ind)2MCl2, (Ind)2MMe2, (H4lnd)MCl2, (H4lnd)MMe2,

[(Me3Si)2Cp]2MCl2, (Me4Cp)(Me5Cp)MCl2, C2H4(Ind)2MCl2, C2H4(Ind)2MMe,

C2H4(H4lnd)2MCl2, C2H4(H4lnd)2MMe2, Me2Si(Me4Cp)2MCl2, Me2Si(Me4Cp)2MMe2,

Me2SiCp2MCl2, Me2SiCp2MMe2, Me2Si(Me4Cp)2M(OMe)Me, Me2Si(Flu)2MCl2, Me2Si(2-Et-

5-iPrCp)2MCl2, Me2Si(H4lnd)2MCl2, Me2Si(H4Flu)2MCl2, Me2SiCH2(Ind)2MCl2, Me2Si(2-

MeInd)2MCl2, Me2Si(2-Me-5-Et-Cp)2MCl2, Me2Si(2-Me-5-Me-Cp)2MCl2, Me2Si(2-Me-4,5-

benzoindenyl)2MCl2, Me2Si(4,5-benzoindenyl)2MCl2, Me2Si(EtInd)2MCl2. Me2Si(2-iPr-

Ind)2MCl2, Me2Si(2-tert-butyl-Ind)2MCl2, Me2Si(3-tert-butyl-5-Me-Cp)2MCl2, Me2Si(3-tert-

butyl-5-Me-Cp)2MMe2,	C2H4(2-Me-4,5-benzoInd)2MCl2,	Me2C(Flu)CpMCl2,

Ph2Si(Ind)2MCl2, Ph(Me)Si(Ind)2MCl2, C2H4(H4lnd)M(NMe2)OMe, isopropylidene -(3-tert-

butyl-Cp)(Flu)MCl2,	Me2C(Me4Cp)(MeCp)MCl2,	Me2Si(Ind)2MCl2,

Me2Si(Me4Cp)2M(OEt)Cl, C2H4(Ind)2M(NMe2)2, C2H4(Me4Cp)2MCl2, C2Me4(Ind)2MCl2,

Me2Si(3-Me-Ind)2MCl2, C2H4(2-Me-Ind)2MCl2, C2H4(3-Me-Ind)2MCl2, C2H4(4,7-dimethyl-

Ind)2MCl2, C2H4(5,6-dimethyl-Ind)2MCl2, C2H4(3,4,7-trimethyl-Ind)2MCl2, C2H4(2-methyl-

H4lnd)2MCl2,	C2H4(4,7-dimethyl-H4lnd)2MCl2,	C2H4(2,4,7-trimethyl-H4lnd)2MCl2,

Me2Si(4,7-dimethyl-Ind)2MCl2, Me2Si(5,6-dimethyl-Ind)2MCl2, and Me2Si(2,4,7-trimethyl-

H4lnd)2MCl2.

The symbols in the above mentioned formulas have the foUowdng meaning:  Me=methyl,

Et=ethyl,  iPr=isopropyl,  Bu^butyl,  Ph=phenyl,  Cp=cyclopentadienyl,  Ind=indenyl,

H4lnd=4,5,6,7-tetrahydroindenyl5 Benz=benzyl, Flu=fluorenyl, M=Ti, Zr, or Hf, preferably

Zr.

The alumoxanes forming the cocatalyst (II) comprise the linear oligomeric compounds of

formula:

R-(Al(R)-O)„-AlR2

or cyclic compounds of formula:

(-Al(R)-O-)„

where n varies, for example, from 1 to 40, m from 3 to 40, and R is an aikyl group

containing preferably from 1 to 8 carbon atoms.  A specific example of said compounds is

the methylalumoxane.

As an alternative to the alumoxanes one can use, as cocatalysts, compounds capable of

forming  a metallocene alkyl cation.  Examples of said compounds are the compounds of

formula Y^Z", where Y"" is a Br0nsted acid capable of donating a protone and react

irreversibly with an A or B substituent of the metallocenic compound, and Z~ is a compatible

anion that does not coordinate, and is capable of stabilizing the active catalyst that originates

from the reaction of the two compounds, and is sufficiently labile that it can be moved by an

olefinic substrate.  Preferably the Z" anion comprises one or more boron ions, more

preferably it is an anion of formula BAr4-, where the Ar substituents, equal or different, are

alkyl radicals, such as phenyl, pentafluorophenyl, bis(trifluoromethyl)phenyl.  Particularly

preferred is the tetrakis-pentafluorophenyl-borate. Moreover, one can also suitably use the

compounds of formula BAr3, where B is boron, and the Ar substituents, equal or different,

have the above mentioned meaning.

The deactivation treatment of stage (ii), where the polymer from stage (i) is caused to come

in contact with the above mentioned deactivating agents, can be carried out in various ways,

in particular by maintaining the polymer in suspension in a liquid medium (selected, for

example, from the hydrocarbon and olefin monomer solvents), or in a gas medium such as

nitrogen, gaseous hydrocarbons or olefin monomers), said liquid or gaseous medium

contains the deactivating agents.  The contact time varies, for example, from 1 minute to

several hours. Humidified hexane is an example of a solvent containing the deactivator. At

the end of treatment (a) the solvent is removed and the polymer is subjected to treatment (b).

Treatment (b) is preferably carried out by using a solution of the transition metal compound

(I) in hydrocarbon solvents containing the cocatalyst (II) in dispersed form, an alumoxane,

such  as  polymethylalumoxane  (MAO),  tetraisobutylalumoxane,  or  tetra(2,4,4-

trimethylpentyl)-alumoxane, and optionally an Al-alkyl compound, such as triisobityl-

aluminum and Al-triethyl.  The molar ratio between the cocatalyst (II) and the transition

metal compound (I) is greater than 2, preferably from 5 to 1000.

Treatment (b) can also be carried out by suspending the polymer from treatment (a) in a

hydrocarbon solvent containing the catalyst (2), generally operating at temperatures ranging

from 0 to 100°C, preferably from 10 to 60°C

As an alternative,  the polymer obtained from treatment (a) can be made to contact with a

minimum quantity of hydrocarbon solvent containing the catalyst (2), but sufficient to

maintain the catalyst (2) in solution.

The quantity of transition metal compound (I) contained in the product obtained in stage (ii)

can vary considerably since it depends on the type of compound (I) used and the relative

quantity of polymer one desires to produce in the various stages.  Generally speaking, said

quantity ranges from 1.10-7  to 5.10-3 g of metal M/g of polymer produced in stage (ii),

preferably from 5-10-7 to 5.10-4, more preferably from 1.10-6 to 10-4.

Polymerization stage (iii), as well as the preceding stages, can be carried out in liquid or gas

phase, operating in one or more reactors, following polymerization methods known in the

art.

During stage (iii) it is also possible to feed in the polymerization reactor an aluminum

compound selected from the aluminum trialkyls where the alkyl groups have from 1 to 12

carbon atoms, and linear or cyclic alumoxanes containing from 1 to 50 repetitive units of

formula -(R4)A1O-, where R4 is an alkyl group with 1-12 carbon atoms, or an aryl or

cycloalkyl group with 6-10 carbon atoms.  Generally speaking the aluminum trialkyl

compound is added in the polymerization reactor when treatment (b) in stage (ii) is carried

out in the absence of the Al-alkyl compound.

The C4-C10  α-olefins fed to the process of this invention comprise both linear and branched

α-olefins.  Said α-olefins are preferably selected from: 1-butene, 1-pentene, 1-hexene, 1-

octene, and 4-methyl-1-pentene. The preferred α-olefin is 1-butene.

Examples of dienes that can be used in the process of this invention are;  1,4-butadiene, 1,4-

hexadiene, 2-methyl-l,4-pentene, 1,5-cyclooctadiene, l,4-cycloheptadiene5 norbomadiene,

and ethylidene-norbomene.

As previously stated, this invention also concerns the polymer compositions obtainable from

the process of the present invention.

In particular, object of this invention are the heterophasic polymer compositions that present

a particular balance of softness, impact strength, and flexibility.

Moreover, although said compositions are very soft, they show a very low blooming effect,

certainly lower compared to the elastomeric thermoplastic polyolefin compositions known in

the art, even though the latter have a lower content of elastomers.

In terms of optical properties, the light reflection ability is different in the compositions of

this invention compared to the elastomeric thermoplastic polyolefins known in the art.  In

fact, the articles produced with the compositions of the present invention are opaque instead

of shiny, and therefore have particularly low gloss values.

Said thermoplastic and elastomeric polymer compositions comprise (weight percentage):

1) 10-45%, preferably 15-40%, more preferably from 15 to 35%, of a crystalline polymer fration selected from a propylene homopolymer with a solubility in xylene at ambient temperature greater than 80%, preferably greater than 90%, a copolymer of propylene with ethylene or a C4-C|o α-olefin, or mixtures of said comonomers; said copolymers containing more than 85% of propylene, and having an insolubility in xylene at ambient temperature greater than 80%, or a homopolymer or copolymer of ethylene with a C3-C12 α-olefin; said copolymer containing up to 20% in moles of the C3-C12 α-olefin;

from 16 to 55%, preferably from 16 to 50%, of a fraction partially soluble in xylene

at ambient temperature, made up of copolymers of ethylene with a C3-C10 α-olefin;

said fraction comprising an elastomeric copolymer of ethylene with	olefin,

and optionally minor quantities of a diene, soluble in xylene at ambient temperature, and from 1 to 15%, with respect to the sum of said fractions (1) and (2), of a

crystalline copolymer of ethylene with a C3-C10 α-olefin insoluble in xylene at ambient temperature; said elastomeric copolymer containing up to 40% of ethylene; 15-60, preferably 20-60%, of an elastomeric copolymer selected from copolymers of ethylene with a C3-C10 α-olefin containing from 30 to 80%, preferably 50-75%, of ethylene; said copolymer having an Mw/Mn ratio lower than 7;

said polymer compositions having a ratio between the quantity of said fraction soluble in

xylene at ambient temperature of copolymer fraction (2) and the quantity of polymer fraction

(1) equal to or less than 1.5.

A preferred example of the composition of this invention are those compositions where the

quantity of ethylene in the fraction soluble in xylene at ambient temperature of copolymer

fraction (2) is less than 38% by weight.

The polymer of fraction (1) is preferably a propylene copolymer with ethylene or a C4-C10 α-

olefin, or mixtures of both.

The crystalline polymer of ethylene is, for example, an HDPE or an LLDPE.

The C4-C10 α-olefins that can be used for the preparation of the polymer compositions of this

invention comprise both linear and branched α-olefms.  Said α-olefins are preferably

selected from:  1-butene, 1-pentene,  1-hexene, 1-octene, and 4-methyi-l-pentene.  The

particularly preferred α-olefin is the 1-butene.

Examples of dienes that can be used in the process of this invention are:  1,4-butadiene, 1,4-

hexadiene, 2-methyl-l,4-pentene, 1,5-cyclooctadiene, 1,4-cycloheptadiene, norbomadiene ,

and ethylidene-norbomene.

Preferably, the diene that is optionally present in the copolymer of fraction (2) ranges in

quantity from 0.5 to 10% by weight with respect to the weight of copolymer fraction (2).

The intrinsic viscosity of the elastomeric copolymer of fraction (2) preferably ranges from

1.5 to 4.5 dl/g.

The elastomeric copolymer (3) is preferably selected from copolymers of ethylene with

propylene or 1-butene, preferably containing from 30 to 80%, more preferably from 50 to

75% by weight, of ethylene.

Typically the elastomeric copolymer (3) has intrinsic viscosity values greater than 1.5 dl/g,

in particular greater than 2 dl/g, for example from 2.2 to 6 dl/g.

The compositions of this invention have melt flow rate (MFR) values that vary greatly

depending on the type of process they are subjected to.  The high MFR values can be

obtained using known techniques, i.e., directly in polymerization by way of molecular

weight regulators (particularly hydrogen), or, following the formation of the polymer, by

way of chemical visbreaking with free radical initiators.

As a way of example, the MFR of the composition of this invention, determined with the

method described below, can vary from 0.1 to 100 g/10 min.

The compositions of this invention can also contain various additives commonly used in

thermoplastic polymer compositions, such as stabilizers, antioxidating agents, anticorrosion

agents, anti-UV agents, carbon black, pigments, plasticizing agents, slip agents, etc.

The compositions of this invention are particularly useful for the preparation of extrusion or

injection products, in particular for the preparation of sheets and film, both single layer and

multi-layer, where at least one of the layers contains the compositions of the present

invention.

The following examples are given in order to illustrate but not limit the present invention.

Tests have been carried out on the polymer and films of the present invention to evaluate

their characteristics and properties;  the methodology used in carrying out said tests are

described below.

Solubility: determined as a percentage of residue soluble in xylene at 25°C in the following

manner: one prepares a solution of the sample in xylene at a concentration of 1% by weight,

maintaining the sample in xylene under stirring conditions for one hour at  135°C.

Continuing to stir the solution is allowed to cool to 95°C, after which it is poured into a bath

kept at IS^'C and left there for 20 minutes without stirring, and for an additional 10 minutes

after stirring is resumed. The solution is then filtered, and acetone is added to a portion of the

filtrate to obtain the precipitation of the dissolved polymer. The polymer thus obtained is

recovered, washed, dried, and finally weighed to determine the percentage of soluble in

xylene.

Intrinsic viscosity (I.V.): determined in tetrahydronaphthaline at 135°C.

Melt Flow Rate (MFR): according to ASTM-D 1238, condition L.

Flexural modulus of elasticity: ASTM D-790

Hardness (Shore D): ASTM D-2240

Impact strength (IZOD): ASTM D-256

Gloss: one measures the fraction of luminous flux reflected by the surface of the film used

for the test. The light ray has a fixed angle of incidence.  The following simplified Fresnel

equation, adequate for non-metals, is used:

F=l/2[sen2 (i-r)/sen2 (i+r)]+[tg2- (i-r)/tg2(i+r)]=I/Io

where F is the luminous flux fraction, I is the emerging flux, lo is the incidence flux, i is the

angle of incidence, r is the angle of refraction, and sen r is (sen i)/n, where n is the index of

refraction.

The apparatus used is a Zehnetner ZGM 1020 photometer for a 45760° angle of incidence

reading.

The gloss value is given as the median value of three readings.

Blooming: one determines the gloss variation of a specimen produced by injection molding

using an automatic injection process. The operating conditions are: melt temperature 220°C,

molding temperature 40°C, and backpressure 10 bar.  The dimensions of the specimens are

175x74x3 mm. The specimen prepared in this manner is placed in an oven at 80°C for 30

days. The specimen's gloss is measured at the end of this period.

Energy:  the biaxial  impact strength is measured using a hammer for the impact.  The

apparatus used for the impact test is a CEAST 6758/000 model n. 2.  The specimen having

dimensions of 175x74x3 m and prepared by injection is struck by a 5.3 Kg hammer falling

from a height of 30 cm.

Examples 1-5 and comparative example Ic

GENERAL OPERATING CONDITIONS

During polymerization the gas phase is continuously analyzed by gaschromatography in

order to determine the content of ethylene, propylene, hydrogen, and propane.  The above

mentioned gasses are fed in such a way that during the course of the polymerization their

concentration in gas phase remains constant.

Stage (i) (a)

The propylene is prepolymerized in liquid propane in a reactor with an internal temperature of 20-25°C in the presence of the catalyst and cocatalyst, i.e., Al-triethyl (TEAL), and the appropriate quantities of electron-donor dicyclopentyldimetoxysilane (DCPMS) in the liquid propane.

The catalyst, containing titanium diisobutylphthalate as electron donor, has been prepared according to the process of example 3 described in patent application EP-α-395083.

Stage (i) (b)

The prepolymer of the preceding stage is discharged into a second reactor having a temperature of 60°C. Then one feeds hydrogen, propane, propylene , and ethylene in the desired ratio and quantities to obtain the composition in gas phase.

During the above mentioned polymerization processes, the composition in gas phase in

maintained constant by feeding a mixture of propylene, ethylene, propane, and hydrogen

using instruments that regulate and/or measure the flow of the monomers.

Stage (ii), phase (a)

In an apparatus one contacts for 5-30 minutes the polymer obtained in stage (i) with a flow of humidified propane.

Stage (ii), phase (b)

The polymer discharged from the apparatus after phase (a) is conveyed to a second

apparatus with an atmosphere of nitrogen and propane, where it is made to contact

with liquid propane in which one finds dispersed the catalyst meso-ethylene-bis(4,7-

dimethyl-1 -indenyl)zirconium  dichloride  (mEBDMIZrClj),	the  cocatalyst

methylalumoxane (MAO), and triisobutylaluminum (TIBAL). Previously the catalyst and the above mentioned aluminum compounds had been dispersed in liquid propane in an apparatus operating at 20°C.

The polymer is allowed to contact the metallocenic catalyst for about 15 minutes at a temperture of 40°C. The propane is then removed by flashing.

Stage (iii)

The copolymerization is carried out in a reactor operating at 45°C where one adds to the polymer previously obtained ethylene, propylene, propane, and hydrogen. The copolymerization is carried out operating at a pressure of 12-15 bar for three-six hours.

At the end of the polymerization the polymer particles are subjected to a water vapor

treatment, dried at 60°C, and then stabilized.

In the following tables are reported respectively the operating conditions and the quantities

of catalysts and cocatalysts used in the composition, as well as the properties of the polymer

mixtures.

Example 5 concerns a heterophasic polymer composition that has been produced according

to the process of this invention, but whose properties are not optimal because it has a

composition different from the one considered normal.

The blooming test shows that the specimen of example 4 displays very little blooming, the

specimen  of example 1 displays little blooming, while in the specimen of comparative

example 1 the blooming is very obvious.

Table 1 - Stage (i) (a)

1) Weight fraction determined with respect to the composition obtained in stages (i) (a) and (b)

Table 4 - Stages (ii) and (iii)

1)	The water is fed in molar excess

2)	Percentage of ethylene in the copolymer produced in stage (iii)

3)	Intrinsic viscosity of the fraction soluble in xylene of the copolymer produced in stage (iii).

Table 5

1) NB= no breakage of the specimen

Table 6

Table 7

WE CLAIM:

1.	Process for the preparation of a heterophasic polyolefin composition comprising:

i)	a stage where  take place, in any given order,  a) the polymerization of the

propylene to form a crystalline propylene polymer at least 80% by weight insoluble in xylene at ambient temperature, or of the propylene with ethylene and/or a C4C10 α--olefin to form a crystalline propylene copolymer containing more than 85% by weight of propylene, or the polymerization of ethylene to form an ethylene homopolymer or of ethylene with a C3-C12 α-olefin, to form an ethylene copolymer containing up to 20% in moles of the C3-C12 α-olefin, and b) the copolymerization of the ethylene and a C3-C10 α-olefin, and optionally a diene, to form an elastomeric copolymer partially soluble in xylene at ambient temperature, containing up to 70% by weight of ethylene in the fraction soluble in xylene at ambient temperature; said stage being carried out in the presence of a Ziegler-Natta catalyst (1) obtained by contacting the following components:

a  catalytic  component  containing  a  titanium  compound  and  an

electron-donor compound, both supported on Mg chloride;

an organometallic compound, and optionally

an electron-donor compound; ii)  a treatment stage where the polymer obtained in polymerization stage (i) is made to contact, in any given sequence, with:

a)	a compound capable of deactivating the catalyst present in stage (i);

and

b)	a catalyst (2) obtained by contacting (I) a compound containing a

transition metal M, and at least one ligand coordinated with metal M

by a π bond, and (II) at least one cocatalyst selected from the

alumoxanes for example;

iii) a copolymerization stage where the ethylene and a C3-C10 α-olefin are polymerized in the presence of a polymer treated as in stage (ii), and said catalyst (2).

2.	Process of claim 1 where in copolymerization stage (iii) the molar ratio between the ethylene and the total quantity of the monomers fed ranges from 0.5 to 0.7.

3.	Process of claims 1 and 2 where the fraction of the elastomeric copolymer (1) (b) soluble in xylene contains up to 40% by weight of ethylene.

4.	Process of claims 1-3 where the C3-C10 α-olefin is propylene or 1-butene.

5.	Polymer compositions obtainable from the process of claims 1 to 5.

6.	Polymer compositions of claim 5 comprising (weight percentage):

1)	10-45%, preferably 15-40%, of a crystalline polymer fraction selected from a propylene homopolymer with a solubility in xylene at ambient temperature greater than 80%), preferably greater than 90%), a copolymer of propylene with ethylene or a C4-C10 α-olefin, or mixtures of said comonomers; said copolymers containing more than 85%) of propylene, and having an insolubility in xylene at ambient temperature greater than 80%; or a homopolymer or copolymer of ethylene with a C3-C,2 α-olefin, said copolymer containing up to 20% in moles of the C3-C12 α-olefin;

2)	from 16 to 55%, preferably from 16 to 50%o, of a fraction partially soluble in xylene at ambient temperature, made up of copolymers of ethylene with a C3-C10 α-olefin; said fraction comprising an elastomeric copolymer of ethylene with a c3-C10 α-olefin, and optionally minor quantities of a diene, soluble in xylene at ambient temperature, and from 1 to 15%, with respect to the sum of said fractions (1) and (2), of a crystalline copolymer of ethylene with a C3-C10 α-olefin insoluble in xylene at ambient temperature; said elastomeric copolymer containing up to 40% of ethylene;

3)	15-60, preferably 20-60%, of an elastomeric copolymer selected from copolymers of ethylene with C3-C10 α-olefin with a mole content of ethylene ranging from 30 to 75%; said copolymer having an Mw/Mn ratio lower than

4; said polymer compositions having a ratio between the quantity of said fraction soluble in xylene at ambient temperature of copolymer fraction (2) and the quantity of polymer fraction (1) equal to or less than 1.5.

Compositions of claim 6 where the elastomeric copolymer (3) has intrinsic viscosity

values greater than 1.5 dl/g.

Articles obtainable with the compositions of claims 6 and 7.

9.	Process for the preparation of a heterophasic polyolefin

composition substantially as hereinbefore described.

10.	Polymer  composition  substantially as  hereinbefore

described.

11.	Articles obtainable with the compositions substantially

as hereinbefore described.

Documents:

				in-pct-2000-040-che-abstract.pdf

				in-pct-2000-040-che-claims filed.pdf

				in-pct-2000-040-che-claims grant.pdf

				in-pct-2000-040-che-correspondnece-others.pdf

				in-pct-2000-040-che-correspondnece-po.pdf

				in-pct-2000-040-che-description(complete)filed.pdf

				in-pct-2000-040-che-description(complete)grant.pdf

				in-pct-2000-040-che-form 1.pdf

				in-pct-2000-040-che-form 26.pdf

				in-pct-2000-040-che-form 3.pdf

				in-pct-2000-040-che-form 5.pdf

				in-pct-2000-040-che-other document.pdf

				in-pct-2000-040-che-pct.pdf

« Previous Patent

Next Patent »

Patent Number	210616	

Indian Patent Application Number	IN/PCT/2000/40/CHE	

PG Journal Number	50/2007	

Publication Date	14-Dec-2007	

Grant Date	08-Oct-2007	

Date of Filing	23-Mar-2000	

Name of Patentee	M/S. MONTECH USA INC	

Applicant Address	Suite 1704 300 Delaware Avenue Wilmington, DE 19803	

Inventors:

#	Inventor's Name	Inventor's Address	

1	GOVONI, Gabriele	Via Pilastro, 63 I-44045 Renazzo	

PCT International Classification Number	C08F 10/00	

PCT International Application Number	PCT/EP1999/005624	

PCT International Filing date	1999-08-03	

PCT Conventions:

#	PCT Application Number	Date of Convention	Priority Country	

1	MI98A001906	1998-08-19	Italy	

© All Indian Patents, 2013-2021.

  Patent data available in the public domain from Indian Patents Office, Department of Industrial Policy and Promotions, Ministry of Commerce and Industry, Government of India.
