Repository: anandvc/allindianpatents

File: patents/210681-a-process-for-preparing-a-coupled-copolymer.html (part 1 of 3)
Indian Patents. 210681:A PROCESS FOR PREPARING A COUPLED COPOLYMER

Indian Patents

Recently Granted Patents

  Recently Published Patents

Title of Invention	A PROCESS FOR PREPARING A COUPLED COPOLYMER

Abstract	The invention includes a process of preparing a coupled polymer comprising heating an admixture containing (1) at least one polyolefin comprising ethylene and optionally at least one comonomer which selected from alpha olefins having at least 3 carbon atoms, dienes and combinations thereof said polyolefin having a molecular weight distribution of less than or equal to 3 and (2) a coupling amount at least one poly(sulfonyl azide) to at least the decomposition temperature of the poly{sulfonyl azide) for a period sufficient for decomposition of at least 80 weight percent of the poly(sulfonyl azide) and sufficient to result in a coupled polymer; particularly whore the polyolefin is the product of polymerization of ethylene and optionally at least one other alpha-olefin in the presence of a single site catalyst (transition metal like Va or Cr, metallocene or constrained geometry). The amount of poly (sulfonyl azide) is preferably from 0.01 to 5 weight percent of the polyolefin. The poly(sulfonyl azide) and polyolefin preferably react at a temperature at least the decomposition temperature and greater than 150°C. The invention also includes any composition made by the process of the invention and any article made from the composition as well as processes for making the articles, particularly melt- processing (especially where the article is formed from a melt of a composition of the invention, more preferably selected by molding, blow molding or extrusion blow molding the composition. The invention also includes the use of a composition of the invention in any of these processes.	

Full Text	 

RHEOLOGY MODIFICATION OF POLYMERS PREPARED USING

METALLOCENES This invention relates to coupling of polyolefins, more specifically coupling of polyolefins using insertion into carbon hydrogen (C-H) bonds.  

As used herein, the term "rheology modification' means change in melt viscosity of a polymer as determined by dynamic mechanical spectroscopy. Preferably the melt strength increases while maintaining the high shear viscosity (that is viscosity measured at a shear of 100 rad/sec by DMS) so that a polymer exhibits more resistance to stretching during elongation of molten polymer at low shear conditions (that is viscosity measured at a shear of 0,1 rad/sec by DMS) and does not sacrifice the output at high shear conditions.

Polyolefins are frequently rheology modified using nonselective chemistries involving free radicals generated for instance using peroxides or high energy radiation. However, chemistries involving free radical generation at elevated temperatures also degrade the molecular weight, especially in polymers containing tertiary hydrogen such as polystyrene, polypropylene polyethylene copolymers etc.  The reaction of polypropylene with peroxides and pentaerythritol triacrylate is reported by Wang et al,, in Journal of Applied Polymer Science, Vol. 61, 1395-1404 (1996). They teach that branching of isotactic polypropylene can be realized by free radical grafting of di- and tri-vinyl confounds onto polypropylene. However, this approach does not work well in actual practice as the higher rate of chain scission tends to dominate the limited amount of

chain coupling that takes place,. This occurs because chain scission is an  intra-molecular process following first order kinetics, while branching is an inter-molecular process with kinetics that are minimally second order.  Chain scission results in lower molecular weight and higher melt flow rate than would be observed were the chain coupling not accompanied by scission. Because scission is not uniform, molecular weight distribution increases as lower molecular weight polymer chains referred to in the art as "tails" are formed.

The teachings of US 3,058,944; 3,336,268/ and 3,530,108 include the reaction of certain poly(sulfonyl azide) compounds with isotactic polypropylene or other polyolefins by nitrene insertion into C-H bonds. The product reported in US 3,058,944 is crosslinked. The product reported in US 3,530,108 is foamed and cured with cycloalkane-di(sulfonyl azide) of a given formula. In US 3,336,268 the resulting reaction products are referred to as "bridged polymers" because polymer chains are "bridged" with sulfonamide bridges.  The disclosed process includes a mixing step such as milling or mixing of the poly(sulfonyl azide) and polymer in solution or dispersion then a heating step where the temperature is sufficient to decompose the poly(sulfonyl azide) (lOO°C to

225° depending on the azide decomposition temperature) . The starting polypropylene polymer for the claimed process has a molecular weight of at least 275,000. Blends taught in US 3,336,268 have up to 25 percent ethylene propylene elastomer.

United States Patent 3,631,182 taught the use of azido formate for crosslinking polyolefins. United States

Patent 3,341,418 taught the use of sulfonyl aside and azidoformate compounds to crosslinic certain thermoplastics (PP (polypropylene), PS (polystyrene), PVC (poly(vinyl chloride)) and their blends with certain rubbers (polyisobutane, EPDM, (ethylane propylena diene

rubber)).

Similarly, the teachings of Canadian patent 797,917 (family member of NL 6,503,188) include rheology modification using from 0.001 to 0.075 weight percent poly(sulfonyl azide) to modify homopolymer polyethylene and its blend with polyisobutylene.

It would be desirable to have polymers rheology modified rather than crosslinked (that is having less than 10 percent gel as determined by xylene extraction specifically by ASTM 2765). Which polymers are advantageously made using single site catalysts, preferably single site metallocene or single site constrained geometry catalyst and, thus, desirably of narrow molecular weight distribution (MWD = Mw/Mn, where Mw is the weight average molecular weight, and Mn is the number average molecular weight) (that is having MWD preferably less than or equal to 3.0, most preferably less than 2.5 Mw/Mn). The surprising results are especially evident when the starting material is high density polyethylene (density greater than 0.945 g/ml)(hereinafter HDPE of narrow MWD) which polymers advantageously have a combination of good processibility as indicated by higher melt strength at a constant low shear viscosity for example 0.1 rad/sec measured by DMS, and higher toughness, tensile elongation than a high density polyethylene of broader molecular weight

distribution treated with sulfonyl azides according to the practice of the prior art using the same equivalents (stoichlometry) of coupling reactant to polymer, and higher toughness than that of the same starting material coupled or rheology modified using the same equivalents of a free radical coupling agent.  Desirably, the product would have better organoleptics than coupled broader MWD HDPE. Advantageously/ compositions would have less undesirable odor than the same starting materials coupled or rheology modified using the same chemical equivalents of free radical generating agents. Preferably, a process of the invention would result in more consistent coupling than methods of coupling involving free radicals, that is use of the same reactants, amounts and conditions would result in consistent amounts of coupling or consistent (reproducible) property changes, especially consistent amounts of gel formation. Preferably, a process would be less subject to effects from the presence of oxygen than would a coupling or rheology modification involving agents which generate free radicals.

In the case of, medium and lower density polyethylene (that is polymers having a density of from 0.94 g/cc to about0.90 g/cc), which are advantageously copolymers of ethylene in which the percent comonomer is preferably 0.5 to 5 mole percent comonomer based on total polymer as determined by ASTM 5017, the polymers would desirably show a combination of processability improved over the starting material with retention of toughness, low heat seal initiation temperature, low haze, high gloss or hot tack properties characteristic of the starting material.

In the case of elastomeric polymers containing ethylene repeating units in which the preferred comonomer content is 5-25 mole percent, and preferably a density less than 0-89 g/mL, it would be desirable to have better mechanical properties such as elongation and tensile strength than would be achieved in the starting material or by coupling ucing the same chemical equivalents of free radical generating agent like a peroxide.

It has now been found that polymers having a narrow molecular weight distribution or formed using single site catalysts, especially polyolefins formed using transition metal catalysts other than Ziegler Natta catalysts, particularly where the molecular weight distribution is 3 or less, are surprisingly effectively coupled using poly(sulfonyl azide) coupling agents. The resulting coupled polymers have at least one of the desirable properties listed.

The invention includes a process of preparing a

coupled polymer comprising heating an admixture

containing (1) at least one polyolefin comprising ethylene and optionally an least one comonomer which is selected from alpha olefins having at least 3 carbon atoms, dienes and combinations thereof said polyolefin having a molecular weight distribution of less than or equal to 3 and (2) a coupling amount at least one poly(sulfonyl azide) to at least the decomposition temperature of the poly(5ulfonyl azide) for a period sufficient for decomposition of at least 80 weight

percent of the poly(sulfonyl azide) and sufficient to result in a coupled polymer; particularly where the polyolefin is the product of polymerization of ethylen and optionally at least one other alpha-olefin in the

presence o£ a single site catalyst (for example transition metal like V or Cr,  metallocene or constrained geometry). The amount of poly(sulfonyl azide) is preferably from 0.01 to 5 weight percent of the polyolefin. The poly(sulfonyl azide)and polyolefin preferably react at a temperature at least the

decomposition temperature and greater than 150°C. The invention also includes any composition made by the process of the invention and any article made from the composition as well as processes for making the articles, particularly melt processing (especially where the article is formed from a melt of a composition of the invention)/ more preferably selected by molding, blow molding or extrusion blow molding the composition• The Invention also includes the use of a composition of the invention in any of these processes.

Practice of the invention is applicable to any thermoplastic polymer polymerized using a single site catalyst which polymer has at least one C-H bond that can react with azide including homopolymers and copolymers with narrow and broad (including bimodal) comonomer distribution such as copolymers of ethylene with one or more alpha olefin (C3 to C20), ethylene copolymers with unsaturation (EPDM or EODM, that is ethylene-propylene-diene or ethylene-octene -diene), or other polymers such as linear high density polyethylene,  styrene based block

copolymers (SBS, SEES, SIS , that is styrene/butadiene/styrene, styrene/ethylene butyiene/styrene (hydrogenated SEBS), styrene/isoprene/styrene ), substantially random interpolymere of at leapt one alpha-olefin with at leaat one vinylidone aromatic or hindered vinyliden© aliphatic comonomer including athylena-styrene interpolymers, syndiotactic polystyrene, atactic polystyrene, and combinations thereof. The polymers are advantageously prepared using single site catalysts and thus, advantageously have a narrow molecular weight distribution MWD = Mw/Mn, that is a lower MWD than a polymer of the same composition and average molecular weight made using a Ziegler-Natta catalyst, preferably less than or equal to 3.

The term "bimodal" is used to refer to polymers which exhibit two peaks on a graphical representation of data rrom analysis appropriate to measure the property discussed.  For instance, in the case of molecular weight, a gel permeation chromatography (GPC) curve is used to determine the distribution of molecular weights. These distributions are viawad statistically, that is as statistical distributions. Thus where there is one peak, the distribution has one mode and is unimodal. Polymer which exhibit two peaks by this analytical method is referred to as bimodal. Polymers which exhibit two or more are multimodal. In the case of molecular weight distribution, bimodal polymers are often blends of two polymers with different number average molecular weights. The blend is optionally an in-reactor blend or a blend foimed by passing a first polymer made in a first reactor

into a second reactor where the second polymer is produced. Bimodal polymers are illustrative of mulclmodal polymers herein- That is, where polymers having a bimodal characteristic are discussed, the multimodal counterpart is also suitable.  Thoee skilled in the art recognize that the peaks frequently have overlapping areas and that mathematical analysis is sometimes needed to distinguish multimodal curves from broad irregular curves.

In this invention, where preferred molecular weight distributions (MWD) are given, those distributions refer to the MWD of at least one component as represented by one peak of the GPC curve. The component is preferably one made using a single site catalyst.

Preferred polymers for use in the practice of the invention are polymers prepared from ethylene, advantageously ethylene in combination with other monomers polymerizable therewith,  such monomers include alpha olefins and other monomers having at least one double bond.  The polymer is a polyolefin, optionally a homopolymer, copolymer, or interpolymer. Preferably the homo or copolymers contain ethylene repeating units.  In polyethylene copolymers, the comonomer content is preferably greater than 1 weight percent as determined by "C NMR (carbon 13 nuclear magnetic resonance) and more preferably greater than 3 weight percent of any monomer copolymerizable with ethylene, preferably an alpha olefin or cyclic olefin, more preferably such an olefin of less than 20 carbon atoms, most preferably from 2 to 18 carbon atoms. The comonomer content is at least one comonomer polymerizable with ethylene, preferably less than 4

comonomers polymerizable with ethylene, more preferable less than 2 such comonomers.

The ethylene polymers are optionally any

interpolymers of ethylene and at least one a-olefin.

Preferred a-olefins are represented by the following formula:

CH2 = CHR in which R is a hydrocarbyl radical, R generally has

from one to twenty carbon atoms. Suitable a-olefins for use as comonomers in a solution/ gas phase or slurry polymerization process or combinanions thereof include i-propylene, 1-butene, l-isobutylene, 1-pentene, l-hexene, 4-methyl-Ipantene, l-heptana and l-octens/ as well as other monomer types such as tetrafluoroethyleixe, vinyl benzocyclobutane, and cycloalkenes, for example cyclopentene, cyclohexene, cyclooctene, and 5-ethylidene-

2-norbornene (ENB). Preferably, the a-olefin will be 1-butene, l-pentene, 4-methyl-1-pentene, 1-hexene, 1-heptene, l-octene, or ENB, or mixtures thereof. More

preferably, the a-olefin will be l-hexene, l-heptene, 1-

octene, or mixtures thereof. Most preferably, the a-olefin is l-octene. The ethylene polymer rheology modified according to this invention is more preferably a SLEP (defined hereinafter). These interpolymers preferably contain at least 2 weight percent, more preferably at least 5 weight percent, a-olefin,

Interpolymers useful in the practice of the invention optionally and in one preferred embodiment include monomers having at least two double bonds which are preferably dienes or trienes. Suitable diene and

triene comonomers include 7-methyl7l,6-octadiene, 3,7-dimethyl-1,6-octadiene, 5,7-dimethyl-l,6-octadiene, 3,7,ll-t5iinethyl-1,6,10-octatriene, 6-tnetliyl-i,5-heptadiene, 1,3-butadiene, 1,6-heptadiene, X,7-octadiene; 1,e-nonadiene; 1,9-decadiene, 1,lO-undecadiene, bicyclo [2.2,1] hepta-2 -5-diene (norbomadxene) , tdtracycXododecene, or mixtures thereof, preferably butadiene, hexadieneS; and octadienes, most preferably 1,4-hexadiene, 4-methyl-l,4-hexadiene, 5-methyl-l,4-hexadiene, dicyclopentadiene, bicyclo[2,2.1]hepta-2-5-diene (norbornadiene) and 5-etbylidene-2-norbornene (ENB) .

Polyolefins are formed by means within the skill in the art- The alpha olefin monomers and optionally other addition polymerizable monomers are polymerized under conditions within the skill in the art. Such conditions include those processes utilizing metallocene and other single site catalysts such as exemplified by U.S. Patents 4,937,299 (Ewen et al.), 5,218,071 (Tsutsui et al.),

5,278,272, 5,324,800, 5,084,534, 5,405,922, 4,588,794,

5,204,419 and the processes subsequently discussed in more detail.

In one embodiment, starting material polyolafins are preferably substantially linear ethylene polymers (SLEPs). The substantially linear ethylene polymers (SLEPs) are homogeneous polymers having long chain branching. .They are disclosed in U.S. Patent Nos. 5,272,236 and 5,278,272. SLEPs are available as polymers made by the Insite™ Process and Catalyst Technology such as Engage™ polyolefin elastomers (POEs)| commercially available from DuPont Dow Elastomers LLC and Affinity™

polyolefin plastomers (POPs) commercially available from The Dow Chemical Company. Specific examples of useful Engage™ POEs incluae SM 8400, EG 8100, and CL 8001 and specific examples of useful Affinity™ POPs include FM-1570, HM 1100, and SM 1300, each of which is commercially available from The Dow Chemical Company.  SLBPa can be prepared via thd solution, slurry, or gas phase, preferadDly solution phase, polymerization of ethylene and

one or more optional a-olefin comonomere in the presence

of R  constrained geometry catalyst, such as is disclosed in European Patent Application 416,81S-A.

The substantially linear ethylene/a-olefin polymers are made by a continuous process using suitable constrained geometry catalysts, preferably constrained geometry catalysts as disclosed in U*S* Application Serial Nos-: 545,403, filed July 3, 1990; 758,654, filed September 12, 1991; 758,660, filed September 12, 1991; and 720,041, filed June 24, 1991. The monocyclopentadienyl transition metal olefin polymerization catalysts taught in USP 5,026,798, are also suitable for use in preparing the polymers of the present invention, so long as the reaction conditions are as specified below.

Suitable cocacalysts for use herein include but are not limited to, for example, polymeric or oligomeric aluminoxanes, especially methyl aluminoxane, as well as inert/ compatible, noncoordinating, ion forming compounds. Preferred cocatalysts are inert, noncoordinating, boron compounds-

The expression 'continuous process" means a process in which reactants are continuously added and product is

continuously withdrawn such that an approximation of a steady state (that is substantially constant concentration of reactants and product while carrying out the process) is achieved. The polymerization conditions

  for manufacturing che substantially linear ethylene/a-olefin polymers of the present invention are generally those useful in.the solution polymerization process, although the application of the present invention is not limited thereto. Slurry and gas phase polymerization processes are also believed to be useful, provided the proper catalysts and polymerization conditions are employed.

Multiple reactor polymerization processes can also be used in making the substantially linear olefin polymers and copolymers to be rheologically modified according to the present invention, such as those disclosed in USP 3,914,342. The multiple reactors can be operated in series or in parallel, with at least one constrained geometry catalyst employed in one of the reactors.

The term "substantially linear" means that, in addition to the short chain branches attributable to homogeneous comonomer incorporation, the ethylene polymer is further characterized as having long chain branches in-that the polymer backbone is substituted with am average of 0.01 to 3 long chain branches/1000 carbons. Preferred substantially linear polymers for use in the invention are substituted with from 0.01 long chain branch/1000 carbons to.1 long chain branch/1000 carbons, and more preferably from 0.05 long chain branch/iOOO carbons to 1 long chain branch/lOOO carbons.

In contrast to the term "substantially linear"/ the term "linear" means that the polymer lacks measurable or aemoastrable long chain branches, that is, the polymer is substituted with an average of less ,than 0.01 long chain branch/1000 carbons.

For ethylene/a-Olefin interpolymers, "long chain branching" (LCB) means a chain length longer than the short chain branch that results from the incorporation of

the a-olefin(s) into the polymer backbone* Each long chain branch has the same comonomer distribution as the polymer backbone and can be as long ae the polymer backbone to which it is attached.

The empirical effect of the presence of long chain branching in the substantial linear ethylene/a-olefin interpolymers used in the invention is manifested in its enhanced rheological properties which are quantified and expressed herein in terms of gas extrusion rheometry (GER) results melt flow, I10/I2, increases.

The presence of short chain branching of up to 6 carbon atoms in length can be detsnnined in ethylene polymers by using "c nuclear magnetic resonance (NMR) spectroscopy and is quantified using the method described by Randall (Rev. Macromol. Chem. Phys., C.29, V. 2&3, p. 285-297).

As a practical matter, current "C nuclear magnetic resonance spectroscopy cannot distinguish the length of' a long chain branch in excess of six carbon atoms. However, there are other known techniques useful for determining the presence of long chain branches in ethylene polymers, including ethylene/l-octene interpolymers. Two such

methods are gel permeation chromatography coupled with a low angle laser light scattering detector (GPC-LALLS) and gel permeation chromatography coupled with a differential viscometer detector (GPC-DV). The use of these

techniques for long chain branch detection, and the underlying theorise have been well documented in the literature.  See, for example, Zimm, G.H. and Stockmayer, W.H., J. Chem. Phys., 17,1301 (1949) and Rudin, A., Modern Methods of Polvmer Characterization. John Wiley & Sons, New York (1991) pp. 103-112.

A, Willem deGroot and P, Steve Chum, both of The Dow Chemical Company, at the October 4, 1994 conference of the Federation of Analytical Chemistry and Spectroscopy Society (FACSS) in St. Louis, Missouri, presented data demonstrating that GPC-DV is a useful technique for quantifying the presence of long chain branches in SLEPs,  In particular, deGroot and Chum found that Che level of long chain branches in homogeneous substantially linear homopolymer samples measured using the Zimm-Stockmayer equation correlated well with Che level of long chain branches measured using 13C NMR.

Further, deGroot and Chum found that the presence of octene does not change the hydrodynamic volume of the polyethylene samples in solution and, as such, one can account for the molecular weight increase attributable to octene short chain branches by knowing the mole percent octene in the sample. By deconvoluting the contribution to molecular weight increase attributable to 1-octene short chain branches, deGroot and Chum showed that GPC-DV may be used to quantify the level of long chain branches in substantially linear ethylene/octene copolymers.

deGroot and Chum also showed that a plot of Log (I2) as a function o£ Log (Mw) as decerminea by GPC illustrates that the long chain branching aspects (but not the extent of long branching) of SLEPs are comparable

to that of high pressure, highly branched low density polyethylene (LDPE) and are clearly distinct from ethylene polymers produced using Ziegler-type catalysts such as titanium complexes and ordinary catalysts for making homogeneous polymers such as hafnium and vanadium complexes.

SLEPs are further characterized as having:

(a)	a melt flow ratio, Iio/I2 z  5.63,

(b)	a molecular weight distribution, M„/M„ as determined by gel permeation chromatography and defined by the equation:

(Mw/Mn)  
(c)	a critical shear stress at the onset of gross

melt fracture, as determined by gas extrusion

rheometry, of greater than 4 x  106 dynes/cm2 or

a gas extrusion rhaology such that the critical

shear rate at onset of surface melt fracture

for the SLEP is at least 50 percent greater

than the critical shear rate at the onset of

surface melt fracture for a linear ethylene

polymer,  the linear ethylene polymer has an

Ij/ Mw/Mn  and preferably density which are each within ten percent of the SLEP and wherein the respective critical shear rates of the SLEP and the linear ethylene polymer are measured at the same melt temperature using a gas extrusion rheometer, and

(d) a single differencial scanning calorimetry, DSC, melting peak between -30 and 150 C,

For the substantially linear ethylene/a-olefin polymers used in the compositions of the invention, the I10/I2 ratio indicates the degree of long chain branching, that is, the higher the I1o/l2 ratio, the more long chain branching in the polymer.  Generally, the I10/I2 ratio of the substantially linear ethylene/a-olefin polymers is at least 5.63, preferably at least 1, especially at least 8 or above, and as high as 25.

The melt index (as measured by ASTM D-123 8 (190°/ 2,16 kg weight)) for the substantially linear olefin polymers useful herein is preferably at least 0.1 grams/10 minutes (g/10 min), more preferably at least 0.5 g/l0 min and especially at least 1 g/10 min up to preferably lOO g/10 min, more preferably up to 50 g/lO min, and especially up to 20 g/10 min.

Determination of the critical shear rate and critical shear stress in regards to melt fracture as well as other rheology properties such as rheological processing index (PI), is performed using a gas extrusion rheoraeter (GER). The gas extrusion rheometer is described by M. Shida, R.N. Shroff and L.V. Cancio in Polymer Engineering Science. Vol. 17, No. 11, p. 770 (1977), and in Rheometers for Molten Plastics by John Dealy, published by Van Nostrand Reinhold Co. (1982) on pp. 97-99. GER experiments are generally performed at a temperature of 190 c, at nitrogen pressures oetween 250 to 5500 psig using a 0.0754 mm diameter, 20:1 L/D die

with an entrance angle of 180°.  For the SLEPs described

herein, the PI is the apparent viscosity (in kpoise) of a material measured by GER at an apparent shear stress of 2.15 X 10* dyne/cm2. The SLEPs for use in the invention includes ethylene interpolymers and have a PI in the range of O.Oi kpoise to 50 kpoise, preferably 15 kpoise or less.  The SLEPs used herein have a PI less than or equal to 70 percent of the PI of a linear ethylene polymer (either a ziegler polymerized polymer or a linear uniformly branched polymer as described by Elston in US Patent 3,645,992) having an I3, Mw/Mn and density, each within ten percent of the SLEPs.

The rheological behavior of SLEPs can also be characterized by the Dow Rheology Index (DRI), which expresses a polymer's "normalized relaxation time as the result of long chain branching." (See, S. Lai and G.W. Knight ANTEC '93 Proceedings. INSITETM Technology Polyolefins (SLEP) - New Rules in the Structure/Rheology

Relationship of Ethylene a-Olefin Copolymers, New OrleanSi La., May 1993. DRI values range from 0 for polymers which do  not have any measurable long chain branching (for example, Tafmer™ products available from Mitsui Petrochemical Industries and Exact'" products available from Exxon Chemical Company) to 15 and are independent of melt index.  In general, for low to medium pressure ethylene polymers (particularly at lower densities) DRI provides improved correlations to melt elasticity and high shear flowability relative to correlations of the same attempted with melt flow ratios. For the SLEPs useful in this invention, DRI is preferably at least 0.1, and especially at least 0.5, and most

especially at least 0.8 DRI can be calculated from the equation:

where T is the characteristic relaxation time of the material and TI  is the zero shear viscosity of the material.  Both't and n  are the "best fit" values to the Cross equation, that is,

in which n is the power law index of the material, and rand y are the measured viscosity and shear rate, respectively. Baseline determination of viscosity and shear rate data are obtained using a Rheometric Mechanical Spectrometer (RMS-800) under dynamic sweep

mode from 0.1 to 100 radians/second at 190 'C and a Gas Extrusion Rheometer (GER) at extrusion pressures from

1,000 psi to 5,000 psl (6.89 tO 34-5 Mpa), Which corresponds to shear stress from 0.086 to 0.43 MPa, using a 0.0754 mm diameter, 20:1 L/D die at 190 C.  Specific material determinations can be performed from 140 to 190

*C as required to accommodate melt index variations.

An apparent ehear stress versus apparent shear rate •plot is used to identify the melt fracture phenomena and quantify the critical shear rate and critical shear stress of ethylene polymers. According to Ramamurthy in the Journal of Rheology, 30(2), 337-357, 1986, above a certain critical flow rate, the observed extrudate irregularities may be broadly classified into two main types: surface melt fracture and gross melt fracture.

Surface melt fracture occurs under apparently steady flow conditions and ranges in detail from loss of specular film gloss to the more severe form of "sharkskin," Herein, as determined using the above-described GER, the onset of surface melt fracture (OSMF) is defined as the loss of extrudate gloss.  The loss of oxtrudate gloss is the point at which the surface roughness of the extrudate can only be detected by a 40X magnification- The critical shear rate at the onset of surface melt fracture for the SLEPs is at least 50 percent greater than the critical shear rate at the onset of surface melt fracture of a linear ethylene polymer having essentially the same Ij and M^/M^-

Gross melt fracture occurs at unsteady extrusion flow conditions and ranges in detail from regular (alternating rough and smooth, helical, etc.) to random distortions.  For commercial acceptability to maximize the performance properties of films, coatings and moldings, surface defects should be minimal, if not absent. The critical shear stress at the onset of gross melt fracture for the SLEPs, especially those having a density >C.910 g/cc, used in the invention ia greater than 4 X  IQ* dynes/cm-.  The critical shear rate at the onset of surface melt fracture (OSMF) and the onset of gross melt fracture (OGMF) will be used herein based on the changes of surface roughness and configurations of the extrudates extruded by a GER.

The SLEPs used in the invention are also preferably characterized by a single DSC melting peak. The single melting peak is determined using a differential scanning calorimeter standardised with indium and deionized water.

The method involves 3-7 mg sample sises, a "first heat" to 180 °C  which is held for 4 minutes, a cool down at 10 1 C/min. to -30 C which is held for 3 minutes, and heat up

at 10 °C/min. to 140 *C for the "second heat",  The single melting peak is taken from the "second heat.' heat flow vs, temperature curve.  Total heat of fusion of the polymer is calculated from the area under the curve.

For polymers having a density of 0.875 g/cc to C.SIO g/cc, the single melting peak may show, depending on equipment sensitivity, a "shoulder or a "hump" on the low melting side that constitutes less than 12 percent, typically, less than 9 percent, and more typically less than 6 percent of the total heat of fusion of the polymer. Such an artifact is observable for other homogeneously branched polymers such as Exact™ resins and is discerned on the basis of the slope of the single melting peak varying monotonically through the melting region of the artifact. Such an artifact occurs within

34 "C, typically within 27 'C, and more typically within

20 *C of the melting point of the single melting peak. The heat of fusion attributable to an artifact can be separately determined by specific integration of its associated area under the heat flow vs. temperature curve.

The molecular weight distributions of ethylene a-olefin polymers are determined by gel permeation

chromatography (GPC) on a Waters 150.C high temperature chromatographic unit equipped with a differential refractometer and three columns of mixed porosity.  The columns are supplied by Polymer Laboratories and are

commonly packed with poro sizes of 10 , 10' , 10 and 10 k (10', 10", 10", and 10' mm)  The solvent is 1,2,4-trichlorobenzene, from which 0.3 percent by weight solutions of the samples are prepared for injection. The flow rate is 1.0 milliliters/minute, unit operating temperature is 140° C and the injection size is 100 microliters.

The molecular weight determination with respect to the polymer backbone is deduced by using narrow molecular weight distribution polystyrene standards (from Polymer Laboratories) in conjunction with their elution volumes. The equivalent polyethylene molecular weights are determined by using appropriate Mark-Houwink coefficients Cor polyethylene and polystyrene (as described by Williams and Ward in Journal off Polvmer science. Polymer Letters, Vol. 6,  p. 621, 1968) to derive the following aquation:

Mpolyethylene = a * (Mpolystyrene)b

In this equation, a = 0,4316 and b * 1.0. Weight average molecular weight, Mw, is calculated in the usual manner

according to the following formula: Mj = (Σ wi (Mi1))i where w, is the weight fraction of the molecules with molecular weight Mi eluting from the GPC column in fraction i and j = i when calculating Mw, and j = -1 when calculating M.

The density of the linear or the substantially linear ethylene polymers (as measured in accordance with ASTM D-792) for use in the present invention is generally

less than 0.95 g/cm3..  The density.is preferably at least

0.85 g/cm3 and especially at least 0.86 g/cm3 and

preferably up to 0.94 g/crn3,  more preferably up to 0.92

g/cm3. When the modified resins are to be used for extrusion and injection molding, the density of the polymer is preferably at least 0.855 g/cm\ more preferably at least 0.865 g/cm3, and even more preferably at least 0.870 g/cm3 up to preferably 0.900 g/cm3, more preferably 0.885 g/cm3, and even more preferably up to 0.880 g/cm3 The most preferred density is determined primarily by the modulus of elasticity or flexibility desired in the molded article. The density remains substantially constant during rneology modification

according to this invention.

In another embodiment, preferred polymers for starting materials in the practice of this invention are slurry high density polyethylene homopolymers preferably made using single site catalysis with a narrow MWD (preferably less than or equal to 3.0 Mw/Mn, more preferably MWD less than 2.5, most preferably with a density greater than 0.945 g/ml). Preferred melt index of the starting material depends on the desired application; however, the preferred melt index for injection molding is from 0.5 to 50 g/10 min; for film and thermoforming applications the preferred melt index is from 0.1 to 20 g/1O min; and for blow molding applications, the preferred melt index is from 0.01 to 20 g/lO min. These polymers have a good balance of mechanical properties and processability.

The most preferred polymers as starting materials for this invention are ethylene copolymers with narrow MWD (that, is a Mw/Mn of less than 3, more preferably less than 3.0, most preferably less than 2.5).- These can be produced using at least one C3-C20 olefin cotnonomer.

Most preferred for copolymer is C3-C10.  0.5-5 mole

> percent comonomer as determined by ASTM 5017 ia preferred

in the starting material* The preferred melt index of the starting material depends on applications;'however, the preferred melt index for injection molding is from 0,5 to 50 g/lOmin, for thermoforming applications the preferred melt index is from 0*1 to 20 g/lOmin, and for blow molding applications, the preferred melt index is from 0.01 to 20 g/lO min measured. Commercially available polymers in this category are known as TAPMER polymer commercially available from Mitsui Petrochemical Industries, EXACT polymer commercially available from Exxon Chemical Company, AFFINITY polyolefin plastomer commercially available from The Dow Chemical Company, ENGAGE polyolefin elastomer commercially available from DuPont-Dow Elastomers- For thermoplastic applications such as film and injection molding, the most preferred comonomer content is between 3-25 weight percent*  For elastomeric applications, the preferred comonomer content is between 20-40 weight percent. The most preferred terpolymer is an EPDM such as NORDEL ethylene/propylene/ diene polymer commercially available from DuPont-Dow Elastomers.

The melt index is measured according to ASTM D-1238 condition 190.C/2.16 Kg(formerly known as Condition E).

For the purposes of rheology modification or coupling, the polymer is reacted with a polyfunctional compound capable of insertion reactions into C-H bonds. Such polyfunctional compounds have a.t least two, preferably 2, functional groups capable of C-H insertio: roactione*  Those skilled in the art are familiar with C-H insertion reactions and functional groups capable of such reactions. For instance, carbenes as generated from diazo compounds, as cited in Mathur, N.C.; Snow, M.S.; Young, K.M., and Pincock, J.A.; Tetrahedron. (1985), 41(8), pages 1S09-1516, and nitrenes as generated from azides, as cited in Abramovitch, R.A.,; Chellathurai, T.; Holcomb, W.D; McMaster, I.T.; and Vanderpool, D.P.; j. Org. Chem.. (1977), 42(17), 2920-6, and Abramovitch, R.A., Knaus, G.N., J. Org. Chem.. (1975), 40(7), 883-9.

Compounds having at least two sulfonyl azide groups (-SO2N3) capable of C-H insertion under reaction conditions are referred to herein as coupling agentso For the purpose of the invention, the poly(sulfonyl azide) is any compound having at least two sulfonyl azide groups reactive with a polyolefin under reaction conditions. Preferably the poly(sulfonyl azide)e have a structure X-R-X wherein each X is SO2N, and R represents an unsubstituted or inertly substituted hydrocarbyl, hydrocarbyl ether or silicon-containing group, preferably having sufficient carbon, oxygen or silicon, preferably carbon, atoms to separate the sulfonyl azide groups sufficiently to permit a facile reaction between the polyolefin and the sulfonyl azide, more preferably at least 1, more preferably at least 2, most preferably at least 3 carbon, oxygen or silicon, preferably carbon.
