Repository: anandvc/allindianpatents

File: patents/210695-an-improved-hardness-tester.html
Indian Patents. 210695:AN IMPROVED HARDNESS TESTER

Indian Patents

Recently Granted Patents

  Recently Published Patents

Title of Invention	AN IMPROVED HARDNESS TESTER

Abstract	An improved Hardness Taster comprising of housing having an indicating dial on one side and a lid is fitted on another side and base plate is fitted at bottom of it; assembly consists of piniom is fitted with housing; disc and hair spring are press fitted below pinion; Sector is attached with sector setter, and touched to one end of indentor and other end is passed through housing and base plate; compression spring is placed between setting screw and spring stopper and locator is fitted; the indentor is tightened with help of locator so that corresponding pinion and sector are fitted at a particular angle i.e.21degree + 5degree to indentor in such a way that sector setter is at 90 degrees + 5 degrees to indentor and 2.5 mm penetration is achieved; when indentor is pressed upwards/inwards pinion moves from 0 to 100 divisions on the dial covering span of 250 degree.	

Full Text	FORM 2

THE PATENTS ACT, 1970

(39 of 1970)

COMPLETE SPECIFICATION

(See Section 10; Rule 13)

  "AN IMPROVED HARDNESS TESTER"

Mandani Pradeep Hira, of 79/B, Government Industrial Estate, Near Ganesh Nagar, Kandivali (West), Mumbai-400 067, State of Maharashtra, India INDIAN,

The following specification particularly describes the nature of this invention and the manner in which it is to be performed

This invention relates to "An Improved Hardness Tester. The hardness tester measures the hardness of material such as rubber, plastic and the like material. Various types of the hardness testers are available in the market.

The conventional apparatus consists of a pressure foot which is precision machined and having a flat surface which is provided with a hole through which an indentor point juts out. The indentor point which is generally made of hard alloy steel, is precision machined and projects out from the pressure foot. The indentor point is connected by means of a system of levers and springs to an indicating dial, the indicating dial being marked to read various graduations / divisions (degrees of hardness) of the material being tested. The upward movement of the Indentor point is controlled by a calibrated spring which offers resistance to the movement and thereby indicate the hardness.

Another conventional tester consists of a system having a pin moving in a slot of a disc having an indicator needle. There is a play in the slot therefore the reading is not accurate as it should be.

The hardness of rubber, plastics, etc. is frequently tested as one of the important properties thereof. Conventionally, such hardness was usually tested by the dial gauge system wherein a feeler of the hardness tester was pressed against the test material, the displacement of the feeler being converted into an amount of rotation, for example, with the aid of a spring unit and rack-and-pinion unit, thereby enabling the operator to measure the hardness by reading graduations on the dial plate.

These conventional hardness testers are having either very small span of dial or complete round i.e. 360°. the smaller span of dial does not show each degree separately because there is no space for markings, while the one which is having 360° complete circle, 100 on the dial overlaps with 0 after full penetration of the indentor which again is not desirable.

The conventional testers available in the market has one set of assembly and they are capable of giving only one set of readings i.e. 2.5 mm penetration and different type of assemblies are required for 5 /10 / 25 mm penetration. Therefore two or more type of

testers are required to give different penetrations, (the difference between the assemblies are the same pinion & gears but of different number of teeth).

In view of the above described deficiencies, the invention has for an object to provide only one type of assembly which is capable of giving two different penetrations and it is possible by only adjusting the same assembly by changing the angle of the assembly and spring and not changing any other parts thereof and/or any new tester.

The invention will now be described with respect to the accompanying drawings, wherein:-

Figure - 1 : complete assembly with body

Figure - 2 : complete assembly

Figure - 3 : side view of assembly

Figure - 4 : assembly working - 2.5 mm working showing angle.

Figure - 5 : assembly working - 5.0 mm working showing angle.

Referring to figure 1 & 2, the indentor point (16) is placed exactly at the centre of the pressure foot / base plate (3). the indentor rod (16) passes through a hole in the housing/body (1) which again is tightened with the help of a screw on the length stopper (5) and further passing through the setting screw (17) which is mounted on the locator (18). also spring (15) is mounted which rests on the setting screw (17) from which the indentor (16) passes and is further tightened with the help of a screw on the spring stopper (6) . In figure 2 and 3 the assembly consists of a bracket bottom (20) and a bracket top (9) which are fitted on top of each other with the help of two pillars (25 & 26) which are further tightened with two screws (7 & 8). In between bracket bottom (20) and a bracket top (9) are fitted pinion (2) on which a disc (24) and a hairspring (23) are press fitted also sector (12) riveted to a pivot (22) is fitted on which sector setter

(21) is tightened with two screws (13 & 14). the whole assembly is tightened with screws (19&27)  to the housing (1).

As shown in figure 4, if the bracket top is fixed in such a way that the corresponding pinion (2) and the sector (12) are fitted an angle of 21 ° + 5° to the indentor (16) is formed and the sector setter (21) is fixed in such a way that an angle of 90 ° + 5 to the indentor is formed, one can measure the hardness of material where the penetration is of 2.5 mm. Now when the indentor (16) is pressed 2.5 mm upwards / inwards the pinion (2) moves from 0 to 100 graduations / divisions on the dial (4) which covers 250° angle.

As shown in figure 5, if the bracket top is fixed in such a way that the corresponding pinion (2) and the sector (12) are fitted an angle of 55° + 5° to the indentor (16) is formed and the sector setter (21) is fixed in such a way that an angle of 105° + 5° to the indentor is formed, one can measure the hardness of material where the penetration is of 5.0 mm. Now when the indentor (16) is pressed 5.0 mm upwards / inwards the pinion (2) moves from 0 to 100 graduations / divisions on the dial (4) which covers 250° angle.

Hence, when the angle of the assembly is shifted at 21° + 5° angle to the indentor the manufacturer of the tester achieves 2.5 mm penetration and when the same assembly is shifted at 55° + 5° angle to the indentor the manufacturer of the tester achieves 5.0 mm penetration keeping 0 to 100 graduations / divisions on the dial at 250° constant.

1.	The dial span can change and can range from 180° to 359°.

2.	Presently the dial span is 0 to 250° geometrical angle covering 0 to 100 graduations / divisions on the dial.

3.	It is possible to decrease and or increase the dial span from 180° to 359° by increasing and or decreasing the angle of the assembly with reference to the indentor greater / lesser than 21°+ 5° or 55°+ 5°.

I Claim:-

1. An improved Hardness Tester comprising of the following:-

(a)	a housing (1) having an indicating dial (4) is placed on one side of the housing and on another side, a lead / cover is fitted and base plate (3) having a hole in the centre is fitted with the help of the screws at the bottom of the housing;

(b)	an assembly is fitted inside the said housing, which consists of a pinion (2) which is placed between a bracket bottom (20) and a bracket top (9), which is fixed with the help of pillars (25 and 26) and is tightened with the screws (7 and 8); and the said bracket bottom is fitted with the housing

(c)	a disc (24) and hair spring (23) are press fitted below the pinion;

(d)	Sector (12) is attached with the sector setter (21) with the help of two screws (13

and 14), a sector setter (21) is touched to one end of indentor (16) and the other end of

the indentor is passed through the housing and base plate in centre in such a way that a

small part i.e. 2.5mm or 5.0mm of the said indentor remains outside the housing and

base plate;

(e)	compression spring (15) is placed between setting screw (17) and spring stopper (6), the said spring stopper is placed above length stopper (5) for indentor;

(f)	a locator (18) is fitted on bracket bottom and tightened to the housing and the angle side of the locator is fitted with the setting screw (17) through which the indentor passes;

(g)	the said indentor is tightened with the help of a screw on the length stopper (5) which is rested on the base of the housing;

(h) the whole assembly is tightened with screws (19 & 27 ) to the housing with the help of locator (18) in such a way the corresponding pinion (2) and the sector (12) are fitted at  a  particular angle i.e. 21° +  5° to  the  indentor  in  such a way that the

sector setter (21) is at 90 degrees + 5 degrees to the indentor and 2.5 mm penetration is achieved;

(i) when the indentor is pressed upwards/inwards the pinion moves from 0 to 100 graduations / divisions on the said dial (4) covering a span of 250 , which is fixed outside the housing.

2.	An improved Hardness Tester as claimed in Claim 1, wherein the bracket top is fixed in such a way that the corresponding pinion (2) and the sector (12) are fitted at a particular angle i.e. 55° + 5° to the indentor in such a way that the sector setter (21) is at 105 ° +. 5° to the indentor in such a way that 5.0 mm penetration is obtained.

3.	An improved Hardness Tester as claimed in Claims 1 and 2, wherein the said assembly can be adjusted at various angles, two of which are prominent i.e. 21° + 5° and the other 55° + 5° with reference to the indentor and can obtain 2.5mm penetration or 5.0mm penetration respectively and obtain the same deflection on the dia having 0 to

■
100 divisions / graduations and the dial span of 250° constant for both the angles 21° +

5° and 55° ± 5°.

4.	An improved Hardness Tester as claimed in Claims 1, 2 and 3 above, wherein the said assembly can be adjusted at various angles, apart from 21° + 5° and 55° + 5° with reference to the indentor and can obtain 2.5 mm and 5.0 mm penetration and obtain various deflection on the dial having 0 to 100 divisions / graduations where the dial span can decrease and/or increase from 180° to 359°, prominent factor being the dial span can be reduced and/or increased also from present 250°.

5.	An improved Hardness Tester as claimed in Claims 1, 2, 3 and 4 and as described in the specification hereinabove with regard to the accompanying drawings.

Dated this 16th day of April, 2004

(B. S. SHAH) Duly Constituted attorney	

Documents:

				467-mum-2004-abstract (19-4-2004).doc

				467-mum-2004-abstract (19-4-2004).pdf

				467-mum-2004-cancelled page(19-4-2004).pdf

				467-mum-2004-claims(granted)-(19-4-2004).doc

				467-mum-2004-claims(granted)-(19-4-2004).pdf

				467-mum-2004-correspondence(ipo)-(27-5-2004).pdf

				467-mum-2004-correspondence-(1-6-2004).pdf

				467-mum-2004-drawing(19-4-2004).pdf

				467-mum-2004-form 1(19-4-2004).pdf

				467-mum-2004-form 19(19-4-2004).pdf

				467-mum-2004-form 2(granted)-(19-4-2004).doc

				467-mum-2004-form 2(granted)-(19-4-2004).pdf

				467-mum-2004-form 26(19-4-2004).pdf

				467-mum-2004-form 3(19-4-2004).pdf

				abstract1.jpg

« Previous Patent

Next Patent »

Patent Number	210695	

Indian Patent Application Number	467/MUM/2004	

PG Journal Number	43/2007	

Publication Date	26-Oct-2007	

Grant Date	08-Oct-2007	

Date of Filing	19-Apr-2004	

Name of Patentee	MANDANI PRADEEP HIRA	

Applicant Address	79/B,Government Industrial Estate, Near Ganesh Nagar,Kandivali(W), Mumbai-400 067	

Inventors:

#	Inventor's Name	Inventor's Address	

1	MANDANI PRADEEP HIRA	79/B,Government Industrial Estate, Near Ganesh Nagar,Kandivali(W), Mumbai-400 067	

PCT International Classification Number	G01N3/40	

PCT International Application Number	N/A	

PCT International Filing date		

PCT Conventions:

#	PCT Application Number	Date of Convention	Priority Country	

1			NA	

© All Indian Patents, 2013-2021.

  Patent data available in the public domain from Indian Patents Office, Department of Industrial Policy and Promotions, Ministry of Commerce and Industry, Government of India.

File: patents/210714-hydraulic-system-for-loading-and-unloading-a-kiln-car-into-and-from-a-furnace.html
Indian Patents. 210714:HYDRAULIC SYSTEM FOR LOADING AND UNLOADING A KILN CAR INTO AND FROM A FURNACE

Indian Patents

Recently Granted Patents

  Recently Published Patents

Title of Invention	HYDRAULIC SYSTEM FOR LOADING AND UNLOADING A KILN CAR INTO AND FROM A FURNACE

Abstract	A hydraulic system for loading a kiln car (~) onto a transfer car (1) and unloading the kiln car from the transfer car, said system comprising: a cylinder system comprising at least one cylinder (3) mounted on said transfer car; a power pack 5) connected to said cylinder by a hydraulic line (6,7); at least two stopper assemblies (11,12) .provided on said transfer car for preventing movement of the transfer when the kiln car is being loaded onto or unloaded from the transfer car; said stopper assemblies being connected by hydraulic lines (35,36) to said power pack for actuating said stopper assemblies; and an electric control panel (8) connected to said power pack for actuating the power pack in accordance with a pre-set sequence.	

Full Text	 

This invention relates to a hydraulic system for loading and unloading a kiln car onto and from a furnace,

This hydraulic system is especially useful for transferring a kiln car loaded with refractory moulded bricks from a moulding bay to a furnace,

Magnesite bricks are required to be loaded into the kiln car after moulding in the moulding bay and then transferred to a furnace for baking. A transfer car transfers the kiln car near to the tendering furnace. The bricks are then transferred to the tempering furnace for baking the bricks before use. Loading of the kiln car onto the transfer car and from the transfer car to the furnace and back is done manually in the known prior art.

In this known art, loading of the kiln car on the transfer car and unloading from the transfer car to the furnace and back takes lot of time and manpower. As a result, production output is decreased.

The object of this invention is to provide a hydraulic system using hydraulic power so that loading and unloading is automatic. The loading of the kiln car on the transfer car and unloading can be accomplished by a single cylinder system or a dual cylinder system according to this invention. Loading of the kiln car onto the transfer car and from the transfer car to the tempering furnace is preferably carried out by a dual cylinder system. By this system, the time taken for loading and unloading is saved; production output is increased; and manpower required is considerably reduced.

The present invention provides a hydraulic system for loading a kiln car onto a transfer car and unloading the kiln car from the transfer car, said system comprising :

a cylinder system comprising at least one hydraulic cylinder mounted on said transfer car;

a power pack connected to said cylinder by a hydraulic line for actuating said cylinder;

at least two stopper assemblies provided on said transfer car for preventing movement of the transfer car when the kiln car is being loaded onto or unloaded from the transfer car, said stopper assemblies being connected by hydraulic lines to said power pack for actuating said stopper assemblies; and

an electric control panel connected to said power pack for actuating the power pack in accordance with a pre-set sequence.

In one preferred embodiment, the cylinder system comprises two hydraulic cylinders mounted on said transfer car, with their cylinder rods being extendable in opposite directions, said power pack being connected to said cylinders by hydraulic lines.'

A latch housing may be provided at the end of the cylinder rod of said or each cylinder; two latches being mounted side by side in said latch housing, and a solenoid valve being connected to said latches for actuating said latches to engage with or disengage from one of a plurality of latches provided on said kiln car.

The power pack preferably comprises a hydraulic fluid tank, a gear pump connected to said tank for drawing hydraulic fluid from the tank, said gear pump being drivably connected to a motor, said hydraulic line connecting said gear pump to said at least one cylinder for actuating the cylinder rod of said cylinder.

The tank may be divided into two parts by a baffle plate to prevent mixing of hydraulic fluid from suction side of the hydraulic circuit with the hydraulic fluid from the return side of the hydraulic circuit.

In one embodiment of this invention, the hydraulic line is connected to said atleast one cylinder through direction control valves, relief valves, check valves and flow control valves mounted on manifolds for controlling flow of hydraulic fluid between the tank and said at least one cylinder.

Each stopper assembly comprises a stopper cylinder mounted on the transfer car and connected to said power pack, a stopper connected to said stopper cylinder, said stopper being engageable with one of a plurality of stopper holders provided on the rail bed on which the transfer car is movably mounted when said stopper cylinder is operated.

The transfer car is mounted on wheels movable on rails from one position to another. The stopper assemblies can be actuated by the hydraulic cylinder to engage in the holder to prevent movement of the transfer car as and when desired.

The power pack is connected to the dual cylinder system or the single cylinder system and is controlled by switches on the control panel.

The invention will now be described in detail with reference to preferred embodiments shown in the accompanying drawings, wherein -Fig.l.  shows in plan view one embodiment of the invention

comprising a transfer car and a kiln car with a

dual cylinder system; Fig.2.  shows a first side view of the cylinder system of

Fig-1; Fig.3.  shows detail at X in Fig.2; Fig.4.  shows the stopper assembly of Fig.l; Fig.4A.  shows a second side view of the system of Fig.l; Fig.4B.  shows the hydraulic circuit of the power pack used

in the system of Fig. 1; Fig.4C.  shows the power pack in front elevation; Fig.4D.  shows the plan view of the power pack of Fig.4C; Fig.4E.  shows a side view of the power pack of Fig.4C; Fig.4F.  shows the circuit diagram for the power pack; Fig.5.  shows in plan view a second embodiment of the

present invention comprising a transfer car with a

single cylinder system; Figs. 6 & 7 show two side views of the cylinder system of

Fig.5; Figs. 8 to 8E show the pulling operation in stages; Figs. 9 to 9C show the pushing operation in stages;

Figs. 10 to 34 show the operation of the system of the

present invention in sequence.

Figs. 1 to 4A show the details of a transfer car and a kiln car provided with a dual cylinder system. This system is used for loading the kiln car onto the transfer car and unloading it from the transfer car. In Fig.l, it can be seen that kiln car 2 is in resting position on transfer car 1.

Transfer car 1 is mounted on wheels 10 movable on rails R fixed on a rail bed B (Fig. 2) . The rails R extend from a kiln car loading point to an unloading point (not shown) . The transfer car is provided with stopper assemblies (11, 12) for preventing it from moving from its position when the kiln car is being loaded onto the transfer car or when the kiln car is being unloaded from the transfer car. Each stopper assembly comprises a hydraulic stopper cylinder SC (Fig. 4) mounted on the transfer car and connected to a power pack 6 by hydraulic lines 28, 29 (Fig. 1) . This stopper cylinder SC (Fig. 4) is connected to a stopper S. Stopper holders SH are provided on the rail bed B supporting the rails R. When a stopper S is in alignment with a stopper holder SH, the stopper cylinder SC can be actuated so that the stopper S is engaged in the stopper holder SH or released therefrom. The stopper assembly is shown in Fig.4.

The dual cylinder system comprises of two hydraulic cylinders 3 and 4 mounted on transfer car 1 between two rails Rl and R2 as can be seen from Fig.l. The cylinder rods of the two cylinders are extendable in opposite directions.

Power pack 5 is connected to the cylinders 3 and 4 by hydraulic lines 6 and 7. The power pack 5 is connected to an electric control panel 8 by wiring 9. Stopper assemblies 11 and 12 are mounted on the transfer car and are operated by the power pack 5 through hydraulic lines 28 and 29 as already explained.

Spring actuated arresters may be provided on the transfer car l and kiln car to prevent the transfer car from over-shooting due to inertia after the pulling/pushing operation is completed. Spring-loaded arresters are mounted on the rails Rl and R2 adjacent to limit switches provided on the rails. When the kiln car wheel comes in contact with a limit switch, it has to stop. But due to inertia, the wheel may override the switch. The spring-loaded arrester prevents such overriding. These arresters can be depressed to allow the kiln car to over-ride when the cylinder pushes or pulls the kiln car by force.

Fig.46 shows the hydraulic circuit diagram of the power pack for the dual cylinder system of Fig.l. Figs 4C-4E show the different views of the power pack. This power pack comprises a hydraulic fluid tank 18 having a breather filter 19 and a level indicator 20. A suction strainer 18' in tank 18 is connected to a gear pump 21 driven by an electric motor M. The electric motor is connected to the gear pump by means of a gear coupling 22 which preferably comprises a bell housing and a gear coupling.

From Pig. 4B it can be seen that gear pump 21 is connected to the cylinders 3 and 4 by hydraulic lines 6 and 7. Throttle valves are provided in the hydraulic lines for controlling flow of fluid between tank 18 and the cylinders 3 and 4. Gear pnvap 21 generates required flow of hydraulic fluid at required pressure. Direction control valves 24, 25, 25", 26, relief valves 27, check valves 27', 27", 27"'and flow control valves are mounted on manifolds 23. Pipe lines carry hydraulic fluid under pressure through hydraulic lines 6 and 7 and these valves and manifolds in accordance with a pre-set sec[uence. These pipe lines may be seamless tubes crimped to withstand high pressure generated in the system.

Tank 18 stores hydraulic fluid such as oil, and is preferably rectangular in shape. It can be fabricated from MS sheets and angles. Outer side of the tank is manually welded by arc welding to prevent leakage of hydraulic fluid. Inner side of the tank is preferably pickled and coated with casting sealer to prevent rusting and corrosion. Outer side of the tank is coated with redoxide and paint. The tank can be bifurcated into two parts by a baffle plate made of MS sheet, to prevent mixing of hydraulic fluid from the return side of the hydraulic circuit with the hydraulic fluid from the suction side of the hydraulic circuit.

Electric control panel 8 (Fig.l) is provided with electrical elements such as relays, switch gears, fuses, power contactors and auxiliary contactors enclosed in an MS cabinet.  The circuit for the power pack comprises two motors

Ml and M2 connected in parallel to an AC supply, as shown in Fig. 4F, through fuses F1-F3 and F4-F6 respectively. The motors are connected to push buttons PBO and PBl. When the push button PBO is pressed, motor M2 starts. After that, the sequence of solenoid starts, to push and pull the kiln car inside and outside by means of the cylinders 3 and 4. For stopping the sec[uence, push button PBl can be pressed. The actuation solenoid sequence is by PCB.

The circuit of Fig. 4F has the following parts connected as shown in Fig. 4F:

I S : MAIN SWITCH MCB 4POLE 440V 50 Hz AC Ml : TRANSFER CAR MOTOR NOT IN OUR SCOPE OF SUPPLY

CO, C1 : POWER CONTACTOR FOR MOTOR Ml WITH 2N0 + 2NC - 220 V. COIL,

0/Ll - OVER LOAD RELAY FOR MOTOR M2

0/L2 - OVER LOAD RELAY FOR MOTOR M2

C3 : POWER CONTACTOR FOR MOTOR M2

M2 : POWER PACK MOTOR

LS5 : LIMIT SWITCH FOR STOPPING TRANSFER CAR

LS6 : TRANSFER CAR REVERSE RUNNING LIMIT SWITCH (REQUIRED FOR POSITION OF TRANSFER CAR.)

FW : TRANSFER CAR FORWARD RUNNING SWITCH

RV : TRANSFER CAR REVERSE RUNNING PUSH BUTTON

MC : POWER PACK MOTOR START PUSH BUTTON

PBO : MOTOR M2 START PUSH BUTTON

PBl : MOTOR M2 STOP PUSH BUTTON

UL : PUMP UNLOAD PUSH BUTTON

L : PUMP LOAD PUSH BUTTON C4 : AUX. CONTACTOR S9 : PUMP LOAD SOLENOID C6 : AUX. CONTACTOR SIO : TRANSFER CAR LOCK SOLENOID TU : TRANSFER CAR UNLOCK PUSH BUTTON TL : TRANSFER CAR LOCK P.B.

55	: PUMP UNLOAD SOLENOID DETENT

56	: TRANSFER CAR UNLOCK SOLENOID C7 : AUX. CONTACTOR

PCB : CONTROL CIRCUITS PCB : CYLINDER MOVEMENTS PUSH BUTTON START

51	: LEFT CYL. FOR SOLENOID

57	: LATCH SOLENOID LEFT

58	: LATCH SOLENOID RIGHT

S5 : PUMP UNLOAD SOLENOID DETENT

52	: LEFT CYL. REVERSE SOLENOID

53	: RIGHT CYL. REVERSE SOLENOID

54	: RIGHT CYL. REVERSE SOLENOID

LSI : LEFT CYL. FORWARD LIMIT SWITCHES LS2 : LEFT CYL. REVERSE LIMIT SWITCHES LS3 : RIGHT CYL. REVERSE LIMIT SWITCHES LS4 : RIGHT CYL. FOR LIMIT SWITCHES F7, F8 : CONTROL FUSES, 6 AMPS.

The transfer car 1 and kiln car 2 are provided with a latch system. This system comprises a plurality of latches (13, 14, 13') provided at spaced apart locations on the underside of the kiln car 1 as can be seen from Figs. 3 and 10. From Fig. 3, it can be seen that a latch housing 31 is connected at the free end of the cylinder rod 30 of each cylinder 3 and 4. Two latches L are housed in the latch housing and are spaced apart from each other. A solenoid valve (16, 17) is connected to the latches L of each latch housing as can be seen from Fig. 10. When a latch, for e.g., a latch 13 on the kiln car comes in alignment with the latches L at the cylinder rod end of one cylinder (see Fig. 11), on energisation of the solenoid valve 16, the latches L in the latch housing engage the latch 13 so that when the cylinder rod is moved by hydraulic pressure, the kiln car is pushed/pulled along with the cylinder rod. On deactivating the solenoid valve 16, the latch 13 can be detached from the latches in the latch housing.

Cylinders 3 and 4 will not operate when the stoppers S are not in position to anchor the transfer car 1. Arresters stop the over-riding of the kiln car 2 when the cylinder 3 or 4 completes the pushing/pulling operation. Cylinder strokes can be adjusted by limit switches. Electrical wiring for the solenoid valves 16, 17 can be carried on small cable conveyors, so that the wiring does not obstruct the movement of the cylinder rods. The control circuit is preferably operated at 24 V DC.

The power pack is suitable to operate the hydraulic

cylinders 3 and 4 at the following speeds:

(a)	Pulling and pushing speed: 40 to 80 mm/sec,

(b)	Total time taken to complete the strokes of

each cylinder	: about 3 minutes

(c)	Maximum operating

pressure	: 140 Kg/sq.cm.

(d)	Electric motor power  : 5 HP at 1450 rpm,

3 PH, 415 V.

Figs. 5 to 7 show a single cylinder system. This system can also be used for loading a kiln car onto a transfer car l and unloading the kiln car from the transfer car, and is an alternative embodiment to that described with reference to Figs. 1 to 4A.

The single cylinder system comprises a hydraulic cylinder 3 provided on the transfer car between rails Rl and R2. Cylinder 3 is connected to power pack 5 by the hydraulic line 6. Stopper assemblies 11 and 12 are provided for preventing movement of the transfer car when the kiln car is being loaded on to or is being unloaded from the transfer car. An electric control panel 8 is connected to the power pack 5 by wiring 9. These stopper assemblies and their operation are same as in the case of the embodiment described with reference to Fig. 4 in respect of the embodiment using a dual cylinder system.

Latching system is provided on the kiln car and cylinder rod of the cylinder 3 as explained with reference to Fig. 3.

The difference between the system of Fig.l and the system of Fig.5 lies in that only i one cylinder 3 is provided in the case of the single cylinder; system of Fig. 5, whereas in the case of the dual cylinder system of Fig. 1, two cylinders 3, 4 are provided. So,; the other details of the single cylinder system are same as in the case of the double cylinder system described with reference to Figs.l to 4E and are therefore not described again.

The kiln car 2 in loaded condition is pulled onto the rails Rl and R2 provided on the transfer car l by actuating cylinders 3 and 4 in three or four strokes with the help of the power pack 5 by operating switches on the control panel 8. Distance travelled by the kiln car during this operation is usually around 2 metres. The transfer car, with the kiln car resting thereon is moved on the rails R to the furnace. Depending on the need, the kiln car can be pushed into the furnace which is directly in line with a moulding bay where the kiln car is loaded onto the transfer car, or the kiln car can be transferred by the transfer car to another furnace.

Figs. 8-8E show the pulling operation of the hydraulic cylinder to pull the kiln car onto the transfer car in three strokes. Fig. 8 shows the kiln car resting outside the transfer car. The three latches 13, 14, 13' on the kiln car and latches L on the two hydraulic cylinders can also be seen in this Figure. During the first pulling stroke, the latches on the cylinder rod of one hydraulic cylinder engages with

latch 13 on the kiln car (Fig. 8A). When the first stroke is completed, the kiln car 2 is pulled towards transfer car 1 (Fig. 8B) . The latches on the cylinder rod are disengaged by the corresponding solenoid valve 16 or 17 (not shown) and during the stroke, the latches L engage with the second latch 14 on the kiln car as can be seen from Figs. 8C and 8D. During the third stroke, the kiln car with its latch 13' engaged in the latches L on the cylinder rod is moved onto the transfer car (Fig. 8E) .

Figs. 9-9C show the pushing operation. In Fig. 9, the kiln car is resting on the transfer car with its latch 13 engaged in the latch L on the cylinder rod of the other hydraulic cylinder. During the first stroke, the hydraulic cylinder starts pushing the kiln car towards the furnace. Fig. 9A shows the position of the kiln car on completion of the first stroke. From Fig. 9B, it can be seen that the latches on the cylinder rod engage the latch 14 on the kiln car at the end of second stroke of the hydraulic cylinder and the cylinder rod pushes the kiln car out of the transfer car. From Fig. 9C it can be seen that on completion of the third stroke with the latches on the cylinder rod engaging the third latch 13' on the kiln car, the kiln car is completely pushed out of the transfer car into the furnace. The latches on the cylinder rod are then disengaged from the latch 13' on the kiln car.

The detailed operation of the dual cylinder system will now be described with reference to Figs. 10-34.

The transfer car and the kiln car loaded at the moulding bay are aligned with each other.

Fig. 10 shows the cylinders 3 and 4 on the transfer car 1 and the kiln car 2 outside the transfer car. When hydraulic fluid is supplied to cylinder 3, the cylinder rod moves forward and the latches in the latch housing mounted on the cylinder rod come in line with latch 13 of kiln car 2 (Fig. 11) . On actuation of solenoid valve 16, the latches engage with latch 13 (Fig. 12).

As the cylinder rod of cylinder 3 retracts rearwardly, it pulls the kiln car 2 (Fig. 13) . Then solenoid valve 16 is activated to detach the latches in the latch housing from latch 13 (Fig. 14) . The cylinder rod of cylinder 3 then moves forward and the latches on the cylinder rod come in line with second latch 14 (Fig.15). The solenoid valve 16 is actuated to engage the latches with latch 14 (Fig. 16) .

The cylinder rod then retracts rearwardly and pulls the kiln car towards the transfer car (Fig. 17) . Solenoid valve 16 is deactivated to disengage latch 14 (Fig. 18) . The latches come in line with the third latch 13' on the kiln car (Fig. 19) . Solenoid valve 16 is then actuated to engage the latches with latch 13' (Fig. 20).

The cylinder rod will then retract rearvardly to pull the kiln car onto the transfer car (Fig. 21) . The kiln car will then rest on the transfer car, and the solenoid valve 16 is deactivated. In this position, latch 13 will be in line

with latches connected  to  the other solenoid valve 17 (Fig. 22).

When the kiln car is to be unloaded from the transfer car, solenoid valve 17 is activated to engage the latches on the cylinder rod of cylinder 4 with latch 13 on the kiln car (Fig.23). The cylinder rod of cylinder 4 then moves forward and pushes the kiln car (Fig.24) . The solenoid valve 17 then disengages latch 13 from the latches (Fig.25). The cylinder rod then retracts rearwardly so that latches controlled by solenoid valve 17 come in line with latch 14 (Fig.26) . Solenoid valve 17 is activated to engage latches on the cylinder rod with latch 14 (Fig.27).

The cylinder 4 is operated to move its cylinder rod forward to push the kiln car from the transfer car (Fig. 28). Solenoid valve 17 is activated to disengage the latches from latch 14 (Fig. 29) . Cylinder rod is then retracted and the latches on the cylinder rod end come in line with latch 13' on the kiln car (Fig.30).

Solenoid valve 17 is then activated so that the latches engage latch 13' (Fig. 31) . The cylinder rod is then moved forward to push the kiln car out of the transfer car (Fig.32). In this position, the kiln car is in the tempering furnace. Solenoid valve 17 is then deactivated to disengage the latches from latch 13* (Fig. 33) . The cylinder rod is then retracted (Fig. 34).

The kiln car can be removed from the tempering furnace onto the transfer car and unloaded from the transfer car at

the unloading point by carrying out the operation in the same manner as described above, but in the reverse order.

The whole operation can be carried out by a remote control system.

The operation of the single cylinder system of Figs 5 to 7 is similar to that of the dual cylinder system of Figs. 1 to 4A. But in the single cylinder system, the kiln car can be loaded and unloaded from the same side since there is only one cylinder.

Although the invention is described with reference to preferred embodiments, it is not restricted to these embodiments. The invention includes all equivalents coming within the scope of the invention as claimed.

WE CLAIM

1.	A hydraulic system for loading a kiln car (1) onto

a transfer car (1) and unloading the kiln car from the

transfer car, said system comprising :

a cylinder system comprising at least one hydraulic

cylinder (3) mounted on said transfer car;

a power pack (5)  connected to said cylinder by a

hydraulic line (6,7) for actuating said cylinder;

at least two stopper assemblies (11,12) provided on said

transfer car for preventing movement of the transfer car

when the kiln car is being loaded onto or unloaded from

the transfer  car,  said  stopper assemblies  being

connected by hydraulic lines (28,29) to said power pack

for actuating said stopper assemblies; and

an electric control panel  (8)  connected to said power

pack for actuating the power pack in accordance with a

pre-set sequence.

2.	Hydraulic system as claimed in claim 1, wherein said cylinder system comprises two hydraulic cylinders (3,4) mounted on said transfer car, with their cylinder rods being extendable in opposite directions, said power pack being connected to said cylinders by hydraulic lines (6,7).

3.	Hydraulic system as claimed in claim 1 or 2, wherein a latch housing (31) is provided at the end of the cylinder rod of said or each cylinder;

two latches L are mounted side by side in said latch

housing;

a solenoid valve (16,17)  is connected to said latches

for actuating said latches to engage with or disengage

from one of a plurality of latches (13,14,13')  provided

on said kiln car (2).

4.	Hydraulic system as claimed in any of claims 1 to 3,

wherein said power pack comprises:

a hydraulic fluid tank (18), a gear pump 21 connected to said tank (18) for drawing hydraulic fluid from the tank, said gear pump being drivably connected to a motor (M), said hydraulic line connecting said gear pump (2) to said at least one cylinder for actuating the cylinder rod of said cylinder,

5.	Hydraulic system as claimed in claim 4, wherein said tank (18) is divided into two parts by a baffle plate to prevent mixing of hydraulic fluid from suction side of the hydraulic circuit with the hydraulic fluid from the return side of the hydraulic circuit.

6.	Hydraulic system as claimed in claim 4 or 5, wherein said hydraulic line (6, 7) is connected to said atleast one cylinder through direction control valves (24, 25, 25', 26), relief valves (27), check valves 27', 27", 27"' and flow control valves mounted on manifolds (23) for controlling flow of hydraulic fluid between the tank (18) and said at least one  cylinder (3).

7.	Hydraulic system as claimed in any preceding claim,

wherein each said stopper assembly comprises a stopper

cylinder (SC) mounted on said transfer car and connected

to said power pack (5), a stopper (S) connected to said

stopper cylinder, said stopper being engageable with one

of a plurality of stopper holders (SH) provided on the

rail bed (B) on which the transfer car is movably

mounted when said stopper cylinder (SH) is operated.

8.	A hydraulic system for loading a kiln car onto a

transfer car and unloading the kiln car from the

transfer car, substantially as herein described,

particularly with reference to the accompanying

drawings.

Documents:

				423-mas-1999-abstract.pdf

				423-mas-1999-claims filed.pdf

				423-mas-1999-claims granted.pdf

				423-mas-1999-correspondnece-others.pdf

				423-mas-1999-correspondnece-po.pdf

				423-mas-1999-description(complete)filed.pdf

				423-mas-1999-description(complete)granted.pdf

				423-mas-1999-drawings.pdf

				423-mas-1999-form 1.pdf

				423-mas-1999-form 26.pdf

				423-mas-1999-form 4.pdf

« Previous Patent

Next Patent »

Patent Number	210714	

Indian Patent Application Number	423/MAS/1999	

PG Journal Number	50/2007	

Publication Date	14-Dec-2007	

Grant Date	08-Oct-2007	

Date of Filing	16-Apr-1999	

Name of Patentee	M/S. DYNAMATIC TECHNOLOGIES LIMITED	

Applicant Address	DYNAMATIC PARK,PEENYA,BANGALORE 560 058	

Inventors:

#	Inventor's Name	Inventor's Address	

1	CHILKUNDA SUBRAMANYA RAMANANDA	F-104,RAHEJA PARK,MAGADI ROAD,BASAVESHWARA NAGAR,BANGALO0RE 560 079	

2	K S GURURAJ HEBBAR	"JYOTHSNA" NO.8,2ND MAIN ROAD/4TH CROSS, VIJAYANAGAR,2ND STAGE,BANGTALORE 560 040	

PCT International Classification Number	B 66 F 9/00	

PCT International Application Number	N/A	

PCT International Filing date		

PCT Conventions:

#	PCT Application Number	Date of Convention	Priority Country	

1			NA	

© All Indian Patents, 2013-2021.

  Patent data available in the public domain from Indian Patents Office, Department of Industrial Policy and Promotions, Ministry of Commerce and Industry, Government of India.
