Repository: anandvc/allindianpatents

File: patents/210813-an-improved-power-capacitor-adaptable-for-application-in-capacitor-batteries.html
Indian Patents. 210813:AN IMPROVED POWER CAPACITOR ADAPTABLE FOR APPLICATION IN CAPACITOR BATTERIES

Indian Patents

Recently Granted Patents

  Recently Published Patents

Title of Invention	AN IMPROVED POWER CAPACITOR ADAPTABLE FOR APPLICATION IN CAPACITOR BATTERIES

Abstract	The invention relates to an improved power capacitor adaptable for application in capacitor batteries, in which a low-inductive circuiting takes place with the help of flat strip lines, comprising a housing (1) and at least one pluggable functional element (5) arranged against the capacitor housing (1). The circuiting between capacitor and a flat line (2) taken place with the help of said at least one pluggable functional element (5).	

Full Text	Power Capacitior

The invention pertains to a power capacitor which is foreseen for application in capacitor batteries, in which a low-inductive circuiting takes place with the help of flat strip lines.

Such a capacitor is known from the document EP 0 450 122 B1.

The development of power electronics capacitors strongly orients itself to the systems development of inverters and the semi conductor valves available to them. Meanwhile, IGBT (Insulated Gate Bipoler Transistor)-semiconductors are used not only in the 100 KW-range, but there are concepts for presenting high-power inverter for traction and industry in the range upto 6 MW. The development thereby concentrates on modularity and standardization of the assembly groups. From this strategy emerges also the demand for corresponding optimized components. The available intermediate circle capacitors have indeed achieved significant success due to reduction in structural size and sinking of the dispersion inductivity, however the present market demands can be only suboptimally fulfilled at the moment.

It is the task of this invention to present a power capacitor of the already mentioned type with optimum properties adapted to the application in IGBT-inverters with simultaneous cost reduction.

This task is fulfilled as per the invention, in that the circuiting between capacitor and strip line is done with the help of plug elements.

The invention is described in details on the basis of the following design examples.

accompanying The following are shown in the drawing:

Fig. 1 A capacitor housing with pluggable functional element;

Fig. 2 A top view of the housing with pluggable strip lines;

Figs.3 and 4 Sectional images according to the section lines given in fig. 2; and

Fig. 5 An enlarged depiction of the pluggable functional element shown in fig. 1.

In fig. 1 a housing 1 is shown, into which the capacitor is built-in. On the housing, pluggable functional elements 5 are arranged, which are described in more details in fig. 5.

The housing 1 is later mounted on a IGBT-inverter module which is not shown in the figure.

In fig. 2, the top view on a strip line 2 is shown, which lies above the capacitor housing 1 drawn in the figure with dashed-dots.

As one can see from figures 3 or 4, the strip line 2 is designed pluggable, for which the metal material of the strip line 2 is suitably punched out and bent (knife-contact). This bending sequence can be done cost-effectively while manufacturing the strip line 2, whereby an additional component is not required. The contact is established through the bent metal strip 6 or an additionally mounted metal angle, in conjunction with the counterpiece 7 of the pluggable functional unit 5 which is shown in fig. 5.

The counterpiece is produced from several resilient contact elements in order to minimize the transition resistance. The capacitor housing 3 can additionally be equipped with one or several design elements with catch- or snap function 9, 10, and can be mounted vibration-free on to the strip line 2 with the help of an auxiliary fixture.

From fig. 5 it is further clear that the pluggable functional element 5 can be designed with a number of resilient contact points 8.

Contrary to the design example shown in the figures, the plug elements can also be designed in such a way that the counterpiece. 7 is functionally comparably mounted on the strip line 2 with the resilient contact elements 8 as shown in fig. 5, and the metal strip (knife contact 6) is arranged in a suitable manner against the capacitor housing 1.

With the help of the design as per the invention with plug elements, one can fulfil the requirements of an IGBT-intermediate circle- or decoupling capacitor, in which comparatively high currents (10 - 500 A), low parasite inductivities LoKond (in the range 
Due to the circuiting of several capacitors with the help of the strip lines 2, the demand for a circular inductivity Lkreis = 100 nh is possible-through short cable lengths, whereby simultaneously the number of parallely connected capacitors nkOnd can be optimized in order to exploit the effect Lkries~ (l/nkond
A further advantage in the circuiting as per the invention with the help of plug elements lies in the fact that no noteworthy assembly costs are incurred, so that on considering the assembly costs the number of used components can be adapted to the demands for low circular inductivity LKries without any problem, and one can do away with the frequently used decoupling capacitors with complicated circuitry.

The number of plug elements is laid down according to the criterion of current carrying capacity (operating current e.g. 200 Aeff/capacitor) and the permissible parasite inductivity Lakond, whereby the number should not be below two. Preferably, four to six pluggable functional elements 5 are arranged against the capacitor housing 1.

WE CLAIM:

1. An improved power capacitor adaptable for application in capacitor batteries, in which a low-inductive circuiting takes place with the help of a flat strip lines, comprising a housing (1) and at least one pluggable functional element (5) arranged against the capacitor housing (1), characterized in that the circuiting between capacitor and a flat line (2) takes place with the help of said at least one pluggable functional element (5).

2. The power capacitor as claimed in claim 1, wherein the number of pluggable functional elements (5) per capacitor is = 2.

3. The power capacitor as claimed in claim 2, wherein the number of pluggable functional elements (5) per capacitor is 4 to 6.

4. The power capacitor as claimed in one of the claims 1 to 3, wherein the pluggable functional elements (5) are configured as knife contact.

5. The power capacitor as claimed in claim 4, wherein the knife contact comprises a metal strip (6) bent from the strip line (2), which grips into a pluggable functional element (5) disposed against the capacitor housing (1).

6. The power capacitor as claimed in claim 5, wherein the pluggable functional element (5) comprises a plurality of resilient contact elements (7,8).

7. The power capacitor as claimed in one of the claims 4 to 6, wherein the metal strip (6) and the pluggable functional elements (5) are joined to one another by means of one of a catch function 
The invention relates to an improved power capacitor

adaptable for application in capacitor batteries, in which a low-

inductive circuiting takes place with the help of a flat strip

lines, comprising a housing (1) and at least one pluggable

functional element (5) arranged agaisnt the capacitor housing 

(1).The circuiting between capacitor and a flat line (2)

takes place with the help of said at least one pluggable

functional element (5).	

Documents:

				00309-cal-1999 correspondence.pdf

				00309-cal-1999-abstract.pdf

				00309-cal-1999-claims.pdf

				00309-cal-1999-correspondence.pdf

				00309-cal-1999-description (complete).pdf

				00309-cal-1999-drawings.pdf

				00309-cal-1999-form 1.pdf

				00309-cal-1999-form 2.pdf

				00309-cal-1999-form 3.pdf

				00309-cal-1999-form 5.pdf

				00309-cal-1999-letter patent.pdf

				00309-cal-1999-pa.pdf

				00309-cal-1999-priority document others.pdf

« Previous Patent

Next Patent »

Patent Number	210813	

Indian Patent Application Number	309/CAL/1999	

PG Journal Number	41/2007	

Publication Date	12-Oct-2007	

Grant Date	10-Oct-2007	

Date of Filing	05-Apr-1999	

Name of Patentee	SIEMENS MATSUSHITA COMP. GMBH & CO. KG.	

Applicant Address	BALANSTRASSE 73, 81541 MUENCHEN	

Inventors:

#	Inventor's Name	Inventor's Address	

1	HARALD VETTER	WICHERNWEG 5, 89520 HEIDENHEIM	

2	LUDWIG BERG	ALBSTADTERWEG 24, 89522 HEIDENHEIM	

PCT International Classification Number	H 01 G 604/58	

PCT International Application Number	N/A	

PCT International Filing date		

PCT Conventions:

#	PCT Application Number	Date of Convention	Priority Country	

1	19816215.4	1998-04-09	Germany	

© All Indian Patents, 2013-2021.

  Patent data available in the public domain from Indian Patents Office, Department of Industrial Policy and Promotions, Ministry of Commerce and Industry, Government of India.

File: patents/210860-a-process-for-the-preparation-of-novel-polysulfide-copolymers.html
Indian Patents. 210860:A PROCESS FOR THE PREPARATION OF NOVEL POLYSULFIDE COPOLYMERS

Indian Patents

Recently Granted Patents

  Recently Published Patents

Title of Invention	A PROCESS FOR THE PREPARATION OF NOVEL POLYSULFIDE COPOLYMERS

Abstract	A process for the preparation of novel polysulfide copolymers is provided whereby styrene dibromide is polymerized with ethylene/methylene dibromide in presence of sodium/potassium sulfide using phase transfer catalyst. The polysulfide copolymers prepared by this new process exhibit melting point in the range of 59-125 °C and are soluble in organic solvents thereby ensuring their easy processability for industrial applications.	

Full Text	The present invention relates to a process for the preparation of novel polysulfide copolymers.

These polymers find potential applications in footwear, leather goods and allied industries as adhesive. These may also find enormous applications in the works pertaining to construction and maintenance of concrete structures such as highways, airport runways. Moreover, they are envisaged to have several applications as sealant in aircraft industry. The polymers may also be used as insulator in electrical industry.

Polysulfide copolymers refers to two different repeating units of a molecular chain incorporated with sulfur atom. As reported by Spassky et al (Handbook of Polymer Synthesis, Part B; edited by Kricheldorf, Marcel Dekker edition, New York, Chapter 16, p991, 1992), these copolymers are conventionally prepared by polymerising dithiols with dihalides or diolefins. Montaudo et al (Polymer, 28, p 477, 1987) polymerized dithiol with dihalide in the presence of sodium-ethanol and excess benzene by refluxing the polymeric mixture for 12 hrs at 80 °C, whereby the resulting polysulfide copolymer was collected by cooling and subsequent

filtering of the reaction mixture. Bass et al (Journal of Polymer Science Polymer Chemistry, 25, p 2395, 1987) prepared poly (enonsulfide) by polymerizing dithiols with diolefins in presence of m-cresol at 25-40 °C for 9-36 hrs under nitrogen atmosphere. The major limitation associated with the resulting polysulfide copolymers, as prepared by the aforesaid processes, is that they are insoluble in organic solvent, thereby making them unsuitable for use as adhesive. Attempts have however been made by several researchers to use the polysulfide as adhesive by thermal melting at temperatures ranging between 220 to 260 °C. Catsiff et al (Journal of Polymer Science, Part Al, Vol.9, p 1271, 1971) have reported that processing of the polymers at such higher temperatures breaks the polymer chain resulting in decrease in molecular weight of the polymer as well as evolution of toxic gases like hydrogen sulfide, carbondisulfide. Moreover, since the molecular structure of the polymer is affected by this treatment, its adhesive property is also adversely affected. The main object of the present invention is to provide a process for the preparation of novel polysulfide copolymers, which obviates the drawbacks as detailed above. Another object of the present invention is to provide a process for the preparation of polysulfide copolymers which are soluble in organic solvents.

Still another object of the present invention is to use phase transfer catalyst for the polymerization. Accordingly, the present invention provides a  process for the preparation of novel polysulfide copolymers which comprises :

a)	polymerizing alkali metal sulfide, dissolved in 4-10% w/v of water, with a

mixture of essentially styrene dibromide and alkylene dihalide in a mole ratio

in the range of 1:0.11 to 1:9, the said mixture being dissolved in 5-15% w/v,

of a conventional organic solvent in presence of a phase transfer catalyst

such as herein described at a temperature in the range of 15-40°C for a

minimum period of 8 hrs,

b)	subjecting the resulting mixture, as formed in step(a), to separation by

conventional method followed by aqueous washing of the separated organic

layer,

c)	treating the separated organic layer, as obtained in step (b), with

known drying agent to make it free from moisture, followed by

subjecting the moisture free substance to solvent removal by known

method,

d)	treating the resulting substance with 5-20 % w/v, of conventional

non-solvent  and  subsequent  drying  by  known  method  at  a

temperature  in  the  range  of 15-50  °C  to  obtain  polysulfide

copolymer.

In an embodiment of the present invention, the alkali sulfide used

may be selected from sodium sulfide, pottasium sulfide.

In another embodiment of the present invention, the dihalide used

may  be  selected  from  styrenedibromide,  ethylenedibromide,

methylene dibromide.

In yet another embodiment of the present invention, the mole ratio

of the dihalide mixture to the alkali metal sulfide used may be in the

range of 1:1 to 1:1.2.

In  still  another  embodiment  of  the  present  invention,  the

conventional organic solvent used may be selected from benzene,

chloroform, toluene, tetrahydrofuran.

In yet another embodiment of the present invention the phase

transfer catalyst used may be selected from Tetrabutylammonium

bromide,	Tetrabutylammoniumhydrogen	sulphate,

Cetyltrimethylammonium chloride, Cetyltributylphosphonium bromide.

In still another embodiment of the present invention, the amount of phase transfer catalyst used may be in the range of 0.25-2.00 % w/w of dihalide.

In yet another embodiment of the present invention, the known method for separation used may be such as decanting, funnel-separation.

In still another embodiment of the present invention, the drying agent used may be such as anhydrous Na2SO4, anhydrous MgSO4. In yet another embodiment of the present invention, the non-solvent used may be selected from methanol, ethanol, petroleum ether. In still another embodiment of the present invention, the method of drying used may be such as vacuum pump drying, vacuum oven drying.

The process of the present invention is described below in detail. 1.0-1.20 mole of an alkali metal sulfide per mole of dihalide is dissolved in 4-10 % w/v, of water. Then more than one dihalide is mixed by conventional method to prepare a mixture, in such a way that one of the ingredients is essentially styrene dibromide, which is mixed with methylene or ethylene dibromide in a mole ratio in the range of 1:0.11 to 1:9. This mixture is dissolved in 5-15 % w/v, of a conventional organic solvent.

The alkali metal sulfide solution is then added to the dihalide solution under dynamic condition and 0.25-2.00% v/v, of known phase transfer catalyst, calculated on the dihalide solution is added to the said mixture. The polymerisation reaction is allowed to continue at a temperature in the range of 15-40°C for a minimum period of 8 hrs.

The resulting heterogenous mixture is subjected to separation by conventional method, whereby the organic layer is separated from the aqueous layer. The separated organic layer is washed with water and the resulting liquid is rendered free from moisture by keeping the same in contact with known drying agents. The moisture free

polymeric mixture is then freed from solvent by conventional method, followed by purification by known process, whereby the same is treated with 5-20 % w/v conventional non-solvent. Finally the resulting product is subjected to conventional drying at a temperature in the range of 15-50 °C to obtain polysulfide copolymer.

The polymers of the present invention have been characterized by using DSC (Differential Scanning Calorimetry) technique, TGA (Thermogravimetric Analysis) technique as well as solubility data and the results have been compared with those available for the existing polysulfide polymers.

A) Characterization in respect of DSC and TGA techniques While the characterization data in respect of the existing polysulfide polymers are furnished in TABLE I, those for the developed polymers are given in  TA&L&.1T.  below. Table I. Characteristic data for the Existing Polymers

(Table Removed)

Table II. Characteristic data for the New Polymers developed by the Present invention

(Table Removed)

C- heat capacity; Tm-melting temperature; TGA- Thermogravimetric analysis

i) Cp Value, which signifies the heat capacity of a polymer, is the

alternative measure of its thermal stability during processing. While

this Cp value in respect of the existing polymers lie within the range of 0.024-0.036 J/g°, it has been possible to enhance the same to a range of 0.047-0.497 J/g° in the copolymer of the present invention depending upon the reactants used, thereby enhancing the ability of these copolymers to withstand higher temperature during processing. Thus the copolymers of present invention can be used for industrial applications of much wider range.

ii)Tmvalue, which signifies the melting point of a polymer, is an essential indicator of the processability of the polymer. While this Tm value in respect of the existing polymers lie within the range of 173.7-184.2 °C, signifying difficulty in processing by way of complying with the requirement of maintaining higher temperature at that range to get the polymers under processing in liquid state, it has been possible to bring down the same to a range of 59-125 °C in the copolymers of the present invention depending upon the reactants used, thereby providing a solution for easy processability of the copolymers. It has also been observed that at a particular composition, whereby Styrenedibromide and ethylenedibromide

have been used in 1:1 ratio as furnished in TABLE - II, the resulting copolymer becomes totally amorphous, thereby ensuring that the heating operation can be totally avoided for the purpose of further processing towards industrial application of the polymer, iii) TGA value which signifies the temperature at which a polymer starts decomposing during its processing, is a very useful indicator for its processability. While the initial decomposition temperature measured using thermogravimetric analysis in respect of the existing polymers lie within the range of 189.4-218 °C, it has been possible to enhance the same to a range of 225-248.2 °C in the copolymer of the present invention depending upon the reactants used thereby implying the enhanced ability of these copolymers to withstand higher temperature during heating. Thus the copolymers of the present invention ensure better processability by way of ensuring their capabilities of withstanding much higher temperature during industrial applications.

B) Characterization in respect of Solubility data

The polymers of the present invention have been tested for the solubility and the results have been compared with those for the existing polysulfide polymers.

While the test data in respect of the existing polysulfide polymers are furnished in TABLE III, those for the new polymers, prepared by the process of the present invention are given in TABE IV below. TABLE III. Characteristic data for the Existing Polymers

(Table Removed)

 (-) Insoluble

TABLE IV. Characteristic data for the New Polymers developed by the Present invention

(Table Removed)

 (Partially Soluble), +(Soluble)

CHCls-Chloroform, DMF-N, N Dimethyl formamide, DMAc-Dimethyl acetamide, THF-Tetrahydrofuran, NMP-N methyl pyrrolidone,

While the insolubility of the existing polysulfide polymers in the above mentioned solvents implies their limitation for industrial applications involving the said solvents, the present invention provides the new polysulfide copolymers exhibiting different degree of solubility in the said solvents depending on their composition, thereby ensuring their wide ranging usages for different industrial applications.

The novelty and non-obviousness of the present invention lies in the use of phase transfer catalyst for the copolymerisation whereby the resulting copolymer, unlike the conventional polysulfide copolymer exhibiting alternate molecular structure leading to their insolubility

in organic solvents, exhibits random molecular structure leading to its solubility in organic solvents as well as easy processability.

The following examples are given by way of illustration and therefore should not be construed to limit the scope of the present invention.

EXAMPLE-1

2.6397g of styrene dibromide was mixed with 0.2065g of ethylene dibromide taken in a round bottom flask and 20 ml of CHC13 solution was added to it. 0.8662g of Na2S was dissolved separately in 20 ml of water and the resulting solution was added to the round bottom flask with continuous stirring. 0.0070 g of Tetrabutylammoniurn bromide was then added to the flask while continuing the stirring at 30 °C for a period of 16 hrs, when two distinct layers were formed inside the flask, CHCl2 layer was separated from the aqueous layer using separating funnel and was washed three times with 10 ml of water. This was then dried over 1g of anhydrous sodium sulphate for 1 hr. The moisture free liquid, obtained thereby, was subjected to distillation to remove CHC13 and 20ml of methanol was poured on the resulting viscous liquid with stirring. The precipitate, formed thereby as a solid mass, was collected by decanting the liquid and was vacuum oven dried at 30°C to get the polysulfide copolymer, which was stored in a plastic container.

EXAMPLE-2

0.2639g of styrene dibromide was mixed with 1.6909g of ethylene dibromide taken in a round bottom flask and 20 ml of benzene solution was added to it. 1.2126g of K2S was dissolved separately in 15 ml of water and the resulting solution was added to the round bottom flask with continuous stirring. 0.0098g of Tetrabutylammoniumhydrogen sulphate was then added to the flask while continuing the stirring at 15 °C for a period of 8 hrs, when two distinct layers were formed inside the flask, benzene layer was separated from the aqueous layer using separating funnel and was washed three times with 10 ml of water. This was then dried over Ig of anhydrous magnesium sulphate for 1 hr. The moisture free liquid, obtained thereby, was subjected to distillation to remove benzene and 20 ml of petroleum ether was poured on the resulting viscous liquid with stirring. The precipitate, formed thereby as a solid mass, was collected by funnel-separation and was vacuum pump dried at 30 °C to get the polysulfide copolymer, which was stored in a plastic container.

EXAMPLE-3

1.319g of styrene dibromide was mixed with 0.8692g of methylene dibromide taken in a round bottom flask and 15 ml of toluene solution was added to it. 0.9365g of NaS was dissolved separately in 10 ml of water and the resulting solution was added to the round bottom flask with continuous stirring. 0.0219g of Cetyltrimethylarnmonium chloride was then added to the flask while continuing the stirring at 35 °C for a period of 16 hrs, when two distinct layers were formed inside the flask, toluene layer was separated from the aqueous layer using separating funnel and was washed three times with 10 ml of water. This was then dried over Ig of anhydrous sodium sulphate for 1 hr. The moisture free liquid, obtained thereby, was subjected to distillation to remove toluene and 3 ml of ethanol was poured on the resulting viscous liquid with stirring. The precipitate, formed thereby as a solid mass, was

collected by decanting the liquid and was vacuum oven dried at 40°C to get the polysulfide copolymer, which was stored in a plastic container.

EXAMPLE-4

0.2639g of styrene dibromide was mixed with 1.5646g of methylene dibromide taken in a round bottom flask and 20 ml of tetrahydrofuran solution was added to it. 1.1020g of K2S was dissolved separately in 10 ml of water and the resulting solution was added to the round bottom flask with continuous stirring. 0.036g of Cetyltributylphosphonium bromide was then added to the flask while continuing the stirring at 40 °C for a period of 16 hrs, when two distinct layers were formed inside the flask, benzene layer was separated from the aqueous layer using separating funnel and was washed three times with 10 ml of water. This was then dried over Ig of anhydrous magnesium sulphate for 1 hr. The moisture free liquid, obtained thereby, was subjected to distillation to remove tetrahydrofuran and 2.5 ml of petroleum ether was poured on the resulting viscous liquid with stirring. The precipitate, formed

thereby as a solid mass, was collected by funnel separation and was vacuum pump dried at 50 °C to get the polysulfide copolymer, which was stored in a plastic container.

The main advantages of the present invention are the following.

1.	The process of the present invention is simple and economical.

2.	The process does not require special equipments for temperature

control.

3.	The polysulfide copolymer, prepared by the present process of

invention exhibits melting point in the range of 59-125 °C, thereby

ensuring its easy processability for different industrial applications.

We claim :

1.  A process for the preparation of novel polysulfide copolymers which comprises:

a)	polymerizing alkali metal sulfide, dissolved in 4-10% w/v of water,

with  a  mixture of essentially styrene dibromide and  alkylene

dihalide in a mole ratio in the range of 1:0.11 to 1:9, the said

mixture being dissolved in 5-15% w/v, of a conventional organic

solvent in presence of a phase transfer catalyst such as herein

described at a temperature in the range of 15-40°C for a minimum

period of 8 hrs,

b)	subjecting the resulting mixture, as formed in step(a), to separation

by conventional method followed by aqueous washing of the

separated organic layer,

c)	treating the separated organic layer, as obtained I step (b), with

known drying agent to make it free from moisture, followed y

subjecting the moisture free substance to solvent removal by

known method,

d)	treating the resulting substance with 5-20% w/v, of conventional

non-solvent  and  subsequent  drying  by  known  method  at  a

temperature  in  the  range  of  15-50°C  to  obtain  polysulfide

copolymer.

2.  A process, as claimed in claim 1 wherein the alkali sulfide used is selected from sodium sulfide, potassium sulfide.

3.	A process as claimed in claims 1-2 wherein the dihalides used are

selected  from  styrenedibromide,  ethylenedibromide,  methylene

dibromide.

4.	A process as claimed in claims 1-3 wherein the mole ratio of the dihalide

mixture to the alkali metal sulfide used is I the range of 1:1 to 1:1.2.

5.	A process as claimed in claims 1-4 wherein the conventional organic

solvent  used  is  'selected  from  benzene,  chloroform,  toluene,

tetrahydrofuran.

6.	A process as claimed in claims 1-5 wherein the phase transfer catalyst

used  is  selected  from  Tetrabutylammonium  bromide,

Tetrabutylammoniumhydrogen  sulphate,  Cetyltrimethylammonium

chloride, Cetyltributylphosphonium bromide.

7.	A process as claimed in claims 1-6 wherein the amount of phase transfer

catalyst used is in the range of 0.25-2.00% w/v of dihalide.

8.	A process as claimed in claims 1-7 wherein the non-solvent used is

selected from methanol, ethanol, petroleum ether.

9.	A  process  for  the  preparation  of  novel  polysulfide  copolymers

substantially as herein described with reference to the examples.

Documents:

				1010-del-2001-abstract.pdf

				1010-del-2001-claims.pdf

				1010-del-2001-correspondence-others.pdf

				1010-del-2001-correspondence-po.pdf

				1010-del-2001-description (complete).pdf

				1010-del-2001-form-1.pdf

				1010-del-2001-form-18.pdf

				1010-del-2001-form-2.pdf

				1010-del-2001-form-3.pdf

« Previous Patent

Next Patent »

Patent Number	210860	

Indian Patent Application Number	1010/DEL/2001	

PG Journal Number	47/2007	

Publication Date	23-Nov-2007	

Grant Date	10-Oct-2007	

Date of Filing	28-Sep-2001	

Name of Patentee	COUNCIL OF SCIENTIFIC AND INDUSTRIAL RESEARCH	

Applicant Address	RAFI MARG, NEW DELHI-110001, INDIA.	

Inventors:

#	Inventor's Name	Inventor's Address	

1	SUBRAMANIAN SUNDARRAJAN	CENTRAL LEATHER RESEARCH INSTITUTE, ADYAR, CHENNAI-600020, INDIA.	

2	KALATHUR SABDHAM VANGEPURAM SRINIVASAN	CENTRAL LEATHER RESEARCH INSTITUTE, ADYAR, CHENNAI-600020, INDIA.	

PCT International Classification Number	C01B 017/00	

PCT International Application Number	N/A	

PCT International Filing date		

PCT Conventions:

#	PCT Application Number	Date of Convention	Priority Country	

1			NA	

© All Indian Patents, 2013-2021.

  Patent data available in the public domain from Indian Patents Office, Department of Industrial Policy and Promotions, Ministry of Commerce and Industry, Government of India.

File: patents/210876-coating-composition-for-chemical-grafting-of-oil-fuel-coolant-or-air-filter-material.html
Indian Patents. 210876:COATING COMPOSITION FOR CHEMICAL GRAFTING OF OIL,FUEL, COOLANT OR AIR FILTER MATERIAL

Indian Patents

Recently Granted Patents

  Recently Published Patents

Title of Invention	COATING COMPOSITION FOR CHEMICAL GRAFTING OF OIL,FUEL, COOLANT OR AIR FILTER MATERIAL

Abstract	The present invention primarily relates to a coating composition for chemical grafting of an oil, fuel, coolant or air filter material. The composition essentially comprises 20-40% by weight of a monomer, 20-40 % by weight of an alcohol based solvent, 20-40 % by weight of deionized, distilled or otherwise pure water, 4-15 % by weight of an ester, less than 6 % by weight, preferably less than 4 % by weight of a catalyst, and less than by 2 % by weight, preferably less than 1% by weight of a graft initiator. The balance comprises one or more adjunct ingredients.	

Full Text	The present invention relates to a coating composition for an oil, fuel, coolant or air filter material.

DETAILED DESCRIPTION OF THE INVENTION

The invention relates to a coating composition for the treatment of cotton (or other cellulose fibers or synthetics useful for filtration, in individual or sheet form), and the processes of manufacturing the coating composition and coated materials. The invention yields filter materials with chemical-high temperature resistance, excellent non-leaching properties and increased filtration efficiency for the removal of carbon, soot, silica, metal particles and other contaminants from fuel, oil, lubricants in general, coolants or air, associated with motor vehicles, engines, hydraulic equipment, automatic transmissions or related applications.

The invention is particularly described with respect to cotton fibers (including long strand compressed and uncompressed cotton), but it is to be understood that the invention is also eminently suited for use with other cellulose fibers (e.g., wood or other paper making fibers), synthetics (e.g., acrylics or polyesters), and mixtures or

combinations thereof. The coating composition may be applied to the fibers alone or to a nonwoven sheet or web made from the fibers.

The treated fibers, and nonwoven sheets or the like made therefrom, are particularly suitable for use in an oil reclamation devices, for example, like those  . manufactured by Puradyn Filter Technologies, Inc. of Boynton Beach, Florida, and as shown in U.S. patents 5,630,912, 4,943,352, 4,289,583, 4,227,969, and 4,189,351 (the disclosures of which are hereby incorporated by reference herein). The invention is also suitable for use with oil filters perse, and other components (including cotton wadding or other fibers) as shown in U.S. patents 5,591,330 and 5,718,258 (the disclosures of which are hereby incorporated by reference herein). The invention is suitable for use with primary and secondary full flow oil filters - for example, those where approximately 1400 gallons per hour of oil flow through the filter (which can be made of paper and non-paper type materials), primary and secondary fuel filters - for example, those where approximately 10 gallons per hour of fuel flow through the filter (which can be made of paper and non-paper type materials), transmission filters (which can be made of paper and non-paper type materials), coolant filters (which can be made of paper and non-paper filter materials), air filters (which can be made of paper and non-paper filter materials), and other types of filters.

In one embodiment, the invention relates to a polymeric coating composition for the treatment of cotton fiber that serves as a filter in an oil filtration system which keeps the oil clean by removing soot, solids, liquids and other contaminants, maintains the intended viscosity, drastically reduces additive consumption and enables the oil to provide maximum lubricity, cooling and sealing qualities, thus maximizing the life of the engine or equipment. The coating is developed using technology of chemical grafting

that involves the use of monomers, prepolymers, catalyst, graft initiator system and other ingredients. The resulting coating is used to treat cotton, other cellulose materials, synthetic materials and combinations thereof, and provides for graft-polymerization, thereby forming a polymeric film which is chemically bonded to the cotton fiber, other cellulose fibers, synthetics or combinations thereof with excellent adhesion, thereby imparting all the desired properties to the fiber in terms of increased filtration efficiency, for example, in an oil filtration system.

Among an oil's primary functions are lubricating and cooling equipment parts and engines. Oil reduces friction, enabling equipment and engines to operate smoothly and efficiently. The cleaner the oil, the longer the equipment and engines will last. There are many different kinds of oils, each formulated for a specific purpose and environment, and to have optimum viscosity and the most effective blend of additives. Although no two oils are exactly alike, all have one thing in common - they are susceptible to contamination. While serving its intended purpose, oil is exposed to high temperatures, carbon, soot; silica, metal particles, water, fuel and glycol. As oil becomes increasingly contaminated, oil life decreases until it can no longer protect, cool and lubricate the moving parts of the equipment or engine. When contamination is allowed to reach this level, the oil must be changed in order to minimize the equipment or engine damage. However, even the most careful change of oil leaves contaminants behind in the equipment or engine.

The most effective preventive maintenance development for equipment and engines is the improved/increased filtration efficiency of the filter element, and, hence, the need to treat the substrate material that is used as a filter element in an oil filtration system. Among the most important benefits that may result from the treated filter

element in the oil filtration system are the following: extended engine life, the reduction of oil purchase and disposal costs, the safe extension of oil drain intervals, the removal of problematic water, fuel and glycol, the removal and/or reduction of solid contaminants, increased engine and equipment efficiency due to clean or cleaner oil, and the overall improvement of engine efficiency.

The inventive graft formulation for the treatment of cotton fibers, other cellulose fibers, synthetics and combinations thereof provides: temperature resistance, chemical resistance, non-leaching properties, and increased filtration efficiency when used as a filter element in a high efficiency purification system for the removal of carbon, soot, silica, metal particles and other contaminants from oil, fuel, lubricants or air. The present invention involves the treatment of cotton fibers, other cellulose fibers, synthetics, or combinations thereof with a coating formulation comprising chemically grafting monomers/prepolymers, thereby resulting in a polymeric film strongly bonded to the cotton fiber, other cellulose fiber, synthetic for combination thereof. The treated material can not only be cotton, but also paper and synthetic paper, or a blend or combination of these materials.

The monomers and prepolymers are selected so that the polymeric film grafted onto the cotton fiber, other cellulose fiber, synthetics or combinations thereof results in an increase in filtration efficiency in the filtration system, along with increased temperature and chemical resistance, and non-leaching properties, i.e., the chemically grafted composition will not leach from the treated cotton or other material back into the filtered oil, fuel, lubricant or air. Using grafting technology, as discussed below, there is provided a type of chemical grafting via free radicals formation and subsequent attachment of monomers/ prepolymers to the substrate material, so that the coating

composition will be permanently attached to the cotton, other cellulose, synthetic or combination substrate without affecting the inherent structured properties of the cotton, other cellulose, synthetic or combination.

Mechanism of Chemical Grafting of Monomers/Prepolvmers

The following mechanism is explained with respect to cotton, but is equally applicable to other cellulose materials, synthetic materials (acrylics or polyesters) or combinations thereof.

Cotton is the major textile fiber and an importance source of cellulose which constitutes 88-96% of the fibrous material. Cellulose is a natural carbohydrate high polymer (polysaccharide) consisting of anhydroglucose units joined by an oxygen linkage to form long molecular chains that are essentially linear (Fig 1).

(Figure Removed)Cellulose Molecule (Fig. 1)

Chemical grafting of cellulose can be described as a process consisting of activating the cellulose molecule, attaching monomers to the reactive sites followed by

chain propagation, whereby polymer branches are formed that are attached to the main cellulose molecule.

In the case of a cellulose molecule, the chemical grafting is carried out via the abstraction of a hydrogen atom from the hydroxyl group of the molecule. The cellulose molecules have active labile hydrogen atoms in the groups (-CH2OH) which can be activated in the presence of a graft initiator ("G.I." or "Gl") giving rise to free radicals ("x"). The free radicals thus produced in the process initiate graft polymerization. The series of reaction steps involved in graft polymerization of cellulose fibers are as follows

(Figure Removed)In the presence of vinyl monomers, the cellulose radical produced in the process initiates the graft polymerization:

(Figure Removed)Where x is either - OR  or

0

II

C-OR

And where R is allyl, phenyl or alkyl groups, said alkyl group typically being of from 1 to 10 carbon atoms.

The graft initiator ion starts the action and the whole process behaves like an autocatalytic one. A very small amount of graft initiator ion (10-100 ppm) is therefore sufficient to carry out the process of graft polymerization.

All of the foregoing reactions take place in the presence of peroxide which

concurrently regenerates the graft initiator forming a free radical as shown in the reaction below:

ROOH + GI→ RO+OH'+ Gl+	(4)

Peroxide

Where R is allyl, phenyl or alkyl group, said alkyl group typically being of from 1 to 10 carbon atoms.

The graft propagation shown in step (3) above may be terminated by radical combination, which may occur in one of two ways - via step (5) or step (6):

Step (5) shows the final product when termination is a result of a

combination of one of the free radicals with one of the polymerized

substrate radicals.

Step (6) shows the product when termination is caused by combination of

two polymerized substrates radicals.

The end product of both the steps (5) and (6) is the grafted cellulose fiber with all the desired properties imparted to it.

(Figure Removed)

 The graft initiator may consist of the metal ions system Fe-1+++, Fe++, Ag+, Co++ or Cu++. The peroxide should be chosen from the water soluble catalysts such as hydrogen peroxidem, urea peroxide, ammonium persulfate, potassium persulfate and/or sodium metabisulfate. The monomers and prepolymers have side functional groups X, which may react between themselves and with additional prepolymers included into the formulation, forming a graft cross-linked organic coating. The

functional groups of the monomers and prepolymers should consist of hydroxyl groups, carboxyl groups, secondary and/or tertiary amino groups. The molecular ratio of the functional groups of the reactive components are so adjusted that no free groups are left after the reaction is over. The physical and chemical properties of the prepolymers and monomers included in the formulation have been selected so that, when grafted onto the cotton fabric, they impart high temperature resistance, chemical resistance, non-leaching properties, and increased filtration efficiency for removal of carbon, soot, silica, metal particles and other contaminants from, for example, oil in an oil filtration system.

The chemical grafting of this invention includes prepolymers, monomers and/or copolymers.

A greater understanding of this invention will be achieved by careful consideration of the following non-limiting Examples.

Example 1

Formulation

Ingredients	Parts Bv Weight

Freetex 695 - polyacrylamide polymer  -1.5

Hot water (80°C)	-98.5	0.1

Troysan polyphase AF-1 (bacteriacide)  - 0.1

Deionized water (DIW)	34.5

Mono 2-acrylamido-2-methyl propane sulfonic

acid salt 50% aqueous solution (AMPS 2403)	40.0

Isopropyl alcohol (IPA)	37.5

Monomer HEMA - 2-hydroxy ethyl methacrylate	10.5

Ammonium persulfate (10% solution)	1.0

Sodium metabisulfate (10% solution)	1.0

Hydrogen peroxide (0.1 % solution)	0.01

Silver nitrate (0.1 % solution)	0.01

The foregoing ingredients were used in the stated amounts and in the stated order as follows. First, the preselected amount of Freetex 695 is wet with methanol for

about fifteen to thirty minutes under ambient conditions. Then, the wet Freetex 695

(without any excess methanol) is added to the preheated "Hot water" identified above

(80°C) in a container with continuous agitation until it is dissolved. The resulting solution is allowed to cool (for about ten minutes) to room temperature. Next, the bacteriacide (Troysan polyphase AF-1) is added to the solution. This resulting Freetex mixture is then premixed with the deionized water. All of the other ingredients are then added to the mixture in the stated amounts and in the stated order under ambient conditions and while agitating the mixture (e.g., using mild agitation in a mixer). After all of the ingredients are well mixed (approximately five to ten minutes), the resulting formulation is ready for treating the cotton fibers.

The pot life of the resulting formulation is about five to six hours. Thus, the cotton fibers should be treated with the resulting formulation prior to five to six hours from its creation. If the formulation begins to gel, it should not be used.

The resulting formulation was applied to commercially available 100% long strand unbleached, compressed cotton, i.e., the formulation was applied to cotton by dipping or immersing the cotton in the formulation, squeezing the cotton to remove excess formulation (e.g., squeezing the cotton by inserting it into a ringer having two rotating rollers), and curing the graft coated cotton at about 250 degrees F (about 121 degrees C) for about thirty (30) minutes in a standard commercially available oven. The treated cotton was then used as a filter material.

Example 2

Formulation

Ingredients	Parts Bv Weight

PKFE (30% in MEK/cellosolve acetate, 1:1)	30.0

Polyketone K-1717B (30% in cellosolve acetate)	7.5

Cymel 303	5.0

MEK	35.0

Cellosolve Acetate	35.0

Butyl Carbitol	10.0

BYK 300	0.04

Cycat 4040	0.05

Silwet L77	0.25

Silane A-1100	.016

PS 072-KG (Dimethysiloxane, Ethyl Oxide	1.7

Propylene Oxide copolymer)

Silver perchlorate (0.1 % in MEK)	0.01

Using the above ingredients and amounts (based on grams), the primary resin (PKFE) was dissolved in 30% MEK/cellosolve acetate 1:1, and was placed with polyketone prepolymer (polyketone K-1717B 30% in cellosolve acetate) in a container. To this combination, the above identified monomers, prepolymers, catalyst, graft initiator and other ingredients were added to the container. The ingredients were used in the concentration ratios and in the order indicated above. Under ambient conditions, the contents were stirred to a uniform solution. The resulting formulation was then applied to commercially available 100% long strand unbleached, compressed cotton, i.e., the formulation was applied to cotton by dipping or immersing the cotton in the formulation, squeezing the cotton to remove excess formulation, and curing the cotton at about 250 degrees F for about thirty (30) minutes in a standard commercially available oven. The treated cotton was then used as a filter material.

Example 3

Formulation

Ingredients	Parts Bv Weight

Helastic WO-8061	52.0

Helastic WO-8079	10.0

DIW	38.0

Ecco-Res u-78	15.0

APSv-soft	10.0

APG-9kn	10.0

Ammonium 14% in water (adjust pH to 8.0-8.5)	1.0

Silver Nitrate (0.1 % in H2O)	0-1

Urea peroxide (0.1 % in H2O)	0.1

Like the process of the foregoing example, a precalculated quantity of aqueous acrylic resin binder was placed in a container. The monomers, prepolymers, catalyst, graft initiator system and other ingredients of the above formulation were added to the container. The ingredients were used in the concentration ratios and in the order indicated above. Under ambient conditions, the contents were stirred to a uniform solution. The resulting formulation was then used to treat cotton in the same manner as described above, including curing at 250 degrees F for thirty (30) minutes. The treated cotton was then used as a filter material.

Example 4

Formulation

Ingredients	Parts Bv Weight

AMPS 2403 Monomer (50% aqueous solution)	30.0

IPA	25.0

DIW	23.0

HEMA (97% solution)	7.0

10% ammonium persulfate	1.0

10% sodium metabisulfate	1.0

Freetex 695 (wet with methanol) -1.5

Hot water (80 degrees C)  - 98.5

dissolve Freetex and hot water with agitation,	'0.1

cool down and add:

Troysan Polyphase AF-1  - 0.1

Like the process of the foregoing example, a precalculated quantity of monomer, AMPS 2403 - (2-Acrylamido-2-Methyl Propane Sulfonic Acid Sodium Salt 50% aqueous solution), was placed in a container. The other ingredients of the above formulation were then added to the container. The ingredients were used in the concentration ratios and were added in the order indicated above. Under ambient conditions, the contents were stirred to a uniform solution. The resulting formulation was then used to treat cotton in the same manner as described above, including curing at 250 degrees F for thirty (30) minutes. The treated cotton was then used as a filter material.

In the foregoing examples, a specified quantity of cotton fiber (5-10 pounds or more, as is desired) was immersed in the formulation under ambient conditions and within six to eight hours of preparing the formulation. The cotton was then removed from the immersion, squeezed to remove excess formulation, and then subjected to curing at 250 degrees F for 30-40 minutes. The cured cotton fiber is then ready to be used as a filter element for the filtering of oils, fuels, lubricants, coolants air and similar fluids and gases. It is preferred to the treat the cotton (or other cellulose material,

synthetic material or combination thereof) with the formulation immediately after production of the chemical grafting formulation.

In the foregoing examples, the trade named products have the following generic descriptions and functions:

Cymel 303 Resin - hexamethoxymethyl melamine, crosslinking agent for phenoxy resin and polyketone, thereby giving strength to the fiber.

Silane A-1100 - gamma-aminopropyltriethoxysilane, adhesion promoter.

BYK 300 - wetting agent.

Silwet L77 - surfactant and wetting agent, helps to maintain the rheology of the formulation.

Cycat 4040 - paratoluene sulfonic acid, catalyst for low temperature reactions.

PS072-KG - hydrophilic silicone, helps to increase the hydrophilic properties of the fiber.

Helastic WO-8061 - aqueous acrylic resin binder (acrylic copolymer), acts as a binder

Helastic WO-8079 - aqueous suspension of a high molecular weight silicone, it is an acrylic copolymer that acts as a binder.

Ecco-Res U-78 - aliphatic polyurethane, acts as binder.

APS V-soft - silicone softener to impart softness to the fiber.

APG 9kn - fluoro chemical, acts as a lubricant so as to increase the flow of the oil.

Freetex 695 - melamine prepolymer, a polyacrylamide, having a high mean molecular weight of about sixteen million, a bulk density of about 675-770 kg/M3, a 5.5-7.5 pH of 0.2% solution at 25°C, and which acts as a binder as well as absorber of solid

particles from the oil.

AMPS 2403 monomer - 2-acrylamido-2-methylpropanesulfonic acid sodium salt (50% aqueous solution), having a molecular weight of 229. It has the following formula. It is a monomer which imparts rheology control in terms of hydrolytic and thermal stability.

(Formula Removed)

HEMA - 2-hydroxyethyl methacrylate, a monomeric methacrylate ester. , It has the following formula.

(Formula Removed)

Sodium metabisulfite, 97% - sodium metabisulfite, also known as disodium disulfite and disodium pyrosulfite. It is a catalyst.

Ammonium persulfate, 98% - ammonium peroxodisulfate, also known as ammonium peroxydisulfate. It is a catalyst.

Troysan polyphase AF-1 , EPA Registration No. 5383-1 8, is a broad spectrum, liquid, non-metallic fungicide, bacteriacide; its active ingredient is 3-iodo-2-propynyl butyl carbamate.  Troysan polyphase is manufactured under U.S. Patent 3,923,870 and 4,276,21 1 (the disclosures of which are hereby incorporated by reference herein).

PKFE - phenoxy resin, having a high molecular weight and low residual volatiles. It has the following formula.

(Formula Removed)Cotton - 100% long strand unbleached, compressed cotton.

Utilizing the methods described above of chemically grafting monomers and prepolymers to cotton, other cellulose materials, synthetics (e.g., acrylics or polyesters), or combinations of the foregoing by a free radicals formation, fibers having increased filtration efficiency, high temperature and chemical resistance, and non-leaching properties are produced. The fibers may be in compressed form or loose form, and used in those forms as a filtration media (such as disclosed for the loose cotton fibers in U.S. Patent 5,591,330, the disclosure of which is hereby incorporated by reference herein), or the fibers may be produced into a nonwoven web or sheet form, with grafting taking place either prior to nonwoven formation, or, where appropriate, after formation of the nonwoven. Nonwoven sheets so produced may then be used as a filtration media, for example, in oil, fuel, lubricant, coolant or air filters, particularly for vehicular use, but also for use with hydraulic equipment, automatic transmissions, engines, whether stationary or mobile, or the like.

The invention also relates to the filtration media produced by practice of the method as described above, the filtration media comprising: compressed or uncompressed cotton, other cellulose fibers, synthetics (e.g., acrylic or polyester fibers), or combinations of the foregoing; substantially loose cotton, other cellulose fibers, or acrylic or polyester fibers, or the like; or such fibers formed into nonwoven

webs utilizing conventional techniques. The filtration media so produced may be used in any of the systems or devices as described in the aforementioned patents. The invention also relates to the systems or products of the aforementioned patents which utilize the filtration media according to the present invention.

The percentage of polymers, monomers, graft initiator systems and catalysts depend upon the particular fibers treated, the particular circumstances under which the fibers will be used for filtration, what form the fibers will be in during filtration, and other variables. For example, for one particular coating system, a formulation may be utilized comprising about 30-50% by weight (e.g., about 38%) aqueous acrylic resin binder, about 3-11% (e.g., about 7%) high molecular weight silicone in an aqueous suspension, about 20-40% (e.g., about 28%) deionized, distilled or otherwise pure water, about 5-16% (e.g., about 11%) binder (such as an aliphatic polyurethane), and about 3-11% (e.g., about 7%) each of a softener to impart softness to the fibers (e.g., a silicone softener), and lubricant to increase the flow rate of the oil (e.g., a fluoro chemical), and small amounts (less than 1% of each) of a catalyst and a graft initiator (such as urea peroxide and silver nitrate). Preferably, the pH is adjusted so that it is basic, with a preferred pH range of about 7.5-9, e.g., about 8.25. Curing is preferred, typically at a temperature of between about 100-130°C, but low enough so as not to adversely affect the fibers being treated.

Monomers in the range of 0.1 to 50% may be used in the composition.

In another example of a coating system, a formulation may be utilized comprising about less than 1% by weight (e.g., about 0.08%) of a polyacrylamide prepolymer dissolved in hot water (between 60-100°C) with a bacteriacide added thereto, about 20-40% (e.g., about 28%) deionized, distilled or otherwise pure water,

about 20-40% (e.g., about 32%) mono 2-acrylamido-2-methyl propane sulfonic acid salt 50% aqueous solution, about 20-40% (e.g., about 30%) solvent such as isopropyl alcohol, about 4-15% (e.g., about 8%) monomer ester such as 2-hydroxy ethyl methacrylate, about less than 2% (e.g., about 0.8%) of a catalyst such as ammonium persulfate (10% solution), about less than 2% (e.g., about 0.8%) of a catalyst such as sodium metabisulfate (10% solution), about less than 2% (e.g., about 0.008%) of a catalyst such as hydrogen peroxide (0.1% solution), and about less than 2% (e.g., about 0.008%) of a graft initiator such as silver nitrate (0.1% solution). Curing is preferred, typically at a temperature of between about 100-130°C, but low enough so as not to adversely affect the fibers being treated.

In this disclosure, it is to be understood that all ranges and formulation amounts are approximate, and that all smaller ranges within a broad range are specifically provided. For example, an amount of deionized water between about 20-40% includes 21-36%, 30-39%, 25-28%, and all other narrower ranges within the broad range. The same holds true for all other ranges used in this disclosure.

While the invention has been described in connection with what is presently considered to be the most practical and preferred embodiment, it is to be understood that the invention is not to be limited to the disclosed embodiment, but on the contrary, is intended to cover various modifications and equivalent arrangements included within the spirit and scope of the appended claims.

We claim:

1.	A coating composition for chemical grafting of an oil, fuel, coolant or air filter

material, the composition comprising:

(a)	20-40% by weight of a monomer such as herein described,

(b)	20-40 % by weight of an alcohol based solvent such as herein described,

(c)	20-40 % by weight of deionized, distilled or otherwise pure water,

(d)	4-15 % by weight of an ester such as herein described,

(e)	less than 6 % by weight, preferably less than 4 % by weight of a catalyst such

as herein described, and

(f)	less than by 2 % by weight, preferably less than 1% by weight of a graft

initiator such as herein described.

(g)	the balance if any consisting of one or more adjunct ingredients such as herein

described.

2.	A composition as claimed in claim 1, wherein said adjunct ingredient is selected from

the group consisting of a prepolymer such as herein described, a bactericide such as

herein described, and any mixture thereof.

3.	A composition as claimed in claim 2 wherein said prepolymer is used in an amount of

comprises of up to 0.5 % by weight and preferably is a polyacrylamide polymer.

4.	A composition as  claimed in claim 1 wherein the monomer is 2-acrylamido-2-

methylpropanesulfonic acid sodium salt, 50% aqueous solution.

5.	A composition as claimed in claim 1 wherein the ester is selected from a monomeric

methacrylate ester and 2- hydroxyethyl methacrylate.

6.	A composition as claimed in claim 1 wherein the catalyst is selected from the group

consisting of hydrogen  peroxide, urea peroxide,  ammonium  persulfate,  potassium

persulfate, sodium metabisulfite and any mixtures thereof, preferably urea peroxide.

7.	A composition as claimed in claim 1 wherein said bactericide is used in an amount of

up to 0.5 % by weight.

8.	A composition as claimed in claim 7 wherein the bactericide is a carbamate.

9.	A composition as claimed in claim 1 wherein said alcohol based solvent is isopropyl

alcohol.

10.	A composition as claimed in claim 1 wherein said graft initiator is at least one selected

from metal ion systems containing Fe+++, Fe++, Ag+, Co++, Cu++, and any mixture

thereof.

11.	A composition as claimed in claim 1 wherein said graft initiator is silver nitrate.

12.	A filter for oil, fuel, coolant or air, said filter comprising a filter substrate and a

coating composition of any preceding claim chemically grafted thereon.

Documents:

				in-pct-2002-967-del-abstract.pdf

				in-pct-2002-967-del-assignment.pdf

				in-pct-2002-967-del-claims.pdf

				in-pct-2002-967-del-correspondence-others.pdf

				in-pct-2002-967-del-correspondence-po.pdf

				in-pct-2002-967-del-description (complete).pdf

				in-pct-2002-967-del-form-1.pdf

				in-pct-2002-967-del-form-13.pdf

				in-pct-2002-967-del-form-18.pdf

				in-pct-2002-967-del-form-2.pdf

				in-pct-2002-967-del-form-3.pdf

				in-pct-2002-967-del-form-5.pdf

				in-pct-2002-967-del-gpa.pdf

				in-pct-2002-967-del-pct-210.pdf

				in-pct-2002-967-del-pct-331.pdf

				in-pct-2002-967-del-pct-408.pdf

				in-pct-2002-967-del-pct-409.pdf

				in-pct-2002-967-del-pct-416.pdf

				in-pct-2002-967-del-petition-137.pdf

				in-pct-2002-967-del-petition-138.pdf

« Previous Patent

Next Patent »

Patent Number	210876	

Indian Patent Application Number	IN/PCT/2002/00967/DEL	

PG Journal Number	45/2007	

Publication Date	09-Nov-2007	

Grant Date	12-Oct-2007	

Date of Filing	01-Oct-2002	

Name of Patentee	PURADYN FILTER TECHNOLOGIES INCORPORATED	

Applicant Address	SUITE 100, 3020 HIGH RIDGE ROAD, BOYNTON BEACH, FL 33426, U.S.A.	

Inventors:

#	Inventor's Name	Inventor's Address	

1	HOROWITZ CARL	C/O POLYMER RESEARCH CORP. OF AMERICA, 2186 MILL AVENUE, BROOKLYN, NY 11234, U.S.A.	

2	ZILBERMAN LINA	C/O POLYMER RESEARCH CORP. OF AMERICA, 2186 MILL AVENUE, BROOKLYN, NY 11234, U.S.A.	

3	THOTTATHIL PAUL	C/O POLYMER RESEARCH CORP. OF AMERICA, 2186 MILL AVENUE, BROOKLYN, NY 11234, U.S.A.	

4	SANDUJA MOHAN L.	C/O POLYMER RESEARCH CORP. OF AMERICA 2186 MILL AVENUE, BROOKLYN, NY 11234, U.S.A.	

PCT International Classification Number	C08K 3/20	

PCT International Application Number	PCT/US01/13663	

PCT International Filing date	2001-04-30	

PCT Conventions:

#	PCT Application Number	Date of Convention	Priority Country	

1	60/2003,343	2000-04-28	U.S.A.	

© All Indian Patents, 2013-2021.

  Patent data available in the public domain from Indian Patents Office, Department of Industrial Policy and Promotions, Ministry of Commerce and Industry, Government of India.
