Repository: anandvc/allindianpatents

File: patents/210888-bleaching-composition-and-a-method-of-bleaching-a-substrate.html
Indian Patents. 210888:BLEACHING COMPOSITION AND A METHOD OF BLEACHING A SUBSTRATE

Indian Patents

Recently Granted Patents

  Recently Published Patents

Title of Invention	BLEACHING COMPOSITION AND A METHOD OF BLEACHING A SUBSTRATE

Abstract	The invention relates to catalytically bleaching substrates, especially laundry fabrics, with atmospheric oxygen or air. A method of bleaching a substrate is provided that comprises applying to the substrate, in an aqueous medium, a specified ligand from a selected class which forms a complex with a transition metal, the complex catalysing bleaching of the substrate by atmospheric oxygen. Also provided is an aqueous bleaching composition substantially devoid of peroxygen bleach or a peroxy-based or generating bleach system. Also provided is a method of treating a textile such as a laundry fabric whereby a complex catalyses bleaching of the textile by atmospheric oxygen after the treatment. The catalyst may be used in dry form, or in a liquor that is then dried, such as an aqueous spray-on fabric treatment fluid or a wash liquor for laundry cleaning, or a non-aqueous dry cleaning fluid or spray-on aerosol fluid. The method can confer cleaning benefits to the textile after the treatment. Also provided is a dry textile having a catalyst applied or deposited thereon, whereby bleaching by atmospheric oxygen is catalysed on the textile.	

Full Text	FORM 2

THE PATENTS ACT, 1970

(39 of 1970)

COMPLETE SPECIFICATION

[See section 10; Rule 13]

METHOD AND APPARATUS FOR DATA TRANSFER

TREK 2000 INTERNATIONAL LIMITED, A COMPANY ORGANIZED AND EXISTING UNDER THE LAWS OF SINGAPORE, WHOSE ADDRESS IS 30 LOYANG WAY, # 07-13/14/15 LOYANG INDUSTRIAL ESTATE, SIGAPORE 508769.

THE FOLLOWING SPECIFICATION PARTICULARLY DESCRIBES THE NATURE OF THIS INVENTION AND THE MANNER IN, WHICH IT IS TO BE PERFORMED.

Method and Devices for Data Transfer

The present invention relates to methods and apparatus for wireless transfer of data between a computer and one or more electronic devices 5 external to the computer but which can usefully communicate data to and/or from the computer. Examples of such an electronic device include a camera, a video camera, a organiser, an MP3 player, or a PDA (personal assistant). Such external electronic devices are frequently termed "slave devices".

There is an increasing demand for portable devices which combine 10 high power with small size and lightness. Although modem processors can be miniaturised while retaining their ability to handle large volumes of data, the size of the portable devices limits their memory capacity. Users who require a larger memory capacity presently have to transfer the data to a separate memory medium, such as a compact flash card, a multimedia card, a memory 15 stick, smart media, etc, having a physical connection to the portable device. Since a vast array of storage media may be used, compatibility is a serious issue. It may be particularly difficult to keep an existing computer system up-to-date and fully compatible when new portable devices are added to it.

The present invention seeks to provide new and useful methods and 20  apparatus for transferring data between electronic devices, and in particular to facilitate communication between  a computer device and one or more external portable electronic devices, and/or between those external devices.

In general terms the invention proposes that a data storage apparatus

includes a wireless transceiver for selectively entering communication with a

25  computer device or one of the external electronic devices. When the storage

apparatus is communicating with any of the devices, it can transmit to that

device any data stored in its memory for transmission to that device.

2.

Furthermore, the  storage apparatus can  receive from that device,  and transmit to its memory, data to be relayed to another of the devices.

The storage apparatus may thus "bridge" the gap between the external devices and the computer device. Since the storage apparatus is substantially 5 devoted to storage of data, it can accommodate a memory which is larger than in most other portable electronic items, for example a memory of at least 1GB, at least 10GB or at least 20 GB. The memory of the storage apparatus can be, for example, a magnetic disk drive or any other suitable non-volatile memory device, such as an electrically erasable programmable read only 10 memory (EEPROM), a ferroelectric random access memory (FRAM), a magetoresistive random access memory (MRAM), or any other memory device which may become available in the future.

The wireless transceiver preferably operates by electromagnetic waves, and most preferably by RF or infra-red waves. In the former case, the 15 transceiver may consist of an aerial and RF interface circuitry. Irrespective of the wireless waves employed, the transceiver may use any protocol presently in existence or which may become available in the future, for example it may be capable of sending and/or receiving signals in at least one of (i) IEEE802.11, (ii) Bluetooth, or (iii) irDA.

20	It is also possible that the storage apparatus may be capable of

receiving/transmitting in multiple formats, so that rt can interpret between two slave devices which use different formats.

Preferably, any external unit which includes an internal memory is

arranged, upon that internal memory becoming full, or at least the amount of

25  data passing a predefined limit, to initiate communication with the data

storage apparatus, so that the data can be transferred to the data storage

apparatus.

3

Preferably  all  communications  carried  out  by the  data  storage

apparatus include a process of establishing the identify of the other device

(computer device or slave device) using an ID code received from that device

and compared with list of ID codes stored internally by the data storage

5  device.

Specifically, a first expression of the invention is a method of transferring data within a system including a computer device, a transfer apparatus and one or more external devices, each of the computer device and external devices including wireless communication means, and the 10 transfer apparatus comprising a processor, a memory and wireless transceiver means,

the method including the steps of:

a first one of the devices transmitting a wireless signal to the transceiver means including data for transmission to a second one of the 15  devices,

the processor storing the data in the memory, and

the processor using the transceiver means to transmit the data to the second device.

A second expression of the invention is a data transfer apparatus for a 20  system comprising a computer device and one or more external electronic devices, each of the computer device and external devices including wireless communication means, the apparatus comprising:

wireless transceiver means for receiving and transmitting wireless signals;

25	a processor; and

4

a memory;

the processor being arranged, upon receipt by the transceiver means of a wireless signal from a first one of the devices containing data for relay to a second one of the devices, to store that signal in the memory, and, upon 5 subsequently establishing communication with the second device, to transmit the data to the second device.

Further preferred features of the invention will now be described for the sake of example only with reference to the following figures, in which:

Figure 1  shows a system including a master storage apparatus 10  according to the invention, a PC and a plurality of slave devices;

Figure 2 shows the structure of the master storage apparatus of figure 1;

Figure 3 is a flow diagram of the operation of the master storage apparatus of figure 1 in the case that a write request signal is received from a 15  slave device;

Figure 4 shows the operation of the master storage apparatus of figure 1 transmitting data to a slave device;

Figure 5 shows the operation of the master storage apparatus of figure 1 transmitting data to the PC.

20	Referring to Figure 1, a system embodying the invention includes a PC

1 having an aerial 3. The system also includes a master storage apparatus 5, having an aerial 7. The system further includes a plurality of electronic ("slave") devices 9 which are external to the computer device 1 and spatially separated from it, but which may usefully communicate data to and/or from

25  the PC 1.  Each external device 9 has an aerial 11. For simplicity only two

5

slave devices 9 are illustrated in Figure 1. The master storage apparatus 5 and each of the external devices 9 are portable. For example, their weight is preferably less than 1 kilogram each, and each preferably includes an internal power source such as a battery.

5	The PC 1 and the master storage apparatus 5 can communicate using

the aerials 3, 7. Similarly, the master storage apparatus 5 and the external devices 9 can communicate using the aerials 7, 11. Both forms of communication may be using any of the communication protocols IEEE802.11, Bluetooth, irDA, etc. As described below, any of the slave 10 devices 9 can send data selectively to the PC 1 or to any of the other slave devices 9 via the master storage apparatus 5. The PC 1 can send data to a selected one of the slave devices 9 via the master storage apparatus. All of this communication is digital, and the storage module 30 is for digital data. In addition, it is possible that the data may be sent in an encrypted form.

15	Note that at least one (and possibly all) of the slave devices 9 may not

require two-way communication with other slave devices 9 or the PC 1. For example, in the case of a slave device 9 which is a digital camera, the data transmitted via the master storage device 5 may largely (or exclusively) be from the digital camera to the PC 1.

20	Turning to Figure 2, the master storage apparatus 5 includes an aerial

7, RF interface circuitry 10, a micro-controller 20 (e.g. a microprocessor), and a storage module (memory) 30. Upon receipt of a signal by the aerial 7, it is processed by the RF interface circuitry 10, and transmitted to the micro¬controller 20.  The micro-controller 20 controls writing of data to the storage

25 module 30, and reading of data from the storage module 30. It can further control the RF interface circuitry 10 to cause a signal to be transmitted using the aerial 7.

6

Some (usually all) of the external devices 9 include an internal memory having a capacity less than that of the storage module 30. For example, the storage capacity of each of the internal memories of the external devices 9 may be at most one tenth of that of the storage module 30. In the case that

5 one of the external devices 9 accumulates an amount of data which threatens to surpass the capacity of the internal memory of the slave device 9, the slave device 9 emits a "write request" signal to the master storage apparatus 5, requesting that communication is established between that slave device 9 and the master storage apparatus 5 so that data can be transferred to the storage

10  module 30.

Figure 3 is a flow diagram of the operation of the master storage apparatus 5 in the case that the master storage apparatus 5 receives a "write request" signal from a slave device 9 indicating that it has data to be written into the storage module 30. Beginning at the top of the Figure 3, the master 15 storage apparatus 5 is initially in a "waiting state", in which the RF Interface Circuitry 10 is sensitive to signals, and the master storage apparatus 5 is also sensitive to other commands, such as keystrokes on a keypad of the storage apparatus.

When the aerial 7 receives a write request signal from the external 20 device 9, the RF Interface circuitry 10 receives it, and sends it to the micro¬controller 20. The micro-controller 20 recognises the received signal as a write request signal emanating from the slave device 9, indicating that the slave device 9 wishes to write data to the storage module 30. The micro¬controller 20 examines the write request signal to determine whether a slave 25 ID contained in the signal corresponds to one of a predetermined list of ID signals. If it does not, then the master storage apparatus 5 generates an error message. For example, this may be an error message on a screen. Alternatively or additionally, it may be a radio message transmitted from the master storage apparatus 5, for example for recognition by the slave device 9

7

which sent the write signal. Alternatively, if the ID contained in the write request signal corresponds to one of the predetermined list of IDs, then the micro-controller 20 has established the identity of the slave device 9. In this case the micro-controller 20 creates a directory in the storage module 30 5 associated with the stave device 9, establishes a communication link to thai slave device 9 to read data from it, and writes that data into the directory for that slave device. The master storage apparatus 5 then returns to the waiting state.

Turning to Figure 4, the process is illustrated in which a master storage 10 apparatus 5 sends data to a slave device 9. As in Figure 3, the master storage apparatus 5 is initially in a waiting state. A user keys in a command to transit data to one of the slave devices 9 using a keypad on the master storage apparatus 5, and this ID is sent to the micro-controller. The micro¬controller 20 instructs the RF interface to send a "read offer" signal using the 15 aerial 7 to the indicated slave device 9, which may respond by transmitting back to the RF interface an "read accept" signal including its ID code. The micro-controller 20 compares the ID code with a predetermined list of ID signals, thereby confirming the identity of the slave device 9. If the identity of the slave device 9 cannot be determined, the master storage apparatus 5 20 generates an error message and returns to the waiting state. Alternatively, if the identity of the slave device 9 has been determined, then the micro¬controller 20 searches the storage module 30 and extracts data stored there for transmission to that slave device 9. The micro-controller 20 then controls the RF Interface Circuitry 10 to broadcast the data to the slave device 9.

25	Turning to Figure 5, a flow diagram of the operation of the master

storage apparatus 5 is shown in the case of writing data to the PC 1. As in Figure 3 and Figure 4, the initial state of the master storage apparatus 5, at the top of Figure 5 is a waiting state. Upon a command being keyed into the master storage device 5, the micro-controller 20 instructs the RF interface 10

8

to send a "read offer" signal to the PC 1, indicating that the master storage device 5 wishes to transmit data to the PC 1. If the PC 1 is able to accept the data, the PC 1 generates a "read accept" signal including the ID of the PC. The signal is received by the aerial 7 and sent by the RF Interface Circuitry 10

5 to the micro-controller 20. The micro-controller 20 compares the ID with a copy in its own memory. If the comparison is incorrect, the master storage apparatus 5 generates an error message, such as by controlling the RF Interface Circuitry 10 to broadcast an error message to the PC 1. Alternatively, if the ID of the PC 5 is recognised, the micro-controller 10

10 accesses the storage module 30, and controls the RF Interface Circuitry 10 to broadcast all of the data in the storage module 30 which is to be relayed to the PC 1. The PC 1 can read directory on master storage device 5 and select some or all of the files from the device 5.

The process of writing data from the PC 1 to the master storage device 15 5 is broadly similar to that described above in relation to Figure 3. The PC 1 sends a write request signal to the master storage device 5 containing an ID code for the PC 1. The master storage device 5 verifies the identity of the PC 1 by comparing the code with an internal record of the ID code for the PC 1 (if the two do not match an error message is sent). The master storage device 5 20 then enters communication with the PC 1 in which data is sent to the master storage device 5 and transmitted to the storage module 30.

Although the invention has been explained above with reference to only a single embodiment, many variations are possible within the scope of the invention as will be clear to a skilled person.

25	For example, the master storage apparatus 5 may be capable of

communicating in multiple communication protocols (standards), according to which protocol(s) are acceptable to the device with which it is communicating at any moment. For example, if the PC 1 requires communication in a first

9

protocol, one or more of the slave devices 9 require communication in a second protocol, and one or more other of the slave devices 9 require communication in a third protocol, the master storage apparatus 5 may be capable of communication in any of these protocols. As described above, the

5 process of establishing cdmmunication with the PC 1 or any of the slave devices 9 includes establishing the identity of the PC 1 or that slave device 9, and the master storage apparatus may use this identity to determine the protocol which should be used. For example, the master storage apparatus 5 may include a look-up table of communication protocols appropriate for each

10 of its possible communication partners, and, having established the identity of the PC 1 or slave device 9 with which it is presently communicating, the master storage apparatus may access the look-up table to determine the corresponding communication protocol. That communication protocol may then be used to control the operation of the RF Interface circuitry 10.

15	Furthermore, although the mode of wireless communication used in the

embodiment is radio comndunication, the communication may alternatively be

conducted by any other form of communication which does not employ wires

(or other cables), such as infra-red signalling or microwave signalling. It may

even employ ultrasound signalling. In the case that the PC and the external

20  devices do not all employ the same wireless communication mode (e.g. the

PC may use RF communication, while one or more of the external devices

may use infra-red signals, and one of more others use microwave signalling),

the master storage apparatus of the invention may be provided with multiple

transceiver means, each for a respective wireless communication mode.

10

WE CLAIMS

1.	A method of transferring data between a plurality of electronic devices

including a computer device, a portable transfer apparatus and one or

more external devices external to the computer device, each of the

computer device and the external devices including wireless

communication means, and the transfer apparatus comprising a

processor, a non-volatile memory having a capacity of at least 1 GB

and wireless transceiver means,

the method including the steps of:

a first one of the devices transmitting a wireless signal to the transceiver means including data for transmission to a second one of the devices,

the processor storing the data in the memory, and

the processor using the transceiver means to transmit the data to the second device.

2.	A method according to claim 1 in which the first device is one of the external devices and the second device is the computer device.

3.	A method according to claim 1 in which the first device is the computer device and the second device is one of the external devices.

4.	A method according to claim 1 in which the first device is a first said external device and the second device is a second said external device.

5.	A method according to any preceding claim in which the establishment of communication between the data transfer apparatus and the first device includes transmission by the first device to the data transfer

11

apparatus of an ID code using which the apparatus verifies the identify of the first device.

6.	A method according to any preceding claim in which the establishment of communication between the data transfer apparatus and the second device includes transmission by the second device to the data transfer apparatus of an ID code using which the apparatus verifies the identify of the second device.

7.	A method according to claim 5 in which the first device is one of the external devices and the data is stored in a location in the memory which depends on the identity of the first device.

8.	A method according to any one of claim 2, claim 4 or claim 7 in which the first device establishes communication with the data transfer apparatus upon determining that an internal memory of the first device contains a predetermined amount of data.

9.	A portable data transfer apparatus for transferring data between a plurality of electronic devices including a computer device and one or more external electronic devices external to the computer device, each of the computer device and the external devices including wireless communication means, the apparatus comprising:

wireless transceiver means for receiving and transmitting wireless signals;

a processor; and

a non-volatile memory having a capacity of at least 1GB;

the processor being arranged, upon receipt by the transceiver means of a wireless signal from a first one of the devices containing data for

12

relay to a second one of the devices, to store that signal in the memory, and, upon subsequently establishing communication with the second device, to transmit the data to the second device.

10.	A system comprising a computer device having wireless

communication means, one or more external devices having

respective wireless communication means, and a data transfer

apparatus according to claim 9, the wireless communication means of

the computer device and of the external devices being for

communication with the transceiver means of the apparatus.

11.	A system according to claim 10 in which at least one of the external

devices includes an internal memory and is arranged to initiate

communication with the data transfer apparatus to transmit the signal

to the data transfer apparatus, upon the amount of data stored in the

internal memory passing a predefined limit or the internal memory

becoming full.

Dated this 11th day of December, 2003

FOR TREK 2000 INTERNATIONAL LIMITED

By  

(MANISH KRISHNA &

13	

Documents:

				1126-mumnp-2003-claims(granted)-(18-11-2005)(new).doc

				1126-mumnp-2003-form 2(granted)-(18-11-2005)(new).doc

				in-pct-2001-01177-mum-abstract(24-02-2004).pdf

				in-pct-2001-01177-mum-abstract(24-2-2004).doc

				in-pct-2001-01177-mum-cancelled pages(24-02-2004).pdf

				in-pct-2001-01177-mum-claims(24-02-2004).pdf

				in-pct-2001-01177-mum-correspondence 2(27-10-2004).pdf

				in-pct-2001-01177-mum-correspondence(26-09-2001).pdf

				in-pct-2001-01177-mum-correspondence(ipo)-(13-10-2006).pdf

				in-pct-2001-01177-mum-form 1(19-02-2004).pdf

				in-pct-2001-01177-mum-form 19(23-06-2003).pdf

				in-pct-2001-01177-mum-form 2(granted)-(24-02-2004).pdf

				in-pct-2001-01177-mum-form 3(26-09-2001).pdf

				in-pct-2001-01177-mum-form 5(26-09-2001).pdf

				in-pct-2001-01177-mum-pct ipea 409(26-09-2001).pdf

				in-pct-2001-01177-mum-pct isa 210(26-09-2001).pdf

				in-pct-2001-01177-mum-power of attorney(26-09-2001).pdf

« Previous Patent

Next Patent »

Patent Number	210888	

Indian Patent Application Number	IN/PCT/2001/01177/MUM	

PG Journal Number	43/2007	

Publication Date	26-Oct-2007	

Grant Date	15-Oct-2007	

Date of Filing	26-Sep-2001	

Name of Patentee	HINDUSTAN LEVER LIMITED	

Applicant Address	HINDUSTAN LEVER HOUSE, 165/166, BACKBAY RECLAMATION, MUMBAI-400 020	

Inventors:

#	Inventor's Name	Inventor's Address	

1	CARINA RICCARDO FILIPPO	1, RUE J PASQUIER, 1203 GENEVE, SWITZERLAND	

2	FERINGA BERNARD LUCAS	HENRI DUNANTWEG 8, 9765 EP PATERSWOLDE, NETHERLANDS	

3	HEMMERT CATHRINE	11 RUE DES BALCONS DU LAURAGAIS, 31450 POMPERTUZAT, FRANCE	

4	KOEK JEAN	UNILEVER R&D VLAARDINGEN, OLIVIER VAN NOORTLAAN 120, 3133 AT VLAARDINGEN, NETHERLANDS	

5	LACROIS RENE MARCEL	LIJSTERBESSTRAAT 8, 9982 LG UITHUIZERMEEDEN, NETHERLANDS	

6	MEUNIER BERNARD	7 IMPASSE DES MEUNIERS, 31320 CASTANET, FRANCE	

7	RENZ MICHAEL	C/O INSTITUTO DE TECHNOLOGIA QUIMICA, UPV-CSIC, AVDA DE LOS NARANJOS, 46022 VALENCIA, SPAIN	

8	ROELFES JOHANNES GERHARDUS	HOFWIESENSTRASSE 232, CH-8057 ZURICH, SWITZERLAND	

9	SECHUDDE EBE PIETER	C/O DEPARTMENTOF ORGANIC AND MOLECULAR, INORGANIC CHEMISTRY, STRATINGH INSTITUTEM UNIVERSITY OF GRONINGEN, NIJENBORGH 4 9747 AG GRONINGEN, NETHERLANDS	

10	THIJSSEN ROB	UNILEVER R&D VLAARDINGEN, OLIVIER VAN NOORTLAAN 120, 3133 AT VLAARDINGEN, NETHERLANDS	

11	TWISKER ROBIN STEFAN(DUTCH)	UNILEVER R&D VLAARDINGEN, OLIVIER VAN NOORTLAAN 120, 3133 AT VLAARDINGEN, NETHERLANDS	

12	ZONDERVAN CHARON(DUTCH)	AGROTECHNOLOGICAL RESEARCH INSTITUTE ATO, DEPARTMENT OF FUNCTIONAL INGREDIENTS, BORNSESTEEG 59, P.O.BOX 17 6700 AA WAGENINGEN, NETHERLANDS	

13	HAGE RONALD(DUTCH)	UNILEVER R&D VLAARDINGEN, OLIVIER VAN NOORTLAAN 120, 3133 AT VLAARDINGEN, NETHERLANDS	

PCT International Classification Number	C11D3/395, C07D213/38, D06L3/02	

PCT International Application Number	PCT/EP00/02590	

PCT International Filing date	2000-03-22	

PCT Conventions:

#	PCT Application Number	Date of Convention	Priority Country	

1	9907713.3	1999-04-01	U.K.	

2	9907714.1	1999-04-01	U.K.	

3	PCT/GB99/02878	1999-09-01	U.K.	

4	0004850.4	2000-02-29	U.K.	

5	PCT/GB99/02876	1999-09-01	U.K.	

© All Indian Patents, 2013-2021.

  Patent data available in the public domain from Indian Patents Office, Department of Industrial Policy and Promotions, Ministry of Commerce and Industry, Government of India.
