Repository: anandvc/allindianpatents

File: patents/211005-device-and-method-for-casting-strips-of-metal-in-particular-steel-in-twin0rool-strip-casting-mavhines.html
Indian Patents. 211005:device and method for casting strips of metal in particular steel, in twin0rool strip-casting mavhines.

Indian Patents

Recently Granted Patents

  Recently Published Patents

Title of Invention	device and method for casting strips of metal in particular steel, in twin0rool strip-casting mavhines.

Abstract	THIS INVENTION RELATES TOA DEVICE FOR CASTING STRIPS OF METAL, IN PARTICULAR STEEL, IN TWIN0ROLL CONTINUOUS CSTING MACHINES HAVING CONTER-ROTATING CSTING ROLLS. LIQUID METAL IS FED INTO A SPACEBOUND BY TWO SIDE WALLS, BETWEEN THE ROTATING CASTING ROLLS. THE GAPS, WHICH ARE FORMED BNETWEEN THE SIDE WALLS. THE TOTATING CASTING ROLLS ARE SEALED BY A DEALING MEANS FOR GENERATING ELECTRODYNAMIC FORCES,THAT, FOLLOWING THEGAP PROFILE, ACT ESSENTIALLY PARALLEL TO THE CFASTING-ROLL SURFACE. THE SEALING MEANS IS CONSTRUCTED SO AS TO CONTINUOUSLY ADAPT THE ELECTRODYNAMIC FORCES TO THE METALLOSTATIC PRESSURE OR APPROXIMATELY TO THE METALLOSTATIC FORCES TO THE METALLOSTATIC PRESSURE OR APPROXIMATELY TO THE METALLOSTATIC PRESSURE OFR THE LIQUID METAL FIG-6	

Full Text	FIELD OF THE INVENTION

The present invention relates to a device and a method for casting strips of metal, in particular steel, in twin-roll continuous casting machines with counter-rotating casting rolls. Liquid metal is fed into a space, bounded by two side walls, between the rotating casting rolls, and liquid metal is prevented from flowing out from gaps that form between the side walls and the casting rolls. The present invention also relates to a device for carrying out the method.

BACKGROUND INFORMATION

U.S. Pat. Nos. 4,974,661 and 5,197,534 describe methods and devices for the electrodynamic sealing of the side regions of twin-roll casting machines. In the procedure described in these U.S. Patents, magnetic fields are used for the electrodynamic sealing, these fields act over the width of the filling space of the liquid metal and keep the metal away from the side wall over this width. The disadvantages of the conventional methods are that the necessary coil systems are very costly and the currents needed are quite substantial. The installed electric power per seal is 300-500 kW. Further details and characteristic curves of the conventional systems is described in the article: Development of an Electromagnetic Edge Dam (EMD) for Twin Roll Casting, I. G. Sancedo and K. E. Blazek, Metec Conference, Dusseldorf, June 1994, Inland Steel Research and Development.

SUMMARY OF THE INVENTION

An object of the present invention is to provide a method and a device featuring substantially lower energy consumption, accompanied by improved adjustability (avoidance of local overheating). Another object is to avoid eddies in the liquid

metal that are caused by the sealing. In addition, it is desirable for the sealing device to be markedly smaller and thus more cost-effective than the conventional devices.

The objective is achieved in a device for casting strips of metal with a sealing means that, the sealing means adapts the electrodynamic forces continuously to the metallostatic pressure or approximately to the metallostatic pressure of the liquid metal. In this way, eddying in the liquid metal is avoided. In addition, local overheating is prevented.

In one advantageous embodiment of the present invention, the sealing device is curved in such a way that its distance from the casting rolls increases with increasing height, in particular its distance increases in such a way that, due to the increase in the air gap, magnetic field forces are produced that become weaker and correspond to the metallostatic pressure of the liquid metal which decreases upward.

In a further advantageous embodiment of the present invention, the sealing device has a current-carrying inductor, designed, for example in one piece. The one-piece design has proven especially successful in conjunction with a Y-shaped inductor with two curved branches and a base. In the region where the branches and base are interconnected, the inductor advantageously has a bend configured so that the distance between the casting rolls and the inductor increases with increasing distance from the bend upward and downward. In this way, the forces, caused by the magnetic field are adapted in a suitable manner to the metallostatic pressure of the liquid metal. The forces caused by the magnetic field can be adjusted precisely to the metallostatic pressure if the inductor, in an alternative form to the bent design, is curved in a longitudinal direction, the region in which branches and base meet one another being closest to the casting

rolls, and the distance from the casting rolls increases with increasing distance from the part at which branches and base meet.

In a further advantageous embodiment of the present invention, the sealing device has a "magnetic shoe" made of magnetizable material. The magnetic shoe is arranged so that the electrodynamic forces are adapted continuously to the metallostatic pressure or approximately to the metallostatic pressure of the liquid metal. The magnetic shoe is particularly suitable for adapting the forces caused by the magnetic field to the metallostatic pressure. It represents an alternative to the bent inductor, but may also be used in conjunction with bent inductor. The magnetic shoe is advantageously V-shaped or Y-shaped, the amount of magnetizable material advantageously decreasing in the direction of the ends of the magnetic shoe. The magnetic shoe is advantageously arranged directly on the inductor, so that it is cooled by the coolant that cools the inductor.

In another advantageous embodiment of the present invention, magnetizable material is arranged at the edges of the inductor, so that the current flowing through the inductor is utilized particularly well in relation to the desired magnetic field, and a lower current is necessary through the inductor.

In a further advantageous embodiment of the present invention, the interspace between the sealing device and the liquid metal is traversed by inert gas, example nitrogen, whereby the sealing device is insulated thermally from the liquid metal.

BRIEF DESCRIPTION OF THE ACCOMPANYING DRAWINGS

FIG. 1 shows a three dimensional sketch of casting rolls with magnetic rings and an inductor according to the present invention.

FIG. 2, shows a simplified schematic of a sealing device according to the present

invention.

FIG. 3 shows sealing parameters over a height of a liquid metal between casting

rolls according to the present invention.

FIG. 4 shows a detailed schematic of the sealing device according to the present

invention.

FIG. 5 shows an inductor according to the present invention.

FIG. 6 shows a longitudinal section of a roll end and a sealing device according

to the present invention.

FIG. 7 shows a cross-section C--C of the roll end and the sealing device as

shown in FIG. 6.

FIG. 8 shows a cross-section D-D of the roll end and the sealing device shown in

FIG. 6.

DETAILED DESCRIPTION

In the exemplary embodiment shown in FIGS. 1 and 2. the sealing device of the

present invention has, inter alia,

a magnetic end ring 2, that is fastened to casting-roll end 1;

an inductor 4 that is fed with medium-frequency current and produces a

correspondingly large magnetic field 6 in sealing gap 8; and

a magnetic shield 11 that protects the steel components of the casting machine

against damaging heating.

The object of the sealing device is to drive back the liquid metal in sealing gap 8 without contact. The aim is liquid-metal menisci 7a and 7b, as shown in FIGS. 7 and 8. These are achieved when the hydrostatic, that is to say in the present case, the metallostatic pressure of the liquid metal p1 (FIG. 3) is counteracted by a suitably greater electrodynamic force P2. Electrodynamic force P2 occurs

as a result of an interaction between split magnetic field 6b and a current induced in the meniscus.

Main magnetic field 6a causes sealing channel 8 to remain generally free of liquid metal over length a of casting-roll magnetic end ring 2 (FIG. 2). As a result, the liquid metal is set back with respect to the heat-sensitive inductor. Sealing channel 8, free of liquid metal, can also be advantageously traversed a length of cooling inert gas.

Casting-roll magnetic end ring 2 according to FIG. 4 has radially arranged, for example, rectangular, and thin (e.g., 0.1 mm thick) magnetic laminations 2a. Magnetic laminations 2a are secured to, e.g. soldered onto, cooling ring 2b. Casting-roll magnetic end ring 2 is fastened to the end of casting roll 1, for example with the aid of screws, which are fitted in bore holes 2d of fastening ring 2c. The depth of sealing channel 8 is determined by length a of casting-roll magnetic end ring 2, for example a=20 mm.

The laminate stack composed of magnetic laminations 2a is insulated on all sides, for example, using a ceramic layer applied by plasma spraying.

Located over magnetic laminations 2a is a protective ring 2e, which protects the laminations from any liquid metal that may possibly splash out.

Current tube 4a, for example, a rectangular copper tube, has an active part 4a that is arranged from the inside in the inductor (cf. FIG. 5) and a feed part 4a" on the rear side (cf. FIGS. 1 and 6). Inner active part 4a is composed of two sections, two lower rectilinear tubes which are soldered together, and two upper tubes, which basically constitute circular curves (FIG. 5). Medium-frequency current 10a and cooling water 10b are conducted into the active part of current

tube 4a via current tube connections 4a".

The magnetic yoke is primarily composed of rectilinear yoke part 4c and (circular) arched yoke part 4d. The cross-section of part 4d is asymmetrical. The inner magnetic web is longer by a length of yoke tooth 4e, i.e., longer by a1 (FIG. 8). The length of yoke tooth a1 has the same order of magnitude as the length of the casting-roll magnetic end ring, that is to say, a"s a.

The supplementary parts of the yoke are:

magnetic shoe 4g, which is located on magnetic-shoe cooling plate 4b between the current tubes, and

magnetic wedge 4f, which, on the one hand, counteracts distension of laminate stacks 4c and 4d and, on the other hand, reinforces magnetic flux at the height of the magnetic shoe.

The magnetic yoke is produced from thin magnetic laminations-like casting-roll magnetic end ring 2. Parts 4f and 4g may also be made of powdered material (for example ferrite) with high temperature capability. An insulating layer, e.g., a ceramic layer applied by plasma spraying, is applied to the magnetic yoke from the inside and outside.

The magnetic yoke is located in the immediate vicinity of the liquid metal and

requires cooling

via water-cooled current tubes 4a,

via cooling plate 4c,

via tooth-cooling tube 4h.

Located between yoke teeth 4e is fire-proof plate 4i. Resting on plate 4i is an electrically conductive heating plate 4k, see FIGS. 5 and 8, which is heated by the stray magnetic flux from current-tube return conductor 4a". Located between fire-proof plate 4i and thermally-insulating plate 41 is a temperature-setting chamber 4j having temperature measuring sensors 4j", tooth-cooling tubes 4h, and electrically conductive heating plate 4k.

The necessary temperature of the components is set with the aid of these elements. On the one hand, fire-proof plate 4i must be sufficiently hot from the inside, so that liquid metal 3 does not solidify on it; on the other hand, the temperature of the magnetic yoke, in particular of yoke tooth 4e and of magnetic shoe 4g, must not exceed the Curie temperature (e.g. 760°C).

Eddies in liquid metal 3 in the pool between casting rolls 1 are undesirable, and therefore should not be produced by the sealing device/inductor.

The hydrostatic pressure on side wall P1 runs rectilinearly at the height of the liquid metal between the casting rolls (curve for p1 in FIG. 3). In order to achieve sealing which is substantially free of eddies, according to the present invention, electrodynamic pressure p2 is set so that it has the most rectilinear characteristic possible over the height of sealing gap B, for example as illustrated in FIG. 3, curve p2.

The inductor sealing current I has a characteristic over the height of the liquid metal between the casting rolls such as is illustrated in FIG. 3, curve for I. Below and above critical height Hk it is constant, but of different magnitude.

Given a predefined characteristic of inductor sealing current I, as in the curve for I in FIG. 3, the characteristic of sealing gap B that is necessary for a linear

characteristic of electrodynamic pressure p2, as in the curve for sealing gap B in FIG. 3 (root function), is achieved via an appropriate setting of an air path, according to the present invention.

To this end, according to the present invention, the inductor has a bend 4n at height Hk (critical height). The inductor current is set, with the aid of the inductor supply voltage, in such a way that at height Hk, it generates the desired electrodynamic pressure p2. For the exemplary configuration, it is assumed that this pressure settles at an induction B=1T.

Given an inductor without bend 4n, pressure p2 would be too large below and above Hk. Consequently, liquid metal would flow in the direction of the center of the pool. At heights HA and Ho, where the smallest electrodynamic pressure occurs in each case, these flows would return to the side wall. The circulating liquid metal would describe a figure eight with its movement at each of the roll ends.

However, because of bend 4n according to the present invention, the outer ends of magnetic yoke 4c and 4d are distanced from the roll end. Hence, the air path of the magnetic lines is increased, which leads to the reduction of sealing gap B and ultimately electrodynamic force of p2.

At height Ho, i.e., C--C (FIGS. 4 and 7), the distance between the two casting-roll magnetic end rings 2 is equal to length i and is significantly smaller than that at height Hk, where an induction B=1T was set/assumed.

Without the bend according to the present invention in the inductor, the induction would be around 2T in the case of an industrially effective arrangement. Since the electrodynamic pressure is proportional to B2, it would

therefore be almost 4 times greater at height C-C than at height Hk. However, a significantly smaller pressure is needed here for eddy-free sealing, for example:

P2 =1.2 Pk

where p2 is the electrodynamic pressure at height C--C and Pk is the electrodynamic pressure at height Hk.

Given the pressures assumed above, the induction at height C-C should be B2 = v.1.2. B= v1.2.1T.

This means that an induction around 3 times smaller is needed. The necessary induction is achieved, set by way of the suitable selection of distance g in FIG. 7.

At height D-D (FIG. 8), p1 is relatively small, thus p3. (the electrodynamic pressure at this height) must also be correspondingly low, for example p3 =0.3 Pk, then

B3=v0.3.B= v0.3.1T.

The induction is reduced again by enlarging the air path, here to distance g" (FIG. 8).

In the case of an inductor design having rectilinear yokes in longitudinal section, as in FIG. 6, achieving the characteristics for B and p2 in FIG. 3 is only approximately possible. In order to generate a B curve which would produce an exactly rectilinear p2, an inductor that is bent in the longitudinal section would be

necessary. ,

The geometry of sealing channel 8 and the magnetic lines are fundamentally different below and above Hk. Their influence on the sealing process is explained at the two selected heights:

Height C-C (FIG. 7)

The magnetic flux produced by the inductor is illustrated by two magnetic lines. The main magnetic flux is completed between the two casting-roll magnetic end rings 2. It is illustrated by line 6a. At the assumed induction B=B2, the liquid

metal is completely expelled from sealing channel 8. This channel thus remains

free of liquid metal.

Liquid-metal meniscus 7a is maintained by the split flux, which is illustrated by line 6b. The split flux traverses the meniscus and, in interaction with the current induced there, generates electrodynamic pressure P2.

Liquid-metal meniscus 7a reaches into sealing channel 8, a few millimeters

beyond the casting roll end.

i

Height D-D (FIG. 8)

The main magnetic flux is illustrated by line 6a. Its path is completed between yoke tooth 4e and casting-roll magnetic end ring 2, specifically between the explanatory points 9b and 9a, which are drawn as small circles in FIGS. 4 and 8. This flux traverses sealing channel 8 and makes it free of liquid metal.

The magnetic split flux is illustrated by line 6b. Its path is completed through liquid-metal meniscus 7b, which here, as at the entire sealing height, projects into the sealing channel only a few millimeters beyond the casting-roll end. The magnetic split flux is lower at height D--D than at height C--C, but the hydrostatic pressure of liquid metal 5 in the pool is also lower.

The depth of sealing channel 8 is fundamentally determined by length a of casting-roll magnetic end ring 2. It may be 20 mm, for example. The distance of the temperature-sensitive inductor from the hot (1500°C.) liquid metal meniscus is increased by this length. It is only distance a that is free of liquid metal that makes it technically possible to implement the inductor.

Sealing channel 8 can be traversed by inert gas which, on the one hand, protects the inductor thermally and, on the other hand, rules out any oxidation of the liquid-metal meniscus, of the edge of the strip.

Flowing in current return conductor 4a" is a strong medium-frequency current, for example 5 kA. It will produce its own magnetic field.

The inductor (in particular the lower half of its rear side) is located in the immediate vicinity of ferromagnetic steel elements of the roll stand. The medium-frequency magnetic field would complete a magnetic path through these and warm them up inductively, heating them unacceptably at some points.

In order to protect the steel elements of the roll stand, shielding plate 11 is placed between inductor 4 and the steel elements, and the plate is cooled with the aid of a cooling-water tube, if necessary.

Conventional design approaches for electromagnetic side-wall seals relate to the electrodynamic sealing of the entire side wall between the casting rolls. It is already the case with relatively small casting rolls having a diameter of 1 meter that, in order to seal off the liquid metal close to the surface, magnetic fluxes have to be driven through an air path that is about 50 cm long, which requires enormous currents and powers, in particular reactive powers.

In the design approach of the present invention, in which only the sealing gap having a width of, for example, 1 cm has to be magnetized, the necessary reactive power proves to be significantly less. In a first approximation, the result is that it only

(factor 2, because 2 inductor curves) of the reactive power of conventional design approaches.

Sealing experiments were carried out with a test device, which corresponded to a roll stand having casting rolls with a diameter of 1 m. The liquid metal used had a density of 8.5 g/cm.sup.3. The density was therefore greater than in the case of steel.

Good sealing at a height of the liquid metal of 30 cm was achieved with:

feed frequency 1.4 kHz

total inductor current 5.13 kA

inductor voltage 33 V

an effective power 
WE CLAIM

1. A device for casting metal strips, in particular steel, in twin-roll continuous casting machines, the device comprising:

counter-rotating casting rolls;

two side walls, liquid metal being fed into a space between the casting rolls bounded by the two side walls, gaps being formed between the side walls and the casting rolls; and

a sealing means sealing each of the gaps, the sealing means generating electrodynamic forces which follow a profile of the gaps and act parallel to surfaces of the casting rolls, the sealing means comprising a Y-shaped current-carrying inductor having two branches above a base, the inductor being arranged at an axial end of said rolls and having a spacing in the axial direction of said rolls between said axial ends and said inductor, the inductor being configured such that said spacing in the axial direction of said rolls increases from an intersection of said branches and said base, toward both top ends of said branches and toward a bottom end of said base, thereby providing electrodynamic forces on said liquid metal which are continuously adapted to metallostatic pressure of the liquid metal.

2. The device as claimed in claim 1, wherein the metal is steel.

3. The device as claimed in claim 1, wherein the inductor is an integral unit.

4. The device as claimed in claim 1, wherein the sealing means comprises magnetizable material.

5. The device as claimed in claim 4, wherein the sealing means additionally comprises a magnetic shoe made of the magnetizable material, the magnetic shoe being arranged so that the electrodynamic forces are adapted continuously to the metallostatic pressure of the liquid metal.

6. The device as claimed in claim 4, wherein the magnetizable material is arranged at edges of the inductor.

7. The device as claimed in claim 1, wherein the sealing means comprises a water-cooling arrangement.

8. The device as claimed in claim 7, comprising:

a sealing channel, the sealing channel being an interspace between the sealing means and the liquid metal, an inert gas flowing through the sealing channel, the inert gas comprising nitrogen.

9.The device as claimed in claim 6 wherein the sealing means is arranged non-parallel to the casting rolls.

10. The device as claimed in claim 5, wherein said magnetic shoe, when looking in the direction of said axes of said casting rolls, is one of V-shaped and Y-shaped.

11. The device as claimed in claim 1, wherein said inductor has a bend in a region near said intersection.

12. The device as claimed in claim 1, wherein said inductor is curved in its longitudinal direction.

13.The device as claimed in claim 5, wherein the amount of magnetizable material decreases in the direction of the ends of said magnetic shoe.

14. The device as claimed in claim 5, wherein said magnetic shoe in the region of said branches has an inner arm and an outer arm, said arms extending in the direction of said axes of said rolls, said inner arm being situated in a spacing between said branches, said outer arm being situated outside said spacing, said inner arm and outer arm being configured different from each other.

15. The device as claimed in claim 13, wherein said inner arm is longer than said outer arm in the direction of said axes.

16. The device as claimed in claim 15, wherein difference in length between said inner and outer arm is approximately equal to a length in the direction of said axes of a magnetic end ring arranged at an axial end of none of said rolls.

17. A method for casting metal strips in particular steel in twin roll continuous casting machine, the method comprising the steps of:

feeding liquid metal into a space between counter-casting rolls, the space being bounded by two side walls; and

sealing gaps formed between the two side walls and the rotating casting rolls using a sealing means, the sealing means comprises a Y-shaped current-carrying inductor having two branches and a base, the sealing comprising arranging the inductor at axial ends of said rolls with a spacing in the axial direction of said rolls between said axial ends and said inductor, the arranging being such that said spacing in the axial direction of said rolls increases from an intersection of said branches and said base, toward both top ends of said branches and toward a bottom end of said base;

generating electrodynamic forces using said inductors, the electrodynamic forces acting along the gaps and parallel to surfaces of the casting rolls, and adapting the electrodynamic forces continuously to a metallostatic pressure of the liquid metal.

18. The method as claimed in claim 17, comprising the step of: producing a metal strip.

9. The method as claimed in claim 17, comprising the step of: producing a steel strip.

This invention relates to a device for casting strips of metal, in particular steel, in

twin-roll continuous casting machines having counter-rotating casting rolls.

Liquid metal is fed into a space bound by two side walls, between the rotating

casting rolls. The gaps, which are formed between the side walls. The rotating

casting rolls are sealed by a sealing means for generating electrodynamic forces,

that, following the gap profile, act essentially parallel to the casting-roll surface.

The sealing means is constructed so as to continuously adapt the electrodynamic

forces to the metallostatic pressure or approximately to the metallostatic

pressure of the liquid metal.	

Documents:

				00280-cal-1998-abstract.pdf

				00280-cal-1998-claims.pdf

				00280-cal-1998-correspondence.pdf

				00280-cal-1998-description (complete).pdf

				00280-cal-1998-drawings.pdf

				00280-cal-1998-form 1.pdf

				00280-cal-1998-form 2.pdf

				00280-cal-1998-form 3.pdf

				00280-cal-1998-form 5.pdf

				00280-cal-1998-gpa.pdf

				00280-cal-1998-letter patent.pdf

				00280-cal-1998-priority document others.pdf

				00280-cal-1998-priority document.pdf

« Previous Patent

Next Patent »

Patent Number	211005	

Indian Patent Application Number	00280/CAL/1998	

PG Journal Number	42/2007	

Publication Date	19-Oct-2007	

Grant Date	16-Oct-2007	

Date of Filing	20-Feb-1998	

Name of Patentee	SIEMENS AKTIENGESELLSCHAFT	

Applicant Address	80333 MUENCHEN,GERMANY.	

Inventors:

#	Inventor's Name	Inventor's Address	

1	MIEINOLF SCHELTE	D-91338,IGENSDORF, GERMANY.	

PCT International Classification Number	N/A	

PCT International Application Number	N/A	

PCT International Filing date		

PCT Conventions:

#	PCT Application Number	Date of Convention	Priority Country	

1			NA	

© All Indian Patents, 2013-2021.

  Patent data available in the public domain from Indian Patents Office, Department of Industrial Policy and Promotions, Ministry of Commerce and Industry, Government of India.

File: patents/211037-a-pump-for-conveying-a-liquid-polymer-melt.html
Indian Patents. 211037:A PUMP FOR CONVEYING A LIQUID POLYMER MELT

Indian Patents

Recently Granted Patents

  Recently Published Patents

Title of Invention	A PUMP FOR CONVEYING A LIQUID POLYMER MELT

Abstract	The invention relates to a spin pump for conveying a liquid polymer melt. To drive the conveying means enclosed in the pump housing, a drive shaft is provided, which extends through the pump housing in a bearing bore, and which comprises an external end for connecting to a drive. To seal the outward extending drive shaft, a cooling sleeve is employed which connects in a pressure tight fashion to the pump housing. The cooling sleeve surrounds the drive shaft with a narrow gap therebetween, and the outer surface of the cooling sleeve is cooled by a coolant for increasing the viscosity of the polymer melt which enters the gap between the drive shaft and the cooling sleeve. With an increased viscosity, the melt acts to seal the gap without interfering with the rotation of the drive shaft.	

Full Text	 

The invention relates to a pump for conveying a liquid polymer melt.

In the spinning of synthetic yams, a polymer melt is supplied by a spin pump to a spinneret and extruded. Such a spin pump is known, for example, from EP 0636190 and corresponding U.S. Patent No. 5,637,331. In this spin pump, individual pumps advance the polymer melt from an inlet channel to one or more outlet channels. The individual pumps are driven by a common drive shaft which extends outside of the pump housing. For the power transmission, the drive shaft is supported in a bearing bore of the pump housing and possesses an extemal end for coupling to the drive. This arrangement makes it necessary to seal the gap that is formed between the drive shaft and the pump housing, while taking into account that the polymer melt has a temperature of more than 200^C. To ensure a uniform temperature as well as viscosity of the melt, the pump housing may be heated. However, such high demands cannot be met by conventional seals.

In the case of the pump known from EP 0189670, it is proposed to form a seal by means of a conveying screw thread. In particular, a section of the drive shaft is provided with a spiral flute. The threaded section of the drive shaft extends through a bushing that is joined to the pump housing by flanges. In the case of this seal, the rotation of the drive shaft generates a conveying effect in the sealing gap, which retums the polymer melt to the interior of the pump. Due to the low drive speeds in the range of at most 100 rpm, the spin pumps reach only a very low peripheral speed on the drive shaft. This generates a small conveying effect, and the sealing of the gap remains inadequate.

EP 0602357 discloses a pump, wherein the conveying screw thread is provided in a bushing, through which the drive shaft extends. The bushing is inserted into a housing cover. Likewise in this arrangement, the sealing effect is dependent on the peripheral speed of the drive shaft. To this extent, this seal is unsuited for low rotational speeds. For tempering the bushing, the housing cover accommodates a channel system, through which a cooling medium flows. However, this arrangement has the disadvantage of an additional tempering device inside the pump housing as well as a high coolant consumption that is thereby necessitated.

It is therefore an object of the invention to provide a spin pump for conveying a liquid polymer melt of the initially described type with a shaft seal, which operates uniformly and is in particular independent of the drive speed.

A further object of the invention is to provide a sealing system, which does not require a cooling by a separately supplied coolant.

Summary of the Invention

The  above  and other objects  and advantages  are  achieved by the provision of a pump.

Accordingly the present invention provides a pump for conveying a liquid polymer melt comprising a plurality of conveying means, which are embedded in a multipart pump housing and convey the polymer melt from an inlet channel to an outlet channel in the pump housing, and a drive shaft for driving the conveying means, the drive shaft extending through the pump housing in a bearing  bore  and  comprising an external end for connecting  to a  drive.

characterized in that in the axial extension of the bearing bore a cooling body connects in a pressure tight fashion to the pump housing, that the cooling body comprises a cooling sleeve surrounding the drive shaft with a narrow gap therebetween, and that the outer surface of the cooling sleeve is cooled, whereby a cooling rib or a plurality of cooling ribs on the circumference of the cooling sleeve connects in a heat transferring fashion to the cooling sleeve.

The invention as described above is characterized by a selfsealing effect. In this connection, the conveyed polymer melt serves as a sealing material which enters into the sealing gap. The invention is based on the knowledge that the polymer melt becomes more viscose as its temperature drops, and even solidifies at a certain temperature. Thus, it is possible to influence by a tempering of the polymer melt in the sealing gap the flow properties of the polymer in the sealing gap and to adapt it to the sealing requirements. For tempering the polymer melt in the sealing gap, the drive shaft extends through the cooling sleeve of a cooling body. To this end, the cooling body connects in a pressure tight fashion to the pump housing. Between the drive shaft and the cooling sleeve the narrow annular gap is formed. For tempering the polymer melt, the outer surface of the cooling sleeve is cooled by a coolant, preferably a cooling air. This causes the polymer to solidify or thicken, at least in a subsection of the gap, and leads to a sealing effect, A further advantage of the invention lies in that the tempering of the polymer melt occurs outside of the pump housing, which is usually heated. To this extent, there exists no significant influence of the tempering of the melt inside the pump housing. In addition, the solidified or highly viscose

polymer results in no significant frictional losses of the drive shaft.

It has been shown that in proportion to the diameter of the drive shaft, a length of the cooling sleeve of at least 1.0 time the diameter of the drive shaft permits realizing an adequate solidification for sealing the gap. Preferably, the cooling sleeve is made with a minimum length of 1.5 times the diameter of the drive shaft.

A cooling rib, or a plurality of cooling ribs, are preferably mounted to the exterior of the cooling sleeve. By this construction, the cooling effect of the cooling sleeve increases substantially.  In this connection, it is possible to arrange the cooling ribs so as to be oriented in the axial direction, or in the radial direction of the cooling sleeve, for the transfer of heat.

In the case of vertically arranged drive shafts, an annular cooling rib may be configured to include a circumferential collar.  This renders it possible to collect polymer particles that may exit from the end of the cooling sleeve, in the event of a vertical arrangement of the drive shaft.

To influence the amount of heat that is removed from the cooling sleeve, a particularly preferred embodiment of the invention provides that the cooling ribs are designed and constructed for adjustment on the circumference of the cooling sleeve.  Thus, it is possible to cool subsections in the axial direction of the cooling sleeve differently.

To intensify the cooling, at least one cooling rib may be arranged on the circumference of the drive shaft, outside of the cooling sleeve.  The rib thus rotates at the speed of the drive shaft, so as to generate an air turbulence.  This air turbulence leads to an intensive

heat exchange on the surface of the cooling sleeve, so that the heat can rapidly dissipate in the sealing gap between the drive shaft and the cooling sleeve.

To support the sealing effect, a further development of the invention provides a conveying screw thread, which returns the polymer melt to the interior of the pump during the rotation of the drive shaft.

The conveying screw thread is arranged at least in one subsection in the cooling sleeve or in the drive shaft.  Preferably, the subsection is located in the region in which the polymer has not yet undergone a substantial solidification, so that it is possible to return to the pump interior only liquid polymer. However, it is also possible to arrange a conveying screw thread over the entire length of the cooling sleeve.

To achieve a reduced pressure in the sealing gap between the drive shaft and the cooling sleeve, the sealing gap may be connected upstream of or at the beginning of the cooling sleeve to the inlet channel by means of a connection, for example, a bypass channel.

The conveying means of the spin pump may be in the form of pistons, blades, vanes, or similar parts. Especially advantageous is the construction of conveying means in the form of intermeshing gears.  Such gear pumps are characterized in particular by an even volume flow.

To distribute, besides the conveying, the polymer melt evenly to a plurality of outlet channels, the pump may take the form of a multiple gear pump composed of a sun gear and multiple planetary gears, with the sun gear forming an individual pump with each planetary gear.

Brief Description of the Drawings

In the following, some embodiments are described in greater detail with reference to the attached Figures, in which:

Figure 1 is a schematic view of a first embodiment of a melt spin pump according to the invention;

Figures 2 and 3 are a schematic view of a further embodiment of a spin pump according to the invention; and

Figure 4 is a schematic, partially sectioned view of a further embodiment a spin pump.

Detailed Description of the Preferred Embodiments

Figure 1 illustrates a first embodiment of a spin pump according to the invention.  The spin pump includes a multipart pump housing 1, which is assembled together. Enclosed in the pump housing 1 are conveying means (not shown), which connect to a melt inlet channel 6 and a melt outlet channel 7.  In this arrangement, the operation of the conveying means causes a polymer melt supplied via inlet channel 6 to flow under pressure into the outlet channel 7.  The conveying means may be constructed as gears, pistons, vanes, or other known means.  To operate the conveying means, a drive shaft 3 is used.  The drive shaft 3 comprises an external drive end that connects via a coupling groove 8 to a drive (not shown).  In the pump housing 1, the drive shaft is supported in a bearing bore 5.  Outside the pump housing 1, the drive shaft 3 extends through a cooling body 4. To this end, the cooling body 4 comprises a cooling sleeve 10 that surrounds the drive shaft 3 outside the pump housing 1 with a narrow gap 9 therebetween.  The cooling body 4 is tightly connected to the pump housing 1 via a flange 12, for example by means of a screw connection.  The cooling body 4 comprises a plurality of

cooling ribs 11.1, 11.2, 11.3, and 11.4, which are arranged for a transfer of heat on the circumference of cooling sleeve 10.  The cooling ribs 11 radially surround the cooling sleeve 10.  While cooling ribs 11.1 and 11.2 are stationarily secured to the cooling sleeve 10, cooling ribs 11.3 and 11.4 may be arranged for axial displacement along the cooling sleeve 10, so that the cooling sleeve can be divided into zones for controlling the cooling.

The configuration and arrangement of the cooling ribs 11 on the cooling sleeve of the spin pump shown in Figure 1 are exemplary.  Thus, it is possible to arrange all cooling ribs stationarily on the cooling sleeve. Likewise, it is possible that the cooling ribs 11.1 and 11.2, which are provided toward the end of the cooling sleeve on the outlet side of the drive shaft 3, are displaceable, and that the cooling ribs 11.3 and 11.4 are stationary.  However, it is also possible that all cooling ribs are constructed for displacement on the cooling sleeve,

In the case of the spin pump shown in Figure 1, the drive shaft 3 is connected to the conveying means and, thus, via gaps, to the chamber of the pump.  In operation, the polymer melt that is supplied to the spin pump via inlet channel 6, is delivered under pressure to one or more spinnerets.  The operating pressure ranges preferably from 50 to 500 bars.  Based on the high pressures, the liquid polymer melt enters the bearing gaps formed between the drive shaft 3 and the bearing bore 5. The polymer melt advances to end of bearing bore 5 and enters the gap 9 between the cooling sleeve 10 and the drive shaft 3.  The cooling body 4 connects via flange 12 to the pump housing 1 such that no melt is able

to enter the joint between the flange 5 and the pump housing 1.

At the end of the bearing bore, the polymer melt is approximately at its operating temperature, since the pump housing 1 is tempered for a uniform flow of the melt.  When the polymer melt enters the gap 9, a cooling occurs, so that as movement continues, the viscosity changes until the melt solidifies.  The solidified or highly viscose melt leads at the end of the cooling sleeve 10 in sealing gap 9 to a sealing plug, which prevents or minimizes an exit of the melt at the end of cooling sleeve 10.  The surface of cooling sleeve 10 as well as the surface of the cooling ribs 11 are surrounded by ambient air and, thus, dissipate the heat by convection.  For purposes of increasing the cooling effect, it is also possible to increase the surface of the cooling sleeve 10 and the cooling ribs 11 by an active flow of a cooling medium, such as, for example, blown air.

The embodiment of the spin pump according to the invention has also the special advantage that the cooling body 4 does not influence a heat insulation of the pump housing 1.  Thus, it is possible to insert the pump housing, for example, into a heating box, so that the cooling body and the drive shaft remain outside of the heating box.

Figures 2 and 3 illustrate a further embodiment of a spin pump according to the invention.  Figure 2 is a schematic sectional view of the spin pump, and Figure 3 a schematic top view of the spin pump.  The following description thus applies to Figures 2 and 3.  Structural parts of the same function are therefore provided with identical numerals.

In this case, the spin pump is a distributor pump. The conveying means 2 of the distributor pump are each designed and constructed as a set of gears.  To this end, a sun gear 13 connects to the drive shaft 3.  The sun gear 13 meshes with three planetary gears 14, 15, and 16. The planetary gears 14, 15, and 16 are arranged on the circumference, each 120° out of phase.  The planetary gears 14, 15, and 16 are supported for free rotation about shafts 17, 18, and 19.  This arrangement results in three paired gears, each consisting of the sun gear 13 and one of the planetary gears 14, 15, and 16.  Each of these paired gears forms an individual pump.

Thus, the spin pump shown in Figure 2 is a six-gear pump, inasmuch as common drive shaft 3 drives a second set of gears, which consists likewise of a sun gear as well as the planetary gears.  For the sake of clarity it should be noted that corresponding sets of gears are supported coaxially.  For receiving the sets of gears, the housing of the spin pump is formed by a plurality of joined plates.  In this assembly, housing plates 20 and 21 support the two gear sets.  The housing plates 20 and 21 comprise cutouts, which accommodate each the sun gear and the planetary gears.  The two gears sets are separated from each other by an intermediate plate 22. The gear sets are closed, each on their end side by cover plates 23 and 24.

The drive shaft 3 is supported in the cover plate 24 and in the cover plate 23.  In this arrangement, a bearing bore 5 extends through the cover plate 23, so that the drive shaft has an external drive end.  The drive end comprises a coupling groove 8 for connecting to a drive.  On the drive side of the spin pump, a cooling body 4 is flanged to the cover plate 23.  The cooling body 4 comprises a cooling sleeve 10, through which the

drive shaft 3 extends.  To secure the cooling body 4 to the cover plate 23, a flange 12 is used.  Between the drive shaft 3 and the cooling sleeve 10, a gap 9 is formed.  On the pump side of cooling body 4, the gap 9 is widened by a conveying screw thread 25 arranged inside the cooling sleeve.  To this end, the conveying screw thread 25 comprises a spiraling groove.

The free end of cooling sleeve 10 mounts a cooling rib on its circumference.  The cooling rib 11 encloses the circumference of cooling sleeve 10 in the shape of a rim.  At the free end of the cooling rib 11, a collar 28 projecting toward the drive side connects to the cooling rib 11 and surrounds it.  Thus, the cooling rib 11 assumes at the same time the function of a collection container for receiving exiting melt particles — as is shown in Figure 2 for a vertical drive.

The bearing bore 5 in the cover plate 23 is widened on the drive side thereof by an annular chamber 26.  The annular chamber 26 connects via a bypass channel 27 to the pump inlet.

Opposite to the drive side of the spin pump, the cover plate 24 accommodates a central inlet chamber 29. From the inlet chamber 29, a plurality of inlet channels 6 lead to the respective pairs of gears.  Each pair of gears connects to an outlet channel 7 arranged in the cover plate 24.

In the spin pump illustrated in Figures 2 and 3, a sealing occurs between the drive shaft 3 and the cooling ' body 4 by the solidification of the polymer melt that has entered the gap.  The function has previously been described with reference to the embodiment of Figure 1, so that at this point the foregoing description is herewith incorporated by reference.  In comparison with the embodiment of the spin pump shown in Figure 1, the

spin pump of Figure 2 includes a conveying screw thread 25 arranged in the cooling sleeve 10•  The conveying screw thread is formed by a spiraling groove in the interior of cooling sleeve 10,  The pitch of the conveying screw thread is formed such that during the rotation of drive shaft 3, the melt that has entered into. the gap 9 is returned to the interior of the pump.  The conveying screw thread screw 25 extends only over a subsection of cooling sleeve 10.  At the free end of cooling sleeve 10, at which the solidified or highly viscose polymer melt forms a sealing plug, the melt is n longer returned.  Thus, the liquid polymer melt that ha;; entered into the sealing gap 9, is returned in part to the bearing bore.  In the separating joint between the flange 12 and cover plate 23, the bearing bore 5 is widened by an annular chamber 26.  The annular chamber 2 receives the returned polymer melt and guides the melt via bypass channel 27 to the pump inlet.  As a result ot this configuration, a reduced pressure prevails in the gap 9, which assists in cooperation with the conveying screw thread the sealing effect of the cooling body.

Figure 4 illustrates a further embodiment, wherein the drive side of the spin pump is a partially sectioned view of Figure 4 and can be combined with a spin pump ot Figure 1 or Figure 2.

The cooling body 4 is identical to the cooling body-shown in Figure 2.  Insofar the description of Figure 2 is herewith incorporated by reference.  However, in the present embodiment, the cooling body 4 has no cooling ribs on the circumference of cooling sleeve 10.  At the end of cooling sleeve 10, the drive shaft 3 mounts on its circumference a cooling rib 30,  The cooling rib 30 is rigidly secured to the drive shaft 3, so that it rotate:; at the speed of the drive shaft 3.  Preferably, the

cooling rib 30 is made segmental, so as to generate an air turbulence or air flow during the rotation of drive shaft 3.  The air flow leads to an improved heat exchan; between the cooling body 4, in particular the cooling sleeve 10 and the ambient air.  For example, the cooling rib 30 may also be a fan wheel or an impeller wheel. With that, it is possible to generate purposeful air flows in direction of the cooling body.

In the described embodiments, the construction of the cooling body as well as its connection to the pump housing is exemplary.  It is also possible that the pump housing and the cooling body are made in one part.  It ; likewise possible to construct the cooling body without cooling ribs.  The cooling ribs may be made segmental or even extend in axial direction.

WE CLAIM

1.	A pump for conveying a liquid polymer melt

comprising:

a pump housing having a melt inlet and a melt outlet,

conveying means mounted in the housing for conveying a liquid polymer melt from said melt inlet to said melt outlet, said conveying means including a drive shaft which extends through a bearing bore in said housing and which includes an external end for connection to a drive, and

a cooling sleeve tightly mounted to the pump housing and coaxially surrounding the portion of the external end of the drive shaft which is adjacent said housing so as to form a narrow annular gap therebetween which communicates with said bearing bore.

2.	The pump as defined in Claim 1 wherein the cooling sleeve has an axial length which at least equals the diameter of the drive shaft.

3.	The pump as defined in Claim 2 wherein the cooling sleeve includes at least one cooling rib mounted to the exterior of the sleeve.

4.	The pump as defined in Claim 3 wherein the cooling sleeve defines a free end spaced from the housing, and wherein the one cooling rib is annular and is positioned adjacent said free end and includes an annular collar so that the cooling rib forms a receptacle adapted to retain any melt which leaks through said annular gap.

5.	The pump as defined in Claim 3 wherein a plurality of annular cooling ribs are mounted to the exterior of the sleeve in an axially spaced apart arrangement.

6.	The pump as defined in Claim 5 wherein at least one  of said annular ribs is mounted to the exterior of the sleeve so as to be axially adjustable.

7.	The pump as defined in Claim 2 wherein the cooling sleeve has an internal bore, and wherein one of the drive shaft and the internal bore includes a helical groove which is configured to advance the melt in the gap back toward the bearing bore during operative rotation of the drive shaft.

8.	The pump as defined in Claim 2 wherein the cooling sleeve has an internal bore which includes a helical groove which is configured to advance the melt in the gap back toward the bearing bore during operative rotation of the drive shaft.

9.	The pump as defined in Claim 2 wherein a pressure relieving connection extends through the housing from the bearing bore to the melt inlet.

10.	The pump as defined in Claim 9 further comprising an annular chamber formed in one of the pump housing and the cooling sleeve adjacent the juncture of the bearing bore and the annular gap, and with said annular chamber communicating with said pressure relieving connection.

11.	The pump as defined in Claim 2 wherein the conveying means comprises at least one pair of meshing gears.

12.	A multiple gear pump for distributing a melt flow of a liquid polymer melt received from a pressurized melt line, comprising

a pump housing,

a plurality of planetary gears mounted on respective planetary shafts within the pump housing,

a drive shaft mounting a sun gear within the pump housing which is in operative engagement with each of said planetary gears so as to form a plurality of distributor gear pumps,

a plurality of distribution channels extending from a melt inlet in the housing to respective distributor gear pumps,

a plurality of outlet channels extending from respective distributor gear pumps to respective melt outlets in the housing,

said drive shaft extending through a bearing bore in said housing and including an external end for connection to a drive, and

a cooling sleeve tightly mounted to the pump housing and coaxially surrounding the portion of the external end of the drive shaft which is adjacent said housing so as to form a narrow annular gap therebetween which communicates with said bearing bore.

13.	The multiple gear pump as defined in Claim 12

wherein the cooling sleeve has an axial length which at

least equals the diameter of said drive shaft.

14.	The pump as defined in Claim 13 wherein said cooling sleeve includes heat dissipating means mounted on the exterior surface thereof.

15.	The pump as defined in Claim 14 wherein the heat dissipating means comprises a plurality of axially spaced apart annular cooling ribs.

16.	The pump as defined in Claim 15 wherein the cooling sleeve has an internal bore, and wherein one of the drive shaft and the internal bore includes a helical groove which is configured to advance the melt in the gap back toward the bearing bore during operative rotation of the drive shaft.

17.	The pump as defined in Claim 16 wherein a pressure relieving connection extends through the housing from the bearing bore to the melt inlet.

18.	The pump as defined in Claim 17 further comprising an annular chamber formed in one of the pump housing and the cooling sleeve adjacent the juncture of the bearing bore and the annular gap, and with said annular chamber communicating with said pressure relieving connection.

19,.  A pump, substantially  as  hereinabove  described  and  illustrated  with reference to the  accompanying drawings.

Documents:

				in-pct-2000-223-che-abstract.pdf

				in-pct-2000-223-che-claims filed.pdf

				in-pct-2000-223-che-claims grand.pdf

				in-pct-2000-223-che-correspondence others.pdf

				in-pct-2000-223-che-correspondence po.pdf

				in-pct-2000-223-che-description complete filed.pdf

				in-pct-2000-223-che-description complete grand.pdf

				in-pct-2000-223-che-drawings.pdf

				in-pct-2000-223-che-form 1.pdf

				in-pct-2000-223-che-form 19.pdf

				in-pct-2000-223-che-form 26.pdf

				in-pct-2000-223-che-form 3.pdf

				in-pct-2000-223-che-form 5.pdf

				in-pct-2000-223-che-pct.pdf

« Previous Patent

Next Patent »

Patent Number	211037	

Indian Patent Application Number	IN/PCT/2000/223/CHE	

PG Journal Number	50/2007	

Publication Date	14-Dec-2007	

Grant Date	16-Oct-2007	

Date of Filing	27-Jul-2000	

Name of Patentee	M/S. BARMAG AG	

Applicant Address	Leverkuser strasse 65, D-42897 Remscheid	

Inventors:

#	Inventor's Name	Inventor's Address	

1	HELBING, Ulrich	Eifgenweg 13,D-51399 Burscheid	

2	GATHMANN, Egon	Schneppendahler Weg 28, D-42897 Remscheid	

3	KRAMER, Thomas	Am Kreuzweg 9, D-51399 Burscheid	

4	HASENBURG, Jurgen	Herbecker Strasse 14, D-42477 Radevormwald	

PCT International Classification Number	D01D 1/06	

PCT International Application Number	PCT/EP99/09383	

PCT International Filing date	1999-12-01	

PCT Conventions:

#	PCT Application Number	Date of Convention	Priority Country	

1	19855943.7	1998-12-04	Germany	

© All Indian Patents, 2013-2021.

  Patent data available in the public domain from Indian Patents Office, Department of Industrial Policy and Promotions, Ministry of Commerce and Industry, Government of India.
