Repository: anandvc/allindianpatents

File: patents/211039-a-cathode-and-a-method-for-preparing-the-same.html
Indian Patents. 211039:A CATHODE AND A METHOD FOR PREPARING THE SAME

Indian Patents

Recently Granted Patents

  Recently Published Patents

Title of Invention	A CATHODE AND A METHOD FOR PREPARING THE SAME

Abstract	A cathode comprising a substrate made of titanium, nickel, tantalum, zirconium or niobium or mixtures thereof, an interlayer of a mixed oxide based on titanium and on ruthenium, and an extemallayer of metal oxides comprising titanium, zirconium and ruthenium.	

Full Text	 

SPECIFIC CATHODE, WHICH CAN BE USED FOR THE PREPARATION OF AN ALKALI METAL CHLORATE, AND ITS MANUFACTURING

PROCESS

The present invention relates to a cathode, which can be used for the preparation of an alkali metal chlorate by electrolysis of the corresponding chloride, and its manufacturing process.

Although the activation of cathodes for the electrolytic synthesis of sodium chlorate has formed the subject of many papers, there have, however, been very few studies devoted to the formation of specific cathodes.

It is known that, in the electrolytic preparation of sodium chlorate, there are, in parallel with the reactions leading to the final product, many secondary reactions. Thus, at the cathode, apart from the reduction of water to hydrogen, a hypochlorite ion reduction reaction occurs.

Sodium chlorate is manufactured on an industrial scale in electrolytic cells, each of them comprising several mild-steel cathodes and several titanium anodes coated with ruthenium oxide. They are generally supplied with an electrolytic solution consisting of approximately 100 g/1 of sodium chloride, of approximately 600 g/1 of sodium chlorate and of sodium dichrornate in an amount lying between 2 and

5 g/1. The latter is used to reduce or even eliminate the hypochlorite ion reduction reaction -

Despite the major role played by the dichromate in the reduction of hypochlorite ions and its ease of use, chromium (VI) is at the present time under threat because the alkali metal chlorate thus prepared requires a purification step, but above all because it pollutes the environment. Consequently, it is obviously important, from an ecological standpoint, to find a replacement solution.

Thus, document US 4,295,951 proposes the use of a cathode whose substrate, made of titanium, iron or a  titanium alloy,  is  coated with  a  non-conducting

protective layer consisting of a film of halopolymers,

®

such as Teflon .

Moreover, French Patent FR 2,311,108 has disclosed a cathode in which the substrate is a plate made of titanium, zirconium, niobium or an alloy essentially consisting of a combination of these metals and applied to this substrate is a layer of a metal oxide, essentially consisting of an oxide of one or more metals chosen from ruthenium, rhodium, palladium, osmium, iridium and platinum and optionally an oxide of one or more metals chosen from calcium, magnesium, strontium, barium, zinc, chromium, molybdenum, tungsten, selenium and tellurium-

However, according to LINDBERGH and SIMONSON,

Journal  of  [lacuna]  Electrochemical  Society,  1990, Vol. 137,  No.  10,  p.  30 94-3099,  these cathodes  only allow the kinetics of the hypochlorite ion reduction reaction  to  be  slowed  down  but  do  not  allow  the reaction to be eliminated.

The Applicant has now discovered a cathode which allows the hypochlorite ion reduction reaction to be inhibited while still retaining good properties with respect to the water reduction reaction.

This specific cathode comprises a substrate made of an element chosen from the group formed by titanium, nickel, tantalum, zirconium, niobium and alloys thereof, the said substrate being coated with an interlayer of a mixed oxide based on titanium and on ruthenium and with an external layer of metal oxides comprising titanium, zirconium and ruthenium.

Advantageously, the interlayer contains a mixed oxide of titanium and ruthenium.

Preferably, the external layer of metal oxides contains titanium, zirconium and ruthenium.

Better still, the external layer mainly consists of ZrTi04 accompanied by RUO2 and optionally by ZrOs and/or TiOs.

According to the invention, it is preferable to use, as substrate, titanium or nickel or alloys of titanium or nickel. Better still, it is preferred to use titanium.

The  ruthenium/titanium molar  ratio  in  the

interlayer preferably lies between 0 - 4 and 2 - 4.

The zirconium/titanium molar ratio in the external layer generally lies between 0.25 and 9, preferably between 0.5 and 2.

The ruthenium in the external layer represents between 0.1 and 10 mol%, preferably between 0.1 and 5 mol% with respect to the metals in the composition of this layer.

Another subject of the invention is the process for preparing the specific cathode, comprising the following steps:

a)	pretreatment of a substrate in order to give the surface roughness characteristics,

b)	coating of the pretreated substrate using a solution A containing essentially titanium and ruthenium, followed by drying and then calcining of the substrate thus coated,

c)	coating of the substrate obtained at b) using a solution B comprising titanium, zirconium and ruthenium,  followed by drying and calcining of the substrate.

The pretreatment generally consists in subjecting the substrate either to sand blasting followed by washing in acid, or to pickling using an aqueous solution of oxalic acid, hydrofluoric acid, a mixture of hydrofluoric acid and nitric acid, a mixture of  hydrofluoric  acid  and  glycerol,  a  mixture  of

hydrofluoric acid, nitric acid and glycerol or a mixture of hydrofluoric acid, nitric acid and hydrogen peroxide, followed by washing one or more times in degasifled demineralized water.

The substrate may be in the form of a solid plate, a perforated plate, expanded metal or a cathode basket made from expanded or perforated metal-

Solution A is generally prepared by making essentially an inorganic or organic salt of titanium and of ruthenium react, at room temperature and with stirring, with water or in an organic solvent, optionally in the presence of a chelating agent. The temperature may be raised slightly above room temperature in order to help to dissolve the salts.

Advantageously, an inorganic or organic salt of titanium and of ruthenium is made to react with water or in an organic solvent, optionally in the presence of a chelating agent.

The titanium and ruthenium are preferably each present in solution A with a concentration ranging from 0.5 to 10 mol/1.

Solution B is generally prepared by making an inorganic or organic salt of titanium, of zirconium, of ruthenium and optionally of other metals react, at room temperature and with stirring, with water or in an organic solvent, optionally in the presence of a chelating agent. When the reaction is exothermic, an ice bath is used to cool the reaction mixture.

Advantageously, an inorganic or organic salt of titanium, of zirconium and of ruthenium is made to react with water or in an organic solvent, optionally in the presence of a chelating agent.

The  preferred  salts  of  titanium  and  of ruthenium  are  chlorides,  oxychlorides,  nitrates, oxynitrates,  sulphates and alkoxides. Advantageously, ruthenium chlorides,  titanium chlorides and titanium oxychlorides are used.

As zirconium salts, chlorides, sulphates, zirconyl chlorides, zirconyl nitrates, and alkoxides, such as butyl zirconate, may be used.

Zirconium and zirconyl chlorides are particularly preferred.

As organic solvent, mention may be made of light alcohols, preferably isopropanol and ethanol and even more preferably absolute isopropanol and absolute ethanol.

Although water or an organic solvent can be used, indiscriminately, to prepare solution B, it is preferred, however, to use an organic solvent when the metal salts are solid at room temperature.

Thus, when the metal salt is zirconium chloride, absolute ethanol or absolute isopropanol are used as solvent.

Titanium and zirconium are generally each present in solution B with a concentration ranging from 0.5 to 5 mol/1. The ruthenium concentration in solution

B is generally between 10  and 10  mol/l, preferably between 10  and 5x10  mol/l.

Solution A may be deposited on the pretreated substrate by using various techniques, such as sol-gel, electroplating, galvanic electrodeposition, spraying or coating. Advantageously, the pretreated substrate is coated with solution A, for example using a brush. The substrate thus coated is then dried in air and/or in an oven at a temperature of less than 150°C. After drying, the substrate is calcined in air at a temperature of between 300 and 600^C and preferably of between 450 and 550°C for a time ranging from 10 minutes to 2 hours.

For step (c) of the process according to the present invention, the same deposition techniques and the same drying and calcining operating conditions as in step (b) may be used except that the deposition is carried out with solution B.

Other techniques, such as chemical vapour deposition (CVD), physical vapour deposition (PVD) and plasma spraying, are also suitable for coating the pretreated substrate with an interlayer and with an external layer.

Solution A may be deposited equally well on one side and on both sides of the pretreated substrate. Solution B may also be deposited on both sides of the substrate coated with the interlayer.

Depending on the thickness of the interlayer desired,  step  (b)  of  the  process may be  repeated

several times. Likewise, step (c) of the process may be repeated several times.

The thickness of the interlayer generally corresponds to a coverage of between 2 and 60 g/m of substrate and preferably between 20 and 35 g/m .

The concentration of solution A is judiciously chosen so that this preferred thickness can be obtained by repeating step (b) a reasonable number of times, preferably between 1 and 4 times.

The thickness of the outer layer corresponds to a coverage of between 5 and 7 0 g/m of the substrate and preferably between 25 and 50 g/m . Solution B is generally prepared so that its concentration allows a thickness of external layer to be obtained which is in the preferred range by repeating step (c) less than 10 times, preferably between 2 and 5 times.

According to another object of the invention, the specific cathode may be used in the preparation of an alkali metal chlorate by electrolysis of the corresponding chloride.

The specific cathode according to the invention is particularly suitable for the preparation of sodium chlorate.

The use of the specific cathode in conjunction with an anode allows the chlorate of an alkali metal to be electrolytically synthesized with a high coulombic yield and in the absence of sodium dichromate.

As anode, mention may be made of dimensionally stable anodes (or DSAs) which consist of a titanium substrate coated with a layer of a mixed oxide of titanium and ruthenium. The ruthenium/titanium molar ratio in this layer is advantageously between 0.4 and 2.4.

The following examples illustrate the invention without limiting it.

EXPERIMENTAL PART

I - Preparation of the cathode

a) Pretreatment and deposition of the interlayer.

A titanium plate 2 mm in thickness and having the dimensions 2 cm x 15 cm is sand blasted and then rinsed with a dilute hydrochloric acid solution in order to remove any traces of contamination.

A solution A, containing ruthenium and titanium in equimolar amounts, is prepared by mixing, at room temperature and with stirring, 2.45 g of RUCI3, of greater than 98% purity, 3.64 cm^ of TiOCl2-2HCl containing 127 g/1 of Ti, and 2.5 cm of absolute isopropanol.

Next, the end of one side of the pretreated plate, representing an area of dimensions 2 cm x 5 cm,

is coated with solution A using a brush and then left for 30 minutes at room temperature - Next, the coated plate is dried for 30 minutes in an oven at 120°C and then calcined in air in a furnace at 500 °C for 30

minutes.

These operations (coating, drying and calcining) are repeated 3 more times and, after these 4 coatings, a layer of Ru-Ti mixed oxide corresponding to a coverage of approximately 30 g/m of the plate.

b) Deposition of the external layer

General operating method

A zirconium, ruthenium and titanium precursor is mixed, with stirring, with water or absolute ethanol. Solution B, thus formed, is cooled using an ice bath and continuously stirred until it is used.

The plate coated in (a) is then coated with solution B using a brush. Next, the plate is dried for 30 minutes in an oven at 12 0°C and then calcined in air in a furnace at 500°C for 30 minutes.

These operations (coating, drying and calcining) are repeated several times until an external layer corresponding to a coverage of between 30 and 45 g/m of the plate is obtained.

II - Evaluation of the cathode

The following three electrolytic solutions are used to evaluate the specific cathode thus prepared:

(i) a IN NaOH solution at 25°C, in order to study the evolution of hydrogen,

(ii) a IN NaOH solution at 25*^0 containing 5 g/1 of NaClO in order to study the reduction of the hypochlorite ions, and

(iii) a IN NaOH solution at 25 °C containing 5 g/1 of NaClO and 5 g/1 of NasCrsO-2H2O, in order to study the elimination of the hypochlorite ion reduction by the action of the dichromate.

Using a standard calomel electrode (SCE), the electrolytic solution (i) allows us to characterize the electrode by the val ue of the cathode potential, E^ath/ for a given current density.

The current/voltage curve obtained with the electrolytic solution (ii) has a current plateau between -0.8 and -1.2 V/SCE. The value corresponding to this plateau is the limiting current for hypochlorite ion reduction, ired*

The current/voltage curve recorded during the evaluation of the cathodes using the electrolytic solution (iii) gives us the limiting current for hypochlorite ion reduction in the presence of sodium dichromate, ired(Cr), by measuring the residual current between -0.8 and -1.2 V/SCE.

Ill " Excuaples

Example 1

Solution B is prepared by mixing, with stirring, 5.83 g of ZrCl4, 0.01 g of RUCI3, 2.74 cm^ of TiCl4 and 10 cm of absolute ethanol in a container cooled using an ice bath.

Next, the plate coated with the interlayer is coated with solution B thus prepared and then dried and calcined in air as indicated in the general operating

method.  These operations  are repeated 4  times and, after the final calcining, the mass of external layer

2

is 30 g/m of the plate.

The cathode thus prepared was evaluated using the electrolytic solutions described above.

The hydrogen evolution study gives a cathode potential value Ecath = -1.28 V/SCE for a current density of 2 kA/m^ (20 A/dm^) .

The value [sic] of the limiting current for hypochlorite ion reduction in the presence and in the absence of dichromate are given in the table below.

Examples 2-7

This table also gives the value of the cathode potential for a current density of 2 kA/m and the value of the limiting current for the various cathodes prepared according to the general operating method, but with a composition of the external layer which is different from that used in Example 1.

Comparative examples 8 and 9

A mild-steel cathode (Example 8) and a plate made of titanium coated with the interlayer according to (I - a) (Example 9) were evaluated under the same conditions as the cathodes prepared according to the invention.

In the case of Example 8, the cathode potential was determined in the presence of dichromate.

Unlike the cathodes according to Examples 8 and  9,  the  plateau  in  the  current/voltage  curve

observed with the electrolytic solution (ii), using the cathodes prepared according to the invention, is greatly reduced or even non-existent.

W E CLAIMS

1. Cathode comprising a substrate made of titanium, nickel, tantalum, zirconium or niobium or mixtures thereof, an interlayer of a mixed oxide based on titanium and on ruthenium, and an external layer of metal oxides comprising titanium, zirconium and ruthenium.

2 - Cathode according to Claim 1, characterized in that the substrate is made of nickel or titanium or of nickel or titanium alloys.

3.	Cathode according to Claim 2, characterized in that the substrate is made of titanium.

4.	Cathode according to one of Claims 1 to 3, characterized in that the inter layer is a mixed oxide of titanium and of ruthenium.

5.	Cathode according to one of Claims 1 to 4, characterized in that the external layer of metal oxides contains titanium, zirconium and ruthenium.

6.	Cathode according to Claim 5, characterized in that the layer is external [sic] essentially consists of ZrTi04 accompanied by RUO2 and optionally by Zr02 and/or TiOs-

7 . Cathode according to one of Claims 1 to 6, characterized in that the ruthenium/titanium molar ratio  in  the  interlayer  lies  between  0.4  and  2.4.

8.	Cathode according to one of Claims 1 to 7, characterized in that the zirconium/titanium molar ratio in the external layer lies between 0.25 and 9.

9.	Cathode according to Claim 8, characterized in that the zirconium/titanium molar ratio lies between 0.5 and 2.

10.	Cathode according to one of Claims 1 to 9, characterized in that the ruthenium in the external layer represents between 0.1 and 10 mol% with respect to the metals in the composition of this layer.

11.	Cathode according to Claim 10, characterized in that the ruthenium in the external layer represents between 0.1 and 5 mol%,

12.	Process for obtaining a cathode according to one of Claims 1 to 11, comprising the following steps:

a)	pretreatment of the substrate,

b)	coating of the pretreated substrate, using a solution A containing essentially titanium and ruthenium, followed by drying and then calcining.

c)  coating of the substrate obtained in (b), using a solution B comprising titanium, zirconium and ruthenium, followed by drying and calcining.

13.	Process according to Claim 12, characterized in that the drying of step (b) and/or (c) is (are) carried out in air and/or in an oven at a temperature below ISO'^C.

14.	Process according to Claim 12 or 13, characterized in that the calcining of step (b) and/or (c) is (are) carried out in air at a temperature of

between 300 and 600°C.

15.	Process according to Claim 14, characterized in that the calcining temperature is between 4 50 and 550°C.

16.	Process according to one of Claims 12 to 15, characterized in that the substrate is subjected several times to step (b) before being subjected to step (c).

17.	Process according to one of Claims 12 to 16, characterized in that the substrate is subjected several times to step (c).

18.	Process for manufacturing an alkali metal chlorate by electrolysing the corresponding chloride using a cathode according to one of Claims 1 to 11.

19.  Cathode, substantially as hereinabove  described  and exemplified.

Documents:

				in-pct-2000-335-che-abstract.pdf

				in-pct-2000-335-che-claims filed.pdf

				in-pct-2000-335-che-claims grand.pdf

				in-pct-2000-335-che-correspondence others.pdf

				in-pct-2000-335-che-correspondence po.pdf

				in-pct-2000-335-che-description complete filed.pdf

				in-pct-2000-335-che-description complete grand.pdf

				in-pct-2000-335-che-form 1.pdf

				in-pct-2000-335-che-form 26.pdf

				in-pct-2000-335-che-form 3.pdf

				in-pct-2000-335-che-form 5.pdf

				in-pct-2000-335-che-pct.pdf

				in-pct-2000-335-che-priority documents.pdf

« Previous Patent

Next Patent »

Patent Number	211039	

Indian Patent Application Number	IN/PCT/2000/335/CHE	

PG Journal Number	50/2007	

Publication Date	14-Dec-2007	

Grant Date	16-Oct-2007	

Date of Filing	30-Aug-2000	

Name of Patentee	M/S. ATOFINA	

Applicant Address	4/8, cours Michelet,La Defense 10, F-92800 Puteaux	

Inventors:

#	Inventor's Name	Inventor's Address	

1	ANDOLFATTO, Francoise	38, rue Tete d'Or F-69006 Lyon	

2	DELMAS, Francoise	3, avenue de la Durance F-13117 Lavera	

PCT International Classification Number	C25B 11/06	

PCT International Application Number	PCT/FR99/00304	

PCT International Filing date	1999-02-11	

PCT Conventions:

#	PCT Application Number	Date of Convention	Priority Country	

1	98/02485	1998-03-02	France	

© All Indian Patents, 2013-2021.

  Patent data available in the public domain from Indian Patents Office, Department of Industrial Policy and Promotions, Ministry of Commerce and Industry, Government of India.
